Repository: akhtar07/tisci-explorer

# TiSci Explorer

A read-only, static explorer for **TiSci**, an autonomous research agent for titanium alloys. TiSci reads the
titanium-alloy literature, builds a knowledge graph and a table of measured values, proposes hypotheses where the
graph has gaps, and tests them with DFT (MACE / VASP) and the ICME-lite multiscale chain.

**Live site:** https://akhtar07.github.io/tisci-explorer/

The site has seven sections:

| Section | What it shows |
|---|---|
| Overview | Corpus → graph → facts → hypotheses → verdicts, with the snapshot's counts |
| Worked example | One full loop for W in α-Ti: graph path, hypothesis, novelty check, DFT test, verdict, follow-up, DAMASK |

File: data/facts/other.json (part 33 of 112)
x 10−11 2.22 x 10−14 1.42 x 10−12 3.68 x 10−15"],["oa:W2514463425","Ti-6Al-2Sn-4Zr-2Mo","kp",0.0,null,null,0.0,"g2cm-4s-1","593 °C","","","","",false,"unmapped_property","results_discussion","Ti-6Al-4V Ti-6Al-2Sn-4Zr-2Mo Temperature (ºC) kp (g2cm-4s-1) σ (kp) kp (g2cm-4s-1) σ (kp) 500 8.16 x 10−15 3.36 x 10−16 9.31 x 10−15 3.14 x 10−17 593 1.34 x 10−12 2.33 x 10−14 7.84 x 10−14 5.76 x 10−16 700 5.73 x 10−11 2.22 x 10−14 1.42 x 10−12 3.68 x 10−15"],["oa:W2514463425","Ti-6Al-4V","kp",0.0,null,null,0.0,"g2cm-4s-1","700 °C","","","","",false,"unmapped_property","results_discussion","Ti-6Al-4V Ti-6Al-2Sn-4Zr-2Mo Temperature (ºC) kp (g2cm-4s-1) σ (kp) kp (g2cm-4s-1) σ (kp) 500 8.16 x 10−15 3.36 x 10−16 9.31 x 10−15 3.14 x 10−17 593 1.34 x 10−12 2.33 x 10−14 7.84 x 10−14 5.76 x 10−16 700 5.73 x 10−11 2.22 x 10−14 1.42 x 10−12 3.68 x 10−15"],["oa:W2514463425","Ti-6Al-2Sn-4Zr-2Mo","kp",0.0,null,null,0.0,"g2cm-4s-1","700 °C","","","","",false,"unmapped_property","results_discussion","Ti-6Al-4V Ti-6Al-2Sn-4Zr-2Mo Temperature (ºC) kp (g2cm-4s-1) σ (kp) kp (g2cm-4s-1) σ (kp) 500 8.16 x 10−15 3.36 x 10−16 9.31 x 10−15 3.14 x 10−17 593 1.34 x 10−12 2.33 x 10−14 7.84 x 10−14 5.76 x 10−16 700 5.73 x 10−11 2.22 x 10−14 1.42 x 10−12 3.68 x 10−15"],["oa:W2514463425","Ti-6Al-4V","α-case layer thickness",6.5,6.5,6.5,null,"µm","500 °C","","","","",false,"unmapped_property","results_discussion","After 500 hours at 500, 593 and 700 ºC the average α-case layer thickness measured in Ti-6Al-4V was 6.5, 32 and 198 μm, whereas for Ti-6Al-2Sn-4Zr-2Mo it was 9, 28 and 108 μm."],["oa:W2514463425","Ti-6Al-4V","α-case layer thickness",32.0,32.0,32.0,null,"µm","593 °C","","","","",false,"unmapped_property","results_discussion","After 500 hours at 500, 593 and 700 ºC the average α-case layer thickness measured in Ti-6Al-4V was 6.5, 32 and 198 μm, whereas for Ti-6Al-2Sn-4Zr-2Mo it was 9, 28 and 108 μm."],["oa:W2514463425","Ti-6Al-4V","α-case layer thickness",198.0,198.0,198.0,null,"µm","700 °C","","","","",false,"unmapped_property","results_discussion","After 500 hours at 500, 593 and 700 ºC the average α-case layer thickness measured in Ti-6Al-4V was 6.5, 32 and 198 μm, whereas for Ti-6Al-2Sn-4Zr-2Mo it was 9, 28 and 108 μm."],["oa:W2514463425","Ti-6Al-2Sn-4Zr-2Mo","α-case layer thickness",9.0,9.0,9.0,null,"µm","500 °C","","","","",false,"unmapped_property","results_discussion","After 500 hours at 500, 593 and 700 ºC the average α-case layer thickness measured in Ti-6Al-4V was 6.5, 32 and 198 μm, whereas for Ti-6Al-2Sn-4Zr-2Mo it was 9, 28 and 108 μm."],["oa:W2514463425","Ti-6Al-2Sn-4Zr-2Mo","α-case layer thickness",28.0,28.0,28.0,null,"µm","593 °C","","","","",false,"unmapped_property","results_discussion","After 500 hours at 500, 593 and 700 ºC the average α-case layer thickness measured in Ti-6Al-4V was 6.5, 32 and 198 μm, whereas for Ti-6Al-2Sn-4Zr-2Mo it was 9, 28 and 108 μm."],["oa:W2514463425","Ti-6Al-2Sn-4Zr-2Mo","α-case layer thickness",108.0,108.0,108.0,null,"µm","700 °C","","","","",false,"unmapped_property","results_discussion","After 500 hours at 500, 593 and 700 ºC the average α-case layer thickness measured in Ti-6Al-4V was 6.5, 32 and 198 μm, whereas for Ti-6Al-2Sn-4Zr-2Mo it was 9, 28 and 108 μm."],["oa:W2514479266","Ti-6Al-4V","impact toughness",12.0,10.0,14.0,null,"J","","","","Charpy impact test","",false,"unmapped_property","abstract","The oxygen content of all as-extruded samples was between 0.34-0.44 wt.% with resultant impact toughness in the range of 10-14 J. The best impact toughness attained for the lowest oxygen as-extruded rods was 20% lower than the literature values for wrought material."],["oa:W2514479266","Ti-6Al-4V","extrusion speed",122.0,122.0,122.0,null,"mm/s","","","","","",false,"unmapped_property","methods","The ram of a 300 ton hydraulic press was used to push the material through a 20 mm diameter extrusion die (extrusion ratio of 9:1) at a speed of 122 mm/s."],["oa:W2514479266","Ti-6Al-4V","impact energy",10.0,null,null,null,"J","","vacuum sintered at 1325°C for 120 min, extruded","lamellar","","",false,"unmapped_property","results_discussion","Sample VS-E1 with an oxygen content of 0.47 wt.%, absorbs 10 J of energy before failure."],["oa:W2514479266","Ti-6Al-4V","impact energy",13.33,null,null,null,"J","","vacuum sintered at 1325°C for 120 min, extruded","lamellar","","",false,"unmapped_property","results_discussion","This impact energy value is approximately 30% less than VS-E3 that has an oxygen content of 0.34 wt.%."],["oa:W2514479266","Ti-6Al-4V","energy absorbing capacity improvement",4.0,null,null,null,"J","","","","","",false,"unmapped_property","results_discussion","Therefore, a decrease in oxygen content of 0.13 wt.% results in an improvement of 4 J in the materials energy absorbing capacity."],["oa:W2514479266","Ti-6Al-4V","reduction in thickness of α laths",75.0,null,null,null,"%","","extruded","lamellar","","",false,"unmapped_property","results_discussion","The microstructure after extrusion clearly shows a 70-80% reduction in the thickness of the α laths and grain boundary α."],["oa:W2517677051","Ti-6Al-4V","mean Vanadium composition in the lamellar microstructure",2.47,null,null,null,"%","","","","","",false,"unmapped_property","results_discussion",""],["oa:W2517677051","Ti-6Al-4V","beta grain growth",8688000000.0,null,null,null,"µm^n/s","","","","CPFEM prediction","",true,"unmapped_property","results_discussion",""],["oa:W2517677051","Ti-6Al-4V","beta grain growth",203810.0,null,null,null,"J/mol","","","","CPFEM prediction","",true,"unmapped_property","results_discussion",""],["oa:W2520368658","near-α titanium alloy","Average relative deviation",9.3,null,null,null,"%","","","","FEM CA modeling","",false,"unmapped_property","methods","The average relative deviation is 9.3%, indicating the predicted average grain size of re-grains by FEM CA modeling are in good agreement with the experimental results by EBSD."],["oa:W2521197152","Ti-47Al-2Cr-2Nb","Hall-Petch constant",0.98,null,null,null,"MPa√m","","","","","",false,"unmapped_property","abstract",""],["oa:W2521197152","Ti-47Al-2Cr-2Nb","Hall-Petch constant",0.98,null,null,null,"MPa√m","","","","","",false,"unmapped_property","discussion",""],["oa:W2521197152","AF 445","number of dislocations",65.0,null,null,null,"","","","","","",false,"unmapped_property","discussion",""],["oa:W2521197152","AF 445","number of dislocations",37.0,null,null,null,"","","","","","",false,"unmapped_property","discussion",""],["oa:W2521197152","AF 445","length of the pile-up",0.95,null,null,null,"µm","","","","","",false,"unmapped_property","discussion",""],["oa:W2521628591","TKT8","mass gain per unit area",1.75,null,null,null,"mg/cm2","973 K (700 °C)","","","","",false,"unmapped_property","results_discussion",""],["oa:W2521628591","TKT9","mass gain per unit area",1.65,null,null,null,"mg/cm2","973 K (700 °C)","","","","",false,"unmapped_property","results_discussion",""],["oa:W2521628591","TKT10","mass gain per unit area",1.48,null,null,null,"mg/cm2","973 K (700 °C)","","","","",false,"unmapped_property","results_discussion",""],["oa:W2521628591","TKT8","intensity ratio TiO2/Al2O3",0.4,null,null,null,"","973 K (700 °C)","","","XRD","",false,"unmapped_property","results_discussion",""],["oa:W2521628591","TKT9","intensity ratio TiO2/Al2O3",0.35,null,null,null,"","973 K (700 °C)","","","XRD","",false,"unmapped_property","results_discussion",""],["oa:W2521628591","TKT10","intensity ratio TiO2/Al2O3",0.14,null,null,null,"","973 K (700 °C)","","","XRD","",false,"unmapped_property","results_discussion",""],["oa:W2523048647","Ti-6Al-4V","PSD at 1.2 µm-1",1.2,null,null,null,"µm-1","","","","","",false,"unmapped_property","methods",""],["oa:W2527475922","Ti-5Al-2Sn-2Zr-4Mo-4Cr","Density, ρ",4650.0,null,null,null,"Kg/m3","25 ◦C","","","","",false,"unmapped_property","methods",""],["oa:W2527475922","Ti-5Al-2Sn-2Zr-4Mo-4Cr","A",750.0,null,null,null,"MPa","25 °C","","","","0.1 s−1",false,"unmapped_property","methods",""],["oa:W2527475922","Ti-5Al-2Sn-2Zr-4Mo-4Cr","B",803.0,null,null,null,"MPa","25 °C","","","","0.1 s−1",false,"unmapped_property","methods",""],["oa:W2527475922","Ti-5Al-2Sn-2Zr-4Mo-4Cr","n",0.17,null,null,null,"","25 °C","","","","0.1 s−1",false,"unmapped_property","methods",""],["oa:W2527475922","Ti-5Al-2Sn-2Zr-4Mo-4Cr","A",1012.0,null,null,null,"MPa","","","","","",false,"unmapped_property","methods",""],["oa:W2527475922","Ti-5Al-2Sn-2Zr-4Mo-4Cr","B",399.0,null,null,null,"MPa","","","","","",false,"unmapped_property","methods",""],["oa:W2527475922","Ti-5Al-2Sn-2Zr-4Mo-4Cr","n",0.22,null,null,null,"","","","","","",false,"unmapped_property","methods",""],["oa:W2527475922","Ti-5Al-2Sn-2Zr-4Mo-4Cr","hardening parameters (A, B, and n)",0.0,null,null,null,"","25 °C","","","","0.1 s−1",false,"unmapped_property","methods",""],["oa:W2527475922","Ti-5Al-2Sn-2Zr-4Mo-4Cr","A",1012.0,null,null,null,"MPa","","","","","",false,"unmapped_property","methods",""],["oa:W2527475922","Ti-5Al-2Sn-2Zr-4Mo-4Cr","B",399.0,null,null,null,"MPa","","","","","",false,"unmapped_property","methods",""],["oa:W2527475922","Ti-5Al-2Sn-2Zr-4Mo-4Cr","n",0.22,null,null,null,"","","","","","",false,"unmapped_property","methods",""],["oa:W2527475922","Ti-5Al-2Sn-2Zr-4Mo-4Cr","m",0.9,null,null,null,"","200 °C","","","","0.1 s−1",false,"unmapped_property","methods",""],["oa:W2527475922","Ti-5Al-2Sn-2Zr-4Mo-4Cr","m",0.95,null,null,null,"","400 °C","","","","0.1 s−1",false,"unmapped_property","methods",""],["oa:W2527475922","Ti-5Al-2Sn-2Zr-4Mo-4Cr","m",0.72,null,null,null,"","600 °C","","","","0.1 s−1",false,"unmapped_property","methods",""],["oa:W2527475922","Ti-5Al-2Sn-2Zr-4Mo-4Cr","m",0.13,null,null,null,"","800 °C","","","","0.1 s−1",false,"unmapped_property","methods",""],["oa:W2529572795","CP-Ti Grade 2","ip",2.512,null,null,null,"µA/cm2","37 °C","","","cyclic potentiodynamic polarization","",false,"unmapped_property","table","CP-Ti\t−470\t−150\t>1000\t320\t2.512"],["oa:W2529572795","Ti-6Al-4V","ip",1.995,null,null,null,"µA/cm2","37 °C","","","cyclic potentiodynamic polarization","",false,"unmapped_property","table","Ti-6Al-4V\t−400\t−150\t>1000\t250\t1.995"],["oa:W2529572795","Ti-23Hf-4Sn-3Mo","ip",0.873,null,null,null,"µA/cm2","37 °C","","","cyclic potentiodynamic polarization","",false,"unmapped_property","table","Ti-23Hf-3Mo-4Sn\t−300\t−100\t>1000\t200\t0.873"],["oa:W2529572795","CP-Ti Grade 2","Ecorr",-470.0,null,null,null,"mV","37 °C","","","cyclic potentiodynamic polarization","",false,"unmapped_property","table","CP-Ti\t−470\t−150\t>1000\t320\t2.512"],["oa:W2529572795","Ti-6Al-4V","Ecorr",-400.0,null,null,null,"mV","37 °C","","","cyclic potentiodynamic polarization","",false,"unmapped_property","table","Ti-6Al-4V\t−400\t−150\t>1000\t250\t1.995"],["oa:W2529572795","Ti-23Hf-4Sn-3Mo","Ecorr",-300.0,null,null,null,"mV","37 °C","","","cyclic potentiodynamic polarization","",false,"unmapped_property","table","Ti-23Hf-3Mo-4Sn\t−300\t−100\t>1000\t200\t0.873"],["oa:W2529572795","CP-Ti Grade 2","Ep",-150.0,null,null,null,"mV","37 °C","","","cyclic potentiodynamic polarization","",false,"unmapped_property","table","CP-Ti\t−470\t−150\t>1000\t320\t2.512"],["oa:W2529572795","Ti-6Al-4V","Ep",-150.0,null,null,null,"mV","37 °C","","","cyclic potentiodynamic polarization","",false,"unmapped_property","table","Ti-6Al-4V\t−400\t−150\t>1000\t250\t1.995"],["oa:W2529572795","Ti-23Hf-4Sn-3Mo","Ep",-100.0,null,null,null,"mV","37 °C","","","cyclic potentiodynamic polarization","",false,"unmapped_property","table","Ti-23Hf-3Mo-4Sn\t−300\t−100\t>1000\t200\t0.873"],["oa:W2529572795","CP-Ti Grade 2","ΔEp",1000.0,null,null,null,"mV","37 °C","","","cyclic potentiodynamic polarization","",false,"unmapped_property","table","CP-Ti\t−470\t−150\t>1000\t320\t2.512"],["oa:W2529572795","Ti-6Al-4V","ΔEp",1000.0,null,null,null,"mV","37 °C","","","cyclic potentiodynamic polarization","",false,"unmapped_property","table","Ti-6Al-4V\t−400\t−150\t>1000\t250\t1.995"],["oa:W2529572795","Ti-23Hf-4Sn-3Mo","ΔEp",1000.0,null,null,null,"mV","37 °C","","","cyclic potentiodynamic polarization","",false,"unmapped_property","table","Ti-23Hf-3Mo-4Sn\t−300\t−100\t>1000\t200\t0.873"],["oa:W2529572795","CP-Ti Grade 2","|Ecorr − Ep|",320.0,null,null,null,"mV","37 °C","","","cyclic potentiodynamic polarization","",false,"unmapped_property","table","CP-Ti\t−470\t−150\t>1000\t320\t2.512"],["oa:W2529572795","Ti-6Al-4V","|Ecorr − Ep|",250.0,null,null,null,"mV","37 °C","","","cyclic potentiodynamic polarization","",false,"unmapped_property","table","Ti-6Al-4V\t−400\t−150\t>1000\t250\t1.995"],["oa:W2529572795","Ti-23Hf-4Sn-3Mo","|Ecorr − Ep|",200.0,null,null,null,"mV","37 °C","","","cyclic potentiodynamic polarization","",false,"unmapped_property","table","Ti-23Hf-3Mo-4Sn\t−300\t−100\t>1000\t200\t0.873"],["oa:W2529697654","Ti-40Nb","density",100.0,null,null,null,"%","","","","","",false,"unmapped_property","methods",""],["oa:W2529697654","Ti-40Nb","yield",90.0,null,null,null,"%","","ball-milled","","","",false,"unmapped_property","results_discussion",""],["oa:W2529697654","Ti-40Nb","α-phase",1.5,1.3,1.7,0.2,"vol.-%","","quenched from 1000°C","","XRD","",false,"unmapped_property","results_discussion",""],["oa:W2529697654","Ti-40Nb","mean size",3.0,null,null,null,"µm","","","","SEM","",false,"unmapped_property","results_discussion",""],["oa:W2530140687","Ti-6Al-4V","mikrotwardość",2400.0,null,null,null,"HV0,2","","nitrided, 400 mm/min, 1800 W","","","",false,"unmapped_property","abstract",""],["oa:W2530140687","Ti-6Al-4V","mikrotwardość",360.0,null,null,null,"HV0,2","","","","","",false,"unmapped_property","abstract",""],["oa:W2530471239","Ti-6Al-4V","modulus E",1.22,null,null,null,"%","","annealed","","","",false,"unmapped_property","conclusions",""],["oa:W2531019050","Ti-45Al-5Nb-1Mo-0.2B","strain",8.5,null,null,null,"%","1000 °C","","","tensile test","8.3×10-4 s-1",false,"unmapped_property","conclusions",""],["oa:W2534640932","Ti-6Al-4V","fluência",0.0,null,null,null,"h-1","600 °C","nitreted in 50% N2 atmosphere","","creep test","",false,"unmapped_property","abstract","O material nitretado nas condições escolhidas, uma atmosfera nitretante contendo 50% de N2 na foi submetido ao ensaio de fluência em temperatura de 600 °C, na modalidade de carga constante a 250 MPa."],["oa:W2534640932","Ti-6Al-4V","fluência",0.0,null,null,null,"h-1","600 °C","equiaxed","equiaxed α","creep test","",false,"unmapped_property","abstract","Curvas de fluência da liga Ti-6Al-4V a 600 °C e 250 MPa com microestrutura Equiaxial, Widmanstätten e Widmanstätten + nitretação a plasma."],["oa:W2534640932","Ti-6Al-4V","fluência",0.0,null,null,null,"h-1","600 °C","Widmanstätten","lamellar","creep test","",false,"unmapped_property","abstract","Curvas de fluência da liga Ti-6Al-4V a 600 °C e 250 MPa com microestrutura Equiaxial, Widmanstätten e Widmanstätten + nitretação a plasma."],["oa:W2534640932","Ti-6Al-4V","fluência",0.0,null,null,null,"h-1","600 °C","Widmanstätten + plasma nitriding","lamellar","creep test","",false,"unmapped_property","abstract","Curvas de fluência da liga Ti-6Al-4V a 600 °C e 250 MPa com microestrutura Equiaxial, Widmanstätten e Widmanstätten + nitretação a plasma."],["oa:W2534640932","Ti-6Al-4V","fluência",0.0,null,null,null,"h-1","600 °C","Widmanstätten plasma nitrided","lamellar","creep test","",false,"unmapped_property","abstract","Curva de fluência da liga Ti-6Al-4V a 600 °C e 250 MPa com microestrutura Widmanstätten nitretada a plasma."],["oa:W2534640932","Ti-6Al-4V","fluência",0.0,null,null,null,"h-1","600 °C","equiaxed","equiaxed α","creep test","",false,"unmapped_property","abstract","Dados de fluência a 600 °C e 250 MPa da liga Ti-6Al-4V com microestrutura Equiaxial e Widmanstätten [32] e microestrutura Widmanstätten + nitretação a plasma Condições tp (h) ( ) sε"],["oa:W2534640932","Ti-6Al-4V","fluência",0.0,null,null,null,"h-1","600 °C","Widmanstätten","lamellar","creep test","",false,"unmapped_property","abstract","Dados de fluência a 600 °C e 250 MPa da liga Ti-6Al-4V com microestrutura Equiaxial e Widmanstätten [32] e microestrutura Widmanstätten + nitretação a plasma Condições tp (h) ( ) sε"],["oa:W2534640932","Ti-6Al-4V","fluência",0.0,null,null,null,"h-1","600 °C","Widmanstätten + plasma nitriding","lamellar","creep test","",false,"unmapped_property","abstract","Dados de fluência a 600 °C e 250 MPa da liga Ti-6Al-4V com microestrutura Equiaxial e Widmanstätten [32] e microestrutura Widmanstätten + nitretação a plasma Condições tp (h) ( ) sε"],["oa:W2537983025","Ti-6Al-4V","coefficient m",0.002,null,null,null,"s-1","650 °C","","","","",false,"unmapped_property","results",""],["oa:W2537983025","Ti-6Al-4V","coefficient m",0.01,null,null,null,"s-1","700 °C","","","","",false,"unmapped_property","results",""],["oa:W2537983025","Ti-6Al-4V","coefficient m",0.0005,null,null,null,"s-1","750 °C","","","","",false,"unmapped_property","results",""],["oa:W2537983025","Ti-6Al-4V","coefficient m",0.1,null,null,null,"s-1","800 °C","","","","",false,"unmapped_property","results",""],["oa:W2537983025","Ti-6Al-4V","coefficient m",0.002,null,null,null,"s-1","700 °C","","","","",false,"unmapped_property","results",""],["oa:W2539736306","Ti-6Al-4V","UCS",35.0,null,null,null,"%","","","","","",false,"unmapped_property","discussion","This means that the addition of 15.8% porosity reduces the UCS by roughly 35%."],["oa:W2541277484","CP-Ti Grade 2","Icorr",0.0,null,null,null,"A","","","","Tafel curve","",false,"unmapped_property","table","5\t3.500\t9.304\t179,383\t−0.459\t1.934 × 10−7"],["oa:W2541277484","CP-Ti Grade 2","Icorr",0.0,null,null,null,"A","","","","Tafel curve","",false,"unmapped_property","table","7\t3.045\t13.787\t123,767\t−0.410\t2.087 × 10−7"],["oa:W2541277484","CP-Ti Grade 2","Icorr",0.0,null,null,null,"A","","","","Tafel curve","",false,"unmapped_property","table","10\t2.777\t19.580\t113,090\t−0.372\t1.72 × 10−7"],["oa:W2541277484","CP-Ti Grade 2","Icorr",0.0,null,null,null,"A","","","","Tafel curve","",false,"unmapped_property","table","12\t3.007\t13.824\t120,237\t−0.405\t2.149 × 10−7"],["oa:W2541277484","CP-Ti Grade 2","Icorr",0.0,null,null,null,"A","","","","Tafel curve","",false,"unmapped_property","table","15\t3.307\t10.527\t147,625\t−0.442\t2.129 × 10−7"],["oa:W2541277484","CP-Ti Grade 2","Icorr",0.0,null,null,null,"A","","","","Tafel curve","",false,"unmapped_property","table","20\t3.427\t9.328\t155,732\t−0.445\t2.189 × 10−7"],["oa:W2541305580","TA15","aku",57.7,55.4,60.0,null,"J·cm-2","","975 °C/2 h/WQ + 930 °C/3 h/AC","tri-modal","impact test","",false,"unmapped_property","results_discussion","Types A1–A4 had moderate fracture toughness (K1C = 80.8–85.5 MPa·m1/2) and impact toughness (aku = 55.4–60.0 J·cm−2)."],["oa:W2542807729","Forged Ti Alloy","Density",4.43,null,null,null,"g/cc","","","","","",false,"unmapped_property","methods",""],["oa:W2542807729","Forged Ti Alloy","Poisson's Ratio",0.31,null,null,null,"","","","","","",false,"unmapped_property","methods",""],["oa:W2542807729","","spall strength",1.74,null,null,null,"GPa","","","","","",false,"unmapped_property","methods",""],["oa:W2542807729","","mechanical properties",0.95,null,null,null,"","","","","","",true,"unmapped_property","methods",""],["oa:W2542807729","","mechanical properties",0.95,null,null,null,"","","","","","",true,"unmapped_property","conclusions",""],["oa:W2548738288","Ti-6Al-4V","strain rate",100000.0,10000.0,100000.0,null,"s-1","","","","","",false,"unmapped_property","results","Given the surface plastic strains8 in polishing are well above 1, at a polishing speed of 5 m/s, the strain rate (γ) should be of the order of 103–105 s−1."],["oa:W2548738288","Ti-6Al-4V","strain rate",10000.0,10000.0,10000.0,null,"s-1","900 K","","","","",false,"unmapped_property","results","At such high strain rates and typical flash temperatures of about 900 K, the dislocations motion should be drag controlled, with the drag on the mobile dislocations primarily arising from phonon interactions32."],["oa:W2548738288","Ti-6Al-4V","strain rate",10000.0,10000.0,10000.0,null,"s-1","","","","","",true,"unmapped_property","results","Considering an average applied stress of 100 MPa, the estimated strain rate under the phonon limited glide is about 104 s−1, which is within the expected range of strain rate."],["oa:W2548738288","Ti-6Al-4V","volume of inter-asperity 'valleys'",2100.0,2100.0,2100.0,null,"µm3","","","","surface interferometry","",false,"unmapped_property","results","While both Sv and Sa decrease monotonically with time, Sv drops sharply from ~2 × 105 μm3 to 2.1 × 103 μm3 between 90 s and 180 s (Fig. 6(b))."],["oa:W2550213551","Ti-6Al-4V","C",0.286,null,null,null,"","","","","","",false,"unmapped_property","methods",""],["oa:W2550861227","Ti-6Al-4V","_e = 2 s−1",2.0,null,null,null,"s-1","1073 K","","","","2 s−1",false,"unmapped_property","results",""],["oa:W2550861227","Ti-6Al-4V","s = 120 pct",120.0,null,null,null,"pct","1073 K","","","","",false,"unmapped_property","results",""],["oa:W2551958716","Ti-6Al-4V","maximum temperature",31.2,30.2,32.2,1.0,"°C","","untreated","","","",false,"unmapped_property","results","The maximum temperature recorded during the insertion period reduced from 31.2 ± 1.0 °C when using the untreated pins to 26.1 ± 0.5 °C (Fig. 9b)."],["oa:W2551958716","Ti-6Al-4V","maximum temperature",26.1,25.6,26.6,0.5,"°C","","CCT treated (600 °C, 85 h)","","","",false,"unmapped_property","results","The maximum temperature recorded during the insertion period reduced from 31.2 ± 1.0 °C when using the untreated pins to 26.1 ± 0.5 °C (Fig. 9b)."],["oa:W2551958716","Ti-6Al-4V","viable counts of the bacteria",50.0,50.0,50.0,null,"%","","CCT treated (CCT Ti)","","","",false,"unmapped_property","results","The experimental results revealed that viable counts of the bacteria recovered from the pins indicated that there was a signiﬁcant reduction, P < 0.01 (0.0024), in the number of cfu recovered from the ceramic conversion treated pins (CCT Ti) compared to the untreated pins (Un Ti) of approximately 50 % (Fig. 13)."],["oa:W2551958716","Ti-6Al-4V","maximum insertion forces",182.0,null,null,null,"N","","ceramic conversion treated","","","",false,"unmapped_property","conclusions","When inserting into high density bone simulation material, the maximum insertion forces were reduced from 192 N when using the untreated pins to 182 N when the CCT treated pins were tested; the maximum temperature recorded during the whole insertion test was reduced from 31.2 °C for the untreated pins to 26.1 °C for the CCT treated pins."],["oa:W2551958716","Ti-6Al-4V","maximum insertion forces",192.0,null,null,null,"N","","untreated","","","",false,"unmapped_property","conclusions","When inserting into high density bone simulation material, the maximum insertion forces were reduced from 192 N when using the untreated pins to 182 N when the CCT treated pins were tested; the maximum temperature recorded during the whole insertion test was reduced from 31.2 °C for the untreated pins to 26.1 °C for the CCT treated pins."],["oa:W2551958716","Ti-6Al-4V","maximum temperature",26.1,null,null,null,"°C","","ceramic conversion treated","","","",false,"unmapped_property","conclusions","When inserting into high density bone simulation material, the maximum insertion forces were reduced from 192 N when using the untreated pins to 182 N when the CCT treated pins were tested; the maximum temperature recorded during the whole insertion test was reduced from 31.2 °C for the untreated pins to 26.1 °C for the CCT treated pins."],["oa:W2551958716","Ti-6Al-4V","maximum temperature",31.2,null,null,null,"°C","","untreated","","","",false,"unmapped_property","conclusions","When inserting into high density bone simulation material, the maximum insertion forces were reduced from 192 N when using the untreated pins to 182 N when the CCT treated pins were tested; the maximum temperature recorded during the whole insertion test was reduced from 31.2 °C for the untreated pins to 26.1 °C for the CCT treated pins."],["oa:W2552894129","Ti-6Al-4V","fatigue lives",0.15,null,null,null,"%","","","","","",false,"unmapped_property","abstract","The use of cutting fluid has led to longer fatigue lives – 15% longer for drilling and 3% longer for helical milling."],["oa:W2552894129","Ti-6Al-4V","fatigue lives",0.03,null,null,null,"%","","","","","",false,"unmapped_property","abstract","The use of cutting fluid has led to longer fatigue lives – 15% longer for drilling and 3% longer for helical milling."],["oa:W2554315559","Ti-6Al-4V","average final load",3.81,null,null,null,"%","","superfinished for 21 minutes","","","",false,"unmapped_property","conclusions",""],["oa:W2554315559","Ti-6Al-4V","average final load",3.35,null,null,null,"%","","with alumina","","","",false,"unmapped_property","conclusions",""],["oa:W2554315559","Ti-6Al-4V","average final load",6.49,null,null,null,"%","","with silicon carbide","","","",false,"unmapped_property","conclusions",""],["oa:W2554315559","Ti-6Al-4V","average final load",2.34,null,null,null,"%","","in silicon carbide abrasive mix","","","",false,"unmapped_property","results",""],["oa:W2554315559","Ti-6Al-4V","increase in average final load",2.41,null,null,null,"%","","in alumina mix","","","",false,"unmapped_property","results",""],["oa:W2554525879","γ-TiAl","stress decrease",2.0,2.0,2.0,null,"%","","","","","",true,"unmapped_property","results_discussion","The stress decrease 2% when the vacancy concentrations in γ-TiAl alloy from 0% to 0.03%."],["oa:W2554525879","γ-TiAl","stress decrease",2.0,2.0,2.0,null,"%","","","","","",true,"unmapped_property","results_discussion","The stress decrease 2% when the vacancy concentrations in γ-TiAl alloy from 0% to 0.03%."],["oa:W2556081415","Ti-5Al-2.5Sn","maximum tensile residual stress of about 430 MPa",430.0,null,null,null,"MPa","","as-welded","","","",false,"unmapped_property","conclusions",""],["oa:W2556081415","Ti-5Al-2.5Sn","compressive stress of about 100 MPa",100.0,null,null,null,"MPa","","as-welded","","","",false,"unmapped_property","conclusions",""],["oa:W2556230668","Ti-6Al-4V","Electrical conductivity",1.01,null,null,null,"%IACS","","","","","",false,"unmapped_property","table","Electrical conductivity\t1.01% IACS"],["oa:W2559667240","Ti-6Al-4V","spherical pores",15.0,15.0,15.0,null,"µm","","as-built SLM","martensitic α'","","",false,"unmapped_property","results_discussion","These spherical pores are usually very small (approximate 15 µm, b)."],["oa:W2559667240","Ti-6Al-4V","average area",15000.0,1000.0,30000.0,null,"µm2","","as-built SLM","martensitic α'","","",false,"unmapped_property","results_discussion","These defects became larger with an average area of 1000 to 30,000 μm2 with the increase of hatch spacing."],["oa:W2559793395","Ti-6Al-4V","density",99.79,null,null,0.1,"%","","as-built","","","",false,"unmapped_property","methods","3.3 Density and porosity distribution High densities of 99.79 ±0.1 per cent and 99.81 ±0.1 per cent are achievable for Strategies 1 and 2 respectively; a similar density of 99.77 per cent is reported in Leuders et al. [4]."],["oa:W2559793395","Ti-6Al-4V","density",99.81,null,null,0.1,"%","","as-built","","","",false,"unmapped_property","methods","3.3 Density and porosity distribution High densities of 99.79 ±0.1 per cent and 99.81 ±0.1 per cent are achievable for Strategies 1 and 2 respectively; a similar density of 99.77 per cent is reported in Leuders et al. [4]."],["oa:W2559793395","Ti-6Al-4V","density",99.94,null,null,0.1,"%","","HIPed","","","",false,"unmapped_property","methods","A near full density of 99.94 ±0.1 per cent was achieved for HIPed samples, with no visible porosity in CT scans, which suggests that any residual porosity is below the CT scan resolution limit."],["oa:W2559873597","","Pore size, Micro-CT (µm)",765.0,null,null,112.0,"µm","","","","","",false,"unmapped_property","results",""],["oa:W2559873597","","E.A.(MJm-3)",17.3,null,null,0.6,"MJm-3","","","","","",false,"unmapped_property","results",""],["oa:W2559931356","Ti-6Al-4V","needle α’ phase embedded in α+β phases",0.0,null,null,null,"","","annealed at 730 °C for 2 h, air cooled","martensitic α'","","",false,"unmapped_property","methods","After annealing at 730 °C for two hours and air cooling, needle α’ phase embedded in α+β phases was found [7]."],["oa:W2559931356","Ti-6Al-4V","hatch distance",100.0,null,null,null,"µm","","","","","",false,"unmapped_property","methods","A back-and-forth (zig-zag) scanning by strips with a hatch distance of 100 µm was applied when manufacturing the blocks."],["oa:W2559931356","Ti-6Al-4V","constant strain rate of 1.5 mm/min",1.5,null,null,null,"mm/min","room temperature","","","tensile test","1.5 mm/min",false,"unmapped_property","methods","Tensile tests were performed with an Instron 1342 servo-hydraulic testing machine with a clip-on extensometer of 12.5 mm and under a constant strain rate of 1.5 mm/min."],["oa:W2559931356","Ti-6Al-4V","maximum pore size",132.0,null,null,null,"µm","","as-built","","","",false,"unmapped_property","results_discussion","On the whole, pores were coarser, and a maximum pore size of 132 µm was measured in the as-built sample (Figure 6)."],["oa:W2559931356","Ti-6Al-4V","maximum pore size",236.0,null,null,null,"µm","","as-built","","","",false,"unmapped_property","results_discussion","Thus the AB3 sample, pre-strained up to 8.2 per cent, had the biggest pore size of 236 µm."],["oa:W2559931356","Ti-6Al-4V","maximum pore size",130.0,100.0,160.0,null,"µm","","stress-relieved","","","",false,"unmapped_property","results_discussion","The maximum pore sizes in the stress-relieved specimens deformed at 8.95-9.44 per cent, but still had integrity, and were 100-160 µm (Figures 7 & 8)."],["oa:W2559980266","Ti44Al6Nb0.9La","Duplex transformed into NL",1200.0,null,null,null,"°C","","1200°C/2h","duplex","","",false,"unmapped_property","conclusions","(2) Duplex transformed into NL by means of heat treatment of 1200°C, while (α2+γ) FL was finally obtained after the heat treatment at 1270°C and 1330°C, lump, clubbed and granular lanthanum compounds were found at inter-lamellar and the colony boundaries."],["oa:W2559980266","Ti44Al6Nb0.9La","(α2+γ) FL was finally obtained",1270.0,null,null,null,"°C","","1270°C/2h","(α2+γ) FL","","",false,"unmapped_property","conclusions","(2) Duplex transformed into NL by means of heat treatment of 1200°C, while (α2+γ) FL was finally obtained after the heat treatment at 1270°C and 1330°C, lump, clubbed and granular lanthanum compounds were found at inter-lamellar and the colony boundaries."],["oa:W2559980266","Ti44Al6Nb0.9La","(α2+γ) FL was finally obtained",1330.0,null,null,null,"°C","","1330°C/2h","(α2+γ) FL","","",false,"unmapped_property","conclusions","(2) Duplex transformed into NL by means of heat treatment of 1200°C, while (α2+γ) FL was finally obtained after the heat treatment at 1270°C and 1330°C, lump, clubbed and granular lanthanum compounds were found at inter-lamellar and the colony boundaries."],["oa:W2560112057","Ti-26Nb","Von Mises stress",81.0,null,null,null,"%","","custom implant","","","",false,"unmapped_property","results_discussion",""],["oa:W2560112057","","Von Mises stress",90.0,null,null,null,"%","","","","","",false,"unmapped_property","results_discussion",""],["oa:W2560112057","","Von Mises stress",89.0,null,null,null,"%","","","","","",false,"unmapped_property","results_discussion",""],["oa:W2560112057","Ti-6Al-4V","Von Mises stress",72.0,null,null,null,"%","","standard","","","",false,"unmapped_property","results_discussion",""],["oa:W2560112057","Ti-6Al-4V","Von Mises stress",34.0,null,null,null,"%","","anatomical","","","",false,"unmapped_property","results_discussion",""],["oa:W2560112057","Ti-6Al-4V","Von Mises stress",81.0,null,null,null,"%","","anatomical","","","",false,"unmapped_property","results_discussion",""],["oa:W2560112057","Ti-6Al-4V","Von Mises stress",64.0,null,null,null,"%","","standard","","","",false,"unmapped_property","results_discussion",""],["oa:W2560112057","Ti-6Al-4V","Von Mises stress",34.0,null,null,null,"%","","anatomical","","","",false,"unmapped_property","results_discussion",""],["oa:W2560112057","Ti-6Al-4V","Von Mises stress",76.0,null,null,null,"%","","anatomical","","","",false,"unmapped_property","results_discussion",""],["oa:W2560112057","Ti-26Nb","stresses",56.0,null,null,null,"%","","","","","",false,"unmapped_property","results_discussion",""],["oa:W2560112057","Ti-6Al-4V","stresses",100.0,null,null,null,"%","","","","","",false,"unmapped_property","results_discussion",""],["oa:W2560112057","","beneﬁt",83.0,null,null,null,"%","","","","","",false,"unmapped_property","results_discussion",""],["oa:W2560112057","","beneﬁt",87.0,null,null,null,"%","","","","","",false,"unmapped_property","results_discussion",""],["oa:W2560112057","Ti-6Al-4V","Von Mises stress jump",73.0,null,null,null,"%","","","","","",false,"unmapped_property","conclusions",""],["oa:W2560112057","Ti-6Al-4V","Von Mises stress jump",71.0,null,null,null,"%","","","","","",false,"unmapped_property","conclusions",""],["oa:W2560112057","anatomical Ti-6Al-4V","Von Mises stress jump",61.0,null,null,null,"%","","","","","",false,"unmapped_property","conclusions",""],["oa:W2560112057","anatomical Ti-6Al-4V","Von Mises stress jump",60.0,null,null,null,"%","","","","","",false,"unmapped_property","conclusions",""],["oa:W2560112057","anatomical Ti-26Nb","Von Mises stress jump",90.0,null,null,null,"%","","","","","",false,"unmapped_property","conclusions",""],["oa:W2560112057","anatomical Ti-26Nb","Von Mises stress jump",89.0,null,null,null,"%","","","","","",false,"unmapped_property","conclusions",""],["oa:W2560123970","Ti-6Al-4V","O2",786.5,null,null,null,"mg/kg","","","","","",false,"unmapped_property","results","Units Aluminium (Al) 6.06 % Iron (Fe) 0.16 % Titanium (Ti) 89.9 % Vanadium (V) 3.82 % Oxygen (O2) 786.5 mg/kg (ppm) Nitrogen (N2) 89.5 mg/kg (ppm) 2.2 Heat treatments An electrical muffle furnace from Gallenkamp was used for all heat treatments, as its large volumetric capacity allowed a large group of samples to be heat-treated simultaneously."],["oa:W2560123970","Ti-6Al-4V","N2",89.5,null,null,null,"mg/kg","","","","","",false,"unmapped_property","results","Units Aluminium (Al) 6.06 % Iron (Fe) 0.16 % Titanium (Ti) 89.9 % Vanadium (V) 3.82 % Oxygen (O2) 786.5 mg/kg (ppm) Nitrogen (N2) 89.5 mg/kg (ppm) 2.2 Heat treatments An electrical muffle furnace from Gallenkamp was used for all heat treatments, as its large volumetric capacity allowed a large group of samples to be heat-treated simultaneously."],["oa:W2560291411","Ti-6Al-4V","borided layer thickness",15.0,null,null,null,"µm","","","","SEM","",false,"unmapped_property","results_discussion","Microstructure Characterization of the Borided Layer shows the cross-sectional SEM micrographs of a SMAT sample borided at 600 °C for 5 h and a coarse-grained sample borided at 1100 °C for 5 h."],["oa:W2560291411","Ti-6Al-4V","borided layer thickness",15.0,null,null,null,"µm","","","","SEM","",false,"unmapped_property","results_discussion","A gray borided layer with a thickness of 15 μm was found on the surface of the borided SMAT sample, which is obviously thicker than that formed on the borided coarse-grained sample."],["oa:W2560444437","Ti-33Nb","undercooling",35.0,null,null,null,"°C","","","","","",false,"unmapped_property","results_discussion",""],["oa:W2560444437","Ti-33Nb","thermal hysteresis",70.0,null,null,null,"°C","","","","","",false,"unmapped_property","results_discussion",""],["oa:W2560444437","Ti-36Nb","martensite formation",-25.0,null,null,null,"°C","","cooled from above f M to -25°C","","DSC","",false,"unmapped_property","results_discussion",""],["oa:W2560444437","Ti-36Nb","cooling temperature",-196.0,null,null,null,"°C","","cooled to -196°C and returned to RT","","","",false,"unmapped_property","results_discussion",""],["oa:W2560444437","Ti-38Nb","cooling temperature",-196.0,null,null,null,"°C","","cooled to -196°C and returned to RT","","","",false,"unmapped_property","results_discussion",""],["oa:W2560444437","Ti-39.5Nb","cooling temperature",-196.0,null,null,null,"°C","","cooled to -196°C and returned to RT","","","",false,"unmapped_property","results_discussion",""],["oa:W2560444437","Ti-33Nb","LM images after cooling to -196°C and returning to RT",0.0,null,null,null,"","RT","","","LM","",false,"unmapped_property","results_discussion",""],["oa:W2560444437","Ti-36Nb","MT incomplete",0.0,null,null,null,"","RT","cooled to -196°C and returned to RT","","XRD","",false,"unmapped_property","results_discussion",""],["oa:W2560444437","Ti-36Nb","fraction of transformed austenite",95.0,null,null,null,"wt%","","","martensitic α'","","",false,"unmapped_property","results_discussion",""],["oa:W2560444437","Ti-38Nb","fraction of transformed austenite",65.0,null,null,null,"wt%","","","martensitic α'","","",false,"unmapped_property","results_discussion",""],["oa:W2560444437","Ti-39.5Nb","fraction of transformed austenite",50.0,null,null,null,"wt%","","","martensitic α'","","",false,"unmapped_property","results_discussion",""],["oa:W2560824017","Ti-6Al-4V","tool life",12.0,null,null,null,"min","","","","","",false,"unmapped_property","methods",""],["oa:W2560824017","Ti-6Al-4V","flank wear",0.15,null,null,null,"mm","","","","","",false,"unmapped_property","methods",""],["oa:W2560824017","Ti-6Al-4V","residual stress",-200.0,null,null,null,"MPa","","","","","",false,"unmapped_property","methods",""],["oa:W2560824017","Ti-6Al-4V","residual stress",-330.0,null,null,null,"MPa","","","","","",false,"unmapped_property","methods",""],["oa:W2560824017","Ti-6Al-4V","residual stress",-433.0,null,null,null,"MPa","","","","","",false,"unmapped_property","methods",""],["oa:W2561289196","Ti-6Al-4V","threshold velocity",175.0,150.0,200.0,null,"m/s","","","","","",false,"unmapped_property","results_discussion",""],["oa:W2561289196","Ti-6Al-4V","water hammer pressure",919.0,null,null,null,"MPa","","","","","",false,"unmapped_property","results_discussion",""],["oa:W2561289196","Ti-6Al-4V","water hammer pressure",1032.0,null,null,null,"MPa","","","","","",false,"unmapped_property","results_discussion",""],["oa:W2561289196","Ti-6Al-4V","water hammer pressure",1148.0,null,null,null,"MPa","","","","","",false,"unmapped_property","results_discussion",""],["oa:W2561289196","Ti-6Al-4V","water hammer pressure",1392.0,null,null,null,"MPa","","","","","",false,"unmapped_property","results_discussion",""],["oa:W2561289196","Ti-6Al-4V","friction coefficient",25.0,null,null,null,"%","","UNSM-treated","","","",false,"unmapped_property","results_discussion",""],["oa:W2561289196","Ti-6Al-4V","crater width",1.0,null,null,null,"mm","","UNSM","","WDE test","",false,"unmapped_property","results_discussion",""],["oa:W2561289196","Ti-6Al-4V","residual stresses",0.25,null,null,null,"mm","","UNSM","","","",false,"unmapped_property","conclusions",""],["oa:W2563530773","Ti-6Al-4V","flow stress",50.0,null,null,null,"%","room temperature","","","compression test","1.0 × 10−4s−1 to >1300s−1",false,"unmapped_property","results",""],["oa:W2563530773","Ti-6Al-4V","flow stress",56.0,null,null,null,"%","room temperature","","","tensile test","1.0 × 10−4s−1 to >1300s−1",false,"unmapped_property","results",""],["oa:W2563530773","Ti-6Al-4V","flow stress",77.0,null,null,null,"%","room temperature","","","torsion test","1.0 × 10−4s−1 to >1300s−1",false,"unmapped_property","results",""],["oa:W2563530773","Ti-6Al-4V","flow strength",54.0,null,null,null,"%","25°C to 600°C","","","compression test","",false,"unmapped_property","results",""],["oa:W2563530773","Ti-6Al-4V","shear properties",1.8,null,null,null,"×103s-1","-100°C to 300°C","","","shear test","1.8×10³s−1 to 2.8×10³s−1",false,"unmapped_property","results",""],["oa:W2563530773","Ti-6Al-4V","hardening characteristics",1.0,null,null,null,"s-1","","as-built","","compression test","1393s−1",false,"unmapped_property",
