Repository: akhtar07/tisci-explorer

# TiSci Explorer

A read-only, static explorer for **TiSci**, an autonomous research agent for titanium alloys. TiSci reads the
titanium-alloy literature, builds a knowledge graph and a table of measured values, proposes hypotheses where the
graph has gaps, and tests them with DFT (MACE / VASP) and the ICME-lite multiscale chain.

**Live site:** https://akhtar07.github.io/tisci-explorer/

The site has seven sections:

| Section | What it shows |
|---|---|
| Overview | Corpus → graph → facts → hypotheses → verdicts, with the snapshot's counts |
| Worked example | One full loop for W in α-Ti: graph path, hypothesis, novelty check, DFT test, verdict, follow-up, DAMASK |

File: data/facts/surface_roughness.json (part 33 of 35)
"µm","","mirror polished","","","",false,"","results_discussion",""],["oa:W7171481650","L-PBF Ti-6Al-4V","Ra",0.07,null,null,null,"µm","","mirror polished","","","",false,"","discussion",""],["oa:W7201918720","Ti-6Al-4V","surface roughness ( Ra )",6.256,null,null,null,"µm","","","","","",false,"","results","However, the minimum Ra value (6.256 𝜇m) of this powder occurred under parameter set 1 (as shown in Fig. 4 (a2 ), where the fusion surface was continuous with a good overlap)."],["oa:W7201918720","Ti-6Al-4V","fusion Ra",40.0,null,null,null,"µm","","","","","",false,"","results","Compared with the PREP0–53 powder, the fusion quality of the PREP25–75 powder under parameter set 5 was signiﬁcantly poorer ( Ra > 40 𝜇m, Figs. 4 (e1 ) & (f1 ))."],["oa:W7201918720","Ti-6Al-4V","fusion Ra",22.5,15.0,30.0,null,"µm","","","","","",false,"","results","The fusion Ra of the GA0–53 powder consistently remained within the range of 15–30 𝜇m."],["oa:W7202183238","Ti-6Al-4V","surface roughness (Rz)",25.6,null,null,3.5,"µm","","as-built","","","",false,"","results","In the PEO/PVD-treated sam ples with two Nb/NbN layers, identified as the champion samples due to a ~ 90% reduction in wear rate compared to as-built samples, the PEO-induced micropore size, aver age porosity, and surface roughness (Rz) decreased from 0.2–3.5 μm, 4.24% ± 0.11, and 25.6 ± 3.5 μm to 0.2–1.5 μm, 0.23% ± 0.10, and 23.0 ± 6.8 μm, respectively."],["oa:W7202183238","Ti-6Al-4V","surface roughness (Rz)",23.0,null,null,6.8,"µm","","PEO/PVD-treated","","","",false,"","results","In the PEO/PVD-treated sam ples with two Nb/NbN layers, identified as the champion samples due to a ~ 90% reduction in wear rate compared to as-built samples, the PEO-induced micropore size, aver age porosity, and surface roughness (Rz) decreased from 0.2–3.5 μm, 4.24% ± 0.11, and 25.6 ± 3.5 μm to 0.2–1.5 μm, 0.23% ± 0.10, and 23.0 ± 6.8 μm, respectively."],["oa:W7202188864","Ti-6Al-4V","Ra",5.76,null,null,null,"µm","","reshaped","","","",false,"","methods","After reshaping, the measured Ra decreased to 5.76 μm, corresponding to an 80.1% reduction."],["oa:W7202188864","Ti-6Al-4V","Ra",4.03,null,null,null,"µm","","","","","",false,"","results","At 30% overlap, the remelted tracks connected more continuously, and Ra decreased to 4.03 μm, corresponding to an 87.4% reduction relative to the initial surface in that test."],["oa:W7202188864","Ti-6Al-4V","predicted result",5.02,null,null,null,"µm","","as-built LDED","","BO prediction","",true,"","discussion","In the present validation, the target roughness was set to 5 μm, the predicted result was 5.02 μm, and the validation experiment yielded 5.76 μm."],["oa:W7202188864","Ti-6Al-4V","Ra",1.82,null,null,null,"µm","","","","","",false,"","results","The dataset covered Ra values from 1.82 μm to 27.20 μm, indicating a wide response range for model training and testing. compares the prediction performance of RF, SVR, and XGBoost."],["oa:W7202188864","Ti-6Al-4V","measured Ra",28.98,null,null,null,"µm","","as-built LDED","","profilometry","",false,"","methods","Before reshaping, the sidewall contained a large number of adhered particles and irregular protrusions, and the measured Ra was 28.98 μm."],["oa:W7202188864","Ti-6Al-4V","target roughness",5.0,null,null,null,"µm","","as-built LDED","","experiment","",false,"","discussion","In the present validation, the target roughness was set to 5 μm, the predicted result was 5.02 μm, and the validation experiment yielded 5.76 μm."],["oa:W7202188864","Ti-6Al-4V","Ra",10.3,null,null,null,"µm","","","","","",false,"","results","At 3 mm/s, the lower line energy shortened the flow time of the molten surface layer, and Ra increased to 10.30 μm."],["oa:W7202188864","Ti-6Al-4V","Ra",10.28,null,null,null,"µm","","","","","",false,"","results","When the overlap ratio reached 20%, Ra decreased to 10.28 μm."],["oa:W7202188864","Ti-6Al-4V","Ra",28.98,null,null,null,"µm","","as-built LDED","","","",false,"","conclusions","The optimized condition of 500 W, 2.57 mm/s, 48.09% overlap, and five scans reduced Ra from 28.98 μm to 5.76 μm, corresponding to an 80.1% reduction in roughness, and the absolute deviation from the predicted value was 0.76 μm."],["oa:W7202188864","Ti-6Al-4V","validation experiment",5.76,null,null,null,"µm","","as-built LDED","","profilometry","",false,"","discussion","In the present validation, the target roughness was set to 5 μm, the predicted result was 5.02 μm, and the validation experiment yielded 5.76 μm."],["oa:W7202188864","Ti-6Al-4V","Ra",27.2,null,null,null,"µm","","","","","",false,"","results","The dataset covered Ra values from 1.82 μm to 27.20 μm, indicating a wide response range for model training and testing. compares the prediction performance of RF, SVR, and XGBoost."],["oa:W7202188864","Ti-6Al-4V","Ra",9.37,null,null,null,"µm","","","","","",false,"","results","With two scans, Ra further decreased to 9.37 μm."],["oa:W7202188864","Ti-6Al-4V","measured Ra",5.76,null,null,null,"µm","","after square-spot laser reshaping","","profilometry","",false,"","methods","After square-spot laser reshaping, the surface became smoother and more uniform, and the measured Ra decreased to 5.76 μm."],["oa:W7202188864","Ti-6Al-4V","Ra",28.98,null,null,null,"µm","","as-deposited","","","",false,"","methods","The as-deposited sidewall Ra was 28.98 μm."],["oa:W7202188864","Ti-6Al-4V","Ra",5.02,null,null,null,"µm","","","","","",true,"","methods","The final optimized parameter combination was 500 W, 2.57 mm/s, 48.09% overlap, and five scans, with a predicted Ra of 5.02 μm."],["oa:W7202188864","Ti-6Al-4V","Ra",5.0,null,null,null,"µm","","","","","",false,"","methods","The target Ra was set to 5 μm."],["oa:W7202188864","Ti-6Al-4V","Ra",28.98,null,null,null,"µm","","as-built LDED","","","",false,"","abstract","Validation reduced Ra from 28.98 μm to 5.76 μm with an 80.1% roughness reduction."],["oa:W7202188864","Ti-6Al-4V","Ra",5.76,null,null,null,"µm","","square-spot laser reshaped LDED","","","",false,"","abstract","Validation reduced Ra from 28.98 μm to 5.76 μm with an 80.1% roughness reduction."],["oa:W7202188864","Ti-6Al-4V","Ra",6.2,null,null,null,"µm","","","","","",false,"","results","When the scanning speed was 1 mm/s, the longer laser residence time promoted surface melting and viscous flow, reducing Ra to 6.20 μm."],["oa:W7202188864","Ti-6Al-4V","Ra",14.51,1.82,27.2,null,"µm","","","","confocal laser scanning microscope","",false,"","methods","The Ra values in the dataset ranged from 1.82 μm to 27.20 μm."],["oa:W7202188864","Ti-6Al-4V","Ra",7.4,null,null,null,"µm","","","","","",false,"","results","As the scanning speed increased to 2 mm/s, Ra increased to 7.40 μm."],["oa:W7202188864","Ti-6Al-4V","predicted roughness",5.02,null,null,null,"µm","","as-built LDED","","BO prediction","",true,"","results","The predicted roughness under this condition was 5.02 μm."],["oa:W7202188864","Ti-6Al-4V","Ra",5.76,null,null,null,"µm","","as-built SLM","","","",false,"","abstract","The predicted Ra was 5.02 μm, while the validation experiment yielded 5.76 μm, reducing the initial roughness from 28.98 μm by 80.1%."],["oa:W7202188864","Ti-6Al-4V","Ra",5.0,null,null,null,"µm","","optimized LDED","","","",true,"","abstract","For a target arithmetic mean roughness (Ra) of 5 μm, the optimized condition was 500 W, 2.57 mm/s, 48.09% overlap, and five scans."],["oa:W7202188864","Ti-6Al-4V","Ra",5.76,null,null,null,"µm","","optimized LDED","","","",false,"","conclusions","The optimized condition of 500 W, 2.57 mm/s, 48.09% overlap, and five scans reduced Ra from 28.98 μm to 5.76 μm, corresponding to an 80.1% reduction in roughness, and the absolute deviation from the predicted value was 0.76 μm."],["oa:W7202188864","Ti-6Al-4V","Ra",3.58,null,null,null,"µm","","","","","",false,"","results","After four scans, Ra reached 3.58 μm, nearly 90% lower than the initial surface roughness in that group."],["oa:W7202188864","Ti-6Al-4V","Ra",5.02,null,null,null,"µm","","as-built SLM","","","",true,"","abstract","The predicted Ra was 5.02 μm, while the validation experiment yielded 5.76 μm, reducing the initial roughness from 28.98 μm by 80.1%."],["oa:W7202188864","Ti-6Al-4V","Ra",11.67,null,null,null,"µm","","","","","",false,"","results","A single scan reduced Ra to 11.67 μm by removing the highest surface asperities, but some remelted particles and local boundary features remained."],["oa:W7202257693","Ti-6Al-4V","Ra",0.85,null,null,0.16,"µm","","","","","",false,"","results_discussion","Key parameters—force and abrasives—were optimized across 200/300/400 RPM for 20 min (Fig. 13), revealing the hardest composition (7.5% B4C, 12.5% ZrO2, 7.5% SiC, 4% MoS2, 68.5% Ti6Al4V) Table 7 Average surface roughness from polishing machine machining Sample symbol Ra Rq Rs Std Dev µm µm µm (±) B1 0.98 0.99 1.09 0.13 B2 1.04 1.06 1.19 0.14 B3 0.85 0.86 0.95 0.16 B4 0.96 0.97 1.05 0.09 B5 1.03 1.04 1.14 0.09 B6 1.96 1.97 2.04 0.08 B7 0.99 1.00 1.09 0.09 B8 0.89 0.90 0.99 0.15 B9 0.88 0.91 1.05 0"],["oa:W7202257693","CP-Ti Grade 5","Ra",2.19,null,null,null,"µm","","","","","",false,"","results_discussion","Triplicate scans (G1–G3) shown reinforcement-dependent topogra phy in Table 6 commercially pure metal matrix Titanium grade 5 rich B6 demonstrated peak roughness Ra = 2.19 µm; Rq = 2.20 µm; Rq/Ra≈1.008 from porosity/pull-out, simul taneously optimum B3 shown minimum Ra = 1.17 µm and Rq = 1.19 µm with low vari ability σ = ± 0.3, alongside B8 σ = ± 0.2, versus higher σ in B2/B5 = ± 0.65/ ± 0.2 due to agglomeration validate B3's superior uniformity and performance potential."],["oa:W7202257693","Ti-6Al-4V","Ra",0.98,null,null,0.13,"µm","","","","","",false,"","results_discussion","Key parameters—force and abrasives—were optimized across 200/300/400 RPM for 20 min (Fig. 13), revealing the hardest composition (7.5% B4C, 12.5% ZrO2, 7.5% SiC, 4% MoS2, 68.5% Ti6Al4V) Table 7 Average surface roughness from polishing machine machining Sample symbol Ra Rq Rs Std Dev µm µm µm (±) B1 0.98 0.99 1.09 0.13 B2 1.04 1.06 1.19 0.14 B3 0.85 0.86 0.95 0.16 B4 0.96 0.97 1.05 0.09 B5 1.03 1.04 1.14 0.09 B6 1.96 1.97 2.04 0.08 B7 0.99 1.00 1.09 0.09 B8 0.89 0.90 0.99 0.15 B9 0.88 0.91 1.05 0"],["oa:W7202257693","Ti-6Al-4V","Ra",0.96,null,null,0.09,"µm","","","","","",false,"","results_discussion","Key parameters—force and abrasives—were optimized across 200/300/400 RPM for 20 min (Fig. 13), revealing the hardest composition (7.5% B4C, 12.5% ZrO2, 7.5% SiC, 4% MoS2, 68.5% Ti6Al4V) Table 7 Average surface roughness from polishing machine machining Sample symbol Ra Rq Rs Std Dev µm µm µm (±) B1 0.98 0.99 1.09 0.13 B2 1.04 1.06 1.19 0.14 B3 0.85 0.86 0.95 0.16 B4 0.96 0.97 1.05 0.09 B5 1.03 1.04 1.14 0.09 B6 1.96 1.97 2.04 0.08 B7 0.99 1.00 1.09 0.09 B8 0.89 0.90 0.99 0.15 B9 0.88 0.91 1.05 0"],["oa:W7202257693","Ti-6Al-4V","Ra",4.15,null,null,null,"µm","","","","","",false,"","results_discussion","Equivalently, equitable formulations (B4, B8) exhibited peak Ra (~ 4.15 µm) and Rq (~ 4.19 µm) quantify, ascribable to heterogeneous profiles from embedded hard ceramic particulates with negligible disruption."],["oa:W7202257693","CP-Ti Grade 5","Ra",1.17,null,null,0.3,"µm","","","","","",false,"","results_discussion","Triplicate scans (G1–G3) shown reinforcement-dependent topogra phy in Table 6 commercially pure metal matrix Titanium grade 5 rich B6 demonstrated peak roughness Ra = 2.19 µm; Rq = 2.20 µm; Rq/Ra≈1.008 from porosity/pull-out, simul taneously optimum B3 shown minimum Ra = 1.17 µm and Rq = 1.19 µm with low vari ability σ = ± 0.3, alongside B8 σ = ± 0.2, versus higher σ in B2/B5 = ± 0.65/ ± 0.2 due to agglomeration validate B3's superior uniformity and performance potential."],["oa:W7202257693","Ti-6Al-4V","Ra",0.88,null,null,0.19,"µm","","","","","",false,"","results_discussion","Key parameters—force and abrasives—were optimized across 200/300/400 RPM for 20 min (Fig. 13), revealing the hardest composition (7.5% B4C, 12.5% ZrO2, 7.5% SiC, 4% MoS2, 68.5% Ti6Al4V) Table 7 Average surface roughness from polishing machine machining Sample symbol Ra Rq Rs Std Dev µm µm µm (±) B1 0.98 0.99 1.09 0.13 B2 1.04 1.06 1.19 0.14 B3 0.85 0.86 0.95 0.16 B4 0.96 0.97 1.05 0.09 B5 1.03 1.04 1.14 0.09 B6 1.96 1.97 2.04 0.08 B7 0.99 1.00 1.09 0.09 B8 0.89 0.90 0.99 0.15 B9 0.88 0.91 1.05 0"],["oa:W7202257693","Ti-6Al-4V","Rz",0.86,null,null,null,"µm","","reinforced with 7.5 wt.% B4C, 12.5 wt.% ZrO2, 7.5 wt.% SiC, 4 wt.% MoS2","","","",false,"","conclusions","Maximum MRR was achieved with A1B2C3D3 (etching: 0.15 gm/mim; grinding: 0.47 gm/ min; polishing: 0.09 gm/min), while minimum roughness used A3B3C3D2 (Ra = 0.76 μm, Rq = 0.78 μm, Rz = 0.86 μm)."],["oa:W7202257693","Ti-6Al-4V","Ra",1.03,null,null,0.09,"µm","","","","","",false,"","results_discussion","Key parameters—force and abrasives—were optimized across 200/300/400 RPM for 20 min (Fig. 13), revealing the hardest composition (7.5% B4C, 12.5% ZrO2, 7.5% SiC, 4% MoS2, 68.5% Ti6Al4V) Table 7 Average surface roughness from polishing machine machining Sample symbol Ra Rq Rs Std Dev µm µm µm (±) B1 0.98 0.99 1.09 0.13 B2 1.04 1.06 1.19 0.14 B3 0.85 0.86 0.95 0.16 B4 0.96 0.97 1.05 0.09 B5 1.03 1.04 1.14 0.09 B6 1.96 1.97 2.04 0.08 B7 0.99 1.00 1.09 0.09 B8 0.89 0.90 0.99 0.15 B9 0.88 0.91 1.05 0"],["oa:W7202257693","Ti-6Al-4V","Ra",0.93,null,null,0.17,"µm","","","","","",false,"","results_discussion","Key parameters—force and abrasives—were optimized across 200/300/400 RPM for 20 min (Fig. 13), revealing the hardest composition (7.5% B4C, 12.5% ZrO2, 7.5% SiC, 4% MoS2, 68.5% Ti6Al4V) Table 7 Average surface roughness from polishing machine machining Sample symbol Ra Rq Rs Std Dev µm µm µm (±) B1 0.98 0.99 1.09 0.13 B2 1.04 1.06 1.19 0.14 B3 0.85 0.86 0.95 0.16 B4 0.96 0.97 1.05 0.09 B5 1.03 1.04 1.14 0.09 B6 1.96 1.97 2.04 0.08 B7 0.99 1.00 1.09 0.09 B8 0.89 0.90 0.99 0.15 B9 0.88 0.91 1.05 0"],["oa:W7202257693","Ti-6Al-4V","Ra",0.89,null,null,0.15,"µm","","","","","",false,"","results_discussion","Key parameters—force and abrasives—were optimized across 200/300/400 RPM for 20 min (Fig. 13), revealing the hardest composition (7.5% B4C, 12.5% ZrO2, 7.5% SiC, 4% MoS2, 68.5% Ti6Al4V) Table 7 Average surface roughness from polishing machine machining Sample symbol Ra Rq Rs Std Dev µm µm µm (±) B1 0.98 0.99 1.09 0.13 B2 1.04 1.06 1.19 0.14 B3 0.85 0.86 0.95 0.16 B4 0.96 0.97 1.05 0.09 B5 1.03 1.04 1.14 0.09 B6 1.96 1.97 2.04 0.08 B7 0.99 1.00 1.09 0.09 B8 0.89 0.90 0.99 0.15 B9 0.88 0.91 1.05 0"],["oa:W7202257693","Ti-6Al-4V","Ra",0.99,null,null,0.09,"µm","","","","","",false,"","results_discussion","Key parameters—force and abrasives—were optimized across 200/300/400 RPM for 20 min (Fig. 13), revealing the hardest composition (7.5% B4C, 12.5% ZrO2, 7.5% SiC, 4% MoS2, 68.5% Ti6Al4V) Table 7 Average surface roughness from polishing machine machining Sample symbol Ra Rq Rs Std Dev µm µm µm (±) B1 0.98 0.99 1.09 0.13 B2 1.04 1.06 1.19 0.14 B3 0.85 0.86 0.95 0.16 B4 0.96 0.97 1.05 0.09 B5 1.03 1.04 1.14 0.09 B6 1.96 1.97 2.04 0.08 B7 0.99 1.00 1.09 0.09 B8 0.89 0.90 0.99 0.15 B9 0.88 0.91 1.05 0"],["oa:W7202257693","Ti-6Al-4V","Ra",1.96,null,null,0.08,"µm","","","","","",false,"","results_discussion","Trip licate scans (P1–P3) average result consolidate within Table 7 demonstrated commer cially pure metal matrix Titanium grade 5 rich B6 with higher roughness Ra = 1.96 µm; Rq = 1.97 µm; Rq/Ra≈1.001; σ = ± 0.08from uniform reinforcement exposure, opti mum B3 with marvelous smoothness Ra = 0.85 µm; Rq = 0.86 µm, and B9 at lowest Ra = 0.88 µm but superior variability (σ = ± 0.19); harmonious and compatible Ra-Rq ratios confirmed flawless integrity, affirming B3's topographic excellence."],["oa:W7202257693","Ti-6Al-4V","Ra",0.85,null,null,null,"µm","","","","","",false,"","results_discussion","Trip licate scans (P1–P3) average result consolidate within Table 7 demonstrated commer cially pure metal matrix Titanium grade 5 rich B6 with higher roughness Ra = 1.96 µm; Rq = 1.97 µm; Rq/Ra≈1.001; σ = ± 0.08from uniform reinforcement exposure, opti mum B3 with marvelous smoothness Ra = 0.85 µm; Rq = 0.86 µm, and B9 at lowest Ra = 0.88 µm but superior variability (σ = ± 0.19); harmonious and compatible Ra-Rq ratios confirmed flawless integrity, affirming B3's topographic excellence."],["oa:W7202257693","Ti-6Al-4V","Ra",0.76,null,null,null,"µm","","","","Taguchi L9","",false,"","abstract","Taguchi L9 optimization identified A1B2C3D3 for maximum MRR (0.47 gm/min grinding) and A1B1C1D3 for minimum Ra (0.76 µm post-polishing), highlighting efficiency-quality trade-offs, with grinding most effective for stock removal."],["oa:W7202257693","Ti-6Al-4V","Ra",0.88,null,null,0.19,"µm","","","","","",false,"","results_discussion","Trip licate scans (P1–P3) average result consolidate within Table 7 demonstrated commer cially pure metal matrix Titanium grade 5 rich B6 with higher roughness Ra = 1.96 µm; Rq = 1.97 µm; Rq/Ra≈1.001; σ = ± 0.08from uniform reinforcement exposure, opti mum B3 with marvelous smoothness Ra = 0.85 µm; Rq = 0.86 µm, and B9 at lowest Ra = 0.88 µm but superior variability (σ = ± 0.19); harmonious and compatible Ra-Rq ratios confirmed flawless integrity, affirming B3's topographic excellence."],["oa:W7202257693","Ti-6Al-4V","Ra",1.96,null,null,0.08,"µm","","","","","",false,"","results_discussion","Key parameters—force and abrasives—were optimized across 200/300/400 RPM for 20 min (Fig. 13), revealing the hardest composition (7.5% B4C, 12.5% ZrO2, 7.5% SiC, 4% MoS2, 68.5% Ti6Al4V) Table 7 Average surface roughness from polishing machine machining Sample symbol Ra Rq Rs Std Dev µm µm µm (±) B1 0.98 0.99 1.09 0.13 B2 1.04 1.06 1.19 0.14 B3 0.85 0.86 0.95 0.16 B4 0.96 0.97 1.05 0.09 B5 1.03 1.04 1.14 0.09 B6 1.96 1.97 2.04 0.08 B7 0.99 1.00 1.09 0.09 B8 0.89 0.90 0.99 0.15 B9 0.88 0.91 1.05 0"],["oa:W7202257693","Ti-6Al-4V","Ra",1.04,null,null,0.14,"µm","","","","","",false,"","results_discussion","Key parameters—force and abrasives—were optimized across 200/300/400 RPM for 20 min (Fig. 13), revealing the hardest composition (7.5% B4C, 12.5% ZrO2, 7.5% SiC, 4% MoS2, 68.5% Ti6Al4V) Table 7 Average surface roughness from polishing machine machining Sample symbol Ra Rq Rs Std Dev µm µm µm (±) B1 0.98 0.99 1.09 0.13 B2 1.04 1.06 1.19 0.14 B3 0.85 0.86 0.95 0.16 B4 0.96 0.97 1.05 0.09 B5 1.03 1.04 1.14 0.09 B6 1.96 1.97 2.04 0.08 B7 0.99 1.00 1.09 0.09 B8 0.89 0.90 0.99 0.15 B9 0.88 0.91 1.05 0"],["oa:W7202257693","Ti-6Al-4V","Ra",3.63,null,null,null,"µm","","","","","",false,"","results_discussion","Sur face morphology reveled profound reliance on hybrid reinforcement ratios: high-SiC compositions (e.g., B5), plagued by agglomeration-induced porosity, registered the low est Ra (3.63 µm)—an artifact of metallographic smearing in under-consolidated com pacts rather than authentic densification."],["oa:W7202257693","Ti-6Al-4V","Ra",0.76,null,null,null,"µm","","reinforced with 7.5 wt.% B4C, 12.5 wt.% ZrO2, 7.5 wt.% SiC, 4 wt.% MoS2","","","",false,"","conclusions","Maximum MRR was achieved with A1B2C3D3 (etching: 0.15 gm/mim; grinding: 0.47 gm/ min; polishing: 0.09 gm/min), while minimum roughness used A3B3C3D2 (Ra = 0.76 μm, Rq = 0.78 μm, Rz = 0.86 μm)."],["oa:W7202257693","Ti-6Al-4V","Rq",0.78,null,null,null,"µm","","reinforced with 7.5 wt.% B4C, 12.5 wt.% ZrO2, 7.5 wt.% SiC, 4 wt.% MoS2","","","",false,"","conclusions","Maximum MRR was achieved with A1B2C3D3 (etching: 0.15 gm/mim; grinding: 0.47 gm/ min; polishing: 0.09 gm/min), while minimum roughness used A3B3C3D2 (Ra = 0.76 μm, Rq = 0.78 μm, Rz = 0.86 μm)."],["oa:W7202257693","Ti-6Al-4V","Rq",4.19,null,null,null,"µm","","","","","",false,"","results_discussion","Equivalently, equitable formulations (B4, B8) exhibited peak Ra (~ 4.15 µm) and Rq (~ 4.19 µm) quantify, ascribable to heterogeneous profiles from embedded hard ceramic particulates with negligible disruption."],["oa:W7202257693","CP-Ti Grade 5","Rq",2.2,null,null,null,"µm","","","","","",false,"","results_discussion","Triplicate scans (G1–G3) shown reinforcement-dependent topogra phy in Table 6 commercially pure metal matrix Titanium grade 5 rich B6 demonstrated peak roughness Ra = 2.19 µm; Rq = 2.20 µm; Rq/Ra≈1.008 from porosity/pull-out, simul taneously optimum B3 shown minimum Ra = 1.17 µm and Rq = 1.19 µm with low vari ability σ = ± 0.3, alongside B8 σ = ± 0.2, versus higher σ in B2/B5 = ± 0.65/ ± 0.2 due to agglomeration validate B3's superior uniformity and performance potential."],["oa:W7202257693","Ti-6Al-4V","Ra",3.93,null,null,0.13,"µm","","","","","",false,"","results_discussion","The opti mized hybrid (B3) achieved superlative uniformity, with moderate Ra (3.93 µm) and minimum variability (σ = ± 0.13), underscored by tight Ra-Rq congruence that signals homogeneous reinforcement distribution and robust matrix integrity."],["oa:W7202257693","Ti-6Al-4V","Ra",1.17,null,null,0.2,"µm","","","","","",false,"","results_discussion","Triplicate scans (G1–G3) shown reinforcement-dependent topogra phy in Table 6 commercially pure metal matrix Titanium grade 5 rich B6 demonstrated peak roughness Ra = 2.19 µm; Rq = 2.20 µm; Rq/Ra≈1.008 from porosity/pull-out, simul taneously optimum B3 shown minimum Ra = 1.17 µm and Rq = 1.19 µm with low vari ability σ = ± 0.3, alongside B8 σ = ± 0.2, versus higher σ in B2/B5 = ± 0.65/ ± 0.2 due to agglomeration validate B3's superior uniformity and performance potential."],["oa:W7202336196","Ti-6Al-4V","surface roughness",0.0,null,null,null,"","","as-built","","","",false,"unit_missing","results",""],["oa:W7202336196","Ti-6Al-4V","surface roughness",0.0,null,null,null,"","","machined","","","",false,"unit_missing","results",""],["oa:W7203790980","Ti-6Al-4V","Ra",0.166,null,null,null,"µm","","","","","",false,"","results_discussion","Conversely, the most favorable results were achieved using MQL (Veg) (MQL with vegetable (sunflower) oil) and MQL (Veg) + MoS₂ with values of 0.159 µm and 0.166 µm, respectively."],["oa:W7203790980","Ti-6Al-4V","Ra",0.645,null,null,null,"µm","","","","","",false,"","results_discussion","Regarding average surface roughness (Ra), the poorest surface quality was observed under dry cutting conditions (Ra = 0.645 µm)."],["oa:W7203790980","Ti6Al4V ELI (Grade 23)","Ra",0.159,null,null,null,"µm","","","","","",false,"","abstract","Sunflower oil-based MQL yielded the lowest Ra (0.159 µm), a 75% reduction from dry cutting (0.645 µm), whereas MoS₂ addition showed no statistically significant surface finish improvement."],["oa:W7203790980","Ti6Al4V ELI (Grade 23)","Ra",0.645,null,null,null,"µm","","","","","",false,"","abstract","Sunflower oil-based MQL yielded the lowest Ra (0.159 µm), a 75% reduction from dry cutting (0.645 µm), whereas MoS₂ addition showed no statistically significant surface finish improvement."],["oa:W7203790980","Ti-6Al-4V","surface roughness (Ra)",0.159,null,null,null,"µm","","","","","",false,"","conclusions","The integration of MQL strategies significantly enhanced surface quality, improving surface roughness (Ra) by up to 75% compared to dry cutting (from 0.645 µm to 0.159 µm)."],["oa:W7203790980","Ti-6Al-4V","Ra",0.159,null,null,null,"µm","","","","","",false,"","results_discussion","Conversely, the most favorable results were achieved using MQL (Veg) (MQL with vegetable (sunflower) oil) and MQL (Veg) + MoS₂ with values of 0.159 µm and 0.166 µm, respectively."],["oa:W7204824728","Ti-6Al-4V","surface roughness values",0.0,null,null,null,"","","shot peened 200% coverage ratio","","","",false,"unit_missing","methods","The surface roughness values of Ti-6Al- 4V samples produced by additive manufacturing are reduced by the shot peening process."],["oa:W7204824728","Ti-6Al-4V","surface roughness values",0.0,null,null,null,"","","as-built SLM","","","",false,"unit_missing","methods","The surface roughness values of Ti-6Al- 4V samples produced by additive manufacturing are reduced by the shot peening process."],["oa:W7204824728","Ti-6Al-4V","surface roughness values",0.0,null,null,null,"","","shot peened 100% coverage ratio","","","",false,"unit_missing","methods","The surface roughness values of Ti-6Al- 4V samples produced by additive manufacturing are reduced by the shot peening process."],["oa:W7205016323","Ti-15V-3Cr-3Sn-3Al","thickness",0.8,null,null,null,"µm","","C2T32","","SEM","",false,"","methods","SEM images revealed a dense featureless surface layer with 0.8, 3.0 and 1.6 μm thickness for C2T32, C3TAg32 and C3TAu32 samples respectively."],["oa:W7205016323","C2T32","surface roughness (Ra)",0.18,null,null,null,"µm","","","","","",false,"","discussion","This is because the surface roughness (Ra) of C3TAu32 (0.28 µm) and C3TAg32 (0.43 µm) is higher than that for C2T32 (0.18 µm) and the lambda ratio and hence the effectiveness of lubrication of the C3T Just Accepted"],["oa:W7205016323","C3TAu32","surface roughness (Ra)",0.28,null,null,null,"µm","","","","","",false,"","discussion","This is because the surface roughness (Ra) of C3TAu32 (0.28 µm) and C3TAg32 (0.43 µm) is higher than that for C2T32 (0.18 µm) and the lambda ratio and hence the effectiveness of lubrication of the C3T Just Accepted"],["oa:W7205016323","Ti-15V-3Cr-3Sn-3Al","thickness",1.6,null,null,null,"µm","","C3TAu32","","SEM","",false,"","methods","SEM images revealed a dense featureless surface layer with 0.8, 3.0 and 1.6 μm thickness for C2T32, C3TAg32 and C3TAu32 samples respectively."],["oa:W7205016323","Ti-15V-3Cr-3Sn-3Al","thickness",3.0,null,null,null,"µm","","C3TAg32","","SEM","",false,"","methods","SEM images revealed a dense featureless surface layer with 0.8, 3.0 and 1.6 μm thickness for C2T32, C3TAg32 and C3TAu32 samples respectively."],["oa:W7205016323","C3TAg32","surface roughness (Ra)",0.43,null,null,null,"µm","","","","","",false,"","discussion","This is because the surface roughness (Ra) of C3TAu32 (0.28 µm) and C3TAg32 (0.43 µm) is higher than that for C2T32 (0.18 µm) and the lambda ratio and hence the effectiveness of lubrication of the C3T Just Accepted"],["oa:W7206802230","Ti-4.5Al-3V-2Mo-2Fe","Rz",5.54,1.13,9.98,null,"micras","","","","","",false,"unit_mismatch","methods",""],["oa:W7206802230","Ti-4.5Al-3V-2Mo-2Fe","Ra",1.84,0.19,0.65,null,"micras","","","","","",false,"unit_mismatch","methods",""],["oa:W7206802230","Ti-4.5Al-3V-2Mo-2Fe","Rz",8.7433,7.8,9.98,null,"micras","","","","","",false,"unit_mismatch","methods",""],["oa:W7206876014","Ti-5.5Al-3.5V","Rugosidad (Ra µm)",5.0,null,null,null,"µm","","DED SLM","","","",false,"","abstract",""],["oa:W7208144403","Ti-29Nb-13Ta-4.6Zr","roughness",2.0,null,null,null,"µm","","as-forged","","","",false,"","methods","The as-forged bars of Ti–29Nb–13Ta–4.6Zr were machined into a disk shape of 18 mm diameter with 1 mm thickness and its surface was sandblasted into a roughness of around 2 µm."],["oa:W7208234671","CP-Ti Grade 2","Ra",78.0,null,null,null,"µm","","as-built","","","",false,"","results_discussion","as Ra = 78 μm."],["oa:W7212078574","Ti-6Al-4V","Ra",0.4,null,null,null,"µm","","","","","",false,"","methods","Surface roughness decreases with an increase in nose radius, the optimal surface roughness is recorded for a nose radius of 0.8 mm, and increases with an increase of feed rate, the lowest surface roughness is recorded for a feed rate of 0.05 mm/rev."],["oa:W7212410046","Ti_1-1","Ra",2.9,null,null,null,"µm","","as-built LPBF","","μCT","",false,"","results",""],["oa:W7212410046","Ti_1-1","Rz",27.4,null,null,null,"µm","","as-built LPBF","","μCT","",false,"","results",""],["oa:W7212410046","Ti-6Al-4V","Ra",22.5,15.0,30.0,null,"µm","","","","μCT","",false,"","abstract",""],["oa:W7212410046","Ti-6Al-4V","Sa",22.5,15.0,30.0,null,"µm","","","","μCT","",false,"","abstract",""],["oa:W7212410046","Ti-6Al-4V","Rz",250.0,200.0,300.0,null,"µm","","","","μCT","",false,"out_of_range","abstract",""],["oa:W7212410046","Ti-6Al-4V","Sz",250.0,200.0,300.0,null,"µm","","","","μCT","",false,"out_of_range","abstract",""],["oa:W7212410046","Ti-6Al-4V","S_a",30.84,null,null,0.01,"µm","","135°","","CLM","",false,"","results",""],["oa:W7212410046","Ti-6Al-4V","S_z",307.2,null,null,1.54,"µm","","135°","","CLM","",false,"out_of_range","results",""],["oa:W7212410046","Ti-6Al-4V","R_a",30.52,null,null,0.49,"µm","","135°","","CLM","",false,"","results",""],["oa:W7212410046","Ti-6Al-4V","R_z",264.56,null,null,6.73,"µm","","135°","","CLM","",false,"out_of_range","results",""],["oa:W7212410046","Ti-6Al-4V","Ra",1.35,null,null,null,"µm","","as-built","","CLM","",false,"","results",""],["oa:W7212410046","Ti-6Al-4V","Rz",8.5,null,null,null,"µm","","as-built","","CLM","",false,"","results",""],["oa:W7212410046","Ti-6Al-4V","Sa",1.6,null,null,null,"µm","","as-built","","CLM","",false,"","results",""],["oa:W7212410046","Ti-6Al-4V","Sz",30.0,null,null,null,"µm","","as-built","","μCT","",false,"","results",""],["oa:W7212410046","Ti-6Al-4V","Sz",10.2,null,null,null,"µm","","as-built","","CLM","",false,"","results",""],["oa:W7212410046","Inconel 625","Ra",1.1,null,null,null,"µm","","as-built","","CLM","",false,"","results",""],["oa:W7212410046","Ti_1-1","Ra",5.1,null,null,null,"µm","","as-built LPBF","","μCT","",false,"","results",""],["oa:W7212410046","Inconel 625","Sa",1.3,null,null,null,"µm","","as-built","","CLM","",false,"","results",""],["oa:W7212410046","Inconel 625","Rz",7.2,null,null,null,"µm","","as-built","","CLM","",false,"","results",""],["oa:W7212410046","Ti-6Al-4V","Ra",1.4,null,null,null,"µm","","as-built","","CLM","",false,"","results",""],["oa:W7212410046","Ti-6Al-4V","Rz",8.9,null,null,null,"µm","","as-built","","CLM","",false,"","results",""],["oa:W7212410046","Ti-6Al-4V","Sa",1.6,null,null,null,"µm","","as-built","","CLM","",false,"","results",""],["oa:W7212410046","Ti-6Al-4V","Rz",30.0,null,null,null,"µm","","as-built","","CLM","",false,"","results",""],["oa:W7212410046","Ti-6Al-4V","Sz",10.5,null,null,null,"µm","","as-built","","CLM","",false,"","results",""],["oa:W7212410046","Ti-6Al-4V","Ra",30.0,null,null,null,"µm","","as-built","","CLM","",false,"","results",""],["oa:W7212410046","Ti-6Al-4V","Ra",30.0,null,null,null,"µm","","as-built","","","",false,"","abstract",""],["oa:W7212410046","Ti-6Al-4V","Ra",5.0,null,null,null,"µm","","chemically finished","","","",false,"","abstract",""],["oa:W7212410046","Ti_1-1","Ra",27.6,null,null,0.4,"µm","","as-built LPBF","","μCT","",false,"","results",""],["oa:W7212410046","Inconel 625","Sz",8.8,null,null,null,"µm","","as-built","","CLM","",false,"","results",""],["oa:W7212410046","Ti_1-1","Rz",242.9,null,null,5.7,"µm","","as-built LPBF","","μCT","",false,"out_of_range","results",""],["oa:W7212410046","Ti-6Al-4V","Sa",30.0,null,null,null,"µm","","as-built","","μCT","",false,"","results",""],["oa:W7212410046","Ti_1-1","Sa",26.3,null,null,0.1,"µm","","as-built LPBF","","μCT","",false,"","results",""],["oa:W7212410046","Ti_1-1","Sz",262.8,null,null,2.6,"µm","","as-built LPBF","","μCT","",false,"out_of_range","results",""],["oa:W7212410046","Ti_1-1","Ra",1.1,null,null,null,"µm","","as-built LPBF","","μCT","",false,"","results",""],["oa:W7212410046","Ti_1-1","Rz",24.4,null,null,null,"µm","","as-built LPBF","","μCT","",false,"","results",""],["oa:W7212410046","Ti_1-1","Rz",21.7,null,null,null,"µm","","as-built LPBF","","μCT","",false,"","results",""],["oa:W7212410046","Ti-6Al-4V","ܴ ௔",20.0,10.0,30.0,null,"µm","","as-built SLM","","","",false,"","abstract",""],["oa:W7213491917","Ti-6Al-4V","Sa value",0.74,null,null,null,"µm","","","","optical profilometry","",false,"","results_discussion","The Sa value was observed to drop to 0.74 μm, indicating a 47% reduction in surface roughness compared to CT and a 12% reduction when compared to PEAT at 150 A."],["oa:W7213491917","Ti-6Al-4V","surface roughness",1.422,null,null,null,"µm","","","","optical profilometry","",false,"","results_discussion","From Fig. 6 (a), it is evident that the sur face roughness obtained from CT is the highest (with a measurement of 1.422 μm)."],["oa:W7213491917","Ti-6Al-4V","surface roughness",0.859,null,null,null,"µm","","","","optical profilometry","",false,"","results_discussion","Interestingly, at a peak current of 150 A, the reduction is ~ 40% compared to CT, with a surface roughness of 0.859 μm."],["oa:W7213491917","Ti-6Al-4V","Sa value",1.408,null,null,null,"µm","","","","optical profilometry","",false,"","results_discussion","1 3 The International Journal of Advanced Manufacturing Technology with an Sa value of 1.408 μm."],["oa:W7213491917","Ti-6Al-4V","Sa value",1.362,null,null,null,"µm","","","","optical profilometry","",false,"","results_discussion","With EAT at 50 A, there was a noticeable reduction in surface roughness with a Sa value of 1.362 μm."],["oa:W878693017","Ti-6Al-4V","Nd-Yag Absorptivity",0.35,null,null,null,"","","","","","",false,"unit_missing","methods",""],["oa:W878693017","Ti-6Al-4V","Emissivity",0.25,null,null,null,"","","","","","",false,"unit_missing","methods",""],["oa:W878693017","Ti-6Al-4V","surface roughness",0.3,null,null,null,"µm","","","","","",false,"","methods",""],["oa:W881728671","Ti-6Al-4V","Ra",0.22,null,null,null,"µm","","","","Mitutoyo Surftest SJ-210","",false,"","methods",""],["oa:W881728671","Ti-6Al-4V","Ra",0.41,null,null,null,"µm","","","","Mitutoyo Surftest SJ-210","",false,"","methods",""],["oapen:0e3ecc02-493d-42db-a2f7-8758c06d10d0","Ti-6Al-4V","Rauheit",12.0,null,null,null,"µm","","","","","",false,"","part 3",""],["oapen:0e3ecc02-493d-42db-a2f7-8758c06d10d0","Ti-6Al-4V","Rauheit",40.0,null,null,null,"µm","","","","","",false,"","part 3",""],["oapen:0e3ecc02-493d-42db-a2f7-8758c06d10d0","Ti-6Al-4V","Rauheit",70.0,null,null,null,"µm","","","","","",false,"","part 3",""],["oapen:0e3ecc02-493d-42db-a2f7-8758c06d10d0","Ti-6Al-4V","Rauheit",45.0,null,null,null,"µm","","","","","",false,"","part 3",""],["oapen:0e3ecc02-493d-42db-a2f7-8758c06d10d0","Ti-6Al-4V","Ra",6.0,2.0,10.0,null,"µm","","","","","",false,"","part 3",""],["oapen:0e3ecc02-493d-42db-a2f7-8758c06d10d0","Ti-6Al-4V","Ra",87.5,75.0,100.0,null,"µm","","","","","",false,"","part 3",""],["oapen:0e3ecc02-493d-42db-a2f7-8758c06d10d0","Ti-6Al-4V","Rauheit",17.0,null,null,null,"µm","","","","","",false,"","part 3",""],["oapen:3474b25d-144b-4ba5-823a-409395033b17","Ti-6Al-4V","Ra",0.3,null,null,0.0,"µm","","as-delivered","","","",false,"","part 0",""],["oapen:3474b25d-144b-4ba5-823a-409395033b17","1.4404","Rz",1.5,1.4,1.6,0.1,"µm","","as-received 2B","","","",false,"","part 0",""],["oapen:3474b25d-144b-4ba5-823a-409395033b17","1.4404","Ra",0.1,0.1,0.1,0.0,"µm","","as-received 2B","","","",false,"","part 0",""],["oapen:3474b25d-144b-4ba5-823a-409395033b17","1.4404","Rz",4.8,4.3,5.3,0.5,"µm","","as-built PBF-LB","","","",false,"","part 0",""],["oapen:3474b25d-144b-4ba5-823a-409395033b17","1.4404","Ra",0.5,0.5,0.5,0.0,"µm","","as-built PBF-LB","","","",false,"","part 0",""],["oapen:3474b25d-144b-4ba5-823a-409395033b17","Ti-6Al-4V","Rz",2.6,null,null,0.2,"µm","","as-delivered","","","",false,"","part 0",""],["oapen:9646fdb6-9baf-465c-9f17-0b0e9423aec2","Ti-6Al-4V","gemittelte Rautiefe",65.6,null,null,null,"µm","","","","","",false,"","part 2",""],["oapen:9646fdb6-9baf-465c-9f17-0b0e9423aec2","Ti-6Al-4V","Ebenheitsabweichung",30.0,null,null,null,"µm","","","","","",false,"","part 2",""],["oapen:9646fdb6-9baf-465c-9f17-0b0e9423aec2","Ti-6Al-4V","maximale z-Abweichung",150.0,null,null,400.0,"µm","","","","optisches Messsystem ATOS","",false,"","part 2",""],["oapen:a7cad63f-0e93-4d95-b3de-38e73ee566c3","","R𝑧",4.1,null,null,null,"µm","","","","","",false,"","part 2",""],["oapen:a7cad63f-0e93-4d95-b3de-38e73ee566c3","","R𝑧",2.5,null,null,null,"µm","","","","","",false,"","part 2",""],["oapen:a7cad63f-0e93-4d95-b3de-38e73ee566c3","","R𝑧",2.9,null,null,null,"µm","","","","","",false,"","part 2",""],["oapen:a7cad63f-0e93-4d95-b3de-38e73ee566c3","","R𝑧",33.2,null,null,12.4,"µm","","","","","",false,"","part 2",""],["oapen:a7cad63f-0e93-4d95-b3de-38e73ee566c3","","R𝑧",55.7,null,null,8.5,"µm","","","","","",false,"","part 2",""],["oapen:a7cad63f-0e93-4d95-b3de-38e73ee566c3","","Oberflächenrauheit",25.0,25.0,25.0,null,"µm","","","","","",false,"","part 1",""],["oapen:a7cad63f-0e93-4d95-b3de-38e73ee566c3","","R𝑧",3.3,null,null,null,"µm","","","","","",false,"","part 2",""],["openaire:027b513adcfc871ae625166637199afd","Ti-6Al-4V","ortalama yüzey pürüzlülük",2.0,2.0,2.0,null,"µm","","işlem görmemiş","","erozif aşınma testi","",false,"","abstract","Erozif aşınma testleri sonrası yüzey pürüzlülüğü Şekil 5.40’da bilyalı dövülen yüzeylerin 1,5 bar partikül püskürtme basıncı altında erozif aşındırılmaları sonucunda elde edilen ortalama yüzey pürüzlülük değerleri verilmiştir. Şekil genel olarak incelendiğinde bilyalı dövme sonrası çok yüksek olan ortalama pürüzlülük değerlerinin erozif aşınma sonrası düştüğü (yaklaşık 2 µm) belirlenmiştir. İşlem görmemiş Ti6Al4V kontrol numunesinin düşük ortalama yüzey pürüzlülüğü değeri erozif aşınma testleri "],["openaire:027b513adcfc871ae625166637199afd","Ti-6Al-4V","ortalama çizgisel pürüzlülük (Ra)",0.0,null,null,null,"µm","","forged","","optical profilometry","",false,"out_of_range","abstract","Ortalama çizgisel pürüzlülük değerleri belirlenirken x ekseni doğrultusunda 200 μm’de bir ölçüm alınmıştır."],["openaire:027b513adcfc871ae625166637199afd","Ti-6Al-4V","ortalama yüzey pürüzlülük",2.0,2.0,2.0,null,"µm","","bilyalı dövme sonrası","","erozif aşınma testi","",false,"","abstract","Erozif aşınma testleri sonrası yüzey pürüzlülüğü Şekil 5.40’da bilyalı dövülen yüzeylerin 1,5 bar partikül püskürtme basıncı altında erozif aşındırılmaları sonucunda elde edilen ortalama yüzey pürüzlülük değerleri verilmiştir. Şekil genel olarak incelendiğinde bilyalı dövme sonrası çok yüksek olan ortalama pürüzlülük değerlerinin erozif aşınma sonrası düştüğü (yaklaşık 2 µm) belirlenmiştir. İşlem görmemiş Ti6Al4V kontrol numunesinin düşük ortalama yüzey pürüzlülüğü değeri erozif aşınma testleri "],["openaire:027b513adcfc871ae625166637199afd","Ti-6Al-4V","ortalama çizgisel yüzey pürüzlülüğü (Ra)",0.0,null,null,null,"µm","","shot peened","","optical profilometry","",false,"out_of_range","abstract","72 Şekil 5.6’te küçük çaplı (0,09 - 0,14 mm elek aralığı) paslanmaz çelik bilyalar kullanılarak 2 bar ve 5 bar püskürtme basıncında dövülen numunelerin ortalama çizgisel yüzey pürüzlülüğü (Ra) değerleri ve çizgisel pürüzlülüğün ölçüldüğü kesit görüntüsü verilmiştir. Şekil incelendiğinde ortalama çizgisel pürüzlülüğün (Ra) püskürtme basıncının artması ile arttığı belirlenmiştir. Şekil 5.7’ de ise Şekil 5.6’ da verilen parametreler altında dövülen numunelerin ortalama alansal pürüzlülüğü (Sa) değe"],["openaire:027b513adcfc871ae625166637199afd","Ti-6Al-4V","Ra",0.35,null,null,null,"µm","","as-built","","","",false,"unit_suspect","abstract","Şekil 3.1. a) İşlem görmemiş, b) 0,25 MPa püskürtme basıncı ile 15 dakika, c) 0,25 MPa püskürtme basıncı ile 30 dakika dövülmüş numunelerin 3 boyutlu yüzey görüntüsü, d) Basınca ve zaman bağlı yüzey pürüzlülüğü değerleri [31] Liu ve arkadaşları gerçekleştirdikleri çalışmada Ti6Al4V alaşımına farklı püskürtme basıncında (0,15-0,35 MPa) ve farklı püskürtme sürelerinde (15-60 dakika) bilyalı dövme uygulamış, bilyalı dövmenin malzemenin mikro yapısına ve yüzey pürüzlülüğüne etkisini incelemiştir. Ça"],["openaire:027b513adcfc871ae625166637199afd","Ti-6Al-4V","ortalama yüzey pürüzlülüğü",2.0,2.0,2.0,null,"µm","","işlem görmemiş kontrol","","","",false,"","abstract","Erozif Aşınma Testleri Sonrası Yüzey Pürüzlülüğü Bilyalı dövme sonrası çok yüksek olan ortalama pürüzlülük değerlerinin erozif aşınma sonrası düştüğü (yaklaşık 2 µm) belirlenmiştir. İşlem görmemiş Ti6Al4V kontrol numunesinin düşük ortalama yüzey pürüzlülüğü değeri erozif aşınma testleri sonrası artarak 2 µm değerine ulaşmıştır."],["openaire:027b513adcfc871ae625166637199afd","Ti-6Al-4V","ortalama alan pürüzlülük (Sa)",0.0,null,null,null,"µm","","forged","","optical profilometry","",false,
