Repository: akhtar07/tisci-explorer

# TiSci Explorer

A read-only, static explorer for **TiSci**, an autonomous research agent for titanium alloys. TiSci reads the
titanium-alloy literature, builds a knowledge graph and a table of measured values, proposes hypotheses where the
graph has gaps, and tests them with DFT (MACE / VASP) and the ICME-lite multiscale chain.

**Live site:** https://akhtar07.github.io/tisci-explorer/

The site has seven sections:

| Section | What it shows |
|---|---|
| Overview | Corpus → graph → facts → hypotheses → verdicts, with the snapshot's counts |
| Worked example | One full loop for W in α-Ti: graph path, hypothesis, novelty check, DFT test, verdict, follow-up, DAMASK |

File: data/facts/yield_strength.json (part 33 of 51)
"",false,"unit_missing","conclusions","(1) Compared with uniform and graded IW-P lattice structures, LF and QF IW-P lattice structures showed higher elastic modulus and yield strength with the same volume fraction."],["oa:W4241455193","Ti-6Al-4V","yield stress",0.0,null,null,null,"","room temperature","","","compressive test","",true,"unit_missing","results_discussion","Nonetheless, the elastic modulus was lower than that in the experimental and the yield stress was higher, as shown in Table3."],["oa:W4243368178","","yield strength",586.0543,null,null,null,"MPa","room temperature","aged condition of bar stock","","","",false,"","results_discussion",""],["oa:W4243368178","","0.2% offset yield strength",0.0,null,null,null,"","","","","","",false,"unit_missing","methods",""],["oa:W4243368178","","yield strength",758.4233,null,null,null,"MPa","","1350°F-16 hour aging","","","",false,"","results_discussion",""],["oa:W4245155353","Ti-6Al-4V","flow stresses",0.0,null,null,null,"","600–900 °C","as-built SLM","","","1 s−1",false,"unit_missing","conclusions","Study shows that flow stresses of as-built SLM-produced material higher than that of conventional wrought in the temperature range from 600 to 900 °C."],["oa:W4248995944","CP-Ti Grade 2","Yield strength, Rp0.2, MPa",371.8,null,null,5.7,"MPa","","as-received","equiaxed α","","",false,"","results_discussion","Measured 6.18 3.51 0.21 0.48 – – – – 88.18 Table 3 Static mechanical properties of the materials used (average values with standard deviation from three tested specimens) CP-Ti Ti-6Al-4V Modulus of elasticity, E, GPa 99.8 ± 4.1 99.5 ± 2.5 Yield strength, Rp0.2, MPa 371.8 ± 5.7 972.5 ± 5.8 Ultimate tensile strength, Rm, MPa 433.8 ± 4.2 1045.0 ± 5.9 Elongation at break, A,% 31.2 ± 0.6 15.4 ± 2.1 Table 2 Nominal chemical composition (wt.%) of the CP-Ti (Grade 2) [13] C Fe H N O Other Ti AMS 4902E <"],["oa:W4248995944","Ti-6Al-4V","Yield strength, Rp0.2, MPa",972.5,null,null,5.8,"MPa","","as-received","globular α","","",false,"","results_discussion","Measured 6.18 3.51 0.21 0.48 – – – – 88.18 Table 3 Static mechanical properties of the materials used (average values with standard deviation from three tested specimens) CP-Ti Ti-6Al-4V Modulus of elasticity, E, GPa 99.8 ± 4.1 99.5 ± 2.5 Yield strength, Rp0.2, MPa 371.8 ± 5.7 972.5 ± 5.8 Ultimate tensile strength, Rm, MPa 433.8 ± 4.2 1045.0 ± 5.9 Elongation at break, A,% 31.2 ± 0.6 15.4 ± 2.1 Table 2 Nominal chemical composition (wt.%) of the CP-Ti (Grade 2) [13] C Fe H N O Other Ti AMS 4902E <"],["oa:W4252360902","Ti-6Al-4V","Yield strength (YS)",0.0,null,null,null,"","","","","tensile test","",false,"unit_missing","results_discussion",""],["oa:W4252360902","Ti-6Al-4V","yield strength",45.0,null,null,null,"MPa","","as-built SLM","","tensile test","",false,"out_of_range","abstract",""],["oa:W4252360902","Ti-6Al-4V","σy",950.0,850.0,1050.0,null,"MPa","room temperature","mill-annealed or solution-treated and aged","","tensile test","",false,"","results_discussion",""],["oa:W4256187903","Ti-6Zr-4.4Sn-4.3Al-4.3Nb-1.6Mo-0.7V-0.4Si","long-term strength",260.0,null,null,null,"MPa","600 °C","welded joint","","","",false,"","front",""],["oa:W4256187903","Ti-6Zr-4.4Sn-4.3Al-4.3Nb-1.6Mo-0.7V-0.4Si","OB",784.0,null,null,null,"MPa","550 °C","annealed","martensitic α'","","",false,"","front",""],["oa:W4256443642","TIMETAL®834","0.2% proof stress (σ0.2%)",934.0,null,null,null,"MPa","room temperature","","","tensile test","",false,"","results",""],["oa:W4256443642","TIMETAL®834","0.2% proof stress (σ0.2%)",905.0,null,null,null,"MPa","room temperature","","","tensile test","",false,"","results",""],["oa:W4280493366","TNT5Zr","yield strength",950.0,null,null,null,"MPa","room temperature","as-built SLM","","tensile test","",false,"","methods","Tensile testing was carried out with specimens (1.6 × 6 mm rectangular cross-section and SLM-processed original side surface) placed perpendicularly to the build direction at room temperature."],["oa:W4280601040","","tensile yield stress",875.0,null,null,null,"MPa","","","","","0.1/s",true,"","methods","With these constitutive parameters, the tensile yield stress (σy) of the material is computed as 875 MPa at a strain rate of 0.1/s."],["oa:W4280619683","CoCrMo","Offset Yield StrengthRp0.2 [MPa]",651.0,null,null,null,"MPa","room temperature","casting","","tensile test","",false,"","table","Casting\tAverage value\t646\t651\t794\t717"],["oa:W4280619683","Ti-6Al-4V","Offset Yield StrengthRp0.2 [MPa]",1168.0,null,null,null,"MPa","","DMLS","","axial compression test","",false,"","table","Ti6Al4V\tDMLS\tAverage value\t958\t1168\t1641"],["oa:W4280619683","Ti-6Al-4V","Offset Yield StrengthRp0.2 [MPa]",841.0,null,null,null,"MPa","","Milling","","axial compression test","",false,"","table","Milling\tAverage value\t779\t841\t1151"],["oa:W4280619683","CoCrMo","Offset Yield StrengthRp0.2 [MPa]",1246.0,null,null,null,"MPa","","DMLS","","axial compression test","",false,"","table","CoCrMo\tDMLS\tAverage value\t1124\t1246\t1619"],["oa:W4280619683","CoCrMo","Offset Yield StrengthRp0.2 [MPa]",562.0,null,null,null,"MPa","","Milling","","axial compression test","",false,"","table","Milling\tAverage value\t532\t562\t897"],["oa:W4280619683","CoCrMo","Offset Yield StrengthRp0.2 [MPa]",673.0,null,null,null,"MPa","","Casting","","axial compression test","",false,"","table","Casting\tAverage value\t580\t673\t1176"],["oa:W4280619683","CoCrMo","Rp0.2",1246.0,null,null,null,"MPa","room temperature","as-built SLM","","compression test","",false,"","conclusions","For cobalt alloys, they were as follows: R0.05 = 1180 MPa, R0.01 = 1124 MPa, in tension Rp0.2 = 1225 MPa and in compression Rp0.2 = 1246 MPa."],["oa:W4280619683","CoCrMo","Offset Yield StrengthRp0.2 [MPa]",1225.0,null,null,null,"MPa","room temperature","DMLS","","tensile test","",false,"","table","CoCrMo\tDMLS\tAverage value\t1180\t1225\t1346\t1332"],["oa:W4280619683","Ti-6Al-4V","Rp0.2",1046.0,null,null,null,"MPa","room temperature","as-built SLM","","tensile test","",false,"","conclusions","For titanium alloys, the values were: R0.05 = 984 MPa, R0.01 = 958 MPa, with tension Rp0.2 = 1046 MPa and with compression Rp0.2 = 1168 MPa—intermediate for CoCrMo from traditional casting, and the lowest value was determined for the CoCrMo samples from milling."],["oa:W4280619683","CoCrMo","Rp0.2",1225.0,null,null,null,"MPa","room temperature","as-built SLM","","tensile test","",false,"","conclusions","For cobalt alloys, they were as follows: R0.05 = 1180 MPa, R0.01 = 1124 MPa, in tension Rp0.2 = 1225 MPa and in compression Rp0.2 = 1246 MPa."],["oa:W4280619683","Ti-6Al-4V","Offset Yield StrengthRp0.2 [MPa]",736.0,null,null,null,"MPa","room temperature","milling","","tensile test","",false,"","table","Milling\tAverage value\t731\t736\t796\t779"],["oa:W4280619683","Ti-6Al-4V","Rp0.2",1168.0,null,null,null,"MPa","room temperature","as-built SLM","","compression test","",false,"","conclusions","For titanium alloys, the values were: R0.05 = 984 MPa, R0.01 = 958 MPa, with tension Rp0.2 = 1046 MPa and with compression Rp0.2 = 1168 MPa—intermediate for CoCrMo from traditional casting, and the lowest value was determined for the CoCrMo samples from milling."],["oa:W4280619683","CoCrMo","Offset Yield StrengthRp0.2 [MPa]",552.0,null,null,null,"MPa","room temperature","milling","","tensile test","",false,"","table","Milling\tAverage value\t565\t552\t759\t726"],["oa:W4280619683","Ti-6Al-4V","Offset Yield StrengthRp0.2 [MPa]",1046.0,null,null,null,"MPa","room temperature","DMLS","","tensile test","",false,"","table","Ti6Al4V\tDMLS\tAverage value\t984\t1046\t1112\t989"],["oa:W4280622220","Ti-35Nb-7Zr-5Ta","yield strength",512.0,512.0,512.0,13.0,"MPa","","as-received","","","",false,"","results_discussion","The observed mechanical properties’ evolution from the AR initial state to the 15% cold-deformed (CR15) state (increase in the ultimate tensile strength from 708 ± 10 MPa to 963 ± 14 MPa, increase in the yield strength from 512 ± 13 MPa to 844 ± 13 MPa, decrease in the fracture strain from 10% ± 2% to 8% ± 1%, decrease in the elastic modulus from 59 ± 2 GPa to 57 ± 2 GPa and increase in the microhardness from 219 ± 4 HV0.2 to 244 ± 7 HV0.2) show that for all phenomena, the increase in the weight"],["oa:W4280622220","Ti-35Nb-7Zr-5Ta","yield strength",844.0,844.0,844.0,13.0,"MPa","","cold-rolled 15%","","","",false,"","results_discussion","The observed mechanical properties’ evolution from the AR initial state to the 15% cold-deformed (CR15) state (increase in the ultimate tensile strength from 708 ± 10 MPa to 963 ± 14 MPa, increase in the yield strength from 512 ± 13 MPa to 844 ± 13 MPa, decrease in the fracture strain from 10% ± 2% to 8% ± 1%, decrease in the elastic modulus from 59 ± 2 GPa to 57 ± 2 GPa and increase in the microhardness from 219 ± 4 HV0.2 to 244 ± 7 HV0.2) show that for all phenomena, the increase in the weight"],["oa:W4280622220","Ti-32.9Nb-7.5Ta-4.2Zr","yield strength",1166.0,1166.0,1166.0,10.0,"MPa","room temperature","CR15","","tensile test","",false,"","results_discussion","The analysis of mechanical characteristics/properties evolution with the progress of applied deformation degree, from 15% (CR15) to 60% (CR), show similar trends: increase in the ultimate tensile strength from 963 ± 14 MPa to 1261 ± 12 MPa, increase in the yield strength from 844 ± 13 MPa to 1166 ± 10 MPa, decrease in the fracture strain from 8% ± 1% to 4% ± 1 %, decrease in the elastic modulus from 57 ± 2 GPa to 50 ± 3 GPa and increase in the microhardness from 244 ± 7 HV0.2 to 257 ± 11 HV0.2."],["oa:W4280622220","Ti-32.9Nb-7.5Ta-4.2Zr","yield strength",1166.0,1166.0,1166.0,10.0,"MPa","room temperature","CR","","tensile test","",false,"","results_discussion","The analysis of mechanical characteristics/properties evolution with the progress of applied deformation degree, from 15% (CR15) to 60% (CR), show similar trends: increase in the ultimate tensile strength from 963 ± 14 MPa to 1261 ± 12 MPa, increase in the yield strength from 844 ± 13 MPa to 1166 ± 10 MPa, decrease in the fracture strain from 8% ± 1% to 4% ± 1 %, decrease in the elastic modulus from 57 ± 2 GPa to 50 ± 3 GPa and increase in the microhardness from 244 ± 7 HV0.2 to 257 ± 11 HV0.2."],["oa:W4281397883","Ti-6Al-4V","yield strength R0.2t",0.0,null,null,null,"","","","","","",false,"unit_missing","results_discussion","Compared to pure Ti6Al4V, TMC with 1% diatomaceous earth demonstrated higher strength parameters (both yield strength R0.2t and tensile strength Rmt)."],["oa:W4281397883","Ti6Al4V-5 vol% DE","compressive yield strength",1801.0,null,null,null,"MPa","room temperature","","","compression test","",false,"","conclusions","Especially for Ti6Al4V-5 vol% DE composite, the compressive yield strength is 1801 MPa, which is ca. 62% higher than that of pure Ti6Al4V (1111 MPa)."],["oa:W4281397883","Ti6Al4V-1 vol% DE","tensile yield strength",968.0,null,null,null,"MPa","room temperature","","","tensile test","",false,"","conclusions","In the case of the tensile test, the highest values have been obtained for Ti6Al4V-1 vol% DE composite, for which the tensile yield strength was 968 MPa, which is ca. 26% higher than that of pure titanium (767 MPa) and maintain acceptable tensile strain."],["oa:W4281632506","Ti-1023","yield strength",1030.0,null,null,null,"MPa","","","","","",false,"","methods","Some key performance indicators of the studied material are as follows: the density is 4.62 g/cm3, the melting point is 1800 °C, and the yield strength and ultimate tensile strength are 1030 and 1105 MPa, respectively."],["oa:W4281632506","Ti-1023","yield stress",0.0,null,null,null,"MPa","800 °C","","","","",false,"out_of_range","results","When the experimental temperature increases to the material phase transition temperature (about 800 °C), the yield stress decreases with the increase of temperature."],["oa:W4281638604","Ti-0.5Fe-0.44O-0.4Si-0.08C","yield and ultimate tensile strength",0.0,null,null,null,"","","","","","",false,"unit_missing","results_discussion","Earlier investigations with, among others, the alloy systems Ti-0.44O-0.5Fe-0.08C-0.4Si and Ti-0.44O-0.5Fe-0.08C-2.0Mo regarding laboratory-size specimens already revealed a higher yield and ultimate tensile strength of the latter alloy as well as a strong solid solution strengthening effect of the alloying element oxygen [8]."],["oa:W4281638604","Ti-2.1Mo-0.63O-0.58Fe-0.096C","much higher strength",0.0,null,null,null,"","","","","","",false,"unit_missing","results_discussion","Consequently, due to the much higher oxygen content in Ti–0.63O–0.58Fe–0.096C–2.10Mo compared to Ti–0 .44O–0.5Fe–0.08C–0.4Si–0.1Au, it is believed that this alloying element strongly contributes to the much higher strength."],["oa:W4281638604","Ti-2.1Mo-0.63O-0.58Fe-0.096C","yield and ultimate tensile strength",1100.0,null,null,null,"MPa","","","","","",false,"","conclusions","This indicates that Ti–0.44O–0.5Fe–0.08C–0.4Si–0.1Au has a higher fatigue endurance limit than Ti–6Al–4V ELI, but further investigations are necessary, since only five specimens could be tested. • Ti–0.63O–0.58Fe–0.096C–2.10Mo exhibits a very high yield and ultimate tensile strength of more than 1100 MPa, which are in the upper range of Ti–6Al–4V, and a ductility of more than 16%. • Fracture surface analysis of the fatigue sample of Ti–0.44O– 0.5Fe–0.08C–0.4Si–0.1Au suggests that hydrogen may pl"],["oa:W4281644193","Ti-6.5Al-3.5Mo-1.5Zr-0.3Si","yield strength",1020.0,null,null,15.0,"MPa","room temperature","","","tensile test","",false,"","results","The tensile strength and yield strength of the TC11 samples were 1265 ± 12 MPa and 1020 ± 15 MPa, respectively, while the tensile strength of the GNPs/TC11 composite specimens increased to 1384 ± 11 MPa—7% higher than that of the TC11 titanium alloy."],["oa:W4281644193","Ti-6.5Al-3.5Mo-1.5Zr-0.3Si","tensile strength",125000.0,null,null,null,"MPa","","","","","",false,"out_of_range","results","Due to the excellent properties of graphene (e.g., tensile strength = 125 GPa and elastic modulus = 1.1 TPa), the curvature radius of the grain boundary increases, which straightens it."],["oa:W4281644193","Ti-6.5Al-3.5Mo-1.5Zr-0.3Si","yield strength",1020.0,null,null,null,"MPa","","","","","",false,"","discussion","Because the yield strength of the Ti matrix was 1009 MPa, when the content of GNPs was 0.2%, the yield strength of the composite increased by 11 MPa via the load transfer strengthening mechanism."],["oa:W4281644193","Ti-6.5Al-3.5Mo-1.5Zr-0.3Si","yield strength increment",0.41,null,null,null,"MPa√m","","","","","",false,"unit_mismatch","discussion","According to this calculation, the grain refinement increased the yield strength increment by 0.41 MPa·m1/2."],["oa:W4281644193","GNPs/TC11 composite","yield strength",13.2,null,null,null,"MPa","room temperature","","","","1 mm/min",false,"out_of_range","discussion","The yield strength, as a result of this strengthening mechanism, was 13.2 MPa."],["oa:W4281644193","GNPs/TC11 composite","σYS",0.0,null,null,null,"","","","","","",true,"unit_missing","discussion","(8)σYS=σ1+ ΔσCET+ ΔσLT+ ΔσHP+ ΔσOrowan where σ1 is the yield strength of the TC11 titanium alloy."],["oa:W4281644193","GNPs/TC11 composite","yield strength",0.0,null,null,null,"","room temperature","as-built SLM","","tensile test","1 mm/min",false,"unit_missing","methods","The stretched parts were stretched at room temperature at a tensile rate of 1 mm/min using a W9W-50 universal testing machine until breaking."],["oa:W4281713082","Ti-6Al-4V","yield strength",900.0,null,null,null,"MPa","","","","","",false,"","abstract","The corresponding yield strength was calculated to be 0.9 GPa, which was smaller than the standard value of TC4."],["oa:W4281713082","Ti-6Al-4V","yield stress",906.0,null,null,null,"MPa","","","","tensile test","",false,"","results_discussion","Furthermore, the yield stress and tensile stress calculated by dividing the load with the cross-sectional area were 0.906 and 0.952 GPa, respectively."],["oa:W4281713082","Ti-6Al-4V","stress",1130.0,null,null,null,"MPa","","","","","",false,"","results_discussion","The preload from the assembly drew a stress of about 1.13 GPa on the screw, resulting in strain hardening and initial cracking in the thread."],["oa:W4281713082","Ti-6Al-4V","compressive stress",1300.0,null,null,null,"MPa","","","","","",false,"","results_discussion","The high compressive stress of ~1.3 GPa could provide a high pre-tightening force to the bolt against looseness, which also led to serious strain hardening in the thread."],["oa:W4281713082","Ti-6Al-4V","yield stress",900.0,null,null,null,"MPa","","","lamellar","tensile test","",false,"","conclusions","A small α′ phase with a lamellar structure was formed through martensite transformation during rammer process; - The tensile test indicated that the yield stress and elongation of the assembly bolt were 0.9 GPa and 1.2 mm, which were successfully used to verify the finite element model."],["oa:W4281713082","Ti-6Al-4V","Von Mises stress",1300.0,null,null,null,"MPa","","","","FEA","",true,"","conclusions","The FEA results presented a Von Mises stress of 1.3 GPa on the thread root under preload, which induced obvious strain hardening on the thread surface."],["oa:W4281958471","AA2519","yield strength R0.2",498.0,436.0,498.0,null,"MPa","","heat-treated","","","",false,"","results","The heat treatment has resulted in an increase of the ultimate strength Rm from 657 MPa up to 704 MPa, which is about 7%, whereas the yield strength R0.2 has increased from 436 MPa to 498 MPa and the increase is about 14%."],["oa:W4281958471","Ti","σmax",320.5,132.0,509.0,null,"MPa","","","","","",false,"","results","The values of principle stresses in titanium layer change with the ranges: σmin from +8 MPa up to +376 MPa and σmax from +132 MPa up to +509 MPa and they were determined at different depths."],["oa:W4281958471","Ti","σmax",141.3,null,null,11.8,"MPa","","","","","",false,"","results","The residual stresses are tensile and increase linearly for the surface values of σmin and σmax equal to +36.0 ± 21.7 MPa and +141.3 ± 11.8 MPa, respectively."],["oa:W4281958471","AA2519","R0.2",498.0,null,null,null,"MPa","","heat-treated","","","",false,"","conclusions","On the basis of the obtained results the following conclusions can be stated:A heat treatment affects the laminate resulting in an increase of the ultimate strength Rm about 7% to the value of 704 MPa and the yield strength R0.2 about 14% to the value of 498 MPa, but it has also negative influence on the ductility decreasing an elongation from 6.5% to 5.8%;As a result of heat treatment, the microhardness of titanium alloy remains unchanged but in AA2519 it increased from app."],["oa:W4281968760","Ti-6Al-4V","YTS",887.0,null,null,28.0,"MPa","room temperature","as-built","","tensile test","",false,"","results_discussion","The as-built specimens were characterized by average values of YTS, UTS, and ε of 887 ± 28 MPa, 962 ± 23 MPa, and 10% ± 1%, respectively."],["oa:W4281968760","Ti-6Al-4V","YTS",762.0,null,null,4.0,"MPa","room temperature","FC","","tensile test","",false,"","results_discussion","Usually, this is linked to a decrease in YTS, as confirmed by the FC samples, characterized by a YTS of 762 ± 4 MPa, which was markedly lower than the as-built condition."],["oa:W4281968760","Ti-6Al-4V","YTS",839.0,null,null,25.0,"MPa","room temperature","FC+A","","tensile test","",false,"","results_discussion","However, the FC+A samples provided a YTS of 839 ± 25 MPa, close to the YTS of the as-built samples."],["oa:W4281968760","Ti-6Al-4V","YTS",930.0,null,null,13.0,"MPa","","as-built","","","",false,"","results_discussion","The YTS was also superior to the as-built condition (930 ± 13 MPa); instead, the ductility resulted markedly lowered (4.5% ± 0.1%)."],["oa:W4281968760","Ti-6Al-4V","YTS",952.0,null,null,42.0,"MPa","","WQ+A","","","",false,"","results_discussion","The WQ+A samples were characterized by a YTS and UTS of 952 ± 42 MPa and 1046 ± 38 MPa."],["oa:W4282823072","Ti-6Al-4V","Yield Strength (MPa)",938.0,null,null,null,"MPa","room temperature","","","tensile test","",false,"","methods","Page 4/23 Table 2 Mechanical properties of Ti-6Al-4V alloy Material Tensile strength (MPa) Yield Strength (MPa) Elongation (%) Ti6Al4V alloy 980 938 14.6"],["oa:W4283168527","Ti-6Al-4V","minimum value",-700.0,null,null,null,"MPa","","","","","",false,"out_of_range","results_discussion","For the square spot of 1 mm the minimum value is -700 MPa while for 3 mm pulse this value is -800 MPa."],["oa:W4283168527","Ti-6Al-4V","minimum value",-800.0,null,null,null,"MPa","","","","","",false,"out_of_range","results_discussion","For the square spot of 1 mm the minimum value is -700 MPa while for 3 mm pulse this value is -800 MPa."],["oa:W4283168527","Ti-6Al-4V","magnitude",-400.0,null,null,null,"MPa","","","","","",false,"out_of_range","results_discussion","The rise in the energy from 5J (5.5 GW/cm2) to 7 J (7.8 GW/cm2) results in the enhancement of the magnitude by 70% from -400 MPa to -680 MPa."],["oa:W4283168527","Ti-6Al-4V","magnitude",-680.0,null,null,null,"MPa","","","","","",false,"out_of_range","results_discussion","The rise in the energy from 5J (5.5 GW/cm2) to 7 J (7.8 GW/cm2) results in the enhancement of the magnitude by 70% from -400 MPa to -680 MPa."],["oa:W4283168527","Ti-6Al-4V","residual stress",-800.0,null,null,null,"MPa","","","","","",false,"out_of_range","results_discussion","For the first peen layer the minimum value at the peened surface is -800 MPa."],["oa:W4283168527","Ti-6Al-4V","residual stress",-890.0,null,null,null,"MPa","","","","","",false,"out_of_range","results_discussion","The laser peening by the second layer drops it to about -890 MPa, which is 11.2% lower than the value for the first layer."],["oa:W4283168527","Ti-6Al-4V","residual stress",-930.0,null,null,null,"MPa","","","","","",false,"out_of_range","results_discussion","The minimum value for the third layer is around -930 MPa."],["oa:W4283168527","Ti-6Al-4V","residual stress",-50.0,null,null,null,"MPa","","","","","",false,"out_of_range","results_discussion","At the same time, for the pulse energies of 7 J (7.8 GW/cm2) and 9 J (10 GW/cm2) a slight compressive residual stress around -50MPa is observed."],["oa:W4283168527","Ti-6Al-4V","compressive residual stress",-580.0,null,null,null,"MPa","","","","FEM","",true,"out_of_range","results_discussion","The results illustrate that the pressure pulse given in Fig. 10 (b) produces the most moderate value of compressive residual stress at the peened surface of the specimen, which is equal to -580 MPa."],["oa:W4283168527","Ti-6Al-4V","compressive residual stress",-800.0,null,null,null,"MPa","","","","FEM","",true,"out_of_range","results_discussion","The triangular and Gaussian pulses provide values closed to -800 MPa."],["oa:W4283778882","Arcam Ti6Al4V (Grade 5)","Akma Dayanımı",950.0,null,null,null,"MPa","","","","","",false,"","abstract","Arcam Ti6Al4V (Grade 5) tozunun mekanik özellikleri. Özellik Değer Akma Dayanımı 950 MPa Azami Çekme Dayanımı 1020 MPa Uzama % 14 Alan Daralması % 40 Elastisite Modülü 120 GPa"],["oa:W4284688123","EBAM-SR","yield strength",845.5,825.0,866.0,null,"MPa","room temperature","stress relieved","basketweave","tensile test","8.3 × 10−5 s−1",false,"","results_discussion","Notice the similar ultimate tensile strength value for datasets EBAM-SR, SLM and LHW (from 945 to 951 MPa) as well as the similarities between EBAM-BA and EBAM-HIP datasets (from 869 to 871 MPa), while the yield strength also follows the same behavior (825-866 MPa for Fig. 2 Process used by the authors to obtain the entire true stress–true strain curve: a flowchart detailing the steps, b variables influencing each step, and c step-by-step progression of the full true stress–true strain curve con"],["oa:W4284688123","SLM","yield strength",845.5,825.0,866.0,null,"MPa","room temperature","as-built","basketweave","tensile test","8.3 × 10−5 s−1",false,"","results_discussion","Notice the similar ultimate tensile strength value for datasets EBAM-SR, SLM and LHW (from 945 to 951 MPa) as well as the similarities between EBAM-BA and EBAM-HIP datasets (from 869 to 871 MPa), while the yield strength also follows the same behavior (825-866 MPa for Fig. 2 Process used by the authors to obtain the entire true stress–true strain curve: a flowchart detailing the steps, b variables influencing each step, and c step-by-step progression of the full true stress–true strain curve con"],["oa:W4284688123","LHW","yield strength",845.5,825.0,866.0,null,"MPa","room temperature","as-deposited","basketweave","tensile test","~ 3.3 × 10−5 s−1",false,"","results_discussion","Notice the similar ultimate tensile strength value for datasets EBAM-SR, SLM and LHW (from 945 to 951 MPa) as well as the similarities between EBAM-BA and EBAM-HIP datasets (from 869 to 871 MPa), while the yield strength also follows the same behavior (825-866 MPa for Fig. 2 Process used by the authors to obtain the entire true stress–true strain curve: a flowchart detailing the steps, b variables influencing each step, and c step-by-step progression of the full true stress–true strain curve con"],["oa:W4284688123","EBAM-BA","yield strength",777.0,738.0,816.0,null,"MPa","room temperature","as-built","","tensile test","8.3 × 10−5 s−1",false,"","results_discussion","Notice the similar ultimate tensile strength value for datasets EBAM-SR, SLM and LHW (from 945 to 951 MPa) as well as the similarities between EBAM-BA and EBAM-HIP datasets (from 869 to 871 MPa), while the yield strength also follows the same behavior (825-866 MPa for Fig. 2 Process used by the authors to obtain the entire true stress–true strain curve: a flowchart detailing the steps, b variables influencing each step, and c step-by-step progression of the full true stress–true strain curve con"],["oa:W4284688123","EBAM-HIP","yield strength",777.0,738.0,816.0,null,"MPa","room temperature","HIP","","tensile test","8.3 × 10−5 s−1",false,"","results_discussion","Notice the similar ultimate tensile strength value for datasets EBAM-SR, SLM and LHW (from 945 to 951 MPa) as well as the similarities between EBAM-BA and EBAM-HIP datasets (from 869 to 871 MPa), while the yield strength also follows the same behavior (825-866 MPa for Fig. 2 Process used by the authors to obtain the entire true stress–true strain curve: a flowchart detailing the steps, b variables influencing each step, and c step-by-step progression of the full true stress–true strain curve con"],["oa:W4284960107","Ti-6Al-4V","Yield strength",972.0,null,null,null,"MPa","","","","","",false,"","methods","Composition and mechanical properties of PTMCs Types Contents Matrix Ti-6Al-4V Reinforcements 10 vol.% TiCP and TiBw Elasticity modulus 133 GPa Yield strength 972 MPa Density 4430 kg/m3 Tensile strength 1102 MPa Poisson’s ratio 0.34"],["oa:W4285102756","Ti-6Al-4V","yield strength",1290.0,null,null,null,"MPa","","","","","",true,"","methods",""],["oa:W4285102756","IN718","yield strength",1161.0,null,null,null,"MPa","","as-built SLM + heat treatment","","tensile test","",false,"","methods",""],["oa:W4285102756","Ti-6Al-4V","yield strength",1118.0,null,null,null,"MPa","","as-built SLM + heat treatment","","tensile test","",false,"","methods",""],["oa:W4285102756","AISI 4140","Yield strength",1540.0,null,null,null,"MPa","","Reference","","","",false,"","methods",""],["oa:W4285102756","Inconel 718","Yield strength",1161.0,null,null,null,"MPa","","Reference","","","",false,"","methods",""],["oa:W4285102756","Ti-6Al-4V","Yield strength",1118.0,null,null,null,"MPa","","Reference","","","",false,"","methods",""],["oa:W4285102756","Ti-6Al-4V","yield strength values",1118.0,null,null,null,"MPa","room temperature","as-built SLM","","tensile test","",false,"","results_discussion",""],["oa:W4285102756","Ti-6Al-4V","yield",414.73,414.73,563.06,null,"MPa","","","","","",false,"","conclusions",""],["oa:W4285104636","V-4Cr-4Ti","yield stress (YS)",297.0,null,null,6.0,"MPa","room temperature","","","tensile test","",false,"","results","V-4Cr-4Ti alloy has the highest UTS and YS, which are 389 ± 2 MPa, and 297 ± 6 MPa."],["oa:W4285104636","","rY",4.605,null,null,0.09,"MPa","","","","","",false,"out_of_range","discussion","HV ¼ ð4:605 \u0007 0:09ÞrY ð3Þ where, both HV and rY are in MPa."],["oa:W4285104636","V-4Cr","rCNO",34.9,null,null,null,"MPa","","","","","",false,"out_of_range","discussion","Based on Equations (2) and (3), the corresponding strengthening contributions from carbon, nitrogen, and oxygen in V-4Cr are 5.4 MPa, 7.7 MPa, and 21.8 MPa, respectively."],["oa:W4285104636","","r0",96.8,null,null,null,"MPa","","","","","",false,"","discussion","Furthermore, the strength of single crystal pure vanadium can be estimated by subtracting the carbon strengthening from H0, namely, r0 = 9.806 (H0 – 0.028 CC)/4.605 = 96.8 MPa."],["oa:W4285104636","","rP",46700.0,null,null,null,"MPa","","","","","",false,"out_of_range","discussion","Orowan’s model [40] is generally used to describe the strengthening contribution as follows: rP ¼ aMlb Nd ð Þ 1=2 ð5Þ where a is the obstacle strength of the precipitates, M is Taylor factor (3.06 [40] for polycrystalline bcc metals), l is the shear modulus of the matrix (46.7 GPa [41]), b is the magnitude of Burgers vector (0.26 nm [41]), N is the number density of precipitates, and d is the average diameter of precipitates shown in Fig. 5."],["oa:W4285161620","Ti-6Al-4V","effective stress",675.0,600.0,750.0,null,"MPa","","","","","",false,"","results_discussion","The effective stress on the machined surface was found to be around 600 to 750 MPa."],["oa:W4285161620","Ti-6Al-4V","effective stress",550.0,550.0,550.0,null,"MPa","","","","","",false,"","results_discussion","For the case of nonsegmental chip formation at the same cutting condition (t3, v3), a lower constant value of around 550 MPa was estimated."],["oa:W4285677406","Ti-6Al-4V","normal bonding strength",52.7,null,null,null,"MPa","","","","","",false,"","conclusions","The interface between the hydrogel and the Ti6Al4V substrate exhibited excellent binding performance that the normal bonding strength and interface toughness are as high as 52.7 MPa and 3,900 J/m2, respectively, which are better than the tendon-bone interface, cartilage-bone interface, and most hydrogel-substrate interfaces."],["oa:W4287578236","Ti-6Al-4V","Yield strength RP02",828.0,null,null,null,"MPa","","","","","",false,"","methods","Page 6/22 Table 3 Mechanical properties of Ti-6Al-4V according to manufacturer Yield strength RP02 [MPa] Tensile strength Rm [MPa] Elongation at break A [-] Modulus of elasticity E [GPa] 828 892 10 110 The scanning electron microscope type Carl Zeiss EVO 60 is used for the scanning electron images to characterize the chips."],["oa:W4287664192","Ti-6Al-4V","yield strength",660.0,null,null,null,"MPa","room temperature","as-received (coarse-grained)","","tensile test","10-3 s-1",false,"","abstract","It is shown that the tensile strength, the yield strength and the hardness of the material increased from 795,8 MPa, 660 MPa and 255 HV to 918,3 MPa, 850 MPa, 303 HV and 990,5 MPa, 890 MPa, 343 HV by applying two passes of ECAP using a mold with an intersecting channel angle of 120° and 90°, respectively."],["oa:W4287664192","Ti-6Al-4V","yield strength",850.0,null,null,null,"MPa","room temperature","UFG (2 passes, 120°)","","tensile test","10-3 s-1",false,"","abstract","It is shown that the tensile strength, the yield strength and the hardness of the material increased from 795,8 MPa, 660 MPa and 255 HV to 918,3 MPa, 850 MPa, 303 HV and 990,5 MPa, 890 MPa, 343 HV by applying two passes of ECAP using a mold with an intersecting channel angle of 120° and 90°, respectively."],["oa:W4287664192","Ti-6Al-4V","yield strength",890.0,null,null,null,"MPa","room temperature","UFG (2 passes, 90°)","","tensile test","10-3 s-1",false,"","abstract","It is shown that the tensile strength, the yield strength and the hardness of the material increased from 795,8 MPa, 660 MPa and 255 HV to 918,3 MPa, 850 MPa, 303 HV and 990,5 MPa, 890 MPa, 343 HV by applying two passes of ECAP using a mold with an intersecting channel angle of 120° and 90°, respectively."],["oa:W4287664192","Ti-6Al-4V","akma dayanımı",890.0,null,null,null,"MPa","room temperature","2-pass 120° EKAP","","tensile test","",false,"","abstract","Akma dayanımı ise yaklaşık 1,3 kat artış (660 MPa → 890 MPa) göstermiştir."],["oa:W4287725466","gamma-TiAl 4522XD","∆σ",147.0,142.0,152.0,5.0,"MPa","450 °C","","","","",false,"","results",""],["oa:W4287725466","gamma-TiAl 4522XD","∆σ",209.0,209.0,209.0,null,"MPa","450 °C","","","","",false,"","results",""],["oa:W4287725466","gamma-TiAl 4522XD","∆σ",340.0,340.0,340.0,null,"MPa","450 °C","","","","",false,"","results",""],["oa:W4287725466","gamma-TiAl 4522XD","∆σ",331.0,331.0,331.0,null,"MPa","450 °C","","","","",false,"","results",""],["oa:W4287725466","gamma-TiAl 4522XD","∆σ",393.0,393.0,393.0,null,"MPa","450 °C","","","","",false,"","results",""],["oa:W4287725466","gamma-TiAl 4522XD","∆σ",540.0,540.0,540.0,null,"MPa","450 °C","","","","",false,"","results",""],["oa:W4287725466","gamma-TiAl 4522XD","0.1% yield stress",430.0,null,null,null,"MPa","room temperature","","","tensile test","",false,"","results",""],["oa:W4288077887","Ti-6Al-4V","Yield strength by FE simulation",115.4,null,null,null,"MPa","","","","FE simulation","",true,"","results","P1-3 Y/Z P1-2 Y/Z P2-3 Y/Z P1-1 Y/Z Young’s modulus by FE simulation (GPa) 1.67/1.61 3.29/3.98 2.03/2.11 4.27/4.27 Young’s modulus by compressive testing (GPa) 1.8 ± 0.28/ 1.7 ± 0.25 2.4 ± 0.24/ 3.0 ± 0.17 1.8 ± 0.21/ 2.1 ± 0.18 4.5 ± 0.26/ 4.5 ± 0.24 Yield strength by FE simulation (MPa) 115.4/111.7 107.2/135.8 104.1/118.6 169.3/169.3 Yield strength by compressive testing (MPa) 107 ± 4.6/ 103 ± 5.1 94 ± 6.8/ 128 ± 6.5 99 ± 4.8/ 105 ± 5.4 152 ± 5.3/ 150 ± 6.2"],["oa:W4288077887","Ti-6Al-4V","Yield strength by FE simulation",111.7,null,null,null,"MPa","","","","FE simulation","",true,"","results","P1-3 Y/Z P1-2 Y/Z P2-3 Y/Z P1-1 Y/Z Young’s modulus by FE simulation (GPa) 1.67/1.61 3.29/3.98 2.03/2.11 4.27/4.27 Young’s modulus by compressive testing (GPa) 1.8 ± 0.28/ 1.7 ± 0.25 2.4 ± 0.24/ 3.0 ± 0.17 1.8 ± 0.21/ 2.1 ± 0.18 4.5 ± 0.26/ 4.5 ± 0.24 Yield strength by FE simulation (MPa) 115.4/111.7 107.2/135.8 104.1/118.6 169.3/169.3 Yield strength by compressive testing (MPa) 107 ± 4.6/ 103 ± 5.1 94 ± 6.8/ 128 ± 6.5 99 ± 4.8/ 105 ± 5.4 152 ± 5.3/ 150 ± 6.2"],["oa:W4288077887","Ti-6Al-4V","Yield strength by compressive testing",107.0,null,null,4.6,"MPa","","","","compressive testing","",false,"","results","P1-3 Y/Z P1-2 Y/Z P2-3 Y/Z P1-1 Y/Z Young’s modulus by FE simulation (GPa) 1.67/1.61 3.29/3.98 2.03/2.11 4.27/4.27 Young’s modulus by compressive testing (GPa) 1.8 ± 0.28/ 1.7 ± 0.25 2.4 ± 0.24/ 3.0 ± 0.17 1.8 ± 0.21/ 2.1 ± 0.18 4.5 ± 0.26/ 4.5 ± 0.24 Yield strength by FE simulation (MPa) 115.4/111.7 107.2/135.8 104.1/118.6 169.3/169.3 Yield strength by compressive testing (MPa) 107 ± 4.6/ 103 ± 5.1 94 ± 6.8/ 128 ± 6.5 99 ± 4.8/ 105 ± 5.4 152 ± 5.3/ 150 ± 6.2"],["oa:W4288077887","Ti-6Al-4V","Yield strength by compressive testing",103.0,null,null,5.1,"MPa","","","","compressive testing","",false,"","results","P1-3 Y/Z P1-2 Y/Z P2-3 Y/Z P1-1 Y/Z Young’s modulus by FE simulation (GPa) 1.67/1.61 3.29/3.98 2.03/2.11 4.27/4.27 Young’s modulus by compressive testing (GPa) 1.8 ± 0.28/ 1.7 ± 0.25 2.4 ± 0.24/ 3.0 ± 0.17 1.8 ± 0.21/ 2.1 ± 0.18 4.5 ± 0.26/ 4.5 ± 0.24 Yield strength by FE simulation (MPa) 115.4/111.7 107.2/135.8 104.1/118.6 169.3/169.3 Yield strength by compressive testing (MPa) 107 ± 4.6/ 103 ± 5.1 94 ± 6.8/ 128 ± 6.5 99 ± 4.8/ 105 ± 5.4 152 ± 5.3/ 150 ± 6.2"],["oa:W4288077887","Ti-6Al-4V","longitudinal yield strength to transverse yield strength",1.82,1.1,2.54,null,"","","","","","",false,"unit_missing","discussion","The ratio of longitudinal yield strength to transverse yield strength is about 1.1–2.54,26,27."],["oa:W4288077887","P1-3","transverse and longitudinal elastic modulus and yield strength",1.0,1.0,1.0,null,"","","","","","",false,"unit_missing","discussion","In addition, there was little difference between transverse and longitudinal elastic modulus and yield strength of P1-3 scaffold, which is close to 1:1, while the ratio of longitudinal to transverse elastic modulus and yield strength of P1-2 scaffold is about 1.25."],["oa:W4288077887","P1-2","longitudinal to transverse elastic modulus and yield strength",1.25,1.25,1.25,null,"","","","","","",false,"unit_missing","discussion","In addition, there was little difference between transverse and longitudinal elastic modulus and yield strength of P1-3 scaffold, which is close to 1:1, while the ratio of longitudinal to transverse elastic modulus and yield strength of P1-2 scaffold is about 1.25."],["oa:W4288077887","P1-2","longitudinal to transverse yield strength",1.36,1.36,1.36,null,"","","","","","",false,"unit_missing","discussion","The ratio of longitudinal to transverse yield strength of the P1-2 scaffold is about 1.36, which showed anisotropy, which is more consistent with the properties of human bone tissue."],["oa:W4288090396","Ti-43.5Al-4Nb-1Mo-0.1B","yield strrength",592.0,null,null,null,"MPa","750°C","triplex microstructure","bimodal","","",false,"","conclusions",""],["oa:W4289524867","EN19","Yield strength (MPa)",415.0,null,null,null,"MPa","","","","","",false,"","methods","Material Properties:[Table 1] Table 1 Material properties Parameter EN19 AL1030 Titanium alloy NCM alloy Yield strength (MPa) 415 345 910 740 Poisson ratio 0.27 0.29 0.32 0.29 Density (g/cc) 8 3.5 4.73 7.85 Elastic modulus (GPa) 190 206 120 210"],["oa:W4289524867","AL1030","Yield strength (MPa)",345.0,null,null,null,"MPa","","","","","",false,"","methods","Material Properties:[Table 1] Table 1 Material properties Parameter EN19 AL1030 Titanium alloy NCM alloy Yield strength (MPa) 415 345 910 740 Poisson ratio 0.27 0.29 0.32 0.29 Density (g/cc) 8 3.5 4.73 7.85 Elastic modulus (GPa) 190 206 120 210"],["oa:W4289524867","Titanium alloy","Yield strength (MPa)",910.0,null,null,null,"MPa","","","","","",false,"","methods","Material Properties:[Table 1] Table 1 Material properties Parameter EN19 AL1030 Titanium alloy NCM alloy Yield strength (MPa) 415 345 910 740 Poisson ratio 0.27 0.29 0.32 0.29 Density (g/cc) 8 3.5 4.73 7.85 Elastic modulus (GPa) 190 206 120 210"],["oa:W4289524867","NCM alloy","Yield strength (MPa)",740.0,null,null,null,"MPa","","","","","",false,"","methods","Material Properties:[Table 1] Table 1 Material properties Parameter EN19 AL1030 Titanium alloy NCM alloy Yield strength (MPa) 415 345 910 740 Poisson ratio 0.27 0.29 0.32 0.29 Density (g/cc) 8 3.5 4.73 7.85 Elastic modulus (GPa) 190 206 120 210"],["oa:W4291017186","Ti-6Al-4V","compressive residual stress",800.0,null,null,null,"MPa","","","","","",false,"","abstract","LSP treatment produces a maximum compressive residual stress (CRS) of up to 800 MPa on the surface of the specimen and a CRS layer with a thickness of 0.623 mm under the upper surface of the specimen."],["oa:W4291017186","Ti-6Al-4V","maximum principal stress",540.0,null,null,null,"MPa","","","","","",false,"","abstract","The existence of the CRS layer reduces the maximum principal stress from 608 MPa to 540 MPa and changes its location from the upper surface into the internal position at a depth of about 0.6 mm during the four-point bending process."],["oa:W4291017186","Ti-6Al-4V","surface CRS",53.0,null,null,null,"MPa","","","","","",false,"","methods","Before LSP and the four-point bend fatigue test, the surface of the specimens were ground to the roughness Ra of about 0.825 μm, producing a surface CRS of 53 MPa."],["oa:W4291017186","Ti-6Al-4V","peak pressure Pmax",3500.0,null,null,null,"MPa","","","","","",false,"out_of_range","methods","The laser density I0 was 9.436 GW/cm2, as
