Repository: akhtar07/tisci-explorer

# TiSci Explorer

A read-only, static explorer for **TiSci**, an autonomous research agent for titanium alloys. TiSci reads the
titanium-alloy literature, builds a knowledge graph and a table of measured values, proposes hypotheses where the
graph has gaps, and tests them with DFT (MACE / VASP) and the ICME-lite multiscale chain.

**Live site:** https://akhtar07.github.io/tisci-explorer/

The site has seven sections:

| Section | What it shows |
|---|---|
| Overview | Corpus → graph → facts → hypotheses → verdicts, with the snapshot's counts |
| Worked example | One full loop for W in α-Ti: graph path, hypothesis, novelty check, DFT test, verdict, follow-up, DAMASK |

File: data/facts/youngs_modulus.json (part 33 of 33)
null,null,"GPa","","","","","",false,"","results",""],["openaire:e81761aefb449ded53444460be41cef9","Ti-16Nb","Young's modulus",70.0,null,null,null,"GPa","","","","","",false,"","results",""],["openaire:e81761aefb449ded53444460be41cef9","Ti-16Nb","Young's modulus",80.0,null,null,null,"GPa","","","","RUS technique","",false,"","discussion",""],["openaire:e81761aefb449ded53444460be41cef9","Ti-22Nb","Young's modulus",60.0,null,null,null,"GPa","","","","","",false,"","results",""],["openaire:e81761aefb449ded53444460be41cef9","Ti-22Nb","Young's modulus",70.0,null,null,null,"GPa","","","","RUS technique","",false,"","discussion",""],["openaire:e81761aefb449ded53444460be41cef9","CP-Ti Grade 2","Young’s modulus",100.0,null,null,null,"GPa","","as-sintered","","","",false,"","discussion",""],["openaire:e81761aefb449ded53444460be41cef9","Ti-Nb (binary)","Young’s modulus",100.0,null,null,null,"GPa","","as-sintered","","","",false,"","discussion",""],["openaire:e81761aefb449ded53444460be41cef9","CP-Ti (1500/4)","Young's modulus",90.0,null,null,null,"GPa","","","","","",false,"","results",""],["openaire:e81761aefb449ded53444460be41cef9","Ti-10Nb","Young's modulus",90.0,null,null,null,"GPa","","","","RUS technique","",false,"","discussion",""],["openaire:e81761aefb449ded53444460be41cef9","Ti-12Mo-6Zr-2Fe","Young’s modulus",0.0,null,null,null,"","","","","","",false,"unit_missing","discussion",""],["openaire:e81761aefb449ded53444460be41cef9","CP-Ti Grade 2","Young's modulus",110.0,null,null,null,"GPa","","","","RUS technique","",false,"","discussion",""],["openaire:e8f0c9a6dc3f3a330c9cb22eafe43c9b","Ti-6Al-4V","módulo elástico",137.0,null,null,1.0,"GPa","","","","","",false,"","abstract","En primer lugar, hay que notar que los resultados presentados en la tabla son promedios con una desviación de ± 0,2 GPa para los valores de dureza y de ± 1 GPa para los valores de módulo elástico."],["openaire:e8f0c9a6dc3f3a330c9cb22eafe43c9b","Ti-6Al-4V","módulo elástico",115.0,null,null,null,"GPa","room temperature","","","nanoindentation","",false,"","abstract","El elemento titanio es conocido sobre todo por sus propiedades superiores: tiene un bajo modulo elástico de E = 115 GPa, y sus aleaciones tienen una escala de resistencia a la tracción equivalente a la de los aceros (desde 210 hasta 1380 MPa)."],["openaire:e8f0c9a6dc3f3a330c9cb22eafe43c9b","Ti-6Al-4V","módulo elástico",137.0,null,null,1.0,"GPa","","","","","",false,"","abstract","Ilustración 24: Visualización de los resultados En cuanto a los valores de módulo elástico, son bastante parecidos entre los cinco cuadrados elegidos, aproximadamente 137 GPa, con una muy pequeña desviación de ± 1 GPa."],["openaire:e8f0c9a6dc3f3a330c9cb22eafe43c9b","Ti-6Al-4V","módulo elástico",137.0,null,null,3.0,"GPa","","","","nanoindentation","",false,"","abstract","39 En cuanto a los resultados obtenidos para los valores de dureza y de módulo, se hicieron promedios, gracias al software ‘Analyst’, obteniendo valores de aproximadamente 4,67 GPa (con una deviación estándar de 0,25) por la dureza de la muestra y de 137 GPa (deviación estándar de 3) en cuanto al módulo elástico."],["openaire:e8f0c9a6dc3f3a330c9cb22eafe43c9b","Ti-6Al-4V","módulo elástico",136.0,null,null,null,"GPa","","","","nanoindentation","",false,"","abstract","Ilustración 33: Resultados de la nano-indentación masiva Los valores promedios de dureza y de módulo elástico son los siguientes: 4,14 GPa (con una pequeña desviación, pero no es conocida) en cuanto a la dureza y 136 GPa (con una pequeña desviación, tampoco es conocida) para el módulo elástico."],["openaire:e8f0c9a6dc3f3a330c9cb22eafe43c9b","Ti-6Al-4V","módulo elástico",137.0,null,null,3.0,"GPa","","","","nanoindentation","",false,"","abstract","Si se recuerda los valores de dureza y módulo después del ensayo de nano-indentación (con la matriz 12 x 12), se obtuvo un valor de 4,67 ± 0,25 GPa para la dureza y 137 ± 3 GPa para el módulo."],["openaire:e8f0c9a6dc3f3a330c9cb22eafe43c9b","Ti-6Al-4V","Promedio módulo elástico",125.0,null,null,0.0,"GPa","","","","nanoindentation","",false,"","abstract","Representacionesgráficas de los ensayos de nano-indentación masiva (100 x 100, 2 µm) Promedio dureza: 4,37 ± 0 GPa Promedio módulo elástico: 125 ± 0 GPa"],["openaire:e8f0c9a6dc3f3a330c9cb22eafe43c9b","Ti-6Al-4V","Promedio módulo elástico",128.0,null,null,0.0,"GPa","","","","nanoindentation","",false,"","abstract","Representaciones gráficas de los ensayos de nano-indentación masiva (250 x 250, 2 µm) Promedio dureza: 4,46 ± 0 GPa Promedio módulo elástico: 128 ± 0 GPa"],["openaire:ea2b8049a4cf3415435cac20ff438650","","Ε",126.0,null,null,null,"GPa","","TATR","","","",false,"","abstract",""],["openaire:ea2b8049a4cf3415435cac20ff438650","","Ε",126.0,null,null,null,"GPa","","HIP","","","",false,"","abstract",""],["openaire:ee308c42068e21916fc51e86096d4497","TiMMC","Elastic Modulus",135.0,null,null,null,"GPa","","","","","",false,"","methods",""],["openaire:ee308c42068e21916fc51e86096d4497","Ti-6Al-4V","Elastic Modulus (GPa)",135.0,null,null,null,"GPa","","","","","",false,"","methods",""],["openaire:f0e309296b66529fd6633774f494c876","Ti-6Al-4V","Young Modulus E",118.0,null,null,4.0,"GPa","","as-built SLM","","","",false,"","methods",""],["openaire:f0e309296b66529fd6633774f494c876","Ti-6Al-4V","Young modulus",118.0,null,null,4.0,"GPa","","as-built SLM","","","",false,"","results",""],["openaire:f0e309296b66529fd6633774f494c876","Ti-6Al-4V","Young modulus",124.0,null,null,4.0,"GPa","","milled","","","",false,"","results",""],["openaire:f0e309296b66529fd6633774f494c876","Ti-64-53/20","Young modulus",105.0,null,null,null,"GPa","room temperature","as-built SLM","lamellar","tensile test","",false,"","results",""],["openaire:f6abfc79903d7bc4dc18e71b8dfbca0b","Ti-5Al-5Fe","elastisite modülü",110.0,null,null,null,"GPa","room temperature","","","","",false,"","abstract","Ti-5Al-2,5Fe alaşımı, oda sıcaklığında α+β faz yapısına, 4,45 g/cm3 yoğunluğa ve Ti-6Al-4V alaşımı ile yaklaşık aynı elastisite modülü (110 GPa) ve akma mukavemeti (800-900 MPa) değerlerine sahiptir."],["openaire:f9415a67b541f79222425f81e07aee9e","Ti-6Al-4V","Young’s modulus",0.0,null,null,null,"","","","","","",false,"unit_missing","conclusions",""],["openaire:f99497747faf5607c06d3d4a9735ccaa","Ti-6Al-4V","module d’élasticité",115.0,110.0,120.0,null,"GPa","room temperature","forged, solution treated, stress-relieved","bimodal","","",false,"","conclusions",""],["openaire:fcfa293fc216ee079e57d9547e84db7b","Ti-6Al-4V","module d’élasticité macroscopique de surface",121.231,null,null,null,"GPa","","","","","",false,"","conclusions",""],["openaire:fcfa293fc216ee079e57d9547e84db7b","Ti-6Al-4V","module",110.0,null,null,null,"GPa","","","","","",false,"","conclusions",""],["pmc:PMC5449009","TiAl with 8% Nb","Young’s modulus",180.0,180.0,180.0,null,"GPa","","","lamellar","","",false,"","methods","The Young’s modulus is about 180 GPa and the Poisson’s ratio is about 0.25 [,]."],["zenodo:1127884","Ti-6Al-4V","Maximum reduced storage modulus",130.1,null,null,15.0,"GPa","","","","nanoindentation","",false,"","results_discussion","TABLE II MAXIMUM MECHANICAL PROPERTIES OF A TITANIUM NITRIDE-BASED NANOLAYER Fluence of implanted nitrogen (cm-2) Ref. sample 2·1017 4·1017 Maximum reduced storage modulus (GPa) 130.1±15.0 176.0±20.0 211.5±23.6 Contact depth (nm) 3.1 3.96 3.57 Maximum indentation hardness (GPa) 5.0±0.6 15.1±1.8 18.6±1.9 Contact depth (nm) 15.9 15.5 12.6"],["zenodo:1127884","Ti-6Al-4V","Maximum reduced storage modulus",176.0,null,null,20.0,"GPa","","","","nanoindentation","",false,"","results_discussion","TABLE II MAXIMUM MECHANICAL PROPERTIES OF A TITANIUM NITRIDE-BASED NANOLAYER Fluence of implanted nitrogen (cm-2) Ref. sample 2·1017 4·1017 Maximum reduced storage modulus (GPa) 130.1±15.0 176.0±20.0 211.5±23.6 Contact depth (nm) 3.1 3.96 3.57 Maximum indentation hardness (GPa) 5.0±0.6 15.1±1.8 18.6±1.9 Contact depth (nm) 15.9 15.5 12.6"],["zenodo:1127884","Ti-6Al-4V","Maximum reduced storage modulus",211.5,null,null,23.6,"GPa","","","","nanoindentation","",false,"out_of_range","results_discussion","TABLE II MAXIMUM MECHANICAL PROPERTIES OF A TITANIUM NITRIDE-BASED NANOLAYER Fluence of implanted nitrogen (cm-2) Ref. sample 2·1017 4·1017 Maximum reduced storage modulus (GPa) 130.1±15.0 176.0±20.0 211.5±23.6 Contact depth (nm) 3.1 3.96 3.57 Maximum indentation hardness (GPa) 5.0±0.6 15.1±1.8 18.6±1.9 Contact depth (nm) 15.9 15.5 12.6"],["zenodo:13118443","","Young's Modulus",115.0,null,null,null,"GPa","","","","","",false,"","methods","Material Properties The titanium alloy used in this study has the following properties:  Young's Modulus: 115 GPa  Poisson's Ratio: 0.34  Density: 4500 kg/m³  Thermal Conductivity: 6.7 W/m·K  Specific Heat: 520 J/kg·K 3."],["zenodo:1340014","Ti-6Al-4V","Young’s modulus",145.0,null,null,null,"GPa","","oxynitrided at 750 °C, 1 Pa N2","","","",false,"","results_discussion","The average hardness was 7 GPa and Young’s modulus was 145 GPa."],["zenodo:14233288","Ti-6Al-4V","Young's elasticity (E) modulus",113.8,null,null,null,"GPa","","","","","",false,"","results",""],["zenodo:14909664","","elastic modulus",0.7,null,null,null,"","","","","","",false,"unit_missing","results","The elastic anisotropy of Ti results in a 30% lower elastic modulus for the [10¯10] than the [0002] direction [122]."],["zenodo:14909664","","elastic modulus",1.0,null,null,null,"","","","","","",false,"unit_missing","results","The elastic anisotropy of Ti results in a 30% lower elastic modulus for the [10¯10] than the [0002] direction [122]."],["zenodo:15405158","","stiffness",210.0,null,null,null,"GPa","","","","","",false,"out_of_range","abstract","The conposite shows strength greater than 1700 MPa and a stiffness of 210 GPa."],["zenodo:15405158","","stiffness",210.0,null,null,null,"GPa","","","","","",false,"out_of_range","conclusions","BP can fabricate composites with strength in excess of 1700 MPa and stiffness of 210 GPa."],["zenodo:15416011","Ti-6Al-4V/TiB","stiffness",188.0,null,null,null,"GPa","room temperature","BE extruded DRTi composite, Vf TiB = 40%","","RUS","",false,"","results_discussion","The stiffness of BE extruded DRTi composite with 40% Vf TiB is 200 GPa and 188 GPa in the longitudinal and transverse directions, respectively, providing a substantial increase of ~90% in overall stiffness as compared to standard millannealed Ti-6Al-4V."],["zenodo:15416011","Ti-6Al-4V/TiB","Young’ modulus",161.0,null,null,null,"GPa","room temperature","randomly distributed TiB composite produced via BE approach","","RUS","",false,"","results_discussion","Vf TiB randomly distributed TiB composite produced via BE approach, E determined from RUS is 161 GPa while it is 145 GPa from tensile testing."],["zenodo:15416011","Ti-6Al-4V/TiB","stiffness",200.0,null,null,null,"GPa","room temperature","BE extruded DRTi composite, Vf TiB = 40%","","RUS","",false,"","results_discussion","The stiffness of BE extruded DRTi composite with 40% Vf TiB is 200 GPa and 188 GPa in the longitudinal and transverse directions, respectively, providing a substantial increase of ~90% in overall stiffness as compared to standard millannealed Ti-6Al-4V."],["zenodo:15416011","Ti-6Al-4V/TiB","Young’ modulus",145.0,null,null,null,"GPa","room temperature","randomly distributed TiB composite produced via BE approach","","tensile test","",false,"","results_discussion","Vf TiB randomly distributed TiB composite produced via BE approach, E determined from RUS is 161 GPa while it is 145 GPa from tensile testing."],["zenodo:15416011","Ti-6Al-4V/TiB","stiffness",168.0,null,null,null,"GPa","room temperature","aligned TiB whiskers, Vf TiB = 20%","","RUS","",false,"","results_discussion","In samples with aligned TiB whiskers of Vf TiB = 20% results in stiffness values of 168 and 154 in the longitudinal and transverse directions, respectively."],["zenodo:15416011","Ti-6Al-4V/TiB","stiffness",154.0,null,null,null,"GPa","room temperature","aligned TiB whiskers, Vf TiB = 20%","","RUS","",false,"","results_discussion","In samples with aligned TiB whiskers of Vf TiB = 20% results in stiffness values of 168 and 154 in the longitudinal and transverse directions, respectively."],["zenodo:15416011","Ti-6Al-4V","Young’ modulus",109.0,null,null,null,"GPa","room temperature","standard mill-annealed","","","",false,"","results_discussion","As indicated in Figure 6, this compares to approximately 109 GPa for standard mill-annealed Ti-6Al-4V alloy, which is almost a 50% improvement in stiffness due to TiB reinforcement."],["zenodo:15419756","Ti-5.8Al-4Sn-3.5Zr-0.7Nb-0.5Mo-0.35Si","Young’s modulus",130.0,null,null,null,"GPa","","","","","",false,"unit_suspect","results_discussion","Previous work has shown the Young’s modulus along the fibre axis to be in the region of 200MPa [11], whilst the Young’s modulus perpendicular to the fibre axis is only around 130MPa [12]."],["zenodo:15419756","Ti-5.8Al-4Sn-3.5Zr-0.7Nb-0.5Mo-0.35Si","Young’s modulus",200.0,null,null,null,"GPa","","","","","",false,"unit_suspect","results_discussion","Previous work has shown the Young’s modulus along the fibre axis to be in the region of 200MPa [11], whilst the Young’s modulus perpendicular to the fibre axis is only around 130MPa [12]."],["zenodo:15440037","Ti-6Al-4V","E",126.0,null,null,null,"GPa","","","","","",false,"","methods","Table 2 Mechanical properties of Ti-6Al-4V E 126 [GPa] ν 0.348 Tensile Strength 940 [MPa]"],["zenodo:15440037","TMC","E",185.0,null,null,null,"GPa","","","","","",false,"","methods","Table 1 Mecanical properties of TMC EL (0-degree) 185 [GPa] ET (90-degree) 119 [GPa] νLT 0.317 GLT 46.4 [GPa] Tensile Strength (0-degree) 1481 [MPa] Tensile Strength (90-degree) 414 [MPa] Shear Strength 220 [MPa]"],["zenodo:15440037","TMC","E",119.0,null,null,null,"GPa","","","","","",false,"","methods","Table 1 Mecanical properties of TMC EL (0-degree) 185 [GPa] ET (90-degree) 119 [GPa] νLT 0.317 GLT 46.4 [GPa] Tensile Strength (0-degree) 1481 [MPa] Tensile Strength (90-degree) 414 [MPa] Shear Strength 220 [MPa]"],["zenodo:15445221","W-Ti composite","Young's modulus E",120.7,null,null,null,"GPa","room temperature","","","FWHM method","",false,"","methods","Filter Vanadium Irradiated area [mm] 10×5 Peak deciding method FWHM method Young's modulus E, at R.T."],["zenodo:15445221","Ti","E",120.7,null,null,null,"GPa","room temperature","","","","",false,"","methods","Ti: E=120.7GPa, ν=0.31, α=8.04x10-6 /K W: E=417.7GPa, ν=0.278, α=4.43 x10- 6/K"],["zenodo:15445221","W-Ti composite","Young's modulus E",120.7,null,null,null,"GPa","room temperature","","","","",false,"","abstract","In the longitudinal fiber direction, the initial thermal residual stress generated in the manufacturing process was -810MPa."],["zenodo:15445221","W-Ti composite","E",120.7,null,null,null,"GPa","room temperature","","","","",true,"","methods","Masayuki Nishida, Taisei Doi, Tatsuya Matsue and Takao Hanabusaor , ) ( ) ( T V E V E V E E T V E V E V E E Ti W Ti Ti W W W Ti W Ti Ti W Ti Ti W W Ti Ti W W ∆ − + = ∆ − + = α α σ α α σ In this measurement, E, ν and thermal expansion coefficient α were considered the temperature dependency [6]."],["zenodo:15445221","W-Ti composite","E",120.7,null,null,null,"GPa","room temperature","","","","",true,"","methods","The Young’s modulus E and the thermal expansion coefficient α used the same parameters in Table2, and the volume fraction is V=0.5% in this calculation."],["zenodo:15445221","W","E",417.7,null,null,null,"GPa","room temperature","","","","",false,"out_of_range","methods","Ti: E=120.7GPa, ν=0.31, α=8.04x10-6 /K W: E=417.7GPa, ν=0.278, α=4.43 x10- 6/K"],["zenodo:15445221","W-Ti composite","Young's modulus E",120.7,null,null,null,"GPa","room temperature","","","","",false,"","abstract","These thermal residual stresses change to the maximum value of -1000MPa in the lowest temperature at -250ºC."],["zenodo:15457639","8Vol%(TiB+TiC)/Ti62 42(TiB:TiC=4:1)","EPb P (GPa)",139.0,null,null,null,"GPa","","","","","",false,"","results_discussion","(MPa) U.T.S (MPa) Elongation (%) EPa P (GPa) Y.S.Pa P (MPa) EPb P (GPa) 8Vol%(TiB+TiC)/Ti62 42(TiB:TiC=1:1) 131.2 1243.7 1329.8 2.74 130.9 1001.9 138.1 8Vol%(TiB+TiC)/Ti62 42(TiB:TiC=4:1) 130.5 1160.6 1234.0 1.35 132.7 1050.0 139.0 Ti6242 110 844 914 10.00"],["zenodo:15457639","8Vol%(TiB+TiC)/Ti62 42(TiB:TiC=1:1)","EPa P (GPa)",138.1,null,null,null,"GPa","","","","","",false,"","results_discussion","(MPa) U.T.S (MPa) Elongation (%) EPa P (GPa) Y.S.Pa P (MPa) EPb P (GPa) 8Vol%(TiB+TiC)/Ti62 42(TiB:TiC=1:1) 131.2 1243.7 1329.8 2.74 130.9 1001.9 138.1 8Vol%(TiB+TiC)/Ti62 42(TiB:TiC=4:1) 130.5 1160.6 1234.0 1.35 132.7 1050.0 139.0 Ti6242 110 844 914 10.00"],["zenodo:16788765","Ti-6Al-4V","Modulus of elasticity (ksi)",16500.0,null,null,null,"ksi","","","","","",false,"unit_mismatch","methods","TABLE I MATERIAL PROPERTIES Parameters 301 stainless steel Ti-6Al-4V Aluminum bronze Modulus of elasticity (ksi) 29080 16500 15500 Poisson’s ratio 0.3 0.35 0.3 Ultimate tensile strength (ksi) 163.312 160 32 Fracture energy (in.lbf) 65 80 40 Stress triaxiality 0.5 0.489 0.6 Fracture strain 0.4 0.44 0.55 Ductility 0.45 0.25 0.4 Modulus of elasticity (ksi) 29080 16500 15500"],["zenodo:21503884","Ti-6Al-4V","Elastic Modulus (GPa)",115.0,110.0,120.0,null,"GPa","","","","","",false,"","results_discussion","Summary of Biomechanical Outcomes for Three Fixator Materials Parameter PEKK Ti-6Al-4V 316L Steel Relative Deformation Highest Intermediate Lowest Relative Stress Lowest Intermediate Highest Elastic Modulus (GPa) 3.5–5.1 110–120 190–210 Yield Strength (MPa) 90–120 830–900 170–290 Stress Shielding Risk Low Moderate High Callus Stimulation Potential High Moderate Low Structural Safety (≤1500 MPa) Safe Safe Safe Biocompatibility Excellent Excellent Good Clinical Applicability"],["zenodo:21503884","Ti-6Al-4V","elastic modulus",115.0,110.0,120.0,null,"GPa","","","","","",false,"","results_discussion","Titanium (Ti-6Al-4V) demonstrated intermediate deformation values, reflecting its moderate elastic modulus (110–120 GPa)."],["zenodo:21503884","316L Steel","Elastic Modulus (GPa)",200.0,190.0,210.0,null,"GPa","","","","","",false,"","results_discussion","Summary of Biomechanical Outcomes for Three Fixator Materials Parameter PEKK Ti-6Al-4V 316L Steel Relative Deformation Highest Intermediate Lowest Relative Stress Lowest Intermediate Highest Elastic Modulus (GPa) 3.5–5.1 110–120 190–210 Yield Strength (MPa) 90–120 830–900 170–290 Stress Shielding Risk Low Moderate High Callus Stimulation Potential High Moderate Low Structural Safety (≤1500 MPa) Safe Safe Safe Biocompatibility Excellent Excellent Good Clinical Applicability"],["zenodo:21503884","Ti-6Al-4V","elastic modulus",4.3,3.5,5.1,null,"GPa","","","","","",false,"out_of_range","results_discussion","PEKK exhibited the greatest deformation under all loading conditions, attributable to its substantially lower elastic modulus (3.5–5.1 GPa) compared to the metallic alternatives."],["zenodo:21503884","316L Structural Steel","Young's modulus",200.0,190.0,210.0,null,"GPa","","","","","",false,"","results_discussion","Structural steel, with the highest Young's modulus (190–210 GPa), produced the least deformation but generated proportionally higher stress within the bone, increasing the risk of stress shielding-induced disuse osteoporosis at the pin insertion sites (Ezzati et al., 2022)."],["zenodo:21503884","PEKK","Elastic Modulus (GPa)",4.3,3.5,5.1,null,"GPa","","","","","",false,"out_of_range","results_discussion","Summary of Biomechanical Outcomes for Three Fixator Materials Parameter PEKK Ti-6Al-4V 316L Steel Relative Deformation Highest Intermediate Lowest Relative Stress Lowest Intermediate Highest Elastic Modulus (GPa) 3.5–5.1 110–120 190–210 Yield Strength (MPa) 90–120 830–900 170–290 Stress Shielding Risk Low Moderate High Callus Stimulation Potential High Moderate Low Structural Safety (≤1500 MPa) Safe Safe Safe Biocompatibility Excellent Excellent Good Clinical Applicability"],["zenodo:3369225","","bending modulus",61.0,null,null,null,"GPa","room temperature","as-built SLM","","","1 Hz",false,"","results","3D-printed specimen having higher bending modulus than conventional one (~61 GPa vs. ~47 GPa at 1 Hz), meaning 3D printed titanium will deform less at the same applied load."],["zenodo:3669261","Ti-6Al-4V","Young Modulus",110.0,null,null,null,"GPa","","","","","",false,"","methods","TABLE I IMPLANT MATERIAL PROPERTIES Material Young Modulus (GPa) Yield Strength (MPa) Ultimate Strength (MPa) Ti6Al4V 110 825 1080"],["zenodo:51527","","modules of elasticity",101.63,null,null,null,"GPa","","","","","",false,"","results_discussion","The maximum modules of elasticity, 109.44 GPa, was obtained with solution treatment temperatures of 720 C then slightly decreased to 101.63 GPa with 760 C."],["zenodo:51527","","modules of elasticity",109.44,null,null,null,"GPa","","","","","",false,"","results_discussion","The maximum modules of elasticity, 109.44 GPa, was obtained with solution treatment temperatures of 720 C then slightly decreased to 101.63 GPa with 760 C."],["zenodo:7023016","Ti alloy","Young Modulus",96.0,null,null,null,"GPa","","","","","",false,"","methods","Materials ρ Kg mm-3 Young Modulus MPa Shear Modulus MPa Poisson Ratio Al alloy 2.77 e-6 71000 2699.2 0.33 Ti alloy 4.62 e-6 96000 3529.4 0.36"],["zenodo:7023016","Al alloy","Young Modulus",71.0,null,null,null,"GPa","","","","","",false,"","methods","Materials ρ Kg mm-3 Young Modulus MPa Shear Modulus MPa Poisson Ratio Al alloy 2.77 e-6 71000 2699.2 0.33 Ti alloy 4.62 e-6 96000 3529.4 0.36"],["zenodo:7406075","CP-Ti Grade 4","Young's Modulus",105.0,null,null,null,"GPa","","","","","",false,"","methods","Ti6Al4V (Grade 5) cp-Ti (Grade 4) Young's Modulus, GPa 114 105 Poisson's Ratio 0.36 0.32 Ultimate Tensile Strength, MPa 896 553 Tensile Yield Strength, MPa 827 483"],["zenodo:7406075","Ti-6Al-4V","Young's Modulus",114.0,null,null,null,"GPa","","","","","",false,"","methods","Ti6Al4V (Grade 5) cp-Ti (Grade 4) Young's Modulus, GPa 114 105 Poisson's Ratio 0.36 0.32 Ultimate Tensile Strength, MPa 896 553 Tensile Yield Strength, MPa 827 483"],["zenodo:7549988","Ti-6Al-4V","Elastic modulus",112.0,null,null,null,"GPa","room temperature","","","tensile test","",false,"","methods","Tensile strength 895 MPa Poisson’s ratio 0.31 Yield strength 750 MPa Elastic modulus 112 GPa Shear modulus 42 GPa Elongation at break 14% Welding current 80-85 amp Filler material ER Ti-5 Shielding gas Argon Heat input 1.20 kJ/mm travel speed 62 mm/min Voltage 10-12 volts Filler material dia 1.5 -2 mm Type of shielding Argon Shielding gas flow 8 -6 lit /min Electrode Tungsten 185 185"]]}
