Repository: akhtar07/tisci-explorer

# TiSci Explorer

A read-only, static explorer for **TiSci**, an autonomous research agent for titanium alloys. TiSci reads the
titanium-alloy literature, builds a knowledge graph and a table of measured values, proposes hypotheses where the
graph has gaps, and tests them with DFT (MACE / VASP) and the ICME-lite multiscale chain.

**Live site:** https://akhtar07.github.io/tisci-explorer/

The site has seven sections:

| Section | What it shows |
|---|---|
| Overview | Corpus → graph → facts → hypotheses → verdicts, with the snapshot's counts |
| Worked example | One full loop for W in α-Ti: graph path, hypothesis, novelty check, DFT test, verdict, follow-up, DAMASK |

File: data/facts/elongation.json (part 34 of 38)
micropillars (Fig. d), with similar behavior observed for the [111] orientation (Supplementary Fig. )."],["oa:W7127426889","CP-Ti Grade 4","elongation to failure",16.0,14.0,18.0,2.0,"%","room temperature","","","tensile test","",false,"","abstract","The 0.2% offset yield strength, tensile strength, and elongation to failure were determined to be 1130 ± 30 MPa, 1220 ± 30 MPa, and 16 ± 2 %, respectively."],["oa:W7127426889","CP-Ti Grade 4","εf",16.0,14.0,18.0,2.0,"%","room temperature","cold-worked","","tensile test","",false,"","results_discussion","The elongation to failure, f, was measured to be 16 ± 2 %."],["oa:W7127426889","CP-Ti Grade 2","εf",34.0,33.0,35.0,1.0,"%","room temperature","","","tensile test","",false,"","results_discussion","Figure 2 further illustrates that the -Ti materials demonstrate notable ductility, as exemplified by the elongation to failure of the -Ti material with CP-Ti grade 2 composition, which was determined to be 34 ± 1 %."],["oa:W7127604485","","A5",10.65,null,null,null,"%","","","","","",false,"","discussion","It is followed by the Ti1 alloy, with elongation at break A5 = 10.65%, and G = 26.75%."],["oa:W7127604485","Ti4","A",25.0,23.0,27.0,null,"%","room temperature","","","tensile test","",false,"","abstract","Results: The research results provide information regarding the relationship between the composition and the physico-mechanical properties (Rm, Rp, HV, A, G, E) of the experimental alloys (Ti1–Ti4)."],["oa:W7127604485","","A5",15.7,null,null,null,"%","","","","","",false,"","discussion","The alloys have superior Cp-Tigrad4 mechanical properties, but they are significantly lower than both the experimental alloy with the Ti3 comp and the conventional Ti6Al4V alloy. - The Ti4 composition alloy is the most ductile of the alloys, characterized by elongation at break A5 = 15.7% and neck at break or stricture G = 33.05%."],["oa:W7127604485","","elongation",2.55,2.55,2.55,null,"%","","","","","",false,"","discussion","The alloy has no plasticity, with the elongation (A5) and tear stress (G) values being the lowest (A5 = 2.55% and G = 0.33%)."],["oa:W7127604485","Ti4","ductile alloys",78.75,null,null,null,"%","","","","","",false,"","conclusions","On the other hand, there are compositions that describe highly ductile alloys, such as Ti4 (78.75%Ti, 5.81%Zr, 15.44%Ta), which are easy to process and adjust for customized implants."],["oa:W7128430729","Ti-2Mn","elongation at fracture",10.0,null,null,null,"%","room temperature","as-built SLM","","tensile test","",false,"","results_discussion","Nevertheless, Ti‑2Mn still achieved approximately 2.5‑times higher strength than as‑built CP‑Ti (UTS: 381 MPa) reported in the literature [49], while maintaining an elongation at fracture exceeding 10 %."],["oa:W7128430729","Ti-6Al-4V","uniform elongation",0.0,null,null,null,"","","","","","",false,"unit_missing","results_discussion","In contrast, Ti-6Al-4V exhibit decreases in both elongation at fracture and uniform elongation at the VED of 357 J/mm3."],["oa:W7128430729","Ti-2Mn","uniform elongation",7.05,6.3,7.8,null,"%","room temperature","as-built SLM","martensitic α'","tensile test","",false,"","conclusions","The facilitated martensite decomposition in Ti‑2Mn contributed to improved ductility; in particular, its uniform elongation increased from 6.3 % to 7.8 %."],["oa:W7128430729","Ti-6Al-4V","elongation at fracture",0.0,null,null,null,"","","","","","",false,"unit_missing","results_discussion","In contrast, Ti-6Al-4V exhibit decreases in both elongation at fracture and uniform elongation at the VED of 357 J/mm3."],["oa:W7128430729","","tensile elongation",12.0,12.0,12.0,null,"%","","fully decomposed α+β","lamellar","","",false,"","results_discussion","With regard to the effect of in-situ martensite decomposition on the ductility, Zafari et al. showed the large tensile elongation in the fully martensitic α’ and fully decomposed α+β microstructures (~15 and ~12 %, respectively), in contrast to the significantly low elongation (<6 %) in the near-martensitic microstructures [18]."],["oa:W7128430729","","tensile elongation",15.0,15.0,15.0,null,"%","","fully martensitic α’","martensitic α'","","",false,"","results_discussion","With regard to the effect of in-situ martensite decomposition on the ductility, Zafari et al. showed the large tensile elongation in the fully martensitic α’ and fully decomposed α+β microstructures (~15 and ~12 %, respectively), in contrast to the significantly low elongation (<6 %) in the near-martensitic microstructures [18]."],["oa:W7128430729","","tensile elongation",6.0,6.0,6.0,null,"%","","near-martensitic","martensitic α'","","",false,"","results_discussion","With regard to the effect of in-situ martensite decomposition on the ductility, Zafari et al. showed the large tensile elongation in the fully martensitic α’ and fully decomposed α+β microstructures (~15 and ~12 %, respectively), in contrast to the significantly low elongation (<6 %) in the near-martensitic microstructures [18]."],["oa:W7128430729","Ti-2Mn","elongation at fracture",7.05,6.3,7.8,null,"%","","","","","",false,"","results_discussion","Regarding the ductility, although Ti-2Mn did not exhibit the signif icant improvement in the elongation at fracture at the VED of 357 J/ mm3, their uniform elongation slightly increased from 6.3 % to 7.8 % (Table 1 and Fig. 17)."],["oa:W7129182704","","ductilité",0.0,null,null,null,"","300 °C","","","","",false,"unit_missing","conclusions",""],["oa:W7129182704","","déformation recouvrable qui se stabilise à 2 %",0.02,null,null,null,"","","","martensitic α'","","",false,"unit_missing","conclusions",""],["oa:W7129182704","Ti-27Nb","déformation comprise entre",4.5,4.0,5.0,null,"%","","","","","",false,"","conclusions",""],["oa:W7129182704","","ductilité",17.0,null,null,null,"%","","","","","",false,"","conclusions",""],["oa:W7129182704","","déformation",5.0,null,null,null,"%","","","","","",false,"","conclusions",""],["oa:W7129182704","Ti-27Nb","ductilité",0.0,null,null,null,"","200 °C","","","","",false,"unit_missing","conclusions",""],["oa:W7129182704","","élongation à rupture",9.0,null,null,null,"%","","","","","",false,"","conclusions",""],["oa:W7129182704","Ti-8Mo","ductilité",20.0,null,null,null,"%","","","","","",false,"","conclusions",""],["oa:W7129182704","","déformation maximale",36.0,null,null,null,"%","","","","","",false,"","conclusions",""],["oa:W7130856418","Ti-6Al-4V","Elongation (Percent)",30.0,null,null,null,"%","","","","","",false,"","methods",""],["oa:W7130947313","Ti-6Al-4V","Elongation",25.76,null,null,null,"%","room temperature","HIP","","tensile test","",false,"","table","TC4\tNi-P@GNFs\t1 wt.%\tBall milling\tHIP\tYield strength: 1299.59 MPaMicrohardness: 410.10 HVElongation: 25.76%\t[]"],["oa:W7130947313","Ti-6Al-4V","Elongation",2.3,null,null,null,"%","room temperature","fast hot-pressed","","tensile test","",false,"","table","TC4\tGNPs + TiB2\t0.1wt.% GNPs 0.05 wt.% TiB2\tBall milling\tFast Hot-Press Sintering\tTensile strength: 1207 MPaElongation: 2.3%\t[]"],["oa:W7130947313","TC21","Elongation",4.4,null,null,null,"%","room temperature","SPS","","tensile test","",false,"","table","TC21\tGNPs\t0.3 wt.%\tBall milling\tSPS\tTensile strength: 1167 MPaYield strength: 1041 MPaElongation: 4.4%\t[]"],["oa:W7131547033","Ti-6Al-2Sn-4Zr-6Mo","elongation",14.0,null,null,null,"%","room temperature","S600 + P950","","tensile test","",false,"","abstract",""],["oa:W7131547033","Ti-6Al-2Sn-4Zr-6Mo","a14%",14.0,null,null,null,"%","elevated temperature","as-built","","","",false,"","results_discussion",""],["oa:W7131547033","Ti-6Al-2Sn-4Zr-6Mo","d",8.0,8.0,8.0,null,"%","","as-built","martensitic α'","","",false,"","discussion",""],["oa:W7131547033","Mo","maximum compression strain",17.6,null,null,null,"%","20 °C","HIP 1800°C/3h","","compression test","0.075 mm/min",false,"","abstract",""],["oa:W7131547033","Ti-6Al-2Sn-4Zr-6Mo","ductility",12.0,10.0,12.0,null,"%","480 °C","S600 + P875","","tensile test","",false,"","abstract",""],["oa:W7131547033","Ti-6Al-2Sn-4Zr-6Mo","ductilité",8.85,4.3,13.4,null,"%","","","","","",false,"","discussion",""],["oa:W7131547033","Mo-8Re","5% reduction",-5.0,null,null,null,"%","","as-built LPBF","","","",false,"out_of_range","abstract",""],["oa:W7131547033","Ti-6Al-2Sn-4Zr-6Mo","ߜ",7.0,6.0,8.0,null,"%","","as-built","orthorhombic martensitic α'","","",false,"","conclusions",""],["oa:W7131547033","Mo","ߜ",66.0,null,null,null,"%","20-600 °C","HIP-ed","","","",false,"","results_discussion",""],["oa:W7131547033","Mo","ߜ",43.0,null,null,null,"%","20-600 °C","HIP-ed","","","",false,"","results_discussion",""],["oa:W7131547033","Mo","11%",11.0,null,null,null,"%","room temperature","as-built LPBF","","","",false,"","conclusions",""],["oa:W7131547033","Ti-6Al-2Sn-4Zr-6Mo","ductilité",4.0,null,null,null,"%","","P875","","","",false,"","discussion",""],["oa:W7131547033","Ti-6Al-2Sn-4Zr-6Mo","G, %",9.0,null,null,4.0,"%","1000 °C","","","","",false,"","results",""],["oa:W7131547033","Mo8Re","ߜ (%)",7.0,null,null,null,"%","","","","","",false,"","discussion",""],["oa:W7131547033","Mo-7.6Re","maximum compression strain",30.0,null,null,null,"%","20 °C","HIP 1800°C/3h","","compression test","0.075 mm/min",false,"","abstract",""],["oa:W7131547033","Ti-6Al-2Sn-4Zr-6Mo","ߜ (%)",7.0,7.0,7.0,0.4,"%","","","","","",false,"","results_discussion",""],["oa:W7131547033","Ti-6Al-2Sn-4Zr-6Mo","ductilité",4.0,null,null,null,"%","","P950","","","",false,"","discussion",""],["oa:W7131547033","Ti-6Al-2Sn-4Zr-6Mo","G, %",14.0,null,null,1.0,"%","800 °C","","","","",false,"","results",""],["oa:W7131547033","Ti-6Al-2Sn-4Zr-6Mo","G, %",8.0,null,null,1.0,"%","600 °C","","","","",false,"","results",""],["oa:W7131547033","Ti-6Al-2Sn-4Zr-6Mo","G, %",11.0,null,null,1.0,"%","20 °C","","","","",false,"","results",""],["oa:W7131547033","Ti-6Al-2Sn-4Zr-6Mo","ߜ (%)",7.0,7.0,7.0,1.0,"%","","","","","",false,"","results_discussion",""],["oa:W7131547033","Ti-6Al-2Sn-4Zr-6Mo","elongation",5.0,null,null,null,"%","room temperature","as-built SLM","martensitic α'","tensile test","",false,"","abstract",""],["oa:W7131547033","Ti-6Al-2Sn-4Zr-6Mo","elongation to failure",5.0,null,null,null,"%","room temperature","as-built","orthorhombic α' martensite","tensile test","",false,"","results_discussion",""],["oa:W7131547033","Ti-6Al-2Sn-4Zr-6Mo","݀ 9%",9.0,null,null,null,"%","","","","","",false,"","results_discussion",""],["oa:W7131547033","Ti-6Al-2Sn-4Zr-6Mo","ductility",13.0,null,null,null,"%","480 °C","as-built SLM","martensitic α'","tensile test","",false,"","abstract",""],["oa:W7131547033","Mo8Re","déformation",7.0,null,null,null,"","","1800 °C, 150 MPa, 3 h","","","",false,"unit_missing","discussion",""],["oa:W7131547033","Mo","ߜ",26.0,null,null,null,"%","800-1000 °C","HIP-ed","","","",false,"","results_discussion",""],["oa:W7131547033","Ti-6Al-2Sn-4Zr-6Mo","݀",17.5,15.0,20.0,null,"%","room temperature","annealed","","","",false,"","results_discussion",""],["oa:W7131547033","Mo-7.6Re","maximum compression strain",8.0,null,null,null,"%","1000 °C","HIP 1800°C/3h","","compression test","0.075 mm/min",false,"","abstract",""],["oa:W7131547033","Mo","ߜ",9.0,null,null,null,"%","800-1000 °C","HIP-ed","","","",false,"","results_discussion",""],["oa:W7131547033","Mo","ߜ (%)",11.0,null,null,null,"%","","","","","",false,"","discussion",""],["oa:W7131547033","Ti-6Al-2Sn-4Zr-6Mo","ߜ",15.0,null,null,null,"%","room temperature","subtransus annealed at 825°C + aged at 500°C for 24h","bi-lamellar (large primary α, ultrafine secondary α laths, Ti3Al precipitates)","","",false,"","results_discussion",""],["oa:W7131547033","Ti-6Al-2Sn-4Zr-6Mo","elongation to failure",0.0,null,null,null,"","","as-built SLM","martensitic α'","","",false,"unit_missing","conclusions",""],["oa:W7131547033","Ti-6Al-2Sn-4Zr-6Mo","strains to failure",7.0,6.0,8.0,null,"%","","","heterogeneous α' + β","","",false,"","results",""],["oa:W7131547033","Ti-6Al-2Sn-4Zr-6Mo","déformation maximale à la compression",0.0,0.0,0.0,null,"","","","","","",false,"unit_missing","conclusions",""],["oa:W7131547033","Ti-6Al-2Sn-4Zr-6Mo","déformation sous charge maximale",0.0,0.0,0.0,null,"","","","","","",false,"unit_missing","conclusions",""],["oa:W7131547033","Ti-6Al-2Sn-4Zr-6Mo","strain under maximum load",35.0,null,null,null,"%","room temperature","as-built SLM","","tensile test","",false,"","results",""],["oa:W7131547033","Mo8Re","strain",30.0,null,null,null,"%","room temperature","HIP-ed","","","",false,"","results_discussion",""],["oa:W7131547033","Ti-6Al-2Sn-4Zr-6Mo","elongation",14.0,null,null,null,"%","room temperature","S600 + P875","","tensile test","",false,"","abstract",""],["oa:W7132696201","Ti-6Al-4V","uzama değeri",7.8,null,null,null,"%","room temperature","as-built SLM","","tensile test","",false,"","abstract",""],["oa:W7132696201","Ti-6Al-4V","kopma uzaması",9.5,null,null,null,"%","room temperature","as-built SLM","","tensile test","",false,"","abstract",""],["oa:W7132946827","","tensile ductility",9.8,null,null,0.1,"%","","","","tensile test","",false,"","results_discussion",""],["oa:W7132946827","HEA90","lowest ductility",8.5,null,null,null,"%","","","","","",false,"","results_discussion",""],["oa:W7132946827","","tensile ductility",7.2,null,null,0.1,"%","","","","tensile test","",false,"","results_discussion",""],["oa:W7132946827","HEA45","medium ductility",17.2,null,null,null,"%","","","","","",false,"","results_discussion",""],["oa:W7132946827","HEA0","tensile ductility",23.5,null,null,null,"%","","","","","",false,"","results_discussion",""],["oa:W7133054355","Ti-6Al-2Mo-1V-1Zr","ductility",2.7,null,null,null,"%","room temperature","HT-3","","tensile test","",false,"","results_discussion",""],["oa:W7133054355","Ti-6Al-2Mo-1V-1Zr","ductility",4.5,null,null,null,"%","room temperature","HT-2","","tensile test","",false,"","results_discussion",""],["oa:W7133054355","Ti-6Al-2Mo-1V-1Zr","ductility",4.8,null,null,null,"%","room temperature","as-deposited","","tensile test","",false,"","results_discussion",""],["oa:W7133054355","Ti-6Al-2Zr","tensile ductility",15.4,null,null,null,"%","room temperature","as-deposited","","tensile test","",false,"","results_discussion",""],["oa:W7133434637","Ti-6Al-4V","Elongation Over 2 Inches",10.0,null,null,null,"%","","","","","",false,"","abstract","Elongation Over 2 Inches % 10 18 Reduction in Area % 20"],["oa:W7133434637","Ti-6Al-4V","Elongación",5.5,null,null,null,"%","","","","","",false,"","abstract","Propiedad Probeta Promedio Unidad 11 26 29 Punto de fluencia 417,1 681,5 467,4 522 MPa Módulo de Young 48,5 45,6 47,1 47,1 GPa Resistencia a la tracción 940,0 945,9 915,7 933,8 MPa Resistencia de rotura 912,6 930,4 898,6 913,9 MPa Resiliencia 2 6 2,5 3,5 MPa Tenacidad 25,8 81,3 19,7 42,3 MPa Reducción de área 3,9 7,2 6,6 5,9 % Elongación 3,3 9,8 3,3 5,5 %"],["oa:W7133434637","Ti-6Al-4V","Elongación",8.2,null,null,null,"%","","","","","",false,"","abstract","Propiedad Probeta Promedio Unidad 9 2 21 Punto de fluencia 454,8 528,1 541,7 508,2 MPa Módulo de Young 50,7 50,5 49 49,8 Gpa Resistencia a la tracción 1048,6 1113,0 1081,6 1081,1 MPa Resistencia de rotura 1046,6 1111,2 1081,3 1079,7 MPa Resiliencia 2,3 3,3 3,5 3 MPa Tenacidad 44,2 72,6 62,7 59,8 MPa Reducción de área 2,6 1,3 7,2 3,7 % Elongación 8,7 6,2 9,6 8,2 %"],["oa:W7133434637","Ti-6Al-4V","Elongación",10.2,null,null,null,"%","room temperature","","","tensile test","",false,"","abstract","Propiedad Probeta Promedio Unidad 13 5 Punto de fluencia 596,6 699,7 648,2 MPa Módulo de Young 52 47,7 49,9 GPa Resistencia a la tracción 1122,6 1069,9 1096,2 MPa Resistencia de rotura 1115,1 1057,5 1086,3 MPa Resiliencia 4,2 6,2 5,2 MPa Tenacidad 134,6 119 126,9 MPa Reducción de área 4,2 9,8 7,0 % Elongación 10,5 10,0 10,2 %"],["oa:W7133434637","Ti-6Al-4V","Elongación",7.7,null,null,null,"%","","","","","",false,"","abstract","Propiedad Probeta Promedio Unidad 17 18 38 Punto de fluencia 473,5 526,7 473,4 491,2 MPa Módulo de Young 47,2 46,8 47,7 47,2 Gpa Resistencia a la tracción 1008,0 1032,6 1024,5 1021,7 MPa Resistencia de rotura 1004,3 1028,1 1018,3 1016,9 MPa Resiliencia 2,6 3,4 2,6 2,9 MPa Tenacidad 58,7 91,9 67,4 72,7 MPa Reducción de área 4,0 8,5 5,9 6,1 % Elongación 7,1 8,2 7,9 7,7 %"],["oa:W7133439159","Ti-6Al-4V","Ductilidad (Alargamiento antes de rotura)",10.0,null,null,null,"%","room temperature","","","tensile test","",false,"","abstract","Fuente: (Inc., 2002) Resistencia a la tracción MPa Módulo elástico MPA Dureza Rockwell C Ductilidad (Alargamiento antes de rotura) 896 827 36 10%"],["oa:W7134843324","Ti-3Fe","elongation",-1.0,null,null,null,"","","as-built L-PBF","","","",false,"unit_missing","conclusions","However, the elongation of the Ti-3Fe specimen showed a slight decrease compared to the pure Ti specimen, which was attributed to brittleness induced by internal stress con centration resulting from lattice distortion."],["oa:W7134843324","pure Ti","elongation",14.33,null,null,1.1,"%","","","","tensile test","",false,"","results_discussion","Tensile test results for each specimen: yield strength, ultimate tensile strength, and elongation Properties Ti-3Fe Pure Ti Yield strength (MPa) 1063.85 ± 50.63 735.73 ± 2.16 Ultimate tensile strength (MPa) 1245.45 ± 44.86 817.66 ± 8.83 Elongation (%) 5.22 ± 0.26 14.33 ± 1.10 J Powder Mater 2025;32(4):288-298 296 sult, the dislocation density retention time increases, and stress continues to accumulate, serving as a mechanism that pro motes work hardening."],["oa:W7134843324","Ti-3Fe","elongation",5.22,null,null,0.26,"%","","","","tensile test","",false,"","results_discussion","Tensile test results for each specimen: yield strength, ultimate tensile strength, and elongation Properties Ti-3Fe Pure Ti Yield strength (MPa) 1063.85 ± 50.63 735.73 ± 2.16 Ultimate tensile strength (MPa) 1245.45 ± 44.86 817.66 ± 8.83 Elongation (%) 5.22 ± 0.26 14.33 ± 1.10 J Powder Mater 2025;32(4):288-298 296 sult, the dislocation density retention time increases, and stress continues to accumulate, serving as a mechanism that pro motes work hardening."],["oa:W7134856289","CP-Ti Grade 2","elongation to failure",34.0,33.0,35.0,1.0,"%","room temperature","","","tensile test","",false,"","results_discussion","Figure 2 further 4 illustrates that the -Ti materials demonstrate notable ductility, as exemplified by the 5 elongation to failure of the -Ti material with CP-Ti grade 2 composition, which was 6 determined to be 34 ± 1 %."],["oa:W7134856289","CP-Ti Grade 4","elongation to failure",16.0,14.0,18.0,2.0,"%","room temperature","cold-worked","","tensile test","",false,"","results_discussion","The elongation to failure, f, was measured to be 16 ± 2 %."],["oa:W7135286840","Ti6Al4V Grade 5","fracture elongation",13.09,null,null,null,"%","room temperature","cryogenic treated -196°C","","tensile test","",false,"","results",""],["oa:W7135286840","Ti-6Al-4V","Elongation at Fracture (%)",13.09,null,null,null,"%","room temperature","cryogenically treated 8h","martensitic α'","tensile test","",false,"","results",""],["oa:W7135286840","Ti6Al4V Grade 5","fracture elongation",14.46,null,null,null,"%","room temperature","stress-relieved 700°C/2h","","tensile test","",false,"","results",""],["oa:W7135286840","Ti-6Al-4V","Elongation at Fracture (%)",14.46,null,null,null,"%","room temperature","stress-relieved 700°C/2h","martensitic α'","tensile test","",false,"","results",""],["oa:W7136981550","CP-Ti Grade 2","elongation at break",0.0,null,null,0.0,"","","","","","",false,"unit_missing","results","Ti–42Nb and Ti–Nb-6Ta showed the highest rUTS of 888.38 ± 78.26 and 1078.79 ± 7.24 MPa for the 0 deg building direction and the highest elongation at break for the 90 deg building direction with 11.64 ± 1.73 and 11.30 ± 2.30 pct. cp-Ti combined the highest tensile stresses and elongation at break in the 0 deg specimens."],["oa:W7136981550","Ti-20Nb-6Ta","higher elongation at break",0.0,null,null,null,"","","","orthorhombic α''","","",false,"unit_missing","conclusions","\u0004 Ti–42Nb and Ti–20Nb–6Ta showed superior mechanical properties like higher ductility and lower Young’s modulus in comparison with cp-Ti and Ti–6Al–4V. \u0004 The orthorhombic a¢¢ Ti–20Nb–6Ta displayed an even lower Young’s modulus than the cubic b Ti–42Nb with higher strength and elongation at break at the same time. \u0004 No TRIP or TWIP effects were apparent for Ti–42Nb or Ti–20–6Ta."],["oa:W7136981550","Ti-42Nb","elongation at break",11.64,null,null,1.73,"pct","","","","","",false,"unit_mismatch","results","Ti–42Nb and Ti–Nb-6Ta showed the highest rUTS of 888.38 ± 78.26 and 1078.79 ± 7.24 MPa for the 0 deg building direction and the highest elongation at break for the 90 deg building direction with 11.64 ± 1.73 and 11.30 ± 2.30 pct. cp-Ti combined the highest tensile stresses and elongation at break in the 0 deg specimens."],["oa:W7136981550","Ti-6Al-4V","elongation at break",2.5,2.5,2.5,0.51,"pct","","","","","",false,"unit_mismatch","results","In general, Ti–6Al–4V had the highest rUTS and r0.2 of all four materials with 1323.06 ± 66.42 and 1188.35 ± 38.51 MPa, but it also had the lowest elongation at break of 2.5 ± 0.51 pct."],["oa:W7136981550","Ti-42Nb","elongation at break",8.94,8.94,8.94,3.17,"pct","","","","","",false,"unit_mismatch","results","Ti–42Nb and Ti–20Nb–6Ta did not only had the highest elongation at break with 8.94 ± 3.17 and 9.64 ± 2.69 pct, but much smaller Young’s modulus than the other two materials as well."],["oa:W7136981550","Ti-20Nb-6Ta","elongation at break",9.64,9.64,9.64,2.69,"pct","","","","","",false,"unit_mismatch","results","Ti–42Nb and Ti–20Nb–6Ta did not only had the highest elongation at break with 8.94 ± 3.17 and 9.64 ± 2.69 pct, but much smaller Young’s modulus than the other two materials as well."],["oa:W7136981550","Ti-42Nb","moderate elongation at break",0.0,null,null,null,"","","","","","",false,"unit_missing","discussion","It can be seen, that in comparison to other b-Ti alloys, the Ti–42Nb and Ti–20Nb–6Ta alloy show a very good combination of moderate to high strength, low Young’s modulus, and moderate elongation at break."],["oa:W7136981550","Ti-6Al-4V","elongation at break",12.0,null,null,null,"%","room temperature","as-built LPBF","","tensile test","",false,"","discussion","It can be seen that the tensile strength (UTS, YS) is higher for 0 deg building direction than 90 deg building direction, whereas elongation at break is showing an opposite behavior."],["oa:W7136981550","Ti-42Nb","higher ductility",0.0,null,null,null,"","","","","","",false,"unit_missing","conclusions","\u0004 Ti–42Nb and Ti–20Nb–6Ta showed superior mechanical properties like higher ductility and lower Young’s modulus in comparison with cp-Ti and Ti–6Al–4V. \u0004 The orthorhombic a¢¢ Ti–20Nb–6Ta displayed an even lower Young’s modulus than the cubic b Ti–42Nb with higher strength and elongation at break at the same time. \u0004 No TRIP or TWIP effects were apparent for Ti–42Nb or Ti–20–6Ta."],["oa:W7136981550","Ti-6Al-4V","elongation at break",8.0,null,null,null,"%","room temperature","as-built LPBF","","tensile test","",false,"","discussion","It can be seen that the tensile strength (UTS, YS) is higher for 0 deg building direction than 90 deg building direction, whereas elongation at break is showing an opposite behavior."],["oa:W7136981550","Ti-20Nb-6Ta","elongation at break",9.64,9.64,9.64,2.69,"pct","","","","","",false,"unit_mismatch","results","and r0.2 of all materials, it had the second highest rUTS and highest elongation at break."],["oa:W7136981550","Ti-6Al-4V","elongation at break",2.79,null,null,0.34,"pct","","","","","",false,"unit_mismatch","results","Ti–6Al–4V showed the highest rUTS of 1347.00 ± 24.64 MPa and r0.2 1211.67 ± 34.00 MPa for 45 deg building direction, whereas the highest elongation at break of 2.79 ± 0.34 pct occurred for 0 deg."],["oa:W7136981550","Ti-20Nb-6Ta","elongation at break",11.3,null,null,2.3,"pct","","","","","",false,"unit_mismatch","results","Ti–42Nb and Ti–Nb-6Ta showed the highest rUTS of 888.38 ± 78.26 and 1078.79 ± 7.24 MPa for the 0 deg building direction and the highest elongation at break for the 90 deg building direction with 11.64 ± 1.73 and 11.30 ± 2.30 pct. cp-Ti combined the highest tensile stresses and elongation at break in the 0 deg specimens."],["oa:W7136981550","Ti-20Nb-6Ta","highest elongation at break",0.0,null,null,null,"","","","","","",false,"unit_missing","discussion","Within the frame of this work, Ti–20Nb–6Ta displayed superior mechanical properties as it had a high strength comparable to cp-Ti, the highest elongation at break and additionally the lowest Young’s modulus."],["oa:W7136981550","Ti-20Nb-6Ta","moderate elongation at break",0.0,null,null,null,"","","","","","",false,"unit_missing","discussion","It can be seen, that in comparison to other b-Ti alloys, the Ti–42Nb and Ti–20Nb–6Ta alloy show a very good combination of moderate to high strength, low Young’s modulus, and moderate elongation at break."],["oa:W7138103646","Ti-6Al-2Sn-4Zr-6Mo","ductility",12.0,null,null,null,"%","","warm rolled and aged","","tensile test","",false,"","discussion","ARTICLE IN PRESS ARTICLE IN PRESS 0 200 400 600 800 1000 1200 1400 0 5 10 15 20 Stress (MPa) Strain (%) As Recieved Edit s As Received, 954, 1204, 16% Warm Rolled and Aged, 1037, 1275, 12% As-Received Warm Rolled & Aged - 700 750 800 850 900 950 1000 1050 1100 0.6 0.7 0.8 0.9 1 Stress (MPa) Strain (%) Edit As Recieved (a) (b) Figure 5: (a) Tensile curves of as-received Ti-6246 in black and material from the edited processing route in red, with corresponding 0.2% yield (MPa), ultimate tensile str"],["oa:W7138103646","Ti-6Al-2Sn-4Zr-6Mo","ductility",16.0,null,null,null,"%","","as-received","","tensile test","",false,"","discussion","ARTICLE IN PRESS ARTICLE IN PRESS 0 200 400 600 800 1000 1200 1400 0 5 10 15 20 Stress (MPa) Strain (%) As Recieved Edit s As Received, 954, 1204, 16% Warm Rolled and Aged, 1037, 1275, 12% As-Received Warm Rolled & Aged - 700 750 800 850 900 950 1000 1050 1100 0.6 0.7 0.8 0.9 1 Stress (MPa) Strain (%) Edit As Recieved (a) (b) Figure 5: (a) Tensile curves of as-received Ti-6246 in black and material from the edited processing route in red, with corresponding 0.2% yield (MPa), ultimate tensile str"],["oa:W7138103646","","ductility",16.0,null,null,null,"%","room temperature","as-received","","tensile test","",false,"","results","The as-received 59 materials had a 0.2% tensile yield strength of 954 MPa with a 60 ductility of 16%."],["oa:W7138103646","","ductility",12.0,null,null,null,"%","room temperature","warm rolled and aged","","tensile test","",false,"","results","The warm rolled and aged sample has a 0.2% 61 yield strength of 1037 MPa with a ductility of 12%."],["oa:W7139342141","Ti-6Al-4V","elongation at fracture",44.4,null,null,null,"%","","deep cryogenic treated","","","",false,"","conclusions",""],["oa:W7139481632","Ti-22Al-25Nb","plasticity",7.0,null,null,null,"%","","","","","",false,"","abstract",""],["oa:W7139481632","Ti-22Al-25Nb","%",8.0,null,null,null,"%","","980 °C, 1 h, aging with V_oxn = 0.1 K/c (neub) to 930 °C, 7 h, V_oxn = 10 K/c (B03Iyx)","","","",false,"","abstract",""],["oa:W7139481632","Ti-22Al-25Nb","%",7.0,null,null,null,"%","","800 °C, 12 h, V_oxn = 10 K/c (B03yx)","","","",false,"","abstract",""],["oa:W7139481632","Ti-22Al-25Nb","%",7.5,7.0,8.0,null,"%","","","","","",false,"","abstract",""],["oa:W7139481632","Ti-22Al-25Nb","8",8.0,null,null,null,"%","","","","","",false,"","abstract",""],["oa:W7139602575","Ti-6Al-4V","Elongation at fracture A5",14.0,null,null,null,"%","","","","","",false,"","methods","Table 3 – Mechanical properties of the test sample Tensile strength Rm (MPa) Yield strength Re (MPa) Modulus elasticity (GPa) Hardness (HRc) Elongation at fracture A5 (%) 900 830 114 36 14"],["oa:W7143638620","Ti-6Al-4V","А",13.0,12.0,14.0,null,"%","","","","","",false,"","results","The application of filler metal BT 1-0 specifies high plasticity of the weld metal (ВТ 3-1 – А = 12-14%); however, because of the lower strength of the seam (ВТ 3- 1 – Rm = 850-900 MPa) the durability of welded joints is reduced."],["oa:W7143638620","Ti-6Al-4V","А",13.0,12.0,14.0,null,"%","","","","","",false,"","results","The application of filler metal BT 1-0 specifies high plasticity of the weld metal (ВТ 3-1 – А = 12-14%); however, because of the lower strength of the seam (ВТ 3- 1 – Rm = 850-900 MPa) the durability of welded joints is reduced."],["oa:W7144081619","Ti-3.5Al-2V","t ψ",40.0,null,null,null,"%","room temperature","welded","","monotonous tension","",false,"","methods","The following monotonous tension at room temperature characteristics of the alloy weld were used in calculation: 458 MPa, 543 MPa, 40%, = t y σ = t u σ = t ψ = t E 1.12 105 MPa."],["oa:W7144782104","Ti60Mn40","plastic deformation before fracture",0.1,null,null,null,"%","","","","","",false,"","discussion",""],["oa:W7144782104","Ti65Fe35","ductility",0.0,null,null,null,"","","","","","",false,"unit_missing","discussion",""],["oa:W7144782104","Ti70.5Fe29.5","ductility",0.0,null,null,null,"","","","","","",false,"unit_missing","discussion",""],["oa:W7144782104","Ti100–xFex","elongation",1.5,1.5,1.5,null,"%","room temperature","as-cast","","tensile test","5 × 10−4 s−1",false,"","methods",""],["oa:W7144786873","Ti-4.5Al-3V-2Mo-2Fe","限界圧下率",90.0,null,null,null,"%","573K","","","","",false,"out_of_range","abstract",""],["oa:W7144786873","Ti-4.5Al-3V-2Mo-2Fe","限界圧下率",90.0,null,null,null,"%","573K","","","","",false,"out_of_range","abstract",""],["oa:W7144966234","Ti6Al4V-TiB 10 vol.%","fracture elongation",2.8,null,null,null,"%","","","","","",false,"","conclusions",""],["oa:W7145217642","SLM as-built","破断伸び",10.1,8.7,11.5,null,"%","450 °C","as-built SLM","","tensile test","",false,"","other","0。材と90。材との間の破断伸びの差は,SLM積 層まま材において1.32倍(11.5% /Oo,8.7%/90。),EBM積 層まま材において1.48倍(13.0%/0。,8.8%/90。)を 示 した.こ れを反映してRM材 と積層まま材との間の延性差はoo材 では縮まり, 室温でのO.51-O.54倍 から4500C試 験では0。材で0.70-0.79倍,900材 で053-0.54 倍となった."],["oa:W7145217642","EBM as-built","破断伸び",10.9,8.8,13.0,null,"%","room temperature","as-built EBM","","tensile test","",false,"","other","0。材と90。材との間の破断伸びの差は,SLM積 層まま材において1.32倍(11.5% /Oo,8.7%/90。),EBM積 層まま材において1.48倍(13.0%/0。,8.8%/90。)を 示 した.こ れを反映してRM材 と積層まま材との間の延性差はoo材 では縮まり, 室温でのO.51-O.54倍 から4500C試 験では0。材で0.70-0.79倍,900材 で053-0.54 倍となった."],["oa:W7145217642","SLM as-built","破断伸び",10.1,8.7,11.5,null,"%","room temperature","as-built SLM","","tensile test","",false,"","other","0。材と90。材との間の破断伸びの差は,SLM積 層まま材において1.32倍(11.5% /Oo,8.7%/90。),EBM積 層まま材において1.48倍(13.0%/0。,8.8%/90。)を 示 した.こ れを反映してRM材 と積層まま材との間の延性差はoo材 では縮まり, 室温でのO.51-O.54倍 から4500C試 験では0。材で0.70-0.79倍,900材 で053-0.54 倍となった."],["oa:W7145217642","SLM as-built","延性",7.0,6.6,7.4,null,"%","room temperature","as-built SLM","","tensile test","",false,"","other","SLM非 焼鈍材の延性(6.6%(90。)-7.4%(Oo)はSLMSTAedの 延性(2.4% (oo)-2.6%(90。)よ り高い値を示しながら同等の強度を示した."],["oa:W7145217642","EBM as-built","破断伸び",8.55,8.3,8.8,null,"%","room temperature","as-built EBM","","tensile test","",false,"","other","0。材と90。材との間の異方性は,い ずれの材料においてもほとんど見られなか った.EBM積 層まま材の破断伸びにおいて,0。材における8.3%とgoo材 におけ る8.8%と いう差が見られたが,強 度においては0.2%耐 力,引 張強さともに同じ 値を示した."],["oa:W7145217642","EBM as-built","破断伸び",10.9,8.8,13.0,null,"%","450 °C","as-built EBM","","tensile test","",false,"","other","0。材と90。材との間の破断伸びの差は,SLM積 層まま材において1.32倍(11.5% /Oo,8.7%/90。),EBM積 層まま材において1.48倍(13.0%/0。,8.8%/90。)を 示 した.こ れを反映してRM材 と積層まま材との間の延性差はoo材 では縮まり, 室温でのO.51-O.54倍 から4500C試 験では0。材で0.70-0.79倍,900材 で053-0.54 倍となった."],["oa:W7145217642","SLM STAed","延性",2.5,2.4,2.6,null,"%","room temperature","STA 900°C/1h + 500°C/4h","","tensile test","",false,"","other","SLM非 焼鈍材の延性(6.6%(90。)-7.4%(Oo)はSLMSTAedの 延性(2.4% (oo)-2.6%(90。)よ り高い値を示しながら同等の強度を示した."],["oa:W7145294065","Ti-5% Hf","elongation at fracture",5.0,null,null,null,"%","","","","","",false,"","results_discussion","0 10 20 30 40 50 300 400 500 600 700 800 900 1000 1100 1200 Tensile strength, yield strength, σ / MPa Hf content (mass %) Tensile strength Yield strength Elongation at fracture 0 5 10 15 20 25 30 35 Elongation at fracture (%) Fig. 5 Variation of mechanical properties and Hf content (mass%)."],["oa:W7145294065","Ti-10% Hf","elongation at fracture",10.0,null,null,null,"%","","","","","",false,"","results_discussion","0 10 20 30 40 50 300 400 500 600 700 800 900 1000 1100 1200 Tensile strength, yield strength, σ / MPa Hf content (mass %) Tensile strength Yield strength Elongation at fracture 0 5 10 15 20 25 30 35 Elongation at fracture (%) Fig. 5 Variation of mechanical properties and Hf content (mass%)."],["oa:W7145294065","Ti-20% Hf","elongation at fracture",20.0,null,null,null,"%","","","","","",false,"","results_discussion","0 10 20 30 40 50 300 400 500 600 700 800 900 1000 1100 1200 Tensile strength, yield strength, σ / MPa Hf content (mass %) Tensile strength Yield strength Elongation at fracture 0 5 10 15 20 25 30 35 Elongation at fracture (%) Fig. 5 Variation of mechanical properties and Hf content (mass%)."],["oa:W7145294065","Ti-25% Hf","elongation at fracture",25.0,null,null,null,"%","","","","","",false,"","results_discussion","0 10 20 30 40 50 300 400 500 600 700 800 900 1000 1100 1200 Tensile strength, yield strength, σ / MPa Hf content (mass %) Tensile strength Yield strength Elongation at fracture 0 5 10 15 20 25 30 35 Elongation at fracture (%) Fig. 5 Variation of mechanical properties and Hf content (mass%)."],["oa:W7145294065","Ti-30% Hf","elongation at fracture",30.0,null,null,null,"%","","","","","",false,"","results_discussion","0 10 20 30 40 50 300 400 500 600 700 800 900 1000 1100 1200 Tensile strength, yield strength, σ / MPa Hf content (mass %) Tensile strength Yield strength Elongation at fracture 0 5 10 15 20 25 30 35 Elongation at fracture (%) Fig. 5 Variation of mechanical properties and Hf content (mass%)."],["oa:W7145294065","Ti-35% Hf","elongation at fracture",35.0,null,null,null,"%","","","","","",false,"","results_discussion","0 10 20 30 40 50 300 400 500 600 700 800 900 1000 1100 1200 Tensile strength, yield strength, σ / MPa Hf content (mass %) Tensile strength Yield strength Elongation at fracture 0 5 10 15 20 25 30 35 Elongation at fracture (%) Fig. 5 Variation of mechanical properties and Hf content (mass%)."],["oa:W7145294065","Ti-15% Hf","elongation at fracture",15.0,null,null,null,"%","","","","","",false,"","results_discussion","0 10 20 30 40 50 300 400 500 600 700 800 900 1000 1100 1200 Tensile strength, yield strength, σ / MPa Hf content (mass %) Tensile strength Yield strength Elongation at fracture 0 5 10 15 20 25 30 35 Elongation at fracture (%) Fig. 5 Variation of mechanical properties and Hf content (mass%)."],["oa:W7145294065","Ti-40% Hf","elongation at fracture",35.0,null,null,null,"%","","","entangled acicular martensite α'","","",false,"","results_discussion","0 10 20 30 40 50 300 400 500 600 700 800 900 1000 1100 1200 Tensile strength, yield strength, σ / MPa Hf content (mass %) Tensile strength Yield strength Elongation at fracture 0 5 10 15 20 25 30 35 Elongation at fracture (%) Fig. 5 Variation of mechanical properties and Hf content (mass%)."],["oa:W7145718421","Ti-15Cr","e/a",0.4,null,null,null,"","","","","","",false,"unit_missing","results_discussion",""],["oa:W7145718421","Ti-11.3Mn","e/a",0.5,null,null,null,"","","","","","",false,"unit_missing","results_discussion",""],["oa:W7145957357","TNTZ35","ε",24.0,null,null,null,"%","","","","","",false,"","results_discussion",""],["oa:W7145957357","TNTZ30","ε",22.3,null,null,null,"%","","","","","",false,"","results_discussion",""],["oa:W7145957357","TNTZ20","ε",14.5,null,null,null,"%","","","","","",false,"","results_discussion",""],["oa:W7145957357","TNTZ25","elongation",41.8,null,null,null,"%","","","","","",false,"","results_discussion",""],["oa:W7146139223","4Mo-0.4B","Elongation [%]",12.9,null,null,null,"%","","sintered at 1350°C for 28.8ks, HIP treated at 900°C for 7.2ks","","tensile test","1mm/min",false,"","abstract","3.2烧結体の引張試結果 本实作製烧結体HIP処理材の引張試 の結果Fig.9示．4Mo-0.4Bの28.8ks烧秸材引張強 4Mo-0.4BのHIP材の張強度1143MPa高のの， 度1026MPa，伸12.9%示L.0.4B材4Mo材 伸5.0%低下.の原因，HIP後の冷 比较高強度伸立，烧Ti64 却Gasfancooling，炉冷冷却速度速 0.4BのHIP材匹強度特性示.一方， ，α生考 「粉体扩上7粉末冶金」第65卷第3号"],["oa:W7146316479","CP-Ti Grade 2","延性",25.0,null,null,null,"%","room temperature","as-rolled","","tensile test","5.2x10-3 1/s",false,"","other",""],["oa:W7150839530","TC21","elongation-to-failure",7.3,null,null,null,"%","","warm-rolled","","","",false,"","discussion","The elongation-to-failure increases from 7.3% to 9.6%, compared with the warm-rolled alloy, which should be related to the grain coarsening and dislocation recovery caused by aging."],["oa:W7150839530","TC21","elongation-to-fracture",7.3,null,null,null,"%","room temperature","warm rolled at 600 °C","","tensile test","",false,"","abstract","The sample warm rolled at 600 °C exhibited an optimal combination of strength and ductility, with an ultrahigh yield strength of 1138 MPa and an elongation-to-fracture of 7.3%."],["oa:W7150839530","TC21","elongation-to-failure",8.6,null,null,null,"%","room temperature","500 °C warm-rolled","","tensile test","",false,"","results","TC21–500 exhibits a yield strength (σy, yield strength at 0.2% offset) of ~1070 ± 10 MPa and an elongation-to-failure (εf) of 8.6%."],["oa:W7150839530","TC21","ductility",9.6,null,null,null,"%","room temperature","warm rolled at 600 °C + aging","","tensile test","",false,"","abstract","Aging treatment further enhanced the yield strength to 1263 MPa, while retaining a good ductility of 9.6%."],["oa:W7150839530","TC21","elongation-to-failure",9.6,null,null,null,"%","","600A","","","",false,"","discussion","The elongation-to-failure increases from 7.3% to 9.6%, compared with the warm-rolled alloy, which should be related to the grain coarsening and dislocation recovery caused by aging."],["oa:W7150839530","TC21","εf",7.3,null,null,null,"%","room temperature","600 °C warm-rolled","","tensile test","",false,"","results","In contrast, the εf shows an inverse relationship with the rolling temperatures, decreasing more noticeably from 8.6% at 500 °C to 7.3% at 600 °C."],["oa:W7150839530","TC21","total elongation",7.3,null,null,null,"%","room temperature","warm rolled at 600 °C","","tensile test","",false,"","conclusions","The main conclusions can be drawn as follows:(1)The TC21 titanium alloy warm rolled at 600 °C exhibits better combination of mechanical properties than at 500 °C, with a tensile strength of 1391 MPa, a yield strength of 1138 MPa, and a total elongation of 7.3%."],["oa:W7150839530","TC21","εf",9.6,null,null,null,"%","room temperature","600 °C warm-rolled + aged at 500 °C","","tensile test","",false,"","results","The σy increases by 125 MPa to 1263 MPa, and the εf increases by 2.3% to 9.6% compared to TC21–600."],["oa:W7150839530","TC21","ductility",9.6,null,null,null,"%","room temperature","aged at 500 °C","nanoscale αs lamellae and micron-sized equiaxed αs phase","tensile test","",false,"","conclusions","Subsequent aging at 500 °C further enhances mechanical performance, reaching a yield strength of 1263 MPa, ultimate tensile strength of 1544 MPa and ductility of 9.6%.(2)The sample aged at 500 °C has a microstructure composed of nanoscale αs lamellae and micron-sized an equiaxed αs phase, which cooperatively deform with the matrix; in contrast, the nanoscale αs lamellae can effectively hinder dislocation motion, thereby providing a strengthening similar to the Hall–Petch type.(3)The yield streng"],["oa:W7151961371","Ti-6Al-4V","Elongation (%)",0.677,null,null,0.499,"%","","","","XGBoost","",true,"","table","Elongation (%)\tXGBoost\t0.677 ± 0.499\t0.489 ± 0.287\t0.861"],["oa:W7152670387","Ti2033","elongation at rupture",0.0,null,null,null,"","room temperature","","","tensile test","10-4 s-1",false,"unit_missing","methods",""],["oa:W7152670387","Ti-22Zr-11Nb-2Sn","recovery strain",4.7,null,null,null,"%","37 °C","","","","",false,"","methods",""],
