Repository: akhtar07/tisci-explorer

# TiSci Explorer

A read-only, static explorer for **TiSci**, an autonomous research agent for titanium alloys. TiSci reads the
titanium-alloy literature, builds a knowledge graph and a table of measured values, proposes hypotheses where the
graph has gaps, and tests them with DFT (MACE / VASP) and the ICME-lite multiscale chain.

**Live site:** https://akhtar07.github.io/tisci-explorer/

The site has seven sections:

| Section | What it shows |
|---|---|
| Overview | Corpus → graph → facts → hypotheses → verdicts, with the snapshot's counts |
| Worked example | One full loop for W in α-Ti: graph path, hypothesis, novelty check, DFT test, verdict, follow-up, DAMASK |

File: data/facts/other.json (part 34 of 112)
"methods",""],["oa:W2563530773","Ti-6Al-4V","strain rate dependence",1.0,null,null,null,"s-1","","as-built","","tensile test","1.0s−1",false,"unmapped_property","methods",""],["oa:W2563530773","Ti-6Al-4V","strain rate dependence",662.0,null,null,null,"s-1","","as-built","","tensile test","662s−1",false,"unmapped_property","methods",""],["oa:W2563530773","Ti-6Al-4V","hardening characteristics",1.0,null,null,null,"s-1","","as-built","","tensile test","",false,"unmapped_property","methods",""],["oa:W2563530773","Ti-6Al-4V","strain rate dependence",1.0,null,null,null,"s-1","","as-built","","tensile test","1.0s−1",false,"unmapped_property","methods",""],["oa:W2563530773","Ti-6Al-4V","strain rate dependence",640.0,null,null,null,"s-1","","as-built","","tensile test","640s−1",false,"unmapped_property","methods",""],["oa:W2563530773","Ti-6Al-4V","strain rate dependence",1.0,null,null,null,"s-1","","as-built","","compression test","1.0s−1",false,"unmapped_property","methods",""],["oa:W2563530773","Ti-6Al-4V","strain rate dependence",1744.0,null,null,null,"s-1","","as-built","","compression test","1744s−1",false,"unmapped_property","methods",""],["oa:W2563530773","Ti-6Al-4V","flow stresses",0.94,null,null,null,"%","room temperature","","","","1.0s−1",false,"unmapped_property","methods",""],["oa:W2563530773","Ti-6Al-4V","flow stresses",1.06,null,null,null,"%","room temperature","","","","662s−1",false,"unmapped_property","methods",""],["oa:W2563530773","Ti-6Al-4V","flow stresses",0.82,null,null,null,"%","room temperature","","","","1.0 × 10−4s−1",false,"unmapped_property","methods",""],["oa:W2563530773","Ti-6Al-4V","flow stresses",0.91,null,null,null,"%","room temperature","","","","1.0 × 10−2s−1",false,"unmapped_property","methods",""],["oa:W2563530773","Ti-6Al-4V","flow stresses",0.95,null,null,null,"%","room temperature","","","","1.0s−1",false,"unmapped_property","methods",""],["oa:W2563530773","Ti-6Al-4V","flow stresses",1.06,null,null,null,"%","room temperature","","","","538s−1",false,"unmapped_property","methods",""],["oa:W2563530773","Ti-6Al-4V","flow stresses",1.09,null,null,null,"%","room temperature","","","","1332s−1",false,"unmapped_property","methods",""],["oa:W2563530773","Ti-6Al-4V","flow stresses",0.87,null,null,null,"%","room temperature","","","","1.0 × 10−4s−1",false,"unmapped_property","methods",""],["oa:W2563530773","Ti-6Al-4V","flow stresses",0.9,null,null,null,"%","room temperature","","","","1.0 × 10−2s−1",false,"unmapped_property","methods",""],["oa:W2563530773","Ti-6Al-4V","flow stresses",1.09,null,null,null,"%","room temperature","","","","640s−1",false,"unmapped_property","methods",""],["oa:W2563530773","Ti-6Al-4V","flow stresses",1.13,null,null,null,"%","room temperature","","","","1645s−1",false,"unmapped_property","methods",""],["oa:W2563530773","Ti-6Al-4V","C",431.0,null,null,null,"MPa","room temperature","as-built SLM","","tensile test","1.0s−1",false,"unmapped_property","methods",""],["oa:W2564393185","Ti-6Al-4V","recast layer thickness",40.0,null,null,null,"µm","","","","","",false,"unmapped_property","results","An ~40 μm thick recast layer or white layer has been found in certain regions of the drilled surfaces; some of which detached from the bulk and form debris (Fig. 4e)."],["oa:W2565489240","CP-Ti Grade 2","a-case area depth",0.0,null,null,null,"","","","","micro-hardness","",false,"unmapped_property","results",""],["oa:W2566509012","Ti-6Al-4V","Type of HT",1.0,null,null,null,"","","quenched and tempered 940 °C / 45' / water 500 °C / two hours / air","","","",false,"unmapped_property","methods",""],["oa:W2567377920","Ti-6Al-4V","oxygen_content",0.15,null,null,null,"%","","","","","",false,"unmapped_property","discussion",""],["oa:W2567377920","CP-Ti Grade 2","green density",71.06,null,null,null,"%","","","","","",false,"unmapped_property","discussion",""],["oa:W2567377920","Ti-6Al-4V","green density",69.93,null,null,null,"%","","","","","",false,"unmapped_property","discussion",""],["oa:W2567377920","Ti-6Al-4V","stress at 0.8 strain",350.0,null,null,null,"MPa","","Ti.12.4","","","",false,"unmapped_property","discussion",""],["oa:W2567377920","CP-Ti Grade 2","stress values",230.0,null,null,null,"MPa","","CP.12.4","","","",false,"unmapped_property","discussion",""],["oa:W2567377920","CP-Ti Grade 2","flow stress",225.0,null,null,null,"MPa","","CP.13.2","","","",false,"unmapped_property","discussion",""],["oa:W2567377920","Ti-6Al-4V","Density",88.0,null,null,null,"%","","as-built","","","",false,"unmapped_property","discussion",""],["oa:W2567377920","Ti-6Al-4V","Density",98.0,null,null,null,"%","","TMP","","","",false,"unmapped_property","discussion",""],["oa:W2567377920","CP-Ti Grade 2","Density",93.5,null,null,null,"%","","as-built","","","",false,"unmapped_property","discussion",""],["oa:W2567377920","CP-Ti Grade 2","Density",98.0,null,null,null,"%","","TMP","","","",false,"unmapped_property","discussion",""],["oa:W2567440732","Ti-5Al-5Mo-5V-3Cr","angle between the mixed fringes and the (11̅0)β fringes",5.5,null,null,null,"°","","800°C aged for 30 min followed by water quenching","","TEM","",false,"unmapped_property","results_discussion",""],["oa:W2567440732","Ti-5Al-5Mo-5V-3Cr","α is formed and present as platelets",0.0,null,null,null,"","","800°C aged for 30 min followed by water quenching","platelets","","",false,"unmapped_property","results_discussion",""],["oa:W2567440732","Ti-5Al-5Mo-5V-3Cr","ω phase is formed and present as nano scaled particles",0.0,null,null,null,"","","350°C aged for 120 min","nano scaled particles","","",false,"unmapped_property","results_discussion",""],["oa:W2567440732","Ti-5Al-5Mo-5V-3Cr","precipitate free zones (PFZs)",40.0,null,null,null,"µm","","heat treated 800°C, 23min to 40min","","","",false,"unmapped_property","results",""],["oa:W2567440732","Ti-5Al-5Mo-5V-3Cr","angular deviation from the BOR",10.0,null,null,null,"°","","hot compressed at 800°C to a strain of 1.2 under a strain rate of 0.0005s-1","","EBSD","0.0005s-1",false,"unmapped_property","results",""],["oa:W2567440732","Ti-5Al-5Mo-5V-3Cr","maximum deviation",42.0,null,null,null,"°","","hot compressed at 800°C to a strain of 1.2 under a strain rate of 0.0005s-1","","EBSD","0.0005s-1",false,"unmapped_property","results",""],["oa:W2568147211","Ti-6Al-4V","O",0.1,null,null,null,"%","","as-built SLM","","","",false,"unmapped_property","table","Fe\t0.044\t<0.3\tY\t0\t<0.005"],["oa:W2568147211","Ti-6Al-4V","C",0.013,null,null,null,"%","","as-built SLM","","","",false,"unmapped_property","table","O\t0.10\t<0.2\tTi\tBalance\tBalance"],["oa:W2568147211","Ti-6Al-4V","Fe",0.044,null,null,null,"%","","as-built SLM","","","",false,"unmapped_property","table","C\t0.013\t<0.08\tother\t<0.03\t<0.4"],["oa:W2568355914","core-shell Ti-N","flow stress",1100.0,null,null,null,"MPa","room temperature","SPSed","","compressive test","",false,"unmapped_property","results_discussion","Moreover, there is strain hardening phenomenon after yielding: the flow stress increased from 1.1 to 1.3 GPa."],["oa:W2568355914","core-shell Ti-N","flow stress",1300.0,null,null,null,"MPa","room temperature","SPSed","","compressive test","",false,"unmapped_property","results_discussion","Moreover, there is strain hardening phenomenon after yielding: the flow stress increased from 1.1 to 1.3 GPa."],["oa:W2568355914","Ti-N","shell area fraction AS",21.0,null,null,null,"%","","as-sintered","","","",false,"unmapped_property","results_discussion","Compared with the as-sintered Ti-N specimen (Fig. 5a), the Ti-N alloys showed a substantial increase in the shell thickness after annealing at 1000 °C, and the shell area fraction AS increased from 21% to 40% (Fig. 5b)."],["oa:W2568355914","Ti-N","shell area fraction AS",40.0,null,null,null,"%","","annealed at 1000 °C","","","",false,"unmapped_property","results_discussion","Compared with the as-sintered Ti-N specimen (Fig. 5a), the Ti-N alloys showed a substantial increase in the shell thickness after annealing at 1000 °C, and the shell area fraction AS increased from 21% to 40% (Fig. 5b)."],["oa:W2568355914","Ti-N","shell area fraction AS",37.0,null,null,null,"%","","annealed at 1100 °C","","","",false,"unmapped_property","results_discussion","With further increasing annealing temperature T to 1100 °C, AS decreased to 37% (Fig. 5c)."],["oa:W2568355914","Ti-N","thermal stability",1100.0,1100.0,1100.0,null,"°C","","annealed at 1000 °C for 10 h","","","",false,"unmapped_property","results_discussion","www.nature.com/scientificreports/ 7 Scientific Reports | 7:40039 | DOI: 10.1038/srep40039 work, further prolonging annealing at 1000 °C for 10 h did not change the morphologies of the Ti-N alloys, indicating their potential applications at high temperature above 1000 °C."],["oa:W2568355914","Ti-N","thermal stability",1100.0,1100.0,1100.0,null,"°C","","","","","",false,"unmapped_property","results_discussion","The compacts exhibit substantially enhanced yield strength of 1.4 GPa together with apparent plasticity of 12% as well as high thermal stability of 1100 °C."],["oa:W2568961202","","elastic strain to failure",0.0,null,null,null,"","","","","","",false,"unmapped_property","results_discussion","Hence, the elastic strain to failure, which is proportional to H/Er, turns out to be a suitable parameter to describe the wear resistance of a given material, more than the hardness itself [56]."],["oa:W2568961202","Zr-based","Contact Angle",85.0,null,null,0.2,"º","","as-cast","","","",false,"unmapped_property","results_discussion","Contact Angle 1 Pl Zr-based as-cast NaCl 5 wt. % solution 85.0 ± 0.2º Zr-based irradiated RT NaCl 5 wt. % solution 77.2 ± 0.3º Zr-based annealed at 620 K NaCl 5 wt. % solution 97.5 ± 0.5º Zr-based irradiated at 620 K NaCl 5 wt. % solution 84.5 ± 0.5º Ti-based as-cast Hank’s solution 77.4 ± 0.4º Ti-based irradiated at RT Hank’s solution 75.5 ± 0.5º Ti-based annealed at 620 K Hank’s solution 96.1 ± 0.3º Ti-based irradiated at 620 K Hank’s solution 75.2 ± 0.4º"],["oa:W2568961202","Zr-based","Contact Angle",77.2,null,null,0.3,"º","","irradiated RT","","","",false,"unmapped_property","results_discussion","Contact Angle 1 Pl Zr-based as-cast NaCl 5 wt. % solution 85.0 ± 0.2º Zr-based irradiated RT NaCl 5 wt. % solution 77.2 ± 0.3º Zr-based annealed at 620 K NaCl 5 wt. % solution 97.5 ± 0.5º Zr-based irradiated at 620 K NaCl 5 wt. % solution 84.5 ± 0.5º Ti-based as-cast Hank’s solution 77.4 ± 0.4º Ti-based irradiated at RT Hank’s solution 75.5 ± 0.5º Ti-based annealed at 620 K Hank’s solution 96.1 ± 0.3º Ti-based irradiated at 620 K Hank’s solution 75.2 ± 0.4º"],["oa:W2568961202","Zr-based","Contact Angle",97.5,null,null,0.5,"º","","annealed at 620 K","","","",false,"unmapped_property","results_discussion","Contact Angle 1 Pl Zr-based as-cast NaCl 5 wt. % solution 85.0 ± 0.2º Zr-based irradiated RT NaCl 5 wt. % solution 77.2 ± 0.3º Zr-based annealed at 620 K NaCl 5 wt. % solution 97.5 ± 0.5º Zr-based irradiated at 620 K NaCl 5 wt. % solution 84.5 ± 0.5º Ti-based as-cast Hank’s solution 77.4 ± 0.4º Ti-based irradiated at RT Hank’s solution 75.5 ± 0.5º Ti-based annealed at 620 K Hank’s solution 96.1 ± 0.3º Ti-based irradiated at 620 K Hank’s solution 75.2 ± 0.4º"],["oa:W2568961202","Zr-based","Contact Angle",84.5,null,null,0.5,"º","","irradiated at 620 K","","","",false,"unmapped_property","results_discussion","Contact Angle 1 Pl Zr-based as-cast NaCl 5 wt. % solution 85.0 ± 0.2º Zr-based irradiated RT NaCl 5 wt. % solution 77.2 ± 0.3º Zr-based annealed at 620 K NaCl 5 wt. % solution 97.5 ± 0.5º Zr-based irradiated at 620 K NaCl 5 wt. % solution 84.5 ± 0.5º Ti-based as-cast Hank’s solution 77.4 ± 0.4º Ti-based irradiated at RT Hank’s solution 75.5 ± 0.5º Ti-based annealed at 620 K Hank’s solution 96.1 ± 0.3º Ti-based irradiated at 620 K Hank’s solution 75.2 ± 0.4º"],["oa:W2568961202","Ti-based","Contact Angle",77.4,null,null,0.4,"º","","as-cast","","","",false,"unmapped_property","results_discussion","Contact Angle 1 Pl Zr-based as-cast NaCl 5 wt. % solution 85.0 ± 0.2º Zr-based irradiated RT NaCl 5 wt. % solution 77.2 ± 0.3º Zr-based annealed at 620 K NaCl 5 wt. % solution 97.5 ± 0.5º Zr-based irradiated at 620 K NaCl 5 wt. % solution 84.5 ± 0.5º Ti-based as-cast Hank’s solution 77.4 ± 0.4º Ti-based irradiated at RT Hank’s solution 75.5 ± 0.5º Ti-based annealed at 620 K Hank’s solution 96.1 ± 0.3º Ti-based irradiated at 620 K Hank’s solution 75.2 ± 0.4º"],["oa:W2568961202","Ti-based","Contact Angle",75.5,null,null,0.5,"º","","irradiated RT","","","",false,"unmapped_property","results_discussion","Contact Angle 1 Pl Zr-based as-cast NaCl 5 wt. % solution 85.0 ± 0.2º Zr-based irradiated RT NaCl 5 wt. % solution 77.2 ± 0.3º Zr-based annealed at 620 K NaCl 5 wt. % solution 97.5 ± 0.5º Zr-based irradiated at 620 K NaCl 5 wt. % solution 84.5 ± 0.5º Ti-based as-cast Hank’s solution 77.4 ± 0.4º Ti-based irradiated at RT Hank’s solution 75.5 ± 0.5º Ti-based annealed at 620 K Hank’s solution 96.1 ± 0.3º Ti-based irradiated at 620 K Hank’s solution 75.2 ± 0.4º"],["oa:W2568961202","Ti-based","Contact Angle",96.1,null,null,0.3,"º","","annealed at 620 K","","","",false,"unmapped_property","results_discussion","Contact Angle 1 Pl Zr-based as-cast NaCl 5 wt. % solution 85.0 ± 0.2º Zr-based irradiated RT NaCl 5 wt. % solution 77.2 ± 0.3º Zr-based annealed at 620 K NaCl 5 wt. % solution 97.5 ± 0.5º Zr-based irradiated at 620 K NaCl 5 wt. % solution 84.5 ± 0.5º Ti-based as-cast Hank’s solution 77.4 ± 0.4º Ti-based irradiated at RT Hank’s solution 75.5 ± 0.5º Ti-based annealed at 620 K Hank’s solution 96.1 ± 0.3º Ti-based irradiated at 620 K Hank’s solution 75.2 ± 0.4º"],["oa:W2568961202","Ti-based","Contact Angle",75.2,null,null,0.4,"º","","irradiated at 620 K","","","",false,"unmapped_property","results_discussion","Contact Angle 1 Pl Zr-based as-cast NaCl 5 wt. % solution 85.0 ± 0.2º Zr-based irradiated RT NaCl 5 wt. % solution 77.2 ± 0.3º Zr-based annealed at 620 K NaCl 5 wt. % solution 97.5 ± 0.5º Zr-based irradiated at 620 K NaCl 5 wt. % solution 84.5 ± 0.5º Ti-based as-cast Hank’s solution 77.4 ± 0.4º Ti-based irradiated at RT Hank’s solution 75.5 ± 0.5º Ti-based annealed at 620 K Hank’s solution 96.1 ± 0.3º Ti-based irradiated at 620 K Hank’s solution 75.2 ± 0.4º"],["oa:W2568961202","Zr-based","jcorr",0.0,null,null,null,"A/cm2","","irradiated at 620 K","","","",false,"unmapped_property","results_discussion","In fact, jcorr increases with respect to the as-cast state from 1.2×10–5 A/cm2 to 4.7×10–5 A/cm2 for the sample irradiated at 620 K."],["oa:W2568961202","Ti-based","jcorr",0.0,null,null,null,"A/cm2","","annealed and irradiated at 620 K","","","",false,"unmapped_property","results_discussion","A shift in Ecorr of 40 mV is observed and jcorr decreases from 1.3×10–5 A/cm2 (as-cast sample) to 8.8×10–6 A/cm2 and 1.8×10–6 A/cm2 (samples annealed and irradiated at 620 K, respectively)."],["oa:W2568961202","Ti-based","jcorr",0.0,null,null,null,"A/cm2","","annealed and irradiated at 620 K","","","",false,"unmapped_property","results_discussion","A shift in Ecorr of 40 mV is observed and jcorr decreases from 1.3×10–5 A/cm2 (as-cast sample) to 8.8×10–6 A/cm2 and 1.8×10–6 A/cm2 (samples annealed and irradiated at 620 K, respectively)."],["oa:W2568961202","Ti-based","jcorr",0.0,null,null,null,"A/cm2","","as-cast","","","",false,"unmapped_property","results_discussion","A shift in Ecorr of 40 mV is observed and jcorr decreases from 1.3×10–5 A/cm2 (as-cast sample) to 8.8×10–6 A/cm2 and 1.8×10–6 A/cm2 (samples annealed and irradiated at 620 K, respectively)."],["oa:W2568961202","Ti-based","Ecorr",40.0,null,null,null,"mV","","annealed and irradiated at 620 K","","","",false,"unmapped_property","results_discussion","A shift in Ecorr of 40 mV is observed and jcorr decreases from 1.3×10–5 A/cm2 (as-cast sample) to 8.8×10–6 A/cm2 and 1.8×10–6 A/cm2 (samples annealed and irradiated at 620 K, respectively)."],["oa:W2571245100","Ti-6Al-4V","Conductivity",7.3,null,null,null,"W/mK","","","","","",false,"unmapped_property","methods",""],["oa:W2571245100","Ti-6Al-4V","Expansion",0.0,null,null,null,"K-1","","","","","",false,"unmapped_property","methods",""],["oa:W2571245100","Ti-6Al-4V","Specific heat",580.0,null,null,null,"J/KgK","","","","","",false,"unmapped_property","methods",""],["oa:W2573335759","Ti-10V-2Fe-3Al","statistique",2400.0,null,null,null,"µm3","","","","","",false,"unmapped_property","conclusions",""],["oa:W2573335759","Ti-10V-2Fe-3Al","longueur de la fissure observée",49.2,49.2,49.2,null,"µm","","","","","",false,"unmapped_property","conclusions",""],["oa:W2573335759","Ti-10V-2Fe-3Al","σth D (SL, MPa)",550.0,null,null,null,"MPa","","","","","",false,"unmapped_property","conclusions",""],["oa:W2573335759","Ti-10V-2Fe-3Al","températures liées aux diﬀérents usinages",673.0,673.0,773.0,null,"K","","","","","",false,"unmapped_property","conclusions",""],["oa:W2576164544","Ti-6Al-4V","underfill depth",70.0,null,null,null,"µm","","","","","",false,"unmapped_property","results","In the present work, the maximum measured underfill depth was approximately 70 µm, which is less than 3% of the specimen thickness."],["oa:W2576164544","Ti-6Al-4V","reinforcement",350.0,null,null,null,"µm","","","","","",false,"unmapped_property","results","The maximum observed reinforcement was approximately 350 µm."],["oa:W2576164544","Ti-6Al-4V","cooling rates above 410°C/s",410.0,410.0,null,null,"°C/s","","","martensitic α'","","",false,"unmapped_property","results","Ahmed et al. [25] investigated the effect of different cooling rates on microstructural reactions in Ti‐6Al‐4V and found out that fully α’ martensitic transformations take place at cooling rates above 410°C/s."],["oa:W2576164544","Ti-6Al-4V","cooling rates in the range between 410 and 20°C/s",215.0,20.0,410.0,null,"°C/s","","","secondary α","","",false,"unmapped_property","results","Ahmed et al. observed preferential grain boundary formation of secondary α morphology at cooling rates in the range between 410 and 20°C/s."],["oa:W2576164544","Ti-6Al-4V","significant grain coarsening",800.0,800.0,800.0,null,"°C","","800°C","","light microscopy","",false,"unmapped_property","results","In their work, the microstructure of samples heat treated at 650°C was very similar to that of the starting condition, whereas significant grain coarsening was observed after heat treatment at 800°C."],["oa:W2576164544","Ti-6Al-4V","residual stress",650.0,null,null,null,"MPa","","","","HDM method","",false,"unmapped_property","results","stresses up to 650 MPa are produced in the weld itself and the immediately adjacent parent material during solidification."],["oa:W2576164544","Ti-6Al-4V","150–250 µm",200.0,150.0,250.0,null,"µm","","","","","",false,"unmapped_property","discussion","As already mentioned above, we can consider subsurface clusters of pores as single defects with approximate sizes of 150–250 µm."],["oa:W2576164544","Ti-6Al-4V","relieving stress",85.0,null,null,null,"%","","annealed at 540°C for 4 h","","","",false,"unmapped_property","conclusions","Annealing at 540°C for 4 h had an effect of relieving approximately 85% of stress."],["oa:W2580021832","","sharp yield point",0.0,null,null,null,"","","","","","",false,"unmapped_property","results_discussion","Flow curves \u0016 alloys containing 2 wt% Fe, sharp yield point is observed."],["oa:W2580021832","","sharp yield point",0.0,null,null,null,"","","","","","",false,"unmapped_property","results_discussion","576 J. Stráský et al. the sharp yield point is probably caused by solute atoms of Fe."],["oa:W2580197674","TiAl","compressive strength",24.47,null,null,null,"%","atmospheric temperature","","","compression test","10−4 s−1",false,"unmapped_property","conclusions","As the increasing of ultrasonic vibration time, the microhardness, yield strength and compressive strain are gradually increased by 23.72%, 181.88% and 63.4% due to the fine grain strengthening, while the compressive strength is improved by 24.47% contributed by solution strengthening and the compressive strength retains almost constant as the ultrasonic vibration time."],["oa:W2581208036","HAp Sol-Gel-Derived Powders","Crystallite Size",40.0,null,null,null,"nm","","S6, 600°C","","","",false,"unmapped_property","table","S6\t600\t40\t85"],["oa:W2581208036","HAp Sol-Gel-Derived Powders","Degree of Crystallinity",85.0,null,null,null,"%","","S6, 600°C","","","",false,"unmapped_property","table","S6\t600\t40\t85"],["oa:W2581208036","HAp Sol-Gel-Derived Powders","Crystallite Size",51.0,null,null,null,"nm","","S8, 800°C","","","",false,"unmapped_property","table","S8\t800\t51\t89"],["oa:W2581208036","HAp Sol-Gel-Derived Powders","Degree of Crystallinity",89.0,null,null,null,"%","","S8, 800°C","","","",false,"unmapped_property","table","S8\t800\t51\t89"],["oa:W2581208036","HAp Sol-Gel-Derived Powders","Crystallite Size",54.0,null,null,null,"nm","","S12, 1200°C","","","",false,"unmapped_property","table","S12\t1200\t54\t82"],["oa:W2581208036","HAp Sol-Gel-Derived Powders","Degree of Crystallinity",82.0,null,null,null,"%","","S12, 1200°C","","","",false,"unmapped_property","table","S12\t1200\t54\t82"],["oa:W2581208036","Ti-6Al-4V","Thickness",7.74,null,null,0.655,"µm","","","","","",false,"unmapped_property","table","S6\t600\t7.74 ± 0.655"],["oa:W2581208036","Ti-6Al-4V","Thickness",8.51,null,null,0.135,"µm","","","","","",false,"unmapped_property","table","S8\t800\t8.51 ± 0.135"],["oa:W2581208036","Ti-6Al-4V","Thickness",8.63,null,null,0.121,"µm","","","","","",false,"unmapped_property","table","S12\t1200\t8.63 ± 0.121"],["oa:W2582732281","Ti-47Al-2Cr-2Nb-0.5Y-0.5Zr","rate constant k",0.0005,null,null,null,"µm/sec0.5","1000 °C","","","","",false,"unmapped_property","conclusions","The exponent n of interdiffusion layer growth at 800, 900, and 1000 °C was 0.2134, 0.4427, and 0.5012, while the rate constant k was 4.76x10-4 μm/sec0.5, 1.73x10-4 μm/sec0.4 and 1.22x10-4μm/sec0.2, respectively."],["oa:W2582732281","Ti-47Al-2Cr-2Nb-0.5Y-0.5Zr","rate constant k",0.0002,null,null,null,"µm/sec0.4","900 °C","","","","",false,"unmapped_property","conclusions","The exponent n of interdiffusion layer growth at 800, 900, and 1000 °C was 0.2134, 0.4427, and 0.5012, while the rate constant k was 4.76x10-4 μm/sec0.5, 1.73x10-4 μm/sec0.4 and 1.22x10-4μm/sec0.2, respectively."],["oa:W2582732281","Ti-47Al-2Cr-2Nb-0.5Y-0.5Zr","rate constant k",0.0001,null,null,null,"µm/sec0.2","800 °C","","","","",false,"unmapped_property","conclusions","The exponent n of interdiffusion layer growth at 800, 900, and 1000 °C was 0.2134, 0.4427, and 0.5012, while the rate constant k was 4.76x10-4 μm/sec0.5, 1.73x10-4 μm/sec0.4 and 1.22x10-4μm/sec0.2, respectively."],["oa:W2584101904","Ti-6Al-4V","Ecorr",-0.264,null,null,null,"VSCE","25 °C","uncoated","","electrochemical measurement","",false,"unmapped_property","results_discussion","Ecorr values of this present work at uncoated condition were -0.264 VSCE at 25 °C and -0.432 VSCE at 60 °C."],["oa:W2584101904","Ti-6Al-4V","Ecorr",-0.432,null,null,null,"VSCE","60 °C","uncoated","","electrochemical measurement","",false,"unmapped_property","results_discussion","Ecorr values of this present work at uncoated condition were -0.264 VSCE at 25 °C and -0.432 VSCE at 60 °C."],["oa:W2586530091","Ti-6Al-4V","melt pool depth",306.0,null,null,null,"um","","as-built EBM","","","",true,"unmapped_property","conclusions",""],["oa:W2586530091","Ti-6Al-4V","melt pool depth",253.0,null,null,null,"um","","as-built EBM","","","",true,"unmapped_property","conclusions",""],["oa:W2586530091","Ti-6Al-4V","melt pool depth",247.0,null,null,null,"um","","as-built EBM","","","",true,"unmapped_property","conclusions",""],["oa:W2586530091","Ti-6Al-4V","melt pool depth",244.0,null,null,null,"um","","as-built EBM","","","",true,"unmapped_property","conclusions",""],["oa:W2586530091","Ti-6Al-4V","melt pool depth",238.0,null,null,null,"um","","as-built EBM","","","",true,"unmapped_property","conclusions",""],["oa:W2586530091","Ti-6Al-4V","a colony scale factor",700.0,620.0,700.0,null,"°C","","as-built","","","",false,"unmapped_property","methods",""],["oa:W2586530091","Ti-6Al-4V","colony scale factor",700.0,null,null,null,"um","","","","","",false,"unmapped_property","conclusions",""],["oa:W2586530091","Ti-6Al-4V","step size",5.0,null,null,null,"um","","","","","",false,"unmapped_property","conclusions",""],["oa:W2586530091","Ti-6Al-4V","period of wavy shape",200.0,null,null,null,"um","","","","","",false,"unmapped_property","conclusions",""],["oa:W2586530091","Ti-6Al-4V","electron beam hatches",200.0,null,null,null,"um","","","","","",false,"unmapped_property","conclusions",""],["oa:W2586530091","Ti-6Al-4V","step size",0.4,null,null,null,"um","","","","","",false,"unmapped_property","conclusions",""],["oa:W2586530091","Ti-6Al-4V","R, value",31.2,null,null,null,"um","","as-built","","","",false,"unmapped_property","conclusions",""],["oa:W2586530091","Ti-6Al-4V","cooling rates",200000.0,null,null,null,"Ks-1","","","","","",true,"unmapped_property","conclusions",""],["oa:W2586530091","Ti-6Al-4V","It was not possible to decompose a fully martensitic microstructure to a fully transformed α + β microstructure",0.0,null,null,null,"","","isothermal treatment at 650°C for 17.5 hours","fully martensitic","","",false,"unmapped_property","conclusions",""],["oa:W2586530091","Ti-6Al-4V","A build temperature of 700°C is detrimental to mechanical properties",0.0,null,null,null,"","","build temperature of 700°C","","","",false,"unmapped_property","conclusions",""],["oa:W2586590993","Ti-6Al-4V","maximum hardening layer depth",55.0,null,null,null,"µm","","","","","",false,"unmapped_property","results_discussion","The maximum hardening layer depth is about 55 μm obtained by the load of 900 N."],["oa:W2587991657","CP-Ti Grade 2","activation peaks",174.0,null,null,null,"µA","","","","","",false,"unmapped_property","discussion","Therefore, the maximum activation peaks in CP-Ti (174, 229 and 343 μA) were higher compared to those in Ti-20Cr (125, 214 and 300 μA) at 10, 20 and 40 mm/s scratching speeds, respectively ()."],["oa:W2587991657","CP-Ti Grade 2","activation peaks",229.0,null,null,null,"µA","","","","","",false,"unmapped_property","discussion","Therefore, the maximum activation peaks in CP-Ti (174, 229 and 343 μA) were higher compared to those in Ti-20Cr (125, 214 and 300 μA) at 10, 20 and 40 mm/s scratching speeds, respectively ()."],["oa:W2587991657","CP-Ti Grade 2","activation peaks",343.0,null,null,null,"µA","","","","","",false,"unmapped_property","discussion","Therefore, the maximum activation peaks in CP-Ti (174, 229 and 343 μA) were higher compared to those in Ti-20Cr (125, 214 and 300 μA) at 10, 20 and 40 mm/s scratching speeds, respectively ()."],["oa:W2587991657","Ti-20Cr","activation peaks",125.0,null,null,null,"µA","","","","","",false,"unmapped_property","discussion","Therefore, the maximum activation peaks in CP-Ti (174, 229 and 343 μA) were higher compared to those in Ti-20Cr (125, 214 and 300 μA) at 10, 20 and 40 mm/s scratching speeds, respectively ()."],["oa:W2587991657","Ti-20Cr","activation peaks",214.0,null,null,null,"µA","","","","","",false,"unmapped_property","discussion","Therefore, the maximum activation peaks in CP-Ti (174, 229 and 343 μA) were higher compared to those in Ti-20Cr (125, 214 and 300 μA) at 10, 20 and 40 mm/s scratching speeds, respectively ()."],["oa:W2587991657","Ti-20Cr","activation peaks",300.0,null,null,null,"µA","","","","","",false,"unmapped_property","discussion","Therefore, the maximum activation peaks in CP-Ti (174, 229 and 343 μA) were higher compared to those in Ti-20Cr (125, 214 and 300 μA) at 10, 20 and 40 mm/s scratching speeds, respectively ()."],["oa:W2587991657","CP-Ti Grade 2","repassivation time",312.0,null,null,31.0,"ms","","","","","",false,"unmapped_property","table","Commercially pure titanium (CP-Ti)\t312 (31) a,A\t152 (23) b,A\t108 (26) b,A"],["oa:W2587991657","CP-Ti Grade 2","repassivation time",152.0,null,null,23.0,"ms","","","","","",false,"unmapped_property","table","Commercially pure titanium (CP-Ti)\t312 (31) a,A\t152 (23) b,A\t108 (26) b,A"],["oa:W2587991657","CP-Ti Grade 2","repassivation time",108.0,null,null,26.0,"ms","","","","","",false,"unmapped_property","table","Commercially pure titanium (CP-Ti)\t312 (31) a,A\t152 (23) b,A\t108 (26) b,A"],["oa:W2587991657","Ti-20Cr","repassivation time",378.0,null,null,19.0,"ms","","","","","",false,"unmapped_property","table","Titanium alloys containing 20 mass% chromium (Ti-20Cr)\t378 (19) a,B\t173 (33) b,A\t80 (13) c,A"],["oa:W2587991657","Ti-20Cr","repassivation time",173.0,null,null,33.0,"ms","","","","","",false,"unmapped_property","table","Titanium alloys containing 20 mass% chromium (Ti-20Cr)\t378 (19) a,B\t173 (33) b,A\t80 (13) c,A"],["oa:W2587991657","Ti-20Cr","repassivation time",80.0,null,null,13.0,"ms","","","","","",false,"unmapped_property","table","Titanium alloys containing 20 mass% chromium (Ti-20Cr)\t378 (19) a,B\t173 (33) b,A\t80 (13) c,A"],["oa:W2588382523","Ti-6Al-4V","process temperatures",460.0,330.0,590.0,130.0,"°C","","","","","",false,"unmapped_property","abstract","Two levels of energy input were used, resulting in process temperatures varying from 460 ± 130 °C to 758 ± 56 °C and fast cooling rates (178 ± 15 °C/s, 59 ± 15 °C/s)."],["oa:W2588382523","Ti-6Al-4V","process temperatures",758.0,702.0,814.0,56.0,"°C","","","","","",false,"unmapped_property","abstract","Two levels of energy input were used, resulting in process temperatures varying from 460 ± 130 °C to 758 ± 56 °C and fast cooling rates (178 ± 15 °C/s, 59 ± 15 °C/s)."],["oa:W2588382523","Ti-6Al-4V","voltage",15.0,15.0,15.0,null,"V","","","","","",false,"unmapped_property","methods","The electro-polishing procedure was carried out using a Struers Tenupol-5 device operating at voltage of 15–20 V and temperature of −40 °C."],["oa:W2588382523","Ti-6Al-4V","temperature",-40.0,-40.0,-40.0,null,"°C","","","","","",false,"unmapped_property","methods","The electro-polishing procedure was carried out using a Struers Tenupol-5 device operating at voltage of 15–20 V and temperature of −40 °C."],["oa:W2588382523","Ti-6Al-4V","voltage",35.0,35.0,35.0,null,"V","","","","","",false,"unmapped_property","methods","The samples were further electropolished in an electrolyte solution (940 mL acetic acid, 60 mL perchloric acid) using voltage of 35 V and current of 0.5 A for 5 min at 10 °C []."],["oa:W2588382523","Ti-6Al-4V","current",0.5,0.5,0.5,null,"A","","","","","",false,"unmapped_property","methods","The samples were further electropolished in an electrolyte solution (940 mL acetic acid, 60 mL perchloric acid) using voltage of 35 V and current of 0.5 A for 5 min at 10 °C []."],["oa:W2588382523","Ti-6Al-4V","time",5.0,5.0,5.0,null,"min","","","","","",false,"unmapped_property","methods","The samples were further electropolished in an electrolyte solution (940 mL acetic acid, 60 mL perchloric acid) using voltage of 35 V and current of 0.5 A for 5 min at 10 °C []."],["oa:W2588382523","Ti-6Al-4V","temperature",10.0,10.0,10.0,null,"°C","","","","","",false,"unmapped_property","methods","The samples were further electropolished in an electrolyte solution (940 mL acetic acid, 60 mL perchloric acid) using voltage of 35 V and current of 0.5 A for 5 min at 10 °C []."],["oa:W2588382523","Ti-6Al-4V","ULSF",8.7,null,null,0.5,"kN","room temperature","","","lap shear test","",false,"unmapped_property","results_discussion","When comparing friction-riveted specimens with state-of-the-art bolted joints with an average ULSF of 8.7 ± 0.5 kN, an average decrease of 22%–37% in ULSF for friction-riveted joints was observed."],["oa:W2588382523","Ti-6Al-4V","ULSF",22.0,22.0,37.0,null,"%","","","","lap shear test","",false,"unmapped_property","results_discussion","When comparing friction-riveted specimens with state-of-the-art bolted joints with an average ULSF of 8.7 ± 0.5 kN, an average decrease of 22%–37% in ULSF for friction-riveted joints was observed."],["oa:W2588382523","Ti-6Al-4V","lap shear strength",20.0,null,null,null,"%","","","","lap shear test","",false,"unmapped_property","results_discussion","After optimizing the lap shear strength of friction-riveted joints by design of experiments, the authors demonstrated that friction-riveted joints achieved strengths of up to 20% higher than bolted connections."],["oa:W2588382523","Ti-6Al-4V","peak temperature",65.0,null,null,null,"%","","","","","",false,"unmapped_property","results_discussion","The thermal data indicate an increase of approximately 65% in the peak temperature (from 460 ± 130 °C to 758 ± 56 °C) when the energy input was increased by changing the friction time from 1.0 to 1.2 s."],["oa:W2588382523","Ti-6Al-4V","peak temperature",460.0,460.0,460.0,130.0,"°C","","","","","",false,"unmapped_property","results_discussion","The thermal data indicate an increase of approximately 65% in the peak temperature (from 460 ± 130 °C to 758 ± 56 °C) when the energy input was increased by changing the friction time from 1.0 to 1.2 s."],["oa:W2588382523","Ti-6Al-4V","peak temperature",758.0,758.0,758.0,56.0,"°C","","","","","",false,"unmapped_property","results_discussion","The thermal data indicate an increase of approximately 65% in the peak temperature (from 460 ± 130 °C to 758 ± 56 °C) when the energy input was increased by changing the friction time from 1.0 to 1.2 s."],["oa:W2588382523","Ti-6Al-4V","cooling rates",118.5,59.0,178.0,15.0,"°C/s","","","","","",false,"unmapped_property","results_discussion","Cooling rates calculated for friction-riveted joints ranging between 59 ± 15 °C/s and 178 ± 15 °C/s () are schematically compared to the previously documented CCT diagram in ."],["oa:W2588382523","Ti-6Al-4V","high process temperature",758.0,null,null,56.0,"°C","","","","","",false,"unmapped_property","results_discussion","Because of the high process temperature (758 ± 56 °C) and fast cooling rate (59 ± 15 °C/s), pronounced process-related microstructural changes are expected to occur during the joining process."],["oa:W2588382523","Ti-6Al-4V","process temperatures",609.0,460.0,758.0,56.0,"°C","","as-built FricRiveting","","","",false,"unmapped_property","conclusions","Two levels of energy input (low energy input specimens = 1750 ± 170 J and high energy input specimens = 2000 ± 250 J) were selected, resulting in process temperatures varying from 460 ± 130 °C to 758 ± 56 °C."],["oa:W2588382523","Ti-6Al-4V","cooling rates",178.0,163.0,193.0,15.0,"°C/s","","","","","",false,"unmapped_property","conclusions","Moreover, high cooling rates were measured for both joining conditions (178 ± 15 °C/s and 59 ± 15 °C/s) which can be explained by the high process temperatures and by the thermal isolation effect related to the low conductivity of the polyester composite."],["oa:W2588382523","Ti-6Al-4V","cooling rates",59.0,44.0,74.0,15.0,"°C/s","","","","","",false,"unmapped_property","conclusions","Moreover, high cooling rates were measured for both joining conditions (178 ± 15 °C/s and 59 ± 15 °C/s) which can be explained by the high process temperatures and by the thermal isolation effect related to the low conductivity of the polyester composite."],["oa:W2588382523","Ti-6Al-4V","N",0.003,null,null,null,"wt%","","","","","",false,"unmapped_property","table","0.002\t0.003\t0.107\t0.217\t6.2\t4.5\tBal."],["oa:W2588382523","Ti-6Al-4V","Fe",0.217,null,null,null,"wt%","","","","","",false,"unmapped_property","table","0.002\t0.003\t0.107\t0.217\t6.2\t4.5\tBal."],["oa:W2588382523","Ti-6Al-4V","weight",0.002,null,null,null,"wt%","","","","","",false,"unmapped_property","table","0.002\t0.003\t0.107\t0.217\t6.2\t4.5\tBal."],["oa:W2588837423","","average strain-hardening rate",440.0,null,null,null,"MPa","room temperature","","","tensile test","",false,"unmapped_property","discussion","The average strain-hardening rate is about 440 MPa, which is relatively small in contrast with the yield strength (1490 MPa)."],["oa:W2588837423","","average strain-hardening rates",553.0,null,null,null,"MPa","room temperature","","","tensile test","",false,"unmapped_property","discussion","Similarly, the average strain-hardening rates for samples S1 and S3 are calculated to be 553 MPa and 729 MPa, respectively."],["oa:W2588837423","","average strain-hardening rates",729.0,null,null,null,"MPa","room temperature","","","tensile test","",false,"unmapped_property","discussion","Similarly, the average strain-hardening rates for samples S1 and S3 are calculated to be 553 MPa and 729 MPa, respectively."],["oa:W2588837423","","initial strain-hardening rates before necking",1690.0,null,null,null,"MPa","room temperature","","","tensile test","",false,"unmapped_property","discussion","However, samples S2 and S3 have obvious homogeneous plastic deformation, therefore the initial strain-hardening rates before necking can be derived as 1690 MPa and 1552 MPa on average, respectively, which is much larger than that during the necking process."],["oa:W2588837423","","initial strain-hardening rates before necking",1552.0,null,null,null,"MPa","room temperature","","","tensile test","",false,"unmapped_property","discussion","However, samples S2 and S3 have obvious homogeneous plastic deformation, therefore the initial strain-hardening rates before necking can be derived as 1690 MPa and 1552 MPa on average, respectively, which is much larger than that during the necking process."],["oa:W2588996732","Ti-27.5Nb","E",70.0,null,null,3.0,"Gpa","20°C","as-built","","tensile test","0.05min-1",false,"unmapped_property","results_discussion",""],["oa:W2588996732","Ti-27.5Nb","σmax",820.0,null,null,5.0,"Mpa","20°C","as-built","","tensile test","0.05min-1",false,"unmapped_property","results_discussion",""],["oa:W2588996732","Ti-27.5Nb","E",70.0,null,null,4.0,"Gpa","20°C","solution treated","","tensile test","0.05min-1",false,"unmapped_property","results_discussion",""],["oa:W2588996732","Ti-27.5Nb","σmax",750.0,null,null,4.0,"Mpa","20°C","solution treated","","tensile test","0.05min-1",false,"unmapped_property","results_discussion",""],["oa:W2589021732","Timetal®834","thermal conductivities",100.0,null,null,null,"Wm-1K-1","","","","","",true,"unmapped_property","results_discussion",""],["oa:W2589021732","Timetal®834","thermal conductivities",200.0,null,null,null,"Wm-1K-1","","","","","",true,"unmapped_property","results_discussion",""],["oa:W2589021732","Ti-5.8Al-4Sn-3.5Zr-0.7Nb-0.5Mo-0.35Si","k",20.0,null,null,null,"kWm-2K","","","","","",true,"unmapped_property","results_discussion",""],["oa:W2589021732","Ti-5.8Al-4Sn-3.5Zr-0.7Nb-0.5Mo-0.35Si","k",30.0,null,null,null,"kWm-2K","","","","","",true,"unmapped_property","results_discussion",""],["oa:W2590704155","Ti-6Al-4V","Sdr",140.0,null,null,null,"%","","as-built SLM","","","",false,"unmapped_property","methods","Developed interfacial area ratio Sdr (defined as the ratio of the increment of the interfacial area of a surface over the sampling area) reaches an average value of 140%."],["oa:W2590704155","Ti-6Al-4V","Sdr",121.0,null,null,null,"%","","as-built SLM","","","",false,"unmapped_property","methods","65(1) 2017 Morphology and surface topography of Ti6Al4V lattice structure fabricated by selective laser sintering value of Sdr parameters was 121% and in case of the surface d, e, f, g 160%."],["oa:W2590704155","Ti-6Al-4V","Sdr",160.0,null,null,null,"%","","as-built SLM","","","",false,"unmapped_property","methods","65(1) 2017 Morphology and surface topography of Ti6Al4V lattice structure fabricated by selective laser sintering value of Sdr parameters was 121% and in case of the surface d, e, f, g 160%."],["oa:W2590704155","Ti-6Al-4V","interfacial area ratio",180.0,null,null,null,"%","","","","microtomography","",false,"unmapped_property","conclusions","Developed interfacial area ratio, evaluated on the basis of microtomography measurements, reaches a value of up to 180% and the mean square deviation of the surface 34 μm."],
