Repository: akhtar07/tisci-explorer

# TiSci Explorer

A read-only, static explorer for **TiSci**, an autonomous research agent for titanium alloys. TiSci reads the
titanium-alloy literature, builds a knowledge graph and a table of measured values, proposes hypotheses where the
graph has gaps, and tests them with DFT (MACE / VASP) and the ICME-lite multiscale chain.

**Live site:** https://akhtar07.github.io/tisci-explorer/

The site has seven sections:

| Section | What it shows |
|---|---|
| Overview | Corpus → graph → facts → hypotheses → verdicts, with the snapshot's counts |
| Worked example | One full loop for W in α-Ti: graph path, hypothesis, novelty check, DFT test, verdict, follow-up, DAMASK |

File: data/facts/surface_roughness.json (part 34 of 35)
"out_of_range","abstract","Ortalama alan pürüzlülük değerleri belirlenirken x ekseni doğrultusunda 200 μm’de bir, y ekseni doğrultusnda 20 μm’de bir ölçüm alınmıştır."],["openaire:027b513adcfc871ae625166637199afd","Ti-6Al-4V","ortalama alan pürüzlülük (Sa)",0.0,null,null,null,"µm","","forged","","optical profilometry","",false,"out_of_range","abstract","Dövülen numunenin ortalama alan pürüzlülük (Sa) değerinin belirlenmesinde 10 x 10 mm2 lik alan taranmıştır."],["openaire:027b513adcfc871ae625166637199afd","Ti-6Al-4V","ortalama çizgisel pürüzlülük (Ra)",0.0,null,null,null,"µm","","forged","","optical profilometry","",false,"out_of_range","abstract","Dövülen numunenin ortalama çizgisel pürüzlülük (Ra) değerinin belirlenmesinde 10 mm’ lik bir çizgi taranmıştır."],["openaire:027b513adcfc871ae625166637199afd","Ti-6Al-4V","Ra",0.35,null,null,null,"µm","","0.25 MPa, 30 min","equiaxed nano","","",false,"unit_suspect","abstract","Liu ve arkadaşlarının gerçekleştirdiği çalışmalar için genel olarak; nano tane yapısının 0,25 MPa püskürtme basıncı ve 30 dakika dövme süresinin üstünde gerçekleştirdikleri deneyler sonrası oluştuğunu, ince tane yapısının oluştuğu kalınlığın bilya püskürtme basıncının ve süresinin artması ile arttığını ancak buna bağlı olarak yüzey pürüzlülüğünde de artış meydana geldiğini, en iyi yüzey pürüzlülüğü ve tane büyüklüğünün düşük püskürtme basıncında ve uzun süre bilyalı dövme işlemleri ile elde etti"],["openaire:027b513adcfc871ae625166637199afd","Ti-6Al-4V","ortalama pürüzlülük",2.0,2.0,2.0,null,"µm","","bilyalı dövme sonrası erozif aşınma","","","",false,"","abstract","Erozif Aşınma Testleri Sonrası Yüzey Pürüzlülüğü Bilyalı dövme sonrası çok yüksek olan ortalama pürüzlülük değerlerinin erozif aşınma sonrası düştüğü (yaklaşık 2 µm) belirlenmiştir. İşlem görmemiş Ti6Al4V kontrol numunesinin düşük ortalama yüzey pürüzlülüğü değeri erozif aşınma testleri sonrası artarak 2 µm değerine ulaşmıştır."],["openaire:027b513adcfc871ae625166637199afd","Ti-6Al-4V","Ra",0.25,null,null,null,"µm","","as-built","","","",false,"unit_suspect","abstract","Şekil 3.1. a) İşlem görmemiş, b) 0,25 MPa püskürtme basıncı ile 15 dakika, c) 0,25 MPa püskürtme basıncı ile 30 dakika dövülmüş numunelerin 3 boyutlu yüzey görüntüsü, d) Basınca ve zaman bağlı yüzey pürüzlülüğü değerleri [31] Liu ve arkadaşları gerçekleştirdikleri çalışmada Ti6Al4V alaşımına farklı püskürtme basıncında (0,15-0,35 MPa) ve farklı püskürtme sürelerinde (15-60 dakika) bilyalı dövme uygulamış, bilyalı dövmenin malzemenin mikro yapısına ve yüzey pürüzlülüğüne etkisini incelemiştir. Ça"],["openaire:027b513adcfc871ae625166637199afd","Ti-6Al-4V","ortalama alansal pürüzlülük (Sa)",0.0,null,null,null,"µm","","shot peened","","optical profilometry","",false,"out_of_range","abstract","Yüzey pürüzlülüğü incelemeleri Şekil 5.1’ de 2 bar püskürtme basıncı altında farklı bilya boyutları (0,20 ve 0,60 mm) ve farklı çarpma açılarında (75° ve 90°) gerçekleştirilen bilyalı dövme sonrası elde edilen ortalama alansal pürüzlülük değerleri verilmiştir. Şekil incelendiğinde ortalama alansal pürüzlülüğün bilya çarpma açısı ve boyutu [54] ile değişim gösterdiği belirlenmiş, büyük bilya ve 90° çarpma açısında daha yüksek pürüzlülük değerleri elde edilmiştir. Şekil 5.1."],["openaire:027b513adcfc871ae625166637199afd","Ti-6Al-4V","Ra",0.25,null,null,null,"µm","","0.25 MPa, 30 min","equiaxed nano","","",false,"unit_suspect","abstract","Liu ve arkadaşlarının gerçekleştirdiği çalışmalar için genel olarak; nano tane yapısının 0,25 MPa püskürtme basıncı ve 30 dakika dövme süresinin üstünde gerçekleştirdikleri deneyler sonrası oluştuğunu, ince tane yapısının oluştuğu kalınlığın bilya püskürtme basıncının ve süresinin artması ile arttığını ancak buna bağlı olarak yüzey pürüzlülüğünde de artış meydana geldiğini, en iyi yüzey pürüzlülüğü ve tane büyüklüğünün düşük püskürtme basıncında ve uzun süre bilyalı dövme işlemleri ile elde etti"],["openaire:1cfd49d9c5804fea1d2e332de3e82f41","Titanium Ti-6Al-4V Alloy","Diameter (µm)",242.5,null,null,null,"µm","","","","Contour GT interferometer","",false,"out_of_range","results",""],["openaire:1cfd49d9c5804fea1d2e332de3e82f41","Titanium Ti-6Al-4V Alloy","Depth (µm)",57.7,null,null,null,"µm","","","","Contour GT interferometer","",false,"","results",""],["openaire:1cfd49d9c5804fea1d2e332de3e82f41","Ti-6Al-4V","depth",150.0,null,null,null,"µm","","","","microscopy","",false,"","methods",""],["openaire:1cfd49d9c5804fea1d2e332de3e82f41","Titanium Ti-6Al-4V Alloy","Diameter (µm)",355.5,null,null,null,"µm","","","","Contour GT interferometer","",false,"out_of_range","results",""],["openaire:1cfd49d9c5804fea1d2e332de3e82f41","Titanium Ti-6Al-4V Alloy","Depth (µm)",8.9,null,null,null,"µm","","","","Contour GT interferometer","",false,"","results",""],["openaire:1cfd49d9c5804fea1d2e332de3e82f41","Ti-6Al-4V","indentation diameter",1200.0,null,null,null,"µm","","","","","",false,"out_of_range","results",""],["openaire:1cfd49d9c5804fea1d2e332de3e82f41","Titanium Ti-6Al-4V Alloy","Depth (µm)",21.0,null,null,null,"µm","","","","Contour GT interferometer","",false,"","results",""],["openaire:1cfd49d9c5804fea1d2e332de3e82f41","Titanium Ti-6Al-4V Alloy","Diameter (µm)",980.0,null,null,null,"µm","","","","Contour GT interferometer","",false,"out_of_range","results",""],["openaire:1cfd49d9c5804fea1d2e332de3e82f41","Aluminum Alloy 7050-T7451","indentation diameter",1500.0,null,null,null,"µm","","","","","",false,"out_of_range","results",""],["openaire:1cfd49d9c5804fea1d2e332de3e82f41","Titanium Ti-6Al-4V Alloy","Diameter (µm)",622.4,null,null,null,"µm","","","","Contour GT interferometer","",false,"out_of_range","results",""],["openaire:1cfd49d9c5804fea1d2e332de3e82f41","Ti-6Al-4V","indentation diameter",980.0,null,null,null,"µm","","","","contour analysis","",false,"out_of_range","results",""],["openaire:1cfd49d9c5804fea1d2e332de3e82f41","Titanium Ti-6Al-4V Alloy","Depth (µm)",29.8,null,null,null,"µm","","","","Contour GT interferometer","",false,"","results",""],["openaire:1cfd49d9c5804fea1d2e332de3e82f41","Ti-6Al-4V","indentation depth",57.7,null,null,null,"µm","","","","contour analysis","",false,"","results",""],["openaire:1cfd49d9c5804fea1d2e332de3e82f41","Ti-6Al-4V","indentation diameter",343.8,null,null,null,"µm","","","","contour analysis","",false,"out_of_range","results",""],["openaire:1cfd49d9c5804fea1d2e332de3e82f41","Ti-6Al-4V","indentation depth",12.8,null,null,null,"µm","","","","contour analysis","",false,"","results",""],["openaire:1cfd49d9c5804fea1d2e332de3e82f41","Titanium Ti-6Al-4V Alloy","Depth (µm)",8.9,null,null,null,"µm","","","","Contour GT interferometer","",false,"","results",""],["openaire:1cfd49d9c5804fea1d2e332de3e82f41","Titanium Ti-6Al-4V Alloy","Depth (µm)",21.0,null,null,null,"µm","","","","Contour GT interferometer","",false,"","results",""],["openaire:1cfd49d9c5804fea1d2e332de3e82f41","300M Steel","indentation diameter",1100.0,null,null,null,"µm","","","","","",false,"out_of_range","results",""],["openaire:1cfd49d9c5804fea1d2e332de3e82f41","Ti-6Al-4V","indentation depth",29.1,null,null,null,"µm","","","","contour analysis","",false,"","results",""],["openaire:1cfd49d9c5804fea1d2e332de3e82f41","Titanium Ti-6Al-4V Alloy","Diameter (µm)",242.5,null,null,null,"µm","","","","Contour GT interferometer","",false,"out_of_range","results",""],["openaire:1cfd49d9c5804fea1d2e332de3e82f41","Titanium Ti-6Al-4V Alloy","Diameter (µm)",355.5,null,null,null,"µm","","","","Contour GT interferometer","",false,"out_of_range","results",""],["openaire:1cfd49d9c5804fea1d2e332de3e82f41","Ti-6Al-4V","indentation diameter",849.0,null,null,null,"µm","","","","contour analysis","",false,"out_of_range","results",""],["openaire:1cfd49d9c5804fea1d2e332de3e82f41","Ti-6Al-4V","diameter",1.2,null,null,null,"µm","","","","microscopy","",false,"unit_suspect","methods",""],["openaire:2c35f4c3a909f95a780f0ec68018512c","Ti-6Al-4V","Ra",0.0,null,null,null,"","","","","","",false,"unit_missing","abstract","Ancak Ra değerinin belirli bir korelasyon sağlamadığı belirlenmiştir. Şekil 7.27."],["openaire:2c35f4c3a909f95a780f0ec68018512c","Ti-6Al-4V","Ra",0.0,null,null,null,"","","","","","",false,"unit_missing","abstract","Ra değerinin partikül boyutuna bağlı değişimi partikül püskürtme basıncı a) 3 bar, b) 4 bar Şekil 7.26’ da 90 derece partikül çarpma açısında, 4 bar püskürtme basıncında farklı boyutlarda aşındırıcı partikül (20-40, 80, 120 ve 180 mesh) kullanılarak gerçekleştirilen deneylerde partikül boyutunun yüzey pürüzlülüğüne etkisi incelenmiştir. Şekil incelendiğinde aşındırıcı partikül boyutunun artması ile yüzey pürüzlülüğünde de artış meydana geldiği, kaba taneciklerin daha pürüzlü bir yüzeyin oluşumun"],["openaire:2c35f4c3a909f95a780f0ec68018512c","Ti-6Al-4V","Ra",0.0,null,null,null,"","","","","","",false,"unit_missing","abstract","Her iki basınç ve açı değerinde de en yüksek Ra değerlerinin en büyük partiküller (20-40 mesh) ile aşındırılan numunelerde görüldüğü belirlenmiştir."],["openaire:2c35f4c3a909f95a780f0ec68018512c","Ti-6Al-4V","Ra",0.0,null,null,null,"","","","","","",false,"unit_missing","abstract","Ra değerinin partikül karışımlarına bağlı değişimi (Partikül püskürtme basıncı a)1,5 bar, çarpma açısı b) 4 bar, çarpma açısı Şekil 7.28’ de aşındırıcı partikül karışımları ile aşındırılmış malzemelerin yüzey pürüzlülüğü 2 boyutlu ve 3 boyutlu görüntüler ile incelenmiştir."],["openaire:2c35f4c3a909f95a780f0ec68018512c","Ti-6Al-4V","Ra",100.0,null,null,null,"µm","","","","","",false,"","abstract","Bu izlerin aşındırıcı partiküllerin çok yüksek boyutta olmaları nedeniyle yaklaşık olarak 100µm genişliğinde oldukları söylenebilir."],["openaire:2c35f4c3a909f95a780f0ec68018512c","Ti-6Al-4V","Ra",0.0,null,null,null,"","","","","","",false,"unit_missing","abstract","Bu durum sonucunda 90° partikül çarpma açısında Ti6Al4V alaşımında düşük erozyon oranına rağmen yüksek ortalama pürüzlülük değerleri ortaya çıkmaktadır."],["openaire:2c35f4c3a909f95a780f0ec68018512c","Ti-6Al-4V","Ra",0.0,null,null,null,"","","","","","",false,"unit_missing","abstract","Partikül karışımlarının etkisi Şekil 7.27’ de farklı oranlarda (%75 20-40 mesh+%25 180 mesh, %50 20-40 mesh+%50 180 mesh, %25 20-40mesh+%75 180 mesh) hazırlanan aşındırıcı karışımlar ile 20-40 mesh ve 180 mesh boyutundaki aşındırıcılar kullanılarak; 1,5 bar ve 4 bar püskürtme basıncı ile 30° ve 90° partikül çarpma açılarında aşındırılan numunelerin aşınma sonrası yüzey pürüzlülük değerleri verilmiştir. Şekil incelendiğinde Ra değerlerinin partikül boyutuna bağlı olarak önemli derecede değişim gö"],["openaire:2c35f4c3a909f95a780f0ec68018512c","Ti-6Al-4V","Ra",0.0,null,null,null,"","","","","","",false,"unit_missing","abstract","Bu durum sonucunda 90° partikül çarpma açısında Ti6Al4V alaşımında düşük erozyon oranına rağmen yüksek ortalama pürüzlülük değerleri ortaya çıkmaktadır."],["openaire:2c35f4c3a909f95a780f0ec68018512c","Ti-6Al-4V","Ra",0.0,null,null,null,"","","","","","",false,"unit_missing","abstract","Yüzey Pürüzlülük Değerleri Bu bölümde Ti6Al4V alaşımının yüzey pürüzlülük değerlerinin (Ra ve Ry) aşındırıcı partikül boyutu, partikül çarpma açısı, püskürtme basıncı ve partikül karışımlarına bağlı olarak değişimi irdelenmiştir."],["openaire:2c35f4c3a909f95a780f0ec68018512c","Ti-6Al-4V","Ra",0.0,null,null,null,"","","","","","",false,"unit_missing","abstract","Püskürtme basıncının etkisi Şekil 7.23’ te 80 ve 180 mesh boyutunda partiküller ile 30° ve 90° partikül çarpma açılarında aşındırılan numunelerin aşınma sonrası yüzey pürüzlülük değerleri verilmiştir. Şekil incelendiğinde Ra değerlerinin püskürtme basıncına bağlı olarak her iki açı ve boyut değerlerinde artış gösterdiği görülmektedir."],["openaire:2c35f4c3a909f95a780f0ec68018512c","Ti-6Al-4V","Ra",0.0,null,null,null,"","","","","","",false,"unit_missing","abstract","Partikül boyutunun etkisi Şekil 7.25’ de 3 ve 4 bar püskürtme basıncı ile 45° ve 90° partikül çarpma açılarında aşındırılan numunelerin aşınma sonrası yüzey pürüzlülük değerleri verilmiştir. Şekiller incelendiğinde Ra değerlerinin partikül boyutuna bağlı olarak önemli derecede değişim gösterdiği görülmektedir."],["openaire:2c35f4c3a909f95a780f0ec68018512c","Ti-6Al-4V","Ra",0.0,null,null,null,"","","","","","",false,"unit_missing","abstract","Bu sonuçlara göre maksimum aşınma miktarı 4 bar püskürtme basıncı, 30°partikül çarpma açısı, 20 mm nozul numune arası mesafe ve 180 mesh boyutundaki garnet partikülleri ile elde edilmiştir."],["openaire:30194c84b497a9dd211ef9d86185001a","Ti-6Al-4V","yüzey pürüzlülüğü",10.0,null,null,null,"µm","","","","MITUTOYO SJ210","",false,"","abstract",""],["openaire:30194c84b497a9dd211ef9d86185001a","Ti-6Al-4V","Ra",2.5,null,null,null,"µm","","as-built SLM","","","",false,"","abstract",""],["openaire:30194c84b497a9dd211ef9d86185001a","Ti-6Al-4V","yüzey pürüzlülük değerleri",10.0,null,null,null,"µm","","","","","",false,"","abstract",""],["openaire:30194c84b497a9dd211ef9d86185001a","Ti-6Al-4V","dikey yüzey pürüzlülük",27.0,null,null,null,"µm","","as-built SLM","","","",false,"","abstract",""],["openaire:30194c84b497a9dd211ef9d86185001a","Ti-6Al-4V","yatay yüzey pürüzlülük",20.0,null,null,null,"µm","","as-built SLM","","","",false,"","abstract",""],["openaire:30194c84b497a9dd211ef9d86185001a","Ti-6Al-4V","dikey yüzey pürüzlülük",24.0,null,null,null,"µm","","as-built SLM","","","",false,"","abstract",""],["openaire:30194c84b497a9dd211ef9d86185001a","Ti-6Al-4V","yüzey pürüzlülük",15.4,null,null,null,"µm","","as-built SLM","","","",false,"","abstract",""],["openaire:30194c84b497a9dd211ef9d86185001a","Ti-6Al-4V","yatay yüzey pürüzlülük",27.0,null,null,null,"µm","","as-built SLM","","","",false,"","abstract",""],["openaire:30194c84b497a9dd211ef9d86185001a","Ti-6Al-4V","Ra=3.74 µm",3.74,null,null,null,"µm","","","","","",false,"","abstract",""],["openaire:30194c84b497a9dd211ef9d86185001a","Ti-6Al-4V","dış yüzey pürüzlülüğü",0.4,null,null,null,"µm","","","","","",false,"","abstract",""],["openaire:30194c84b497a9dd211ef9d86185001a","Ti-6Al-4V","Ra",3.3,null,null,null,"µm","","","","","",false,"","abstract",""],["openaire:30194c84b497a9dd211ef9d86185001a","Ti-6Al-4V","yüzey pürüzlülüğü",5.0,null,null,null,"µm","","as-built EB-PBF","","","",false,"","abstract",""],["openaire:30194c84b497a9dd211ef9d86185001a","Ti-6Al-4V","başlangıç yüzey pürüzlülüğü",25.0,null,null,null,"µm","","as-built EB-PBF","","","",false,"","abstract",""],["openaire:30194c84b497a9dd211ef9d86185001a","Ti-6Al-4V","Ra",2.7,null,null,null,"µm","","","","","",false,"","abstract",""],["openaire:30194c84b497a9dd211ef9d86185001a","Ti-6Al-4V","Ra",15.7,null,null,null,"µm","","as-built SLM","","","",false,"","abstract",""],["openaire:30194c84b497a9dd211ef9d86185001a","17-4 stainless steel","Sa",1.164,null,null,null,"µm","","as-built DMLS","","","",false,"","abstract",""],["openaire:30194c84b497a9dd211ef9d86185001a","Ti-6Al-4V","iç yüzey pürüzlülüğü",0.4,null,null,null,"µm","","","","","",false,"","abstract",""],["openaire:30194c84b497a9dd211ef9d86185001a","Ti-6Al-4V","Ra",10.1,null,null,null,"µm","","as-built SLM","","","",false,"","abstract",""],["openaire:30194c84b497a9dd211ef9d86185001a","Ti-6Al-4V","Ra",3.8,null,null,null,"µm","","as-built SLM","","","",false,"","abstract",""],["openaire:30194c84b497a9dd211ef9d86185001a","Ti-6Al-4V","ilk pürüzlülük değeri (Ir)",10.0,null,null,null,"µm","","","","","",false,"","abstract",""],["openaire:35574a169de5979d5e9b0c8b5e5401dc","Ti-6Al-4V","Ra",0.25,null,null,null,"µm","","","","","",false,"","conclusions",""],["openaire:35574a169de5979d5e9b0c8b5e5401dc","Ti-6Al-4V","Ra",0.23,null,null,null,"µm","","","","","",false,"","conclusions",""],["openaire:35574a169de5979d5e9b0c8b5e5401dc","Ti-6Al-4V","Ra",0.25,null,null,null,"µm","","","","","",false,"","conclusions",""],["openaire:35574a169de5979d5e9b0c8b5e5401dc","Ti-6Al-4V","Ra",0.23,null,null,null,"µm","","","","","",false,"","conclusions",""],["openaire:374995e78fafbf047bad1aebb220973d","Ti54M","Sa",0.0214,null,null,null,"µm","","","","","",false,"","conclusions",""],["openaire:374995e78fafbf047bad1aebb220973d","carbure de tungstène","Sa",2.79,null,null,null,"µm","","","","","",false,"unit_suspect","conclusions",""],["openaire:3abc6315d5f5192ef9d048f739e8fb4c","Ti-6Al-4V","Rt",3.0,null,null,null,"","","","","","",false,"unit_missing","abstract","GNP İçeriği (g/l) Yüzey Pürüzlülüğü Ra Rz Rt 0 0.27 2.3 3 0.1 0.22 1.6 2.6 0.2 0.16 1.2 2.5"],["openaire:3abc6315d5f5192ef9d048f739e8fb4c","Ti-6Al-4V","Ra",0.27,null,null,null,"","","","","","",false,"unit_missing","abstract","GNP İçeriği (g/l) Yüzey Pürüzlülüğü Ra Rz Rt 0 0.27 2.3 3 0.1 0.22 1.6 2.6 0.2 0.16 1.2 2.5"],["openaire:3abc6315d5f5192ef9d048f739e8fb4c","Ti-6Al-4V","Rz",2.3,null,null,null,"","","","","","",false,"unit_missing","abstract","GNP İçeriği (g/l) Yüzey Pürüzlülüğü Ra Rz Rt 0 0.27 2.3 3 0.1 0.22 1.6 2.6 0.2 0.16 1.2 2.5"],["openaire:3abc6315d5f5192ef9d048f739e8fb4c","Ti-6Al-4V","Ra",2.59,null,null,0.01,"µm","","","","profilometry","",false,"","abstract","Kaplama yüzeyinde yüzey pürüzlülük değeri Ra = 2.59 ± 0.01 olarak ölçülmüştür."],["openaire:3abc6315d5f5192ef9d048f739e8fb4c","Ti-6Al-4V","Ra",0.22,null,null,null,"","","","","","",false,"unit_missing","abstract","GNP İçeriği (g/l) Yüzey Pürüzlülüğü Ra Rz Rt 0 0.27 2.3 3 0.1 0.22 1.6 2.6 0.2 0.16 1.2 2.5"],["openaire:3abc6315d5f5192ef9d048f739e8fb4c","Ti-6Al-4V","Rz",1.6,null,null,null,"","","","","","",false,"unit_missing","abstract","GNP İçeriği (g/l) Yüzey Pürüzlülüğü Ra Rz Rt 0 0.27 2.3 3 0.1 0.22 1.6 2.6 0.2 0.16 1.2 2.5"],["openaire:3abc6315d5f5192ef9d048f739e8fb4c","Ti-6Al-4V","Rt",2.6,null,null,null,"","","","","","",false,"unit_missing","abstract","GNP İçeriği (g/l) Yüzey Pürüzlülüğü Ra Rz Rt 0 0.27 2.3 3 0.1 0.22 1.6 2.6 0.2 0.16 1.2 2.5"],["openaire:3abc6315d5f5192ef9d048f739e8fb4c","Ti-6Al-4V","Ra",0.16,null,null,null,"","","","","","",false,"unit_missing","abstract","GNP İçeriği (g/l) Yüzey Pürüzlülüğü Ra Rz Rt 0 0.27 2.3 3 0.1 0.22 1.6 2.6 0.2 0.16 1.2 2.5"],["openaire:3abc6315d5f5192ef9d048f739e8fb4c","Ti-6Al-4V","Rz",1.2,null,null,null,"","","","","","",false,"unit_missing","abstract","GNP İçeriği (g/l) Yüzey Pürüzlülüğü Ra Rz Rt 0 0.27 2.3 3 0.1 0.22 1.6 2.6 0.2 0.16 1.2 2.5"],["openaire:3abc6315d5f5192ef9d048f739e8fb4c","Ti-6Al-4V","Rt",2.5,null,null,null,"","","","","","",false,"unit_missing","abstract","GNP İçeriği (g/l) Yüzey Pürüzlülüğü Ra Rz Rt 0 0.27 2.3 3 0.1 0.22 1.6 2.6 0.2 0.16 1.2 2.5"],["openaire:4dd8bed212729902eca77ac5b53737c0","Ti-6Al-4V","diamètre de spot laser",203.0,null,null,null,"µm","","","","","",false,"out_of_range","conclusions",""],["openaire:4dd8bed212729902eca77ac5b53737c0","Ti-6Al-4V","Ra (déterminé par la méthode 2D)",10.0,10.0,10.0,null,"µm","","as-built EBM","","","",false,"","conclusions",""],["openaire:4dd8bed212729902eca77ac5b53737c0","Ti-6Al-4V","Ra (déterminé par la méthode 2D)",11.0,11.0,11.0,null,"µm","","as-built SLM CIC","","","",false,"","conclusions",""],["openaire:4dd8bed212729902eca77ac5b53737c0","Ti-6Al-4V","Ra (déterminé par la méthode 2D)",9.5,9.5,9.5,null,"µm","","as-built EBM CIC","","","",false,"","conclusions",""],["openaire:4dd8bed212729902eca77ac5b53737c0","Ti-6Al-4V","Ra (déterminé par la méthode 2D)",12.5,12.5,12.5,null,"µm","","as-built SLM","","","",false,"","conclusions",""],["openaire:4dd8bed212729902eca77ac5b53737c0","EBM","Rν",74.0,null,null,null,"µm","","as-built EBM","","","",false,"","conclusions",""],["openaire:4dd8bed212729902eca77ac5b53737c0","Ti-6Al-4V","résolution dans le plan XY",1.9,null,null,null,"µm","","","","profilometry","",false,"","conclusions",""],["openaire:4dd8bed212729902eca77ac5b53737c0","Ti-6Al-4V","résolution en Z",8.0,null,null,null,"µm","","","","interferometry","",false,"unit_suspect","conclusions",""],["openaire:4dd8bed212729902eca77ac5b53737c0","Ti-6Al-4V","Ra",38.9,null,null,null,"µm","","EBM SB","","profilometry","",false,"","conclusions",""],["openaire:4dd8bed212729902eca77ac5b53737c0","Ti-6Al-4V","Ra",40.0,null,null,null,"µm","","EBM SB","","profilometry","",false,"","conclusions",""],["openaire:4dd8bed212729902eca77ac5b53737c0","Ti-6Al-4V","Rt",212.0,null,null,null,"µm","","EBM SB","","profilometry","",false,"out_of_range","conclusions",""],["openaire:4dd8bed212729902eca77ac5b53737c0","Ti-6Al-4V","Ra",11.2,null,null,null,"µm","","SLM SP15","","profilometry","",false,"","conclusions",""],["openaire:4dd8bed212729902eca77ac5b53737c0","Ti-6Al-4V","Ra",17.7,null,null,null,"µm","","EBM SP30","","profilometry","",false,"","conclusions",""],["openaire:4dd8bed212729902eca77ac5b53737c0","Ti-6Al-4V","Ra",2.86,null,null,null,"µm","","SLM SP30","","profilometry","",false,"","conclusions",""],["openaire:4dd8bed212729902eca77ac5b53737c0","Ti-6Al-4V","Ra",38.9,null,null,null,"µm","","EBM SB","","profilometry","",false,"","conclusions",""],["openaire:4dd8bed212729902eca77ac5b53737c0","Ti-6Al-4V","Ra",0.0,null,null,null,"","","","","","",false,"unit_missing","conclusions",""],["openaire:4dd8bed212729902eca77ac5b53737c0","SLM SP15","Ra",11.2,null,null,null,"µm","","as-built SLM","","2D method","",false,"","conclusions",""],["openaire:4dd8bed212729902eca77ac5b53737c0","SLM SB","Ra",18.9,null,null,null,"µm","","as-built SLM","","2D method","",false,"","conclusions",""],["openaire:4dd8bed212729902eca77ac5b53737c0","EBM SB","Ra",39.9,null,null,null,"µm","","as-built EBM","","2D method","",false,"","conclusions",""],["openaire:4dd8bed212729902eca77ac5b53737c0","Ti-6Al-4V","distance entre deux cordons laser",120.0,null,null,null,"µm","","","","","",false,"","conclusions",""],["openaire:4dd8bed212729902eca77ac5b53737c0","EBM SP30","Ra",17.7,null,null,null,"µm","","polished EBM","","2D method","",false,"","conclusions",""],["openaire:4dd8bed212729902eca77ac5b53737c0","EBM","Rν",110.0,null,null,null,"µm","","polished EBM","","","",false,"","conclusions",""],["openaire:51eaf887917e0ecd9d1074b4dafb0d50","Ti-6Al-4V","Ra",0.25,0.1,0.4,null,"","","wire fed AM","","","",false,"unit_missing","results_discussion",""],["openaire:51eaf887917e0ecd9d1074b4dafb0d50","Ti-6Al-4V","Ra",17.5,10.0,25.0,null,"microns","","SLMed","","Mitutoyo Surfest – 500 profilometer","",false,"unit_mismatch","results_discussion",""],["openaire:67aea87ecced63aa652e3f89c24be0ba","TNB-V5","Ry",1.4,null,null,null,"µm","","electropolished + shot peened","","","",false,"","abstract",""],["openaire:67aea87ecced63aa652e3f89c24be0ba","TNB-V5","Ry",14.0,null,null,null,"µm","","shot peened","","","",false,"","abstract",""],["openaire:67aea87ecced63aa652e3f89c24be0ba","TNB-V5","Ra",0.1,null,null,null,"µm","","electropolished","","","",false,"","abstract",""],["openaire:67aea87ecced63aa652e3f89c24be0ba","TNB-V5","Ry",1.2,null,null,null,"µm","","shot peened","","","",false,"","abstract",""],["openaire:67aea87ecced63aa652e3f89c24be0ba","TNB-V5","Ry",1.2,null,null,null,"µm","","electropolished + shot peened","","","",false,"","abstract",""],["openaire:75cab83fc3d390e864bcb6ff641cf975","CP-Ti Grade 2","width",0.06,0.048,0.072,0.012,"µm","","","","","",false,"","discussion",""],["openaire:75cab83fc3d390e864bcb6ff641cf975","CP-Ti Grade 2","length of NT bundles",3.5,3.0,4.0,null,"µm","","","","","",false,"","discussion",""],["openaire:75cab83fc3d390e864bcb6ff641cf975","CP-Ti Grade 2","diameter",0.015,0.015,0.015,null,"µm","","","","","",false,"","discussion",""],["openaire:75cab83fc3d390e864bcb6ff641cf975","CP-Ti Grade 2","diameter",0.1,0.1,0.1,null,"µm","","","","","",false,"","discussion",""],["openaire:75cab83fc3d390e864bcb6ff641cf975","CP-Ti Grade 2","height",0.3,0.252,0.348,0.048,"µm","","","","","",false,"","discussion",""],["openaire:7787665bfe328ff86aa44129d98b983d","Ti-6Al-4V","surface roughness",5.0,null,null,null,"µm","","","","","",false,"","results",""],["openaire:7787665bfe328ff86aa44129d98b983d","Ti-6Al-4V","surface roughness",2.5,null,null,null,"µm","","","","","",false,"","results",""],["openaire:7787665bfe328ff86aa44129d98b983d","Ti-6Al-4V","periodic variation of the residual stress",83.0,null,null,null,"µm","","","","tensile test","",false,"","methods",""],["openaire:7787665bfe328ff86aa44129d98b983d","Ti-6Al-4V","periodic variation of the residual stress",114.0,null,null,null,"µm","","","","tensile test","",false,"","methods",""],["openaire:77e529223f55e2dff759f2a67a37c399","Ti-6Al-4V","Ra",25.9,null,null,null,"µm","","","","","",false,"","methods",""],["openaire:77e529223f55e2dff759f2a67a37c399","Ti-6Al-4V","Ra",23.8,null,null,null,"µm","","","","","",false,"","methods",""],["openaire:787d42f3ef63bd790a90f8ef9069fa79","Ti-6Al-4V","tnum",0.435,null,null,null,"µm","","","","","",false,"unit_suspect","discussion",""],["openaire:787d42f3ef63bd790a90f8ef9069fa79","Ti-6Al-4V","texp",0.428,null,null,null,"µm","","","","","",false,"unit_suspect","discussion",""],["openaire:7a1bb54e72ba09956f08aee18bece3da","Ti-6Al-4V","surface roughness (arithmetic mean deviation) of Ra",0.5,null,null,null,"µm","","stress-relieving heat treatment (650 °C for 3 hours in a vacuum with argon cooling), surface polishing","","","",false,"","methods",""],["openaire:7a1bb54e72ba09956f08aee18bece3da","Ti-6Al-4V","less than 400 nm",0.4,null,0.4,null,"µm","","","","","",false,"","results_discussion",""],["openaire:7a1bb54e72ba09956f08aee18bece3da","Ti-6Al-4V","surface roughness (arithmetic mean roughness, Ra)",0.05,null,null,0.001,"µm","room temperature","","","Formtracer CS-3200 profilometer","",false,"","methods",""],["openaire:7c1b7be7733493f931f3f8209f5661e5","Ti-64 ELI","surface roughness",10.5,null,null,null,"µm","","","","","",false,"","conclusions",""],["openaire:7c1b7be7733493f931f3f8209f5661e5","Ti-64 ELI","surface roughness",10.2,null,null,null,"µm","","","","","",false,"","conclusions",""],["openaire:7c1b7be7733493f931f3f8209f5661e5","Ti-64 ELI","surface roughness",14.3,null,null,null,"µm","","","","","",false,"","conclusions",""],["openaire:7c1b7be7733493f931f3f8209f5661e5","Ti-64 ELI","surface roughness",13.9,null,null,null,"µm","","","","","",false,"","conclusions",""],["openaire:7c1b7be7733493f931f3f8209f5661e5","Ti-64 ELI","mean surface roughness",17.0,null,null,null,"µm","","as-built SLM","","","",false,"","results_discussion",""],["openaire:7c1b7be7733493f931f3f8209f5661e5","Ti-64 ELI","mean surface roughness",15.0,null,null,null,"µm","","as-built SLM","","","",false,"","results_discussion",""],["openaire:7c1b7be7733493f931f3f8209f5661e5","","Ra",7.7,null,null,null,"µm","","","","CPFEM prediction","",true,"","results_discussion",""],["openaire:7c1b7be7733493f931f3f8209f5661e5","","Ra",14.6,null,null,null,"µm","","","","","",false,"","results_discussion",""],["openaire:7c1b7be7733493f931f3f8209f5661e5","","Ra",13.6,null,null,0.5,"µm","","","","roughness meter","",false,"","results_discussion",""],["openaire:7c1b7be7733493f931f3f8209f5661e5","","surface roughness",0.0,null,null,null,"","","","","","",false,"unit_missing","results_discussion",""],["openaire:7c1b7be7733493f931f3f8209f5661e5","","Ra",10.0,null,null,null,"µm","","","","","",false,"","results_discussion",""],["openaire:7c1b7be7733493f931f3f8209f5661e5","Ti-64 ELI","Ra",12.8,10.0,15.3,1.7,"µm","","as-built SLM","","","",false,"","conclusions",""],["openaire:7c1b7be7733493f931f3f8209f5661e5","Ti-64 ELI","Ra",14.0,13.3,14.7,0.7,"µm","","as-built SLM","","","",false,"","conclusions",""],["openaire:7c1b7be7733493f931f3f8209f5661e5","Ti-64 ELI","surface roughness",11.8,null,null,null,"µm","","","","","",false,"","conclusions",""],["openaire:7c1b7be7733493f931f3f8209f5661e5","Ti-64 ELI","surface roughness",12.1,null,null,null,"µm","","","","","",false,"","conclusions",""],["openaire:7c1b7be7733493f931f3f8209f5661e5","Ti-64 ELI","surface roughness",12.5,null,null,null,"µm","","","","","",false,"","conclusions",""],["openaire:7c1b7be7733493f931f3f8209f5661e5","Ti-64 ELI","surface roughness",13.7,null,null,null,"µm","","","","","",false,"","conclusions",""],["openaire:81c7babb5cb382c562940156e4a9980e","Ti-6Al-4V","yüzey pürüzlülüğü",3.91,null,null,null,"µm","","","","Veeco Dectac 6M profilometre","",false,"","conclusions","0,1 g/l gümüĢ nitrat içeren çözeltide mikro ark oksidasyon iĢlemi uygulanan numunenin yüzey pürüzlülüğü 3,91 μm değerindeyken 0,25 μm ve 0,50 g/l gümüĢ nitrat içeren çözeltide iĢlem gören numunelerde 2,80 μm civarında elde edilmiĢtir."],["openaire:81c7babb5cb382c562940156e4a9980e","Ti-6Al-4V","kaplamanın atmasından dolayı",1.63,null,null,null,"µm","","","","","",false,"","conclusions","1 g/l gümüĢ nitrat çözeltisinde iĢlem gören numunede ise kaplamanın atmasından dolayı 1,63 μm değerine ulaĢılmıĢtır."],["openaire:81c7babb5cb382c562940156e4a9980e","Ti-6Al-4V","yüzey pürüzlülüğü",1.6,null,null,null,"µm","","","","","",false,"","conclusions","Numunelerin yüzey pürüzlülükleri artan voltajla beraber 0,85 μm değerinden 1,6 μm değerlerine çıkmıĢtır."],["openaire:81c7babb5cb382c562940156e4a9980e","Ti-6Al-4V","yüzey pürüzlülüğü",2.8,null,null,null,"µm","","","","Veeco Dectac 6M profilometre","",false,"","conclusions","0,1 g/l gümüĢ nitrat içeren çözeltide mikro ark oksidasyon iĢlemi uygulanan numunenin yüzey pürüzlülüğü 3,91 μm değerindeyken 0,25 μm ve 0,50 g/l gümüĢ nitrat içeren çözeltide iĢlem gören numunelerde 2,80 μm civarında elde edilmiĢtir."],["openaire:820d024b1275e386c4e287992e8e8fcd","Ti-6Al-4V","Ra",5.0,5.0,9.0,null,"µm","","as-built SLM","","","",false,"","abstract",""],["openaire:820d024b1275e386c4e287992e8e8fcd","Ti-6Al-4V","Ra",4.36,null,null,null,"µm","","recrystallization_annealed","","","",false,"","abstract",""],["openaire:820d024b1275e386c4e287992e8e8fcd","Ti-6Al-4V","Ra",4.89,null,null,null,"µm","","as-built SLM","","","",false,"","abstract",""],["openaire:820d024b1275e386c4e287992e8e8fcd","Ti-6Al-4V","Ra",5.44,null,null,null,"µm","","annealed","","","",false,"","abstract",""],["openaire:874e890a2bb7411a07678859f825c8e2","Ti-5Al-5Mo-5V-3Cr","VBmax",200.0,null,null,null,"µm","","","","","",false,"","abstract","VBmax=200 µm"],["openaire:874e890a2bb7411a07678859f825c8e2","Ti-5Al-5Mo-5V-3Cr","arithmetic mean surface roughness",1.0,null,null,null,"µm","","","","surface roughness measurement","",false,"","abstract","At oblique cutting processes and in the selected cutting parameters, the arithmetic mean surface roughness of the machined parts is generally less than 1 μm."],["openaire:874e890a2bb7411a07678859f825c8e2","Ti-5Al-5Mo-5V-3Cr","VBmax",0.9,null,null,null,"µm","","","","","",false,"","abstract","Bu ampirik denklemle hesaplandığında elde edilen değer yaklaşık 0.9 µm olarak çıkmaktadır."],["openaire:874e890a2bb7411a07678859f825c8e2","Ti-5Al-5Mo-5V-3Cr","Ra",1.5,null,null,null,"µm","","","","","",false,"","abstract","0,0 0,5 1,0 1,5 2,0 2,5 3,0 30 90 120 150 210 Ra (µm) Kesme Hızı, Vc (m/dak) Kuru Kesme Kesme Sıvısı MQL CO2 Kriyojenik HPC"],["openaire:874e890a2bb7411a07678859f825c8e2","Ti-5Al-5Mo-5V-3Cr","Ra",1.5,null,null,null,"µm","","","","","",false,"","abstract","150 m/dak kesme hızı değerinde karbondioksit soğutma koşulu ile 120 m/dak’da kriyojenik koşulda elde edilen yüzey pürüzlülüğü değerleri haricinde tüm kesme koşullarında yüzey pürüzlülüğü değerinin 1.5 μm nin altında olduğu görülmektedir."],["openaire:874e890a2bb7411a07678859f825c8e2","Ti-5Al-5Mo-5V-3Cr","Ra",1.0,null,null,null,"µm","","","","","",false,"","abstract","Benzer şekilde tüm kesme hızı ve kesme koşulları açısından değerlendirildiğinde en iyi sonuçlar (1.0 μm ve aşağısı) HPC, MQL ve kesme sıvısı koşullarında elde edilmiştir."],["openaire:874e890a2bb7411a07678859f825c8e2","Ti-5Al-5Mo-5V-3Cr","VBmax",400.0,null,null,null,"µm","","","","","",false,"out_of_range","abstract","Yani burada 200 µm aşınmadaki aritmetik ortalama yüzey pürüzlülüğü dendiğinde yaklaşık bir ifadeden bahsedildiğini belirtmek gerekir. Örneğin Vc= 90 m/dak ve ap=1.2 mm iken yapılan deneyler sırasında kuru kesme koşulu altında kesici uçta kırılma meydana gelmiştir, VBmax=400 µm den sonrasında VBmax=400 µm değerine ulaşılmadan kırılma olmuştur."],["openaire:874e890a2bb7411a07678859f825c8e2","Ti-5Al-5Mo-5V-3Cr","VBmax",600.0,null,null,null,"µm","","","","","",false,"out_of_range","abstract","Dolayısı ile VBmax=600 µm için aritmetik ortalama yüzey pürüzlülüğü ölçümü yapılamamıştır."],["openaire:874e890a2bb7411a07678859f825c8e2","Ti-5Al-5Mo-5V-3Cr","aritmetik ortalama yüzey pürüzlülüğü",1.1,null,null,null,"µm","","","","","",false,"","abstract","VBmax=100 µm aşınmada iş parçasında ölçülen aritmetik ortalama yüzey pürüzlülüğü değeri 0.87 µm iken 300 µm serbest yüzey aşınmasında iş parçasındaki aritmetik ortalama yüzey pürüzlülüğü 1.1 µm olarak ölçülmüştür."],["openaire:874e890a2bb7411a07678859f825c8e2","Ti-5Al-5Mo-5V-3Cr","aritmetik ortalama yüzey pürüzlülüğü",0.87,null,null,null,"µm","","","","","",false,"","abstract","VBmax=100 µm aşınmada iş parçasında ölçülen aritmetik ortalama yüzey pürüzlülüğü değeri 0.87 µm iken 300 µm serbest yüzey aşınmasında iş parçasındaki aritmetik ortalama yüzey pürüzlülüğü 1.1 µm olarak ölçülmüştür."],["openaire:874e890a2bb7411a07678859f825c8e2","Ti-5Al-5Mo-5V-3Cr","aritmetik ortalama yüzey pürüzlülüğü",1.2,null,null,null,"µm","","","","","",false,"","abstract","Burada elde edilen datalar incelendiğinde, aşınma miktarındaki artışın genellikle aritmetik ortalama yüzey pürüzlülüğünde artışa sebep olduğunu göstermektedir. Örneğin kuru kesmede kesici takım serbest yüzeyinde VBmax=200 µm aşınmada iş parçasından ölçülen aritmetik ortalama yüzey pürüzlülüğü 1.009 µm iken VBmax=400 µm aşınmada ölçülen yüzey pürüzlülüğü 1.2 µm’dir."],["openaire:874e890a2bb7411a07678859f825c8e2","Ti-5Al-5Mo-5V-3Cr","aritmetik ortalama yüzey pürüzlülüğü",1.009,null,null,null,"µm","","","","","",false,"","abstract","Burada elde edilen datalar incelendiğinde, aşınma miktarındaki artışın genellikle aritmetik ortalama yüzey pürüzlülüğünde artışa sebep olduğunu göstermektedir. Örneğin kuru kesmede kesici takım serbest yüzeyinde VBmax=200 µm aşınmada iş parçasından ölçülen aritmetik ortalama yüzey pürüzlülüğü 1.009 µm iken VBmax=400 µm aşınmada ölçülen yüzey pürüzlülüğü 1.2 µm’dir."],["openaire:874e890a2bb7411a07678859f825c8e2","Ti-5Al-5Mo-5V-3Cr","aritmetik ortalama yüzey pürüzlülüğü",1.3,null,null,null,"µm","","","","","",false,"","abstract","VBmax=200 µm aşınmada 0.8 µm yüzey pürüzlülüğü ölçülmüşken, VBmax=400 µm’de 1.3 µm, ve VBmax=600 µm aşınmada ise aritmetik ortalama yüzey pürüzlülüğü değerinde azalma görülmüş ve 1.2 µm olarak ölçülmüştür."],["openaire:874e890a2bb7411a07678859f825c8e2","Ti-5Al-5Mo-5V-3Cr","aritmetik ortalama yüzey pürüzlülüğü",1.2,null,null,null,"µm","","","","","",false,"","abstract","VBmax=200 µm aşınmada 0.8 µm yüzey pürüzlülüğü ölçülmüşken, VBmax=400 µm’de 1.3 µm, ve VBmax=600 µm aşınmada ise aritmetik ortalama yüzey pürüzlülüğü değerinde azalma görülmüş ve 1.2 µm olarak ölçülmüştür."],["openaire:874e890a2bb7411a07678859f825c8e2","Ti-5Al-5Mo-5V-3Cr","aritmetik ortalama yüzey pürüzlülüğü",2.79,null,null,null,"µm","","","","","",false,"","abstract","Yüksek basınçlı soğutmanın kullanıldığı koşullarda VBmax=200 µm’de aritmetik ortalama yüzey pürüzlülüğü yaklaşık olarak 0.89 µm iken, VBmax=400 µm’de bu değer 2.22 µm’ye çıkmış ve sonraki aşınma olan VBmax=600 µm’de 2.79 µm olarak ölçülmüş ve kısmı artış devam ettiği görülmüştür."],["openaire:874e890a2bb7411a07678859f825c8e2","Ti-5Al-5Mo-5V-3Cr","aritmetik ortalama yüzey pürüzlülüğü",2.22,null,null,null,"µm","","","","","",false,"","abstract","Yüksek basınçlı soğutmanın kullanıldığı koşullarda VBmax=200 µm’de aritmetik ortalama yüzey pürüzlülüğü yaklaşık olarak 0.89 µm iken, VBmax=400 µm’de bu değer 2.22 µm’ye çıkmış ve sonraki aşınma olan VBmax=600 µm’de 2.79 µm olarak ölçülmüş ve kısmı artış devam ettiği görülmüştür."],["openaire:874e890a2bb7411a07678859f825c8e2","Ti-5Al-5Mo-5V-3Cr","aritmetik ortalama yüzey pürüzlülüğü",0.89,null,null,null,"µm","","","","","",false,"","abstract","Yüksek basınçlı soğutmanın kullanıldığı koşullarda VBmax=200 µm’de aritmetik ortalama yüzey pürüzlülüğü yaklaşık olarak 0.89 µm iken, VBmax=400 µm’de bu değer 2.22 µm’ye çıkmış ve sonraki aşınma olan VBmax=600 µm’de 2.79 µm olarak ölçülmüş ve kısmı artış devam ettiği görülmüştür."],["openaire:874e890a2bb7411a07678859f825c8e2","Ti-5Al-5Mo-5V-3Cr","aritmetik ortalama yüzey pürüzlülüğü",1.0,null,null,null,"µm","","","","","",false,"","abstract","Vc= 120 m/dak kesme hızında, kesme koşulları ve farklı serbest yüzey aşınma miktarları açısından değerlendirildiğinde, aritmetik ortalama yüzey pürüzlülüğünde en iyi sonuçlar (1.0 μm ve aşağısı) HPC koşullarında elde edilmiştir."],["openaire:874e890a2bb7411a07678859f825c8e2","Ti-5Al-5Mo-5V-3Cr","aritmetik ortalama yüzey pürüzlülüğü",1.1,null,null,null,"µm","","","","","",false,"","abstract","Kriyojenik koşulda ise VBmax=100 µm serbest yüzey aşınmasından VBmax=200 µm serbest yüzey aşınmasına artışta aritmetik ortalama yüzey pürüzlülüğü değeri de önemli ölçüde artmış ancak VBmax=300 µm aşınmada ise tekrar bir azalma görülmektedir."],["openaire:874e890a2bb7411a07678859f825c8e2","Ti-5Al-5Mo-5V-3Cr","aritmetik ortalama yüzey pürüzlülüğü",0.87,null,null,null,"µm","","","","","",false,"","abstract","MQL ile yapılan takım ömrü testinde 100 ve 200 µm serbest yüzey aşınmasında iş parçasından ölçülen aritmetik ortalama yüzey pürüzlülüğü değerlerinde önemli değişim görülmemiştir, ancak 300 µm aşınmada kısmi azalma görülmektedir."],["openaire:874e890a2bb7411a07678859f825c8e2","Ti-5Al-5Mo-5V-3Cr","surface roughness",1.0,null,null,null,"µm","","","","surface roughness measurement","",false,"","abstract","In addition, it does not cause a significant increase in surface roughness when wear reaches up to 600 μm."],["openaire:874e890a2bb7411a07678859f825c8e2","Ti-5Al-5Mo-5V-3Cr","ortalama yüzey pürüzlülüğü",1.0,1.0,1.0,null,"µm","","","bimodal","","",false,"","abstract","ortalama yüzey pürüzlülüğünde en iyi sonuçlar (1.0 μm ve aşağısı) kriyojenik koşullarında elde edilmiştir."],["openaire:874e890a2bb7411a07678859f825c8e2","Ti-5Al-5Mo-5V-3Cr","yüzey pürüzlülüğü",1.22,0.76,1.68,null,"µm","","","bimodal","","",false,"","abstract","Bazı koşullarda artış sınırlı olurken bazı koşullarda ise oldukça önemli artışlar gözlemlenmiştir. Örneğin burada kriyojenik koşullarda VBmax=200 µm aşınmada ölçülen yüzey pürüzlülüğü 0.76 µm iken VBmax=600 µm aşınmada bu değerin 1.68 µm olduğu görülmektedir."],["openaire:874e890a2bb7411a07678859f825c8e2","Ti-5Al-5Mo-5V-3Cr","arıtmek ortalama yüzey pürüzlülüğü",1.0,1.0,1.0,null,"µm","","","bimodal","","",false,"","abstract","Genel olarak bakıldığında yüksek talaş derinliği, ap=1.2 mm iken en iyi aritmetik ortalama yüzey pürüzlülüğündeki değerleri kriyojenik soğutma koşulu altında elde edildiği görülmektedir."],["openaire:874e890a2bb7411a07678859f825c8e2","Ti-5Al-5Mo-5V-3Cr","aritmetik ortalama yüzey pürüzlülüğü",1.1,null,null,null,"µm","","","","","",false,"","abstract","Aritmetik ortalama yüzey pürüzlülüğü değerleri yaklaşık VBmax=200, 400 ve 600 µm olduğu durumlarda elde edilen değerlerdir. Şekil 3.32’de Vc=120 m/dak kesme hızında ap=0.6 mm kesme derinliğinde farklı kesme koşullarında yapılan takım ömrü testlerinde, kesici takım serbest yüzey aşınmasının 100, 200, ve 300 mikrometreye ulaştığı zamanlarda iş parçası aritmetik ortalama yüzey pürüzlülüğündeki değişim görülmektedir."],["openaire:874e890a2bb7411a07678859f825c8e2","Ti-5Al-5Mo-5V-3Cr","VBmax",400.0,null,null,null,"µm","","","","","",false,"out_of_range","abstract","VBmax=400 µm"],["openaire:874e890a2bb7411a07678859f825c8e2","Ti-5Al-5Mo-5V-3Cr","VBmax",600.0,null,null,null,"µm","","","","","",false,"out_of_range","abstract","VBmax=600 µm"],["openaire:89255c1907efe8f7a17dfa02ba1d1b52","MAO-TH525-TiN","thickness",7.5,5.0,10.0,null,"µm","","","","","",false,"","conclusions","Both MAO-TH40-TiN and MAO- TH525-TiN samples achieved well-adhered coatings with a thickness between 5-10 μm."],["openaire:89255c1907efe8f7a17dfa02ba1d1b52","MAO-TH40-TiN","thickness",7.5,5.0,10.0,null,"µm","","","","","",false,"","conclusions","Both MAO-TH40-TiN and MAO- TH525-TiN samples achieved well-adhered coatings with a thickness between 5-10 μm."],
