Repository: akhtar07/tisci-explorer

# TiSci Explorer

A read-only, static explorer for **TiSci**, an autonomous research agent for titanium alloys. TiSci reads the
titanium-alloy literature, builds a knowledge graph and a table of measured values, proposes hypotheses where the
graph has gaps, and tests them with DFT (MACE / VASP) and the ICME-lite multiscale chain.

**Live site:** https://akhtar07.github.io/tisci-explorer/

The site has seven sections:

| Section | What it shows |
|---|---|
| Overview | Corpus → graph → facts → hypotheses → verdicts, with the snapshot's counts |
| Worked example | One full loop for W in α-Ti: graph path, hypothesis, novelty check, DFT test, verdict, follow-up, DAMASK |

File: data/facts/yield_strength.json (part 34 of 51)
calculated from the given laser parameters and the peak pressure Pmax was taken as 3.5 GPa."],["oa:W4291017186","Ti-6Al-4V","maximum stress",608.0,null,null,null,"MPa","","","","","",false,"","results_discussion","A maximum stress of 608 MPa exists at node No. 228091, which is located at Z = 63.27 mm on the upper surface of the specimen."],["oa:W4291674396","25Ti-0.50O","yield strength",1026.1,831.4,1220.8,2.7,"MPa","room temperature","","","tensile test","",false,"","results","Unlike the conventional wisdom which typically uses a single additive, the binary additive approach that we adopted here offers more freedom to tailor mechanical properties over a wide range – a yield strength from 831.4 ± 2.7 MPa to 1,220.8 ± 6.5 MPa and an elongation to failure from 26.7 ± 0.6% to 13.7 ± 0.9% – by simply tuning the addition level of each additive."],["oa:W4291674396","25Ti-0.25O","yield strength",1026.1,831.4,1220.8,6.5,"MPa","room temperature","","","tensile test","",false,"","results","Unlike the conventional wisdom which typically uses a single additive, the binary additive approach that we adopted here offers more freedom to tailor mechanical properties over a wide range – a yield strength from 831.4 ± 2.7 MPa to 1,220.8 ± 6.5 MPa and an elongation to failure from 26.7 ± 0.6% to 13.7 ± 0.9% – by simply tuning the addition level of each additive."],["oa:W4291674396","25Ti-0.50O","yield strength",1026.1,831.4,1220.8,null,"MPa","room temperature","","lamellar","tensile test","",false,"","results","For example, we can achieve very high strength – which is comparable to, or even higher than, those reported for Ti−6Al−4V fabricated by L-PBF and L-PBF plus heat treatment (L-PBF + HT) – yet still with higher ductility (for example, 25Ti−0.50O and 25Ti−0.25O alloys in Fig. 3c)."],["oa:W4291674396","25Ti-0.25O","yield strength",1026.1,831.4,1220.8,null,"MPa","room temperature","","lamellar","tensile test","",false,"","results","For example, we can achieve very high strength – which is comparable to, or even higher than, those reported for Ti−6Al−4V fabricated by L-PBF and L-PBF plus heat treatment (L-PBF + HT) – yet still with higher ductility (for example, 25Ti−0.50O and 25Ti−0.25O alloys in Fig. 3c)."],["oa:W4291694199","Ti-5Ag-5Mo","yield strength",1694.0,null,null,null,"MPa","","dense","","","",false,"","discussion","Among the studied alloys, dense Ti–5Mo–5Ag alloy displays the highest yield strength of 1694 MPa, whereas the lowest yield strength of 477 MPa was shown for a dense Ti–31Nb–1.0Fe alloy."],["oa:W4291694199","Ti-31Nb-1Fe","yield strength",477.0,null,null,null,"MPa","","dense","","","",false,"","discussion","Among the studied alloys, dense Ti–5Mo–5Ag alloy displays the highest yield strength of 1694 MPa, whereas the lowest yield strength of 477 MPa was shown for a dense Ti–31Nb–1.0Fe alloy."],["oa:W4291694199","Ti-6Al-3Fe","yield strength",1067.0,null,null,null,"MPa","","","","","",false,"","discussion","Among the porous materials, Ti–6Al–3Fe demonstrates the highest yield strength of 1067 MPa whereas Ti–5Mo displays the lowest yield strength of 320 MPa., Alloys containing a single β phase have a low yield strength compared to alloys containing a dual α + β phase."],["oa:W4291694199","Ti-5Mo","yield strength",320.0,null,null,null,"MPa","","","","","",false,"","discussion","Among the porous materials, Ti–6Al–3Fe demonstrates the highest yield strength of 1067 MPa whereas Ti–5Mo displays the lowest yield strength of 320 MPa., Alloys containing a single β phase have a low yield strength compared to alloys containing a dual α + β phase."],["oa:W4291802841","Ti-15Mo","YS",0.0,null,null,null,"","room temperature","partially recrystallized after annealing 800 °C, 40 min","","tensile test","4 ⋅ 10−3 s−1",false,"unit_missing","methods","The 5 times increase in strain rate reduced the ductility of the alloy without a noticeable strength change (UTS remained the same, while YS somewhat increased, compare curves 2 and 1)."],["oa:W4291815301","TC4-TA17","yield strength",0.0,null,null,null,"","","","","","",false,"unit_missing","results_discussion","As can be seen in d, with the increase in holding temperature, the yield strength of the TC4-TA17 welded samples also increased."],["oa:W4291815301","TC4-TA17","yield strength",0.0,null,null,null,"","","","","","",false,"unit_missing","results_discussion","At holding temperatures of 1000 K and 1200 K, the elastic phase was short, the yield point was at ε = 0.07, and the yield strengths were low."],["oa:W4291815301","TC4-TA17","yield strength",0.0,null,null,null,"","","","","","",false,"unit_missing","results_discussion","At holding temperatures of 1400 K and 1600 K, there was a significant extension of the resilience phase, the yield point appeared at ε = 0.15, and the peak yield strength was significantly higher than those at 1000 K and 1200 K."],["oa:W4291993680","Ti-6Al-4V","yield strength",1116.0,null,null,null,"MPa","","stress relieved","","tensile test","",false,"","results_discussion","4.4.2 Tensile Strength Tensile tests for the stress relieved specimen show the highest mean tensile and yield strength for all positions for powder C (1221 and 1116 MPa) , followed by A2 (1176 and 1104 MPa), A (1172 and 1057 MPa)and B (1171 and 1055 MPa), depicted in Figure 11 and Table 9."],["oa:W4291993680","Ti-6Al-4V","yield strength",1104.0,null,null,null,"MPa","","stress relieved","","tensile test","",false,"","results_discussion","4.4.2 Tensile Strength Tensile tests for the stress relieved specimen show the highest mean tensile and yield strength for all positions for powder C (1221 and 1116 MPa) , followed by A2 (1176 and 1104 MPa), A (1172 and 1057 MPa)and B (1171 and 1055 MPa), depicted in Figure 11 and Table 9."],["oa:W4291993680","Ti-6Al-4V","yield strength",1057.0,null,null,null,"MPa","","stress relieved","","tensile test","",false,"","results_discussion","4.4.2 Tensile Strength Tensile tests for the stress relieved specimen show the highest mean tensile and yield strength for all positions for powder C (1221 and 1116 MPa) , followed by A2 (1176 and 1104 MPa), A (1172 and 1057 MPa)and B (1171 and 1055 MPa), depicted in Figure 11 and Table 9."],["oa:W4291993680","Ti-6Al-4V","yield strength",1055.0,null,null,null,"MPa","","stress relieved","","tensile test","",false,"","results_discussion","4.4.2 Tensile Strength Tensile tests for the stress relieved specimen show the highest mean tensile and yield strength for all positions for powder C (1221 and 1116 MPa) , followed by A2 (1176 and 1104 MPa), A (1172 and 1057 MPa)and B (1171 and 1055 MPa), depicted in Figure 11 and Table 9."],["oa:W4292133294","Ti-6.5Al-3.5Mo-1.5Zr-0.3Si","yield strength (YS)",850.0,null,null,null,"MPa","","","","","",false,"","results_discussion",""],["oa:W4292133294","Ti-6Al-4V","yield strength (YS)",900.0,null,null,null,"MPa","","","","","",false,"","results_discussion",""],["oa:W4292566749","VT23","yield strength",1000.0,null,null,null,"MPa","room temperature","","","tensile test","",false,"","results","Most interesting effects were found at εimp = 1.44% when yield sites up to 6.5% long were formed on the stress–strain diagram with further static tensioning."],["oa:W4292566749","VT23","σys, MPa",1070.0,1060.0,1080.0,null,"MPa","","","","","",false,"","table","longitudinal\t1060–1080\t1120–1180\t16"],["oa:W4292566749","VT23","σys, MPa",970.0,960.0,980.0,null,"MPa","","","","","",false,"","table","transverse\t960–980\t1040–1080\t15"],["oa:W4292688654","Ti-6Al-4V","YS",0.0,null,null,null,"","","","","","",false,"unit_missing","discussion","To this conclusion came also Carrion et al. [], in whose study the changes in UTS and YS were negligible, despite having shown an increase in the oxygen content with the recycling of Ti-6Al-4V powder."],["oa:W4292688654","Ti-6Al-4V","Yield Strength(MPa)",967.0,null,null,7.4,"MPa","room temperature","as-built LPBF","","tensile test","",false,"","table","Small diameter and new powder (SN)\t1032.9 ± 5.2\t967.0 ± 7.4\t96.7 ± 7.8\t13.2 ± 0.9"],["oa:W4292688654","Ti-6Al-4V","Yield Strength(MPa)",965.4,null,null,4.8,"MPa","room temperature","as-built LPBF","","tensile test","",false,"","table","Small diameter and recycled powder (SR)\t1021.7 ± 3.9\t965.4 ± 4.8\t86.6 ± 4.1\t8.52 ± 0.47"],["oa:W4292688654","Ti-6Al-4V","Yield Strength(MPa)",993.2,null,null,5.4,"MPa","room temperature","as-built LPBF","","tensile test","",false,"","table","Large diameter and new powder (LN)\t1047.0 ± 7.2\t993.2 ± 5.4\t110.4 ± 6.4\t11.6 ± 0.5"],["oa:W4292688654","Ti-6Al-4V","Yield Strength(MPa)",1003.7,null,null,3.4,"MPa","room temperature","as-built LPBF","","tensile test","",false,"","table","Large diameter and recycled powder (LR)\t1057.1 ± 5.4\t1003.7 ± 3.4\t107.8 ± 1.2\t7.7 ± 0.4"],["oa:W4293056498","Ti-6Al-4V","Yield Strength",930.0,null,null,null,"MPa","","","","","",false,"","methods","Table 1 Ti-6Al-4V material parameters Workpiece material density 𝜌(g/cm3) Elastic Modulus E(GPa) Yield Strength 𝜎(MPa) Poisson's ratio 𝜇 Ti-6Al-4V 4.62 117.6 930 0.36 Table 2 Grinding wheel parameters and grinding parameters Contents Values Grinding model Up-grinding Type of grinding wheel Brazed CBN grinding wheel (40 /50 #) Specification 12 mm×20 mm Arrangement mode Single layer orderly arrangement Grinding width b 10 mm grinding speed vs 5-20 m/s Feed speed vw 800-2400 mm/min Grinding depth a"],["oa:W4293249399","W1-xTix","mean residual stress",2032.0,null,null,203.0,"MPa","","","lamellar","XRD","",false,"out_of_range","results","Page 5/19 No Sample Residual Stress Results XRD for W1-xTix stack Mean value ILR for W1-xTix 1 30 at% Ti 2032 MPa ± 203 MPa 1279 MPa ± 289 MPa 2 20 at% Ti -1328 MPa ± 103 MPa -1211 MPa ± 146 MPa 3 15 at% Ti -2110 MPa ± 153 MPa -2047 MPa ± 389 MPa Grain structure analysis of the nanocrystalline W1-x Tix thin films We use field emission scanning electron microscopy (FESEM) in combination with electron back scattered diffraction (EBSD) as well as field emission scanning electron microscopy transmis"],["oa:W4293249399","W1-xTix","mean residual stress",1279.0,null,null,289.0,"MPa","","","","ILR","",false,"","results","Page 5/19 No Sample Residual Stress Results XRD for W1-xTix stack Mean value ILR for W1-xTix 1 30 at% Ti 2032 MPa ± 203 MPa 1279 MPa ± 289 MPa 2 20 at% Ti -1328 MPa ± 103 MPa -1211 MPa ± 146 MPa 3 15 at% Ti -2110 MPa ± 153 MPa -2047 MPa ± 389 MPa Grain structure analysis of the nanocrystalline W1-x Tix thin films We use field emission scanning electron microscopy (FESEM) in combination with electron back scattered diffraction (EBSD) as well as field emission scanning electron microscopy transmis"],["oa:W4293249399","W1-xTix","mean residual stress",-1328.0,null,null,103.0,"MPa","","","","XRD","",false,"out_of_range","results","Page 5/19 No Sample Residual Stress Results XRD for W1-xTix stack Mean value ILR for W1-xTix 1 30 at% Ti 2032 MPa ± 203 MPa 1279 MPa ± 289 MPa 2 20 at% Ti -1328 MPa ± 103 MPa -1211 MPa ± 146 MPa 3 15 at% Ti -2110 MPa ± 153 MPa -2047 MPa ± 389 MPa Grain structure analysis of the nanocrystalline W1-x Tix thin films We use field emission scanning electron microscopy (FESEM) in combination with electron back scattered diffraction (EBSD) as well as field emission scanning electron microscopy transmis"],["oa:W4293249399","W1-xTix","mean residual stress",-1211.0,null,null,146.0,"MPa","","","","ILR","",false,"out_of_range","results","Page 5/19 No Sample Residual Stress Results XRD for W1-xTix stack Mean value ILR for W1-xTix 1 30 at% Ti 2032 MPa ± 203 MPa 1279 MPa ± 289 MPa 2 20 at% Ti -1328 MPa ± 103 MPa -1211 MPa ± 146 MPa 3 15 at% Ti -2110 MPa ± 153 MPa -2047 MPa ± 389 MPa Grain structure analysis of the nanocrystalline W1-x Tix thin films We use field emission scanning electron microscopy (FESEM) in combination with electron back scattered diffraction (EBSD) as well as field emission scanning electron microscopy transmis"],["oa:W4293249399","W1-xTix","mean residual stress",-2110.0,null,null,153.0,"MPa","","","","XRD","",false,"out_of_range","results","Page 5/19 No Sample Residual Stress Results XRD for W1-xTix stack Mean value ILR for W1-xTix 1 30 at% Ti 2032 MPa ± 203 MPa 1279 MPa ± 289 MPa 2 20 at% Ti -1328 MPa ± 103 MPa -1211 MPa ± 146 MPa 3 15 at% Ti -2110 MPa ± 153 MPa -2047 MPa ± 389 MPa Grain structure analysis of the nanocrystalline W1-x Tix thin films We use field emission scanning electron microscopy (FESEM) in combination with electron back scattered diffraction (EBSD) as well as field emission scanning electron microscopy transmis"],["oa:W4293249399","W1-xTix","mean residual stress",-2047.0,null,null,389.0,"MPa","","","","ILR","",false,"out_of_range","results","Page 5/19 No Sample Residual Stress Results XRD for W1-xTix stack Mean value ILR for W1-xTix 1 30 at% Ti 2032 MPa ± 203 MPa 1279 MPa ± 289 MPa 2 20 at% Ti -1328 MPa ± 103 MPa -1211 MPa ± 146 MPa 3 15 at% Ti -2110 MPa ± 153 MPa -2047 MPa ± 389 MPa Grain structure analysis of the nanocrystalline W1-x Tix thin films We use field emission scanning electron microscopy (FESEM) in combination with electron back scattered diffraction (EBSD) as well as field emission scanning electron microscopy transmis"],["oa:W4293759577","","yield strength",91.5,null,null,null,"MPa","","","","CPFEM prediction","",true,"","results","The predicted elastic modulus and yield strength were 3.23 GPa and 91.50 MPa, respectively."],["oa:W4293759577","","Equivalent Yield Strength/MPa",103.57,null,null,null,"MPa","","","","","",true,"","table","1\tt=13R\t8460.71\t103.57\t8460.71\t103.57"],["oa:W4293759577","","Equivalent Yield Strength/MPa",116.06,null,null,null,"MPa","","","","","",true,"","table","2\tt=13R\t4361.76\t116.06\t4361.76\t116.06"],["oa:W4293759577","","Equivalent Yield Strength/MPa",118.2,null,null,null,"MPa","","","","","",true,"","table","3\tt=23R\t4488.54\t118.20\t4488.54\t118.20"],["oa:W4293759577","","Equivalent Yield Strength/MPa",144.45,null,null,null,"MPa","","","","","",true,"","table","4\tt=23R\t13,555.74\t144.45\t13,555.74\t144.45"],["oa:W4293759577","","Equivalent Yield Strength/MPa",43.02,null,null,null,"MPa","","","","","",true,"out_of_range","table","Rσ\t43.02\t38.74\t13.76\t\t"],["oa:W4293759577","","Equivalent Yield Strength/MPa",38.74,null,null,null,"MPa","","","","","",true,"out_of_range","table","Rσ\t43.02\t38.74\t13.76\t\t"],["oa:W4293759577","","Equivalent Yield Strength/MPa",13.76,null,null,null,"MPa","","","","","",true,"out_of_range","table","Rσ\t43.02\t38.74\t13.76\t\t"],["oa:W4293817595","Ti-6Al-4V","yield strength",15.37,null,null,null,"MPa","","","","","",false,"out_of_range","methods","The yield strength of the Sheet-Gyroid decreased only 15.37 MPa, and compressive strength decreased only 17.15 MPa."],["oa:W4293817595","Ti-6Al-4V","yield strength",10.36,null,null,null,"MPa","","","","","",false,"out_of_range","methods","In contrast, the yield strength of Solid-Gyroid decreased only 10.36 MPa, and compressive strength decreased only 12.85 MPa."],["oa:W4293817595","Ti-6Al-4V","yield strength",79.81,null,null,null,"MPa","","","","","",false,"","methods","The elastic modulus of gyroid without SLA decreased from sheet to solid by 1.09 GPa, and the yield and compressive strength decreased by 79.81 and 96.22 MPa, respectively."],["oa:W4293817595","Ti-6Al-4V","yield strength",74.8,null,null,null,"MPa","","","","","",false,"","methods","After SLA, The Sheet-Gyroid and the Solid-Gyroid elastic module decreased by 1.36 GPa, and the yield and compressive strength decreased by 74.8 and 91.92 MPa, respectively."],["oa:W4293817595","Ti-6Al-4V","yield strength",106.5,20.0,193.0,null,"MPa","","","","","",false,"","methods","The yield strength of natural bone is reported in the literature to be between 20–193 MPa (Li et al., 2014)."],["oa:W4293817595","Sheet-Gyroid Ti","Yield strength (σs,MPa)",192.17,null,null,2.84,"MPa","","","","","",false,"","methods","Elastic modules (E,GPa) Yield strength (σs,MPa) Compressive strength (σbc,MPa) Sheet-Gyroid Ti 3.43 ± 0.28 192.17 ± 2.84 233.44 ± 2.37 SLA-Ti 3.55 ± 0.05 176.80 ± 3.72 216.29 ± 2.92 Solid-Gyroid Ti 2.34 ± 0.13 112.36 ± 2.42 137.22 ± 1.33 SLA-Ti 2.16 ± 0.24 102.00 ± 3.06 124.37 ± 2.44 Frontiers in Materials frontiersin.org 12 Zheng et al. 10.3389/fmats.2022.966031"],["oa:W4293817595","SLA-Ti","Yield strength (σs,MPa)",176.8,null,null,3.72,"MPa","","","","","",false,"","methods","Elastic modules (E,GPa) Yield strength (σs,MPa) Compressive strength (σbc,MPa) Sheet-Gyroid Ti 3.43 ± 0.28 192.17 ± 2.84 233.44 ± 2.37 SLA-Ti 3.55 ± 0.05 176.80 ± 3.72 216.29 ± 2.92 Solid-Gyroid Ti 2.34 ± 0.13 112.36 ± 2.42 137.22 ± 1.33 SLA-Ti 2.16 ± 0.24 102.00 ± 3.06 124.37 ± 2.44 Frontiers in Materials frontiersin.org 12 Zheng et al. 10.3389/fmats.2022.966031"],["oa:W4293817595","Solid-Gyroid Ti","Yield strength (σs,MPa)",112.36,null,null,2.42,"MPa","","","","","",false,"","methods","Elastic modules (E,GPa) Yield strength (σs,MPa) Compressive strength (σbc,MPa) Sheet-Gyroid Ti 3.43 ± 0.28 192.17 ± 2.84 233.44 ± 2.37 SLA-Ti 3.55 ± 0.05 176.80 ± 3.72 216.29 ± 2.92 Solid-Gyroid Ti 2.34 ± 0.13 112.36 ± 2.42 137.22 ± 1.33 SLA-Ti 2.16 ± 0.24 102.00 ± 3.06 124.37 ± 2.44 Frontiers in Materials frontiersin.org 12 Zheng et al. 10.3389/fmats.2022.966031"],["oa:W4293817595","SLA-Ti","Yield strength (σs,MPa)",102.0,null,null,3.06,"MPa","","","","","",false,"","methods","Elastic modules (E,GPa) Yield strength (σs,MPa) Compressive strength (σbc,MPa) Sheet-Gyroid Ti 3.43 ± 0.28 192.17 ± 2.84 233.44 ± 2.37 SLA-Ti 3.55 ± 0.05 176.80 ± 3.72 216.29 ± 2.92 Solid-Gyroid Ti 2.34 ± 0.13 112.36 ± 2.42 137.22 ± 1.33 SLA-Ti 2.16 ± 0.24 102.00 ± 3.06 124.37 ± 2.44 Frontiers in Materials frontiersin.org 12 Zheng et al. 10.3389/fmats.2022.966031"],["oa:W4295102473","Ti6Al4V/SrFHA","adhesion strength",2.41,null,null,null,"MPa","","calcined at 800°C for 20 min","","universal testing machine","",false,"out_of_range","abstract","After calcination, the adhesion strength and Vickers microhardness of the Ti6Al4V/SrFHA composite increased from 0.68 MPa and 323 HV to 2.41 MPa and 329 HV, respectively, with a decrease in the water contact angle from 10.88° to 7.24°, exhibiting enhancement of both mechanical properties and wettability."],["oa:W4296312276","","yield strength",400.0,null,null,null,"MPa","","","","","",true,"","other",""],["oa:W4296312276","Ti-7Zr-3W","yield strength",347.8,null,null,null,"MPa","","","","","",false,"","results",""],["oa:W4296312276","","yield strength",1000.0,null,null,null,"MPa","","","","","",true,"","other",""],["oa:W4296312276","Ti-6Al-4V","yield strength",271.0,null,null,null,"MPa","","","","DFT calculation","",true,"","results",""],["oa:W4296351472","Ti-6Al-4V","surface residual stress",-269.6,null,null,null,"MPa","","","","","",false,"out_of_range","methods","It can be seen that the experimental surface residual stress ranges from −202.2 MPa to −269.6 MPa in the σx direction, and from −135.4 MPa to −221.7 MPa in the σy direction."],["oa:W4296351472","Ti-6Al-4V","surface residual stress",-135.4,null,null,null,"MPa","","","","","",false,"out_of_range","methods","It can be seen that the experimental surface residual stress ranges from −202.2 MPa to −269.6 MPa in the σx direction, and from −135.4 MPa to −221.7 MPa in the σy direction."],["oa:W4296351472","Ti-6Al-4V","surface residual stress",-221.7,null,null,null,"MPa","","","","","",false,"out_of_range","methods","It can be seen that the experimental surface residual stress ranges from −202.2 MPa to −269.6 MPa in the σx direction, and from −135.4 MPa to −221.7 MPa in the σy direction."],["oa:W4296351472","Ti-6Al-4V","surface residual stress",-202.2,null,null,null,"MPa","","","","","",false,"out_of_range","methods","It can be seen that the experimental surface residual stress ranges from −202.2 MPa to −269.6 MPa in the σx direction, and from −135.4 MPa to −221.7 MPa in the σy direction."],["oa:W4296351472","Ti-6Al-4V","surface residual stress",-32.8,null,null,12.5,"MPa","","","","","",false,"out_of_range","methods","The surface residual stress of the treated workpiece was −32.8 ± 12.5 MPa in the σx direction and −27.6 ± 15.4 MPa in the σy direction."],["oa:W4296351472","Ti-6Al-4V","residual stress",15.1,null,null,20.3,"MPa","","","","","",false,"out_of_range","methods","The residual stress was approximately zero when the depth was 80 μm (−7.6 ± 13.9 MPa in the σx direction and 15.1 ± 20.3 MPa in the σy direction)."],["oa:W4296351472","Ti-6Al-4V","residual stress",-7.6,null,null,13.9,"MPa","","","","","",false,"out_of_range","methods","The residual stress was approximately zero when the depth was 80 μm (−7.6 ± 13.9 MPa in the σx direction and 15.1 ± 20.3 MPa in the σy direction)."],["oa:W4296351472","Ti-6Al-4V","surface residual stress",-27.6,null,null,15.4,"MPa","","","","","",false,"out_of_range","methods","The surface residual stress of the treated workpiece was −32.8 ± 12.5 MPa in the σx direction and −27.6 ± 15.4 MPa in the σy direction."],["oa:W4296351472","Ti-6Al-4V","A",782.0,null,null,null,"MPa","","","","Johnson–Cook constitutive model","0.0001 s⁻¹",true,"","table","782\t498\t0.028\t0.28\t1\t0.0001"],["oa:W4296413702","Ti-6Al-4V","force",6000.0,null,null,null,"MPa","","as-built SLM","martensitic α'","Phase Field simulation","",true,"out_of_range","results_discussion",""],["oa:W4296413702","Ti-6Al-4V","force",5000.0,null,null,null,"MPa","","as-built SLM","martensitic α'","Phase Field simulation","",true,"out_of_range","results_discussion",""],["oa:W4296644234","Ti-6Al-4V","proportional limit σpl",1400.0,1400.0,1400.0,null,"MPa","room temperature","ultrafine-grained state","ultrafine-grained","tensile test","",false,"","results_discussion",""],["oa:W4296644234","Ti-6Al-4V","proportional limit σpl",800.0,800.0,800.0,null,"MPa","room temperature","coarse-grained state (15…20 μm)","","tensile test","",false,"","results_discussion",""],["oa:W4297150320","Ti-6Al-4V","yield strength",145.0,113.0,177.0,null,"MPa","room temperature","","","tensile test","",false,"","results_discussion","Diamond scaffolds had a stiffness in the range of 1.99–3.32 GPa and a yield strength in the range of 113–177 MPa."],["oa:W4297150320","Ti-6Al-4V","yield strength",120.5,80.0,161.0,null,"MPa","room temperature","","","tensile test","",false,"","results_discussion","For the range of selected pore sizes, the gyroid scaffolds had a stiffness in the range of 1.78–3.70 GPa and a yield strength in the range of 80–161 MPa."],["oa:W4297150320","Ti-6Al-4V","yield strength",129.0,129.0,129.0,null,"MPa","","","","","",false,"","results_discussion","They demonstrated that gyroid had a stiffness of 2.3 GPa and a yield strength of 94 MPa, while the corresponding values for diamond were 3.1 GPa and 129 MPa, respectively."],["oa:W4297150320","Ti-6Al-4V","yield strength",133.0,87.0,179.0,null,"MPa","","as-built SLM","","torsion test","",false,"","results_discussion","For the range of selected pore sizes and porosities, the gyroid structures’ stiffness varied from 4.40–9.54 GPa and the yield strength from 87–179 MPa."],["oa:W4297150320","Ti6AI4V","σs",1012.0,null,null,null,"MPa","","fully dense, additively manufactured","","","",false,"","results_discussion","In this work, Es was measured to be 35.77 GPa and σs was measured to be 1012 MPa for fully dense, additively manufactured Ti6AI4V."],["oa:W4297150320","Ti-6Al-4V","yield strength",159.5,114.0,205.0,null,"MPa","","","","","",false,"","results_discussion","The diamond scaffolds had a stiffness in the range of 3.24–6.04 GPa and a yield strength in the range of 114–205 MPa."],["oa:W4297150320","Ti-6Al-4V","yield strength",155.0,155.0,155.0,null,"MPa","","","","","",false,"","results_discussion","For example, at a pore size of 1000 μm, the gyroid sample had a stiffness of 5.39 GPa and a yield strength of 105 MPa, respectively, while the diamond sample had a stiffness of 8.87 GPa and a yield strength of 155 MPa, respectively. a shows an example of stress distribution within the gyroid and diamond scaffolds both with a pore size of 1000 μm under compression."],["oa:W4297150320","Ti-6Al-4V","yield strength",216.0,216.0,null,null,"MPa","","","","","",false,"","conclusions","At the same pore size, the diamond scaffold is stiffer (by approximately 37%) and stronger (by approximately 74%) than the gyroid in tension. - In bending, gyroid with a pore size less than 1200 μm (stiffness > 3.86 GPa, yield strength > 202 MPa) and diamond with a pore size less than 1500 μm (stiffness > 4.62 GPa, yield strength > 216 MPa) are within the acceptable range of cortical bone bending stiffness (3–15 GPa) and yield strength (45–270 GPa)."],["oa:W4297150320","Ti-6Al-4V","yield strength",195.0,150.0,240.0,null,"MPa","","","","","",false,"","results_discussion","Their diamond scaffolds had a porosity range of 44–60% with a stiffness of between 5 and 6.4 GPa and a yield strength from 150–240 MPa."],["oa:W4297150320","Ti-6Al-4V","yield strength",202.0,202.0,null,null,"MPa","","","","","",false,"","conclusions","At the same pore size, the diamond scaffold is stiffer (by approximately 37%) and stronger (by approximately 74%) than the gyroid in tension. - In bending, gyroid with a pore size less than 1200 μm (stiffness > 3.86 GPa, yield strength > 202 MPa) and diamond with a pore size less than 1500 μm (stiffness > 4.62 GPa, yield strength > 216 MPa) are within the acceptable range of cortical bone bending stiffness (3–15 GPa) and yield strength (45–270 GPa)."],["oa:W4297150320","Ti-6Al-4V","strength",118.0,113.0,123.0,null,"MPa","","","","","",false,"","results_discussion","Cortical bone has a torsional stiffness in the range of 3.1–3.7 GPa and a yield strength in the range of 49–98 MPa, respectively. g,h reveal that gyroid scaffolds with a pore size in the range of 1100–1200 μm had a stiffness in the range of 3.24–3.51 GPa and a strength between 113 and 123 MPa."],["oa:W4297150320","Ti-6Al-4V","yield strength",178.5,113.0,244.0,null,"MPa","","","","","",false,"","results_discussion","For the range of selected pore sizes, the gyroid scaffolds had a stiffness in the range of 3.24–6.49 GPa and a yield strength in the range of 113–244 MPa."],["oa:W4297150320","Ti-6Al-4V","yield strength",202.0,202.0,202.0,null,"MPa","","","","","",false,"","results_discussion","When comparing the bending stiffness and yield strength of the cortical bone and lattice structures considered in this study, the gyroid scaffolds with a pore size smaller than 1200 μm (stiffness > 3.86 GPa, yield strength > 202 MPa) and the diamond scaffolds with a pore size smaller than 1500 μm (stiffness > 4.62 GPa, yield strength > 216 MPa) are within the acceptable range of cortical bone bending stiffness (3–15 GPa) and yield strength (45–270 MPa)."],["oa:W4297150320","Ti-6Al-4V","yield strength",186.0,186.0,186.0,null,"MPa","","","","","",false,"","results_discussion","The diamond scaffold had a stiffness of 5.47 GPa and a yield strength of 186 MPa, respectively. d reveals an example of stress distribution within gyroid and diamond torsional scaffolds both with a pore size of 1000 μm."],["oa:W4297150320","Ti-6Al-4V","yield strength",216.0,216.0,216.0,null,"MPa","","","","","",false,"","results_discussion","When comparing the bending stiffness and yield strength of the cortical bone and lattice structures considered in this study, the gyroid scaffolds with a pore size smaller than 1200 μm (stiffness > 3.86 GPa, yield strength > 202 MPa) and the diamond scaffolds with a pore size smaller than 1500 μm (stiffness > 4.62 GPa, yield strength > 216 MPa) are within the acceptable range of cortical bone bending stiffness (3–15 GPa) and yield strength (45–270 MPa)."],["oa:W4297150320","Ti-6Al-4V","yield strength",138.0,106.0,170.0,null,"MPa","","","","","",false,"","results_discussion","The diamond structures had a stiffness from 5.81–9.89 GPa and a yield strength from 106–170 MPa."],["oa:W4297150320","Ti-6Al-4V","yield strength",140.0,140.0,140.0,null,"MPa","","","","","",false,"","results_discussion","For example, at a pore size of 1000 μm, the gyroid scaffold had a stiffness of 4.00 GPa and a yield strength of 140 MPa, respectively."],["oa:W4297150320","Ti-6Al-4V","yield strength",133.0,133.0,null,null,"MPa","","","","","",false,"","conclusions","- In compression, gyroid with a pore size less than 800 μm (stiffness > 6.96 GPa, yield strength > 133 MPa) and diamond with a pore size less than 1200 μm (stiffness > 7.27 GPa, yield strength > 131 MPa) are within the acceptable lower range of cortical bone stiffness (6–30 GPa) and yield strength (125–210 MPa)."],["oa:W4297150320","Ti-6Al-4V","bending strength",319.5,202.0,437.0,null,"MPa","room temperature","","","bending test","",false,"","results_discussion","For the range of selected pore sizes, the gyroid scaffolds had a stiffness in the range of 3.86–8.70 GPa and a bending strength in the range of 202–437 MPa."],["oa:W4297150320","Ti-6Al-4V","yield strength",120.0,114.0,126.0,null,"MPa","","","","","",false,"","conclusions","At the same pore size, diamond is stiffer (by approximately 39%) and stronger (by approximately 37%) than gyroid in bending. - In torsion, gyroid with a pore size of between 1100 and 1200 μm (3.24 < stiffness < 3.51 GPa, 113 < yield strength < 123 MPa) and diamond with a pore size of between 1400 and 1500 μm (3.24 < stiffness < 3.60 GPa, 114 < yield strength < 126 MPa) are within the acceptable range of cortical bone torsional stiffness (3.1–3.7 GPa) and greater than the acceptable cortical bone"],["oa:W4297150320","Ti-6Al-4V","yield strength",165.0,165.0,165.0,null,"MPa","room temperature","","","tensile test","",false,"","results_discussion","For example, at a pore size of 1000 μm, the gyroid scaffold had a stiffness of 2.18 GPa and a yield strength of 95 MPa, respectively while the diamond scaffold had a stiffness of 2.99 GPa and a yield strength of 165 MPa, respectively. b presents an example of stress distribution within the gyroid and diamond scaffolds, both with a pore size of 1000 μm, under tension."],["oa:W4297150320","Ti-6Al-4V","yield strength",118.0,113.0,123.0,null,"MPa","","","","","",false,"","conclusions","At the same pore size, diamond is stiffer (by approximately 39%) and stronger (by approximately 37%) than gyroid in bending. - In torsion, gyroid with a pore size of between 1100 and 1200 μm (3.24 < stiffness < 3.51 GPa, 113 < yield strength < 123 MPa) and diamond with a pore size of between 1400 and 1500 μm (3.24 < stiffness < 3.60 GPa, 114 < yield strength < 126 MPa) are within the acceptable range of cortical bone torsional stiffness (3.1–3.7 GPa) and greater than the acceptable cortical bone"],["oa:W4297150320","Ti-6Al-4V","yield strength",106.5,91.0,122.0,null,"MPa","room temperature","","","tensile test","",false,"","results_discussion","When comparing the tensile stiffness of the cortical bone and lattice structures in this study (c,d), the gyroid scaffolds with a pore size less than 1100 μm (stiffness > 2.00 GPa, yield strength > 91 MPa) and the diamond with a pore size less than 1400 μm (stiffness > 2.14 GPa, yield strength > 122 MPa) are qualified and are within and above the acceptable range of cortical bone tensile stiffness (2–16 GPa) and yield strength (77–98 MPa)."],["oa:W4297150320","Ti-6Al-4V","yield strength",131.0,131.0,null,null,"MPa","","","","","",false,"","conclusions","- In compression, gyroid with a pore size less than 800 μm (stiffness > 6.96 GPa, yield strength > 133 MPa) and diamond with a pore size less than 1200 μm (stiffness > 7.27 GPa, yield strength > 131 MPa) are within the acceptable lower range of cortical bone stiffness (6–30 GPa) and yield strength (125–210 MPa)."],["oa:W4297150320","Ti-6Al-4V","yield strength",95.0,95.0,null,null,"MPa","","","","","",false,"","conclusions","At the same pore size, the diamond scaffold is stiffer (by approximately 65%) and stronger (by approximately 48%) than the gyroid in compression. - In tension, gyroid with a pore size less than 1000 μm (stiffness > 2.18 GPa, yield strength > 95 MPa) and diamond with a pore size less than 1400 μm (stiffness > 2.14 GPa, yield strength > 122 MPa) are within the acceptable range of cortical bone stiffness (2–16 GPa) and greater than the acceptable cortical bone tensile yield strength (77–98 MPa)."],["oa:W4297150320","Ti-6Al-4V","yield strength",95.0,95.0,95.0,null,"MPa","room temperature","","","tensile test","",false,"","results_discussion","For example, at a pore size of 1000 μm, the gyroid scaffold had a stiffness of 2.18 GPa and a yield strength of 95 MPa, respectively while the diamond scaffold had a stiffness of 2.99 GPa and a yield strength of 165 MPa, respectively. b presents an example of stress distribution within the gyroid and diamond scaffolds, both with a pore size of 1000 μm, under tension."],["oa:W4297150320","Ti-6Al-4V","yield strength (σy) (0.2% offset)",788.0,null,null,11.4,"MPa","","","","tensile test","",false,"","methods","Tensile Young’s modulus (E) and yield strength (σy) (0.2% offset) were measured to be 95.06 ± 1.5 GPa and 788 ± 11.4 MPa."],["oa:W4297150320","Ti-6Al-4V","yield strength",50.5,27.3,73.7,null,"MPa","room temperature","","","tensile test","",false,"","results_discussion","Kelly et al. [] performed tensile tests on TPMS gyroid with a porosity range of 55–85% and demonstrated that the stiffness and yield strength of their specimens were in the range of 2.9–16.9 GPa and 27.3–73.7 MPa, respectively."],["oa:W4297150320","Ti-6Al-4V","yield strength (σy) (0.2% offset)",1012.0,null,null,45.0,"MPa","","","","compression test","",false,"","methods","Compressive Young’s modulus (E) and yield strength (σy) (0.2% offset) were measured to be 35.77 ± 2 GPa and 1012 ± 45 MPa, respectively."],["oa:W4297150320","Ti-6Al-4V","yield strength",172.5,120.0,225.0,null,"MPa","","","","","",false,"","results_discussion","They demonstrated that gyroid scaffolds with a porosity range of 52–66% had a stiffness between 4 and 5.8 GPa and a yield strength from 120–225 MPa."],["oa:W4297150320","Ti-6Al-4V","yield strength",122.0,122.0,null,null,"MPa","","","","","",false,"","conclusions","At the same pore size, the diamond scaffold is stiffer (by approximately 65%) and stronger (by approximately 48%) than the gyroid in compression. - In tension, gyroid with a pore size less than 1000 μm (stiffness > 2.18 GPa, yield strength > 95 MPa) and diamond with a pore size less than 1400 μm (stiffness > 2.14 GPa, yield strength > 122 MPa) are within the acceptable range of cortical bone stiffness (2–16 GPa) and greater than the acceptable cortical bone tensile yield strength (77–98 MPa)."],["oa:W4300819590","Ti-6Al-4V","welding pressure",68.0,68.0,68.0,null,"MPa","","","SMC","","",false,"","results_discussion",""],["oa:W4300819590","Ti-6Al-4V","welding pressure",68.0,68.0,68.0,null,"MPa","","","SMC hydrogenated","","",false,"","results_discussion",""],["oa:W4300819590","Ti-6Al-4V","welding pressure",150.0,150.0,150.0,null,"MPa","","","","","",false,"","results_discussion",""],["oa:W4301178921","Ti-35Nb-7Zr-5Ta","yield strength",0.0,null,null,null,"","","as-built","","","",false,"unit_missing","results_discussion","The samples produced with the R79 strategy showed the highest yield strength."],["oa:W4301178921","TNZT as-built","σ0.2% (MPa)",430.0,null,null,38.0,"MPa","","as-built","","","",false,"","conclusions","Sample E (GPa) σ0.2% (MPa) Unidirectional-Y (this work) 47 ± 11 452 ± 30 R79 (this work) 49 ± 8 466 ± 16 CHB (this work) 50 ± 8 436 ± 33 TNZT as-cast [31] 48 ± 4 469 ± 42 TNZT as-built [31] 45 ± 5 430 ± 38 Ti-24Nb-4Zr-8Sn [32] 53 ± 1 563 ± 38"],["oa:W4301178921","TNZT as-cast","σ0.2% (MPa)",469.0,null,null,42.0,"MPa","","as-cast","","","",false,"","conclusions","Sample E (GPa) σ0.2% (MPa) Unidirectional-Y (this work) 47 ± 11 452 ± 30 R79 (this work) 49 ± 8 466 ± 16 CHB (this work) 50 ± 8 436 ± 33 TNZT as-cast [31] 48 ± 4 469 ± 42 TNZT as-built [31] 45 ± 5 430 ± 38 Ti-24Nb-4Zr-8Sn [32] 53 ± 1 563 ± 38"],["oa:W4301178921","CHB","σ0.2% (MPa)",436.0,null,null,33.0,"MPa","","as-built","","","",false,"","conclusions","Sample E (GPa) σ0.2% (MPa) Unidirectional-Y (this work) 47 ± 11 452 ± 30 R79 (this work) 49 ± 8 466 ± 16 CHB (this work) 50 ± 8 436 ± 33 TNZT as-cast [31] 48 ± 4 469 ± 42 TNZT as-built [31] 45 ± 5 430 ± 38 Ti-24Nb-4Zr-8Sn [32] 53 ± 1 563 ± 38"],["oa:W4301178921","Ti-35Nb-7Zr-5Ta","yield strength",0.2,null,null,null,"%","room temperature","","","tensile test","10–4 s−1",false,"unit_mismatch","methods","The yield strength was obtained at 0.2% strain (σ0.2%)."],["oa:W4301178921","R79","σ0.2% (MPa)",466.0,null,null,16.0,"MPa","","as-built","","","",false,"","conclusions","Sample E (GPa) σ0.2% (MPa) Unidirectional-Y (this work) 47 ± 11 452 ± 30 R79 (this work) 49 ± 8 466 ± 16 CHB (this work) 50 ± 8 436 ± 33 TNZT as-cast [31] 48 ± 4 469 ± 42 TNZT as-built [31] 45 ± 5 430 ± 38 Ti-24Nb-4Zr-8Sn [32] 53 ± 1 563 ± 38"],["oa:W4301178921","Ti-24Nb-4Zr-8Sn","σ0.2% (MPa)",563.0,null,null,38.0,"MPa","","","","","",false,"","conclusions","Sample E (GPa) σ0.2% (MPa) Unidirectional-Y (this work) 47 ± 11 452 ± 30 R79 (this work) 49 ± 8 466 ± 16 CHB (this work) 50 ± 8 436 ± 33 TNZT as-cast [31] 48 ± 4 469 ± 42 TNZT as-built [31] 45 ± 5 430 ± 38 Ti-24Nb-4Zr-8Sn [32] 53 ± 1 563 ± 38"],["oa:W4301178921","Sample E","σ0.2% (MPa)",452.0,null,null,30.0,"MPa","","as-built","","","",false,"","conclusions","Sample E (GPa) σ0.2% (MPa) Unidirectional-Y (this work) 47 ± 11 452 ± 30 R79 (this work) 49 ± 8 466 ± 16 CHB (this work) 50 ± 8 436 ± 33 TNZT as-cast [31] 48 ± 4 469 ± 42 TNZT as-built [31] 45 ± 5 430 ± 38 Ti-24Nb-4Zr-8Sn [32] 53 ± 1 563 ± 38"],["oa:W4302951757","","presleme basıncı",300.0,null,null,null,"MPa","","","","","",false,"","abstract","Liu ve arkadaşları saf titanyumun geleneksel sinterlemesi ile ilgili yaptıkları çalışmada [11], 1450 °C’de sinterleme işlemiyle % 1.03 poroziteli yapıya ulaşmışlardır ve çalışmalarında kalıp ömrü de düşünülerek sinterleme işlemi öncesi 300 MPa yük altında presleme yeterli görülmüştür. Çalışmada literatür ile uyumlu olarak presleme basıncı olarak 400 MPa seçilmiştir."],["oa:W4302951757","","presleme basıncı",400.0,null,null,null,"MPa","","","","","",false,"","abstract","Liu ve arkadaşları saf titanyumun geleneksel sinterlemesi ile ilgili yaptıkları çalışmada [11], 1450 °C’de sinterleme işlemiyle % 1.03 poroziteli yapıya ulaşmışlardır ve çalışmalarında kalıp ömrü de düşünülerek sinterleme işlemi öncesi 300 MPa yük altında presleme yeterli görülmüştür. Çalışmada literatür ile uyumlu olarak presleme basıncı olarak 400 MPa seçilmiştir."],["oa:W4303832944","VT1-0","yield strength",352.5,295.0,410.0,null,"MPa","room temperature","","","tensile test","",false,"","methods","Alloy VT1-0 has the following mechanical properties at room temperature: tensile strength (σb = 375 MPa), yield strength (σ0.2 = 295–410 MPa), relative elongation (δ5 = 20–30%), Brinell hardness (HB = 13.1–16.3 MPa), and Poisson’s ratio (υ = 0.32)."],["oa:W4303982856","Ti-7Al","yield stress",1000.0,1000.0,1000.0,null,"MPa","room temperature","equiaxed α, heat treated","equiaxed α","tensile test","10−3 s−1",false,"","results",""],["oa:W4303982856","Ti-7Al","yield stress",850.0,850.0,850.0,null,"MPa","room temperature","equiaxed α, heat treated","equiaxed α","tensile test","10−3 s−1",false,"","results",""],["oa:W4306151935","","yield strength (YS)",792.1,null,null,null,"MPa","room temperature","hot-rolled sheets","","tensile test","",false,"","results_discussion","It can be seen from the figure that the tensile strength (UTS), yield strength (YS) and elongation (EL) of the hot-rolled sheets in the RD and TD directions were 912.7 and 941.5 MPa, 792.1 and 884.3 MPa, and 11.2% and 9.4%, respectively."],["oa:W4306151935","","YS",991.0,null,null,null,"MPa","room temperature","aged for 2 h","","tensile test","",false,"","results_discussion","The UTS, YS and EL of the sheets after aging for 2 h were 1073.6 and 1077.4 MPa, 955.0 and 991.0 MPa, and 10.4% and 10.5%, respectively."],["oa:W4306151935","","yield strength (YS)",884.3,null,
