Repository: akhtar07/tisci-explorer

# TiSci Explorer

A read-only, static explorer for **TiSci**, an autonomous research agent for titanium alloys. TiSci reads the
titanium-alloy literature, builds a knowledge graph and a table of measured values, proposes hypotheses where the
graph has gaps, and tests them with DFT (MACE / VASP) and the ICME-lite multiscale chain.

**Live site:** https://akhtar07.github.io/tisci-explorer/

The site has seven sections:

| Section | What it shows |
|---|---|
| Overview | Corpus → graph → facts → hypotheses → verdicts, with the snapshot's counts |
| Worked example | One full loop for W in α-Ti: graph path, hypothesis, novelty check, DFT test, verdict, follow-up, DAMASK |

File: data/facts/elongation.json (part 35 of 38)
["oa:W7152670387","Ti-24Zr-10Nb-2Sn","recovery strain",3.6,null,null,null,"%","37 °C","","","","",false,"","methods",""],["oa:W7152670387","Ti24102","Max. mean strain (%)",3.11,null,null,null,"%","room temperature","solution-treated at 900°C/30min + water quenched","fully cubic body centred β","tensile test","",false,"","results",""],["oa:W7154165993","Ti-6Al-4V","ductility",14.5,null,null,null,"%","room temperature","HDPEC-treated","","tensile test","",false,"","results","In addition, tensile testing demonstrated that the HDPEC-treated samples overcame the strength–ductility trade-off, achieving a 12.1% increase in tensile strength and a 14.5% improvement in ductility (Fig. )."],["oa:W7161556605","Ti-6Al-4V","elongation",4.5,null,null,null,"%","room temperature","as-built SLM","","tensile test","",false,"","results","Furthermore, the elongation of specimens under the Zone 1 scanning strategy was even lower."],["oa:W7161556605","Ti-6Al-4V","elongation",10.5,null,null,null,"%","room temperature","as-built SLM","","tensile test","1 mm/min",false,"","methods","Tensile testing was conducted at room temperature using a Shimadzu AG-IC universal testing machine (Shimadzu Corporation, Kyoto, Japan) at a crosshead speed of 1 mm/min, during which the tensile strength, yield strength, and elongation were recorded."],["oa:W7161556605","Ti-6Al-4V","elongation",4.5,null,null,null,"%","room temperature","as-built SLM","","tensile test","",false,"","results","The elongation of specimens under the Zone 1 scanning strategy is significantly lower than that of other specimens."],["oa:W7161644812","Ti-6Al-4V","Elongation",14.63,null,null,0.7,"%","","","","","",false,"","results_discussion","Sample Yield Strength (MPa) Tensile strength (MPa) Elongation (%) Ti-6Al-4V 915.19 ± 8 985.03 ± 6 14.63 ± 0.7 304 stainless steel 389.29 ± 7 760.08 ± 8 55.09 ± 0.8 Ti-6Al-4V/304 stainless steel 336.14 ± 3 631.58 ± 8 7.39 ± 0.5 Ti-6Al- 4V/Inconel 625/304 stainless steel 352.55 ± 4 726.80 ± 9 13.25 ± 0.6 direct Ti-6Al-4V/304 welding, after adding Inconel 625 interlayer, no brittle phases such as FeTi or Fe2Ti were detected on the Ti- 6Al-4V side, avoiding the severe embrittlement problem caused by"],["oa:W7161644812","304 stainless steel","Elongation",55.09,null,null,0.8,"%","","","","","",false,"","results_discussion","Sample Yield Strength (MPa) Tensile strength (MPa) Elongation (%) Ti-6Al-4V 915.19 ± 8 985.03 ± 6 14.63 ± 0.7 304 stainless steel 389.29 ± 7 760.08 ± 8 55.09 ± 0.8 Ti-6Al-4V/304 stainless steel 336.14 ± 3 631.58 ± 8 7.39 ± 0.5 Ti-6Al- 4V/Inconel 625/304 stainless steel 352.55 ± 4 726.80 ± 9 13.25 ± 0.6 direct Ti-6Al-4V/304 welding, after adding Inconel 625 interlayer, no brittle phases such as FeTi or Fe2Ti were detected on the Ti- 6Al-4V side, avoiding the severe embrittlement problem caused by"],["oa:W7161644812","Ti-6Al-4V","Elongation",7.39,null,null,0.5,"%","","","","","",false,"","results_discussion","Sample Yield Strength (MPa) Tensile strength (MPa) Elongation (%) Ti-6Al-4V 915.19 ± 8 985.03 ± 6 14.63 ± 0.7 304 stainless steel 389.29 ± 7 760.08 ± 8 55.09 ± 0.8 Ti-6Al-4V/304 stainless steel 336.14 ± 3 631.58 ± 8 7.39 ± 0.5 Ti-6Al- 4V/Inconel 625/304 stainless steel 352.55 ± 4 726.80 ± 9 13.25 ± 0.6 direct Ti-6Al-4V/304 welding, after adding Inconel 625 interlayer, no brittle phases such as FeTi or Fe2Ti were detected on the Ti- 6Al-4V side, avoiding the severe embrittlement problem caused by"],["oa:W7161644812","Ti-6Al-4V","Elongation",13.25,null,null,0.6,"%","","","","","",false,"","results_discussion","Sample Yield Strength (MPa) Tensile strength (MPa) Elongation (%) Ti-6Al-4V 915.19 ± 8 985.03 ± 6 14.63 ± 0.7 304 stainless steel 389.29 ± 7 760.08 ± 8 55.09 ± 0.8 Ti-6Al-4V/304 stainless steel 336.14 ± 3 631.58 ± 8 7.39 ± 0.5 Ti-6Al- 4V/Inconel 625/304 stainless steel 352.55 ± 4 726.80 ± 9 13.25 ± 0.6 direct Ti-6Al-4V/304 welding, after adding Inconel 625 interlayer, no brittle phases such as FeTi or Fe2Ti were detected on the Ti- 6Al-4V side, avoiding the severe embrittlement problem caused by"],["oa:W7161644812","Ti-6Al-4V","elongation",13.25,null,null,null,"%","","","","","",false,"","conclusions","The joint achieves an optimal combination of strength (726.80 MPa UTS, 352.55 MPa YS) and ductility (13.25% elongation) by creating a graded microstructure that enables progressive stress distribution and coordinated deformation."],["oa:W7161644812","Ti-6Al-4V","elongation",7.39,null,null,null,"%","","","","tensile test","",false,"","results_discussion","In contrast, the direct Ti- 6Al-4V/304 stainless steel joint (without interlayer) showed a YS of 336.14 MPa, a UTS of 631.58 MPa, and an elongation of only 7.39%."],["oa:W7161644812","Ti-6Al-4V","elongation",13.25,null,null,null,"%","","","","tensile test","",false,"","results_discussion","The Ti-6Al-4V/Inconel 625/304 stainless steel joint exhibited superior tensile properties with a YS of 352.55 MPa, a UTS of 726.80 MPa, and an elongation of 13.25%."],["oa:W7161706150","Ti-30Nb-2.5Sn","𝜀",29.7,null,null,2.2,"%","","as-built sample II","","","",false,"","results_discussion","Conversely, the average strain at rupture (𝜀) of both samples is statistically comparable, with values of 32.5 ± 2.6% for as-built sample I and 29.7 ± 2.2% for as-built sample II."],["oa:W7161706150","Ti-30Nb-2.5Sn","𝜀",32.5,null,null,2.6,"%","","as-built sample I","","","",false,"","results_discussion","Conversely, the average strain at rupture (𝜀) of both samples is statistically comparable, with values of 32.5 ± 2.6% for as-built sample I and 29.7 ± 2.2% for as-built sample II."],["oa:W7162342214","TC4 F","elongation",16.6,null,null,null,"%","room temperature","duplex microstructure (solution at 940 °C/1.5 h + aging at 580 °C/4 h)","duplex","tensile test","",false,"","methods","Room temperature tensile properties of alloys have been described in previous research [], and the TC4 F alloy exhibits higher yield strength (883.7 MPa) and elongation (16.6%) than that of TC4 ELI alloy (843.5 MPa, 15.7%)."],["oa:W7162342214","TC4 ELI","elongation",15.7,null,null,null,"%","room temperature","","","tensile test","",false,"","methods","Room temperature tensile properties of alloys have been described in previous research [], and the TC4 F alloy exhibits higher yield strength (883.7 MPa) and elongation (16.6%) than that of TC4 ELI alloy (843.5 MPa, 15.7%)."],["oa:W7163149695","Ti-6Al-4V","A",24.4,null,null,2.8,"%","room temperature","as-built SLM","","tensile test","",false,"","conclusions","Across all BO tested, the mean mechanical properties were YS of Rp0.2 = 673 ± 92 MPa, UTS of Rm = 772 ± 82 MPa, YM of E = 113 ± 4.6 GPa, EAB of A = 24.4 ± 2.8 %, CS50 of Rdm50 = 2248 ± 92 MPa and CYS of Rdp0.2 = 746 ± 7.1 MPa."],["oa:W7163149695","TiGd2","A",24.0,null,null,3.0,"%","","as-built","","","",false,"","discussion","Comparison of measured properties of PBF-LB/M TiGd2 with literature values and conventionally manufactured (CM) TiGd2 with standard deviation in brackets Property - PBF-LB/M [This study] PBF-LB/M [7, 15, 16] CM [17] YS Rp0.2 MPa 673 (92) 639 - 676 344 UTS Rm MPa 772 (82) 723 - 767 275 - 410 YM E GPa 113 (05) 108 - 125 105 EAB A 1 24 (3) % 24 - 27 % 020 CYS Rdp MPa 0746 (07) 0427 (07) - CS50 Rdm50 MPa 2248 (92) 1046 (16) - AMH Ra µm 06.3 (0.3) 07.5 (0.5) - MH Rz µm 44.0 (3.0) 40.0 (5.0) -"],["oa:W7164031964","Ti-6Al-4V","A3.85",12.6,null,null,3.9,"%","","machined, 40 μm","","tensile test","",false,"","results","For location 3 in machined, 40 μm condition Rm = 1090.9 ± 0.3 MPa, Rp0.2 = 1057.5 ± 0.8 MPa, A3.85 = 12.6 ± 3.9%, and Z = 21.8 ± 11.9%, compared with Rm = 1094.6 ± 3.0 MPa, Rp0.2 = 1063.8 ± 2.8 MPa, A3.85 = 17.5 ± 0.2% and Z = 36.6 ± 1.4% in location 5."],["oa:W7164031964","Ti-6Al-4V","ductility",10.0,10.0,10.0,null,"%","room temperature","machined 40 μm","","tensile test","",false,"","abstract","Tensile strength met the ASTM F2924-14 requirements for each specimen condition, while ductility requirements were met consistently only for machined specimens produced with 40 μm layer thickness parameters at favorable build locations."],["oa:W7164031964","Ti-6Al-4V","ductility",10.0,10.0,10.0,null,"%","room temperature","machined 80 μm","","tensile test","",false,"","abstract","Tensile strength met the ASTM F2924-14 requirements for each specimen condition, while ductility requirements were met consistently only for machined specimens produced with 40 μm layer thickness parameters at favorable build locations."],["oa:W7164031964","Ti-6Al-4V","A3.85",13.7,13.7,13.7,null,"%","room temperature","machined, 40 μm layer thickness","","tensile test","",false,"","results","For example, in the machined, 40 μm layer thickness condition on location 5 the differences between the means in R1–R3 of Rp0.2 and Rm are ~ 1% and in Z ~ 2%, while R1 A3.85 average of 18.5% was somewhat higher than in R2 and R3 which were almost identical at 13.3 and 13.7%."],["oa:W7164031964","Ti-6Al-4V","A3.85",17.5,null,null,0.2,"%","","machined, 40 μm","","tensile test","",false,"","results","For location 3 in machined, 40 μm condition Rm = 1090.9 ± 0.3 MPa, Rp0.2 = 1057.5 ± 0.8 MPa, A3.85 = 12.6 ± 3.9%, and Z = 21.8 ± 11.9%, compared with Rm = 1094.6 ± 3.0 MPa, Rp0.2 = 1063.8 ± 2.8 MPa, A3.85 = 17.5 ± 0.2% and Z = 36.6 ± 1.4% in location 5."],["oa:W7164031964","Ti-6Al-4V","A3.85",18.5,18.5,18.5,null,"%","room temperature","machined, 40 μm layer thickness","","tensile test","",false,"","results","For example, in the machined, 40 μm layer thickness condition on location 5 the differences between the means in R1–R3 of Rp0.2 and Rm are ~ 1% and in Z ~ 2%, while R1 A3.85 average of 18.5% was somewhat higher than in R2 and R3 which were almost identical at 13.3 and 13.7%."],["oa:W7164031964","Ti-6Al-4V","A3.85",13.4,null,null,null,"%","room temperature","as-built","","tensile test","",false,"","discussion","Notice the log10 scale for fatigue lives Rp0.2 [MPa] Rm [MPa] A3.85 [%] Z [%] log(N435), M = 10 Mean 1049.7 1089.0 13.4 24.1 5.903 Median 1054.6 1090.9 13.1 21.7 5.370 Min 970.0 1030.9 5.8 8.0 3.968 Max 1076.1 1122.3 19.2 38.0 7.838 SD 19.0 19.8 3.0 8.6 1.163 CoV 1.8% 1.8% 22.7% 35.6% – Fig. 13 Stereomicroscopy images of fracture surfaces in fatigue specimens located right next to one another in location 3 from repeatability build R3."],["oa:W7164265842","Ti-6Al-4V","elongation",15.0,null,null,null,"%","room temperature","super β-transus heat treatment (1050°C, 1 hour)","","tensile test","",false,"","conclusions",""],["oa:W7164265842","Ti-6Al-4V","% elongation",10.4,null,null,0.6,"%","","machined heat-treated 950°C/1h","","","",false,"","methods",""],["oa:W7164265842","Ti-6Al-4V","ductility",12.0,12.0,12.0,null,"%","room temperature","","lamellar","tensile test","",false,"","methods",""],["oa:W7164265842","Ti-6Al-4V","% elongation",15.0,15.0,15.0,null,"%","room temperature","","lamellar","tensile test","",false,"","methods",""],["oa:W7164265842","Ti-6Al-4V","% elongation",3.0,null,null,null,"%","","","","","",false,"","methods",""],["oa:W7164265842","Ti-6Al-4V","% elongation",16.0,16.0,16.0,null,"%","room temperature","","lamellar","tensile test","",false,"","methods",""],["oa:W7164265842","Ti-6Al-4V","elongation",10.0,null,null,null,"%","room temperature","sub β-transus heat treatment (710°C, 2 hours)","","tensile test","",false,"","conclusions",""],["oa:W7164265842","Ti-6Al-4V","% elongation",10.0,10.0,10.0,null,"%","room temperature","near β-transus heat treatment","","tensile test","",false,"","methods",""],["oa:W7164265842","Ti-6Al-4V","% elongation",0.0,null,null,null,"%","","","","","",false,"","methods",""],["oa:W7164265842","Ti-6Al-4V","% elongation",1.2,null,null,null,"%","","machined and heat-treated","","","",false,"","methods",""],["oa:W7164265842","Ti-6Al-4V","% elongation",0.0,null,null,null,"%","","as-built","","","",false,"","conclusions",""],["oa:W7164265842","Ti-6Al-4V","tensile elongation",14.0,14.0,14.0,null,"%","room temperature","","lamellar","tensile test","",false,"","methods",""],["oa:W7164265842","Ti-6Al-4V","% elongation",0.0,null,null,null,"%","","710°C, 2 hours","","","",false,"","conclusions",""],["oa:W7164265842","Ti-6Al-4V","ductility",10.0,10.0,10.0,null,"%","room temperature","","lamellar","tensile test","",false,"","methods",""],["oa:W7164265842","Ti-6Al-4V","elongation (%)",10.0,null,null,null,"%","room temperature","near β-transus temperature heat treatment (950°C/1hr)","","tensile test","",false,"","abstract",""],["oa:W7164265842","Ti-6Al-4V","ductility",3.0,null,null,null,"%","","950°C, 1 hour","","","",false,"","conclusions",""],["oa:W7164265842","Ti-6Al-4V","ductility",3.0,null,null,null,"%","","machining + heat treatment","","","",false,"","conclusions",""],["oa:W7164265842","Ti-6Al-4V","ductility",0.0,null,null,null,"%","","","","","",false,"","conclusions",""],["oa:W7164265842","Ti-6Al-4V","% elongation",13.3,null,null,null,"%","","heat-treated near β-transus","","","",false,"","methods",""],["oa:W7164265842","Ti-6Al-4V","ductility",0.6,null,null,null,"%","","heat-treated","","","",false,"","methods",""],["oa:W7164265842","Ti-6Al-4V","% elongation",13.0,13.0,13.0,null,"%","room temperature","","","tensile test","",false,"","methods",""],["oa:W7164265842","Ti-6Al-4V","ductility",1.0,null,null,null,"%","","","","","",false,"","methods",""],["oa:W7164265842","Ti-6Al-4V","% elongation",10.8,null,null,null,"%","","heat-treated above β-transus","","","",false,"","methods",""],["oa:W7164265842","Ti-6Al-4V","ductility",1.5,null,null,null,"%","","as-built","","","",false,"","methods",""],["oa:W7164265842","Ti-6Al-4V","% elongation",18.5,18.0,19.0,null,"%","room temperature","near β-transus heat treatment","","tensile test","",false,"","methods",""],["oa:W7164265842","Ti-6Al-4V","% elongation",10.5,10.0,11.0,null,"%","room temperature","near β-transus heat treatment","","tensile test","",false,"","methods",""],["oa:W7164265842","Ti-6Al-4V","% elongation",9.17,null,null,null,"%","","as-built","","","",false,"","methods",""],["oa:W7164265842","Ti-6Al-4V","elongation",12.0,null,null,null,"%","room temperature","near β-transus heat treatment (950°C, 1 hour)","","tensile test","",false,"","conclusions",""],["oa:W7164265842","Ti-6Al-4V","% elongation",12.2,null,null,null,"%","","heat-treated","","","",false,"","methods",""],["oa:W7164416666","Ti-6Al-4V","ductility",0.0,null,null,null,"","","500 °F","","","",false,"unit_missing","results_discussion","The increase in grain size for both materials at 500 \u0002F correlates with enhanced ductility and lower tensile strength, though the extent of grain coarsening and its impact on mechanical performance differ between the two alloys seemingly based on intrinsic alloy properties rather than manufacturing parameters."],["oa:W7164416666","Ti-6Al-4V","low strain values",1.0,null,null,null,"%","","","","","",false,"","results_discussion","This observation aligns with the low strain values of approximately 1%, conﬁrming the predominantly brittle failure mode in this condition."],["oa:W7164416666","Ti-6Al-4V","Average maximum elongation",0.0,null,null,null,"","500 ˚F","","","","",false,"unit_missing","results_discussion","Average maximum elongation of (e) HX and (f) Ti64 at 72 \u0002F and 500 \u0002F Journal of Materials Engineering and Performance Volume 35(33) September 2026—34231"],["oa:W7164416666","Ti-6Al-4V","strain",1.4,null,null,null,"%","","","","","",false,"","results_discussion","However, the area around the notch showed more than twice this strain, reaching values around 1.4%."],["oa:W7164416666","HX","total elongation",25.0,null,null,null,"%","72 ˚F","","","tensile test","",false,"","conclusions","DIC revealed pronounced strain localization near the notched regions at 72 \u0002F, where fracture initiation was observed. • HX exhibited lower yield and ultimate tensile strengths, but signiﬁcantly higher total elongation compared to Ti64, likely due to its FCC crystal structure, which provides more active slip systems than the HCP structure of Ti64. • Ti64 exhibited brittle behavior at 72 \u0002F in the presence of a notch, whereas it displayed relatively higher ductility at elevated temperature, indic"],["oa:W7164416666","HX","Average maximum elongation",0.0,null,null,null,"","72 ˚F","","","","",false,"unit_missing","results_discussion","Average maximum elongation of (e) HX and (f) Ti64 at 72 \u0002F and 500 \u0002F Journal of Materials Engineering and Performance Volume 35(33) September 2026—34231"],["oa:W7164416666","Ti-6Al-4V","strain",0.6,null,null,null,"%","","","","","",false,"","results_discussion","In summary, the HX specimen exhibited excellent ductility, with strains exceeding 20% before crack initiation, whereas the Ti64 specimen displayed brittle behavior, with most regions experiencing under 0.6% strain."],["oa:W7164416666","T1","engineering strain",0.6,null,null,null,"%","","","","tensile test","",false,"","results_discussion","As previously noted, T1 exhibited brittle behavior, with most of the specimens experiencing less than 0.6% engineering strain."],["oa:W7164416666","HX","maximum elongations",15.26,null,null,null,"%","room temperature","","","tensile test","1, 1.15, 2.00, and 3.00 mm/min",false,"","results_discussion","The maximum elongations were 15.20, 14.98, 15.75, and 15.30%."],["oa:W7164416666","Ti-6Al-4V","elongation",1.35,null,null,null,"%","500 °F","","","tensile test","",false,"","results_discussion","Notably, the elongation of the Ti64 specimens increased by over 50% at 500 \u0002F compared to 72 \u0002F, whereas the HX specimens showed a 27% increase."],["oa:W7164416666","Ti-6Al-4V","elongation",1.35,null,null,null,"%","500 °F","","","tensile test","",false,"","results_discussion","However, both materials demonstrated a higher average elongation, with HX at 19.25% and Ti64 at 1.35%, as shown in Fig. 5(e) and (f)."],["oa:W7164416666","Ti-6Al-4V","ductility",0.0,null,null,null,"","","500 °F","","","",false,"unit_missing","results_discussion","The grain coarsening in the 500 \u0002F specimen contributed to increased ductility and decreased tensile strength."],["oa:W7164416666","HX","elongation",30.0,null,null,null,"%","500 ˚F","","","tensile test","",false,"","conclusions","At 500 \u0002F, both materials experienced a reduction in tensile strength and an increase in elongation, attributed to enhanced dislocation mobility at elevated temperatures, as well as post-processing and surface roughness of the notch. • Fractographic analysis conﬁrmed the ductile fracture of HX and the brittle behavior of Ti64 at 72 \u0002F."],["oa:W7164416666","Ti-6Al-4V","local strain values",30.0,null,null,null,"%","","","","","",false,"","results_discussion","This morphological feature is indicative of localized plastic deformation, consistent with the high local strain values approaching 30% observed in DIC measurements."],["oa:W7164416666","Ti-6Al-4V","elongation",0.4545,null,null,null,"","elevated temperature","","","","",false,"unit_missing","results_discussion","At elevated temperatures, there was a drop in UTS and YS compared to the 72 \u0002F tests, while there was a 45.45% increase in elongation (Ref 3, 29)."],["oa:W7164416666","Ti-6Al-4V","elongation",0.0,null,null,null,"","","","","","",false,"unit_missing","results_discussion","The specimen demonstrated signiﬁcant elongation, but below the range of 22-54% mentioned in literature (Ref 33)."],["oa:W7164416666","HX","elongation",19.25,null,null,null,"%","500 °F","","","tensile test","",false,"","results_discussion","However, both materials demonstrated a higher average elongation, with HX at 19.25% and Ti64 at 1.35%, as shown in Fig. 5(e) and (f)."],["oa:W7164416666","Ti-6Al-4V","maximum elongation",0.013,null,null,null,"mm/mm","room temperature","","","tensile test","",false,"unit_mismatch","results_discussion","The specimens demonstrated a signiﬁcantly higher maximum elongation of about 0.013 mm/ mm locally in comparison with the specimen tested at 72 \u0002F."],["oa:W7164416666","Ti-6Al-4V","Average maximum elongation",0.0,null,null,null,"","72 ˚F","","","","",false,"unit_missing","results_discussion","Average maximum elongation of (e) HX and (f) Ti64 at 72 \u0002F and 500 \u0002F Journal of Materials Engineering and Performance Volume 35(33) September 2026—34231"],["oa:W7164416666","Ti-6Al-4V","strain",20.0,null,null,null,"%","","","","","",false,"","results_discussion","In summary, the HX specimen exhibited excellent ductility, with strains exceeding 20% before crack initiation, whereas the Ti64 specimen displayed brittle behavior, with most regions experiencing under 0.6% strain."],["oa:W7164416666","Ti-6Al-4V","total elongation",10.0,null,null,null,"%","72 ˚F","","","tensile test","",false,"","conclusions","DIC revealed pronounced strain localization near the notched regions at 72 \u0002F, where fracture initiation was observed. • HX exhibited lower yield and ultimate tensile strengths, but signiﬁcantly higher total elongation compared to Ti64, likely due to its FCC crystal structure, which provides more active slip systems than the HCP structure of Ti64. • Ti64 exhibited brittle behavior at 72 \u0002F in the presence of a notch, whereas it displayed relatively higher ductility at elevated temperature, indic"],["oa:W7164416666","Ti-6Al-4V","elongation",15.0,null,null,null,"%","500 ˚F","","","tensile test","",false,"","conclusions","At 500 \u0002F, both materials experienced a reduction in tensile strength and an increase in elongation, attributed to enhanced dislocation mobility at elevated temperatures, as well as post-processing and surface roughness of the notch. • Fractographic analysis conﬁrmed the ductile fracture of HX and the brittle behavior of Ti64 at 72 \u0002F."],["oa:W7164416666","HX","Average maximum elongation",0.0,null,null,null,"","500 ˚F","","","","",false,"unit_missing","results_discussion","Average maximum elongation of (e) HX and (f) Ti64 at 72 \u0002F and 500 \u0002F Journal of Materials Engineering and Performance Volume 35(33) September 2026—34231"],["oa:W7164453942","Ti-6Al-4V","murtovenymä",85.0,null,null,null,"%","room temperature","550°C/2h","","tensile test","1.5 mm/min",false,"out_of_range","abstract","Matalin käsittelylämpötila (550 °C) tuotti korkeimman vetolujuuden, mutta heikon murtovenymän."],["oa:W7164453942","Ti-6Al-4V","murtovenymä",100.0,null,null,null,"%","room temperature","800°C/2h","","tensile test","1.5 mm/min",false,"out_of_range","abstract","Pienistä eroista huolimatta 800 °C:n lämpökäsittely antaa kokonaisuutena parhaan lujuuden ja murtovenymän yhdistelmän."],["oa:W7164453942","Ti-6Al-4V","murtovenymä",106.0,null,null,null,"%","room temperature","800°C/1h","","tensile test","1.5 mm/min",false,"out_of_range","abstract","Jäljelle jäävät LK700 ja LK800, joista LK700 on noin 3 % lujempi, mutta LK800:lla on noin 6 % parempi murtovenymässä."],["oa:W7164453942","Ti-6Al-4V","murtovenymä",85.0,null,null,null,"%","room temperature","800°C/2h, no shielding gas","","tensile test","1.5 mm/min",false,"out_of_range","abstract","Ilman suojakaasua lämpökäsitelty kappale kestää kuitenkin noin 15 % vähemmän murtovenymää kuin vastaava suojakaasussa käsitelty kappale."],["oa:W7164629505","Ti-5Al-5Mo-5V-3Cr","elongation",12.0,null,null,null,"%","room temperature","","","tensile test","",false,"","conclusions",""],["oa:W7164629505","Ti-5Al-5Mo-5V-3Cr","elongation",10.0,null,null,null,"%","400°C","","","tensile test","",false,"","conclusions",""],["oa:W7164629505","900°C, 15 min ST","Elongation",26.9,null,null,null,"%","","STA 900°C/15min","","","",false,"","methods",""],["oa:W7164629505","Ti-5Al-5Mo-5V-3Cr","sample ductility",15.0,null,null,null,"%","room temperature","super ß transus ST 900°C/15min + water quench","","tensile test","",false,"","methods",""],["oa:W7164629505","as-cast","Elongation",15.1,null,null,null,"%","","","","","",false,"","methods",""],["oa:W7164853746","","strain to failure",15.0,null,null,null,"%","","","","","",false,"","results","The material data sheet for the vertical orientation of the PA powder reports a yield and ultimate tensile strength of 1010 MPa and 1080 MPa, respectively, and strain to failure of 15%."],["oa:W7165130588","Ti-6Al-4V","Damage initiation strain",0.046,null,null,null,"","","stress-relieved","","","",false,"unit_missing","methods","The material’s elastoplastic properties were acquired by testing a tensile specimen produced Table 2 Material properties of stress-relieved Ti–6Al–4V Density, kg/m3 4420 Elastic modulus, GPa 108 Poisson’s ratio 0.34 Yield strength, MPa 1054 Yield strain 0.01 Tensile strength, MPa 1105 Damage initiation strain 0.046"],["oa:W7165130588","Ti-6Al-4V","Yield strain",0.01,null,null,null,"","","stress-relieved","","","",false,"unit_missing","methods","The material’s elastoplastic properties were acquired by testing a tensile specimen produced Table 2 Material properties of stress-relieved Ti–6Al–4V Density, kg/m3 4420 Elastic modulus, GPa 108 Poisson’s ratio 0.34 Yield strength, MPa 1054 Yield strain 0.01 Tensile strength, MPa 1105 Damage initiation strain 0.046"],["oa:W7166845878","Material 2","True Strain",0.0,null,null,null,"","","","","","",false,"unit_missing","table","210,000\t0.3\t124,518\t0.3\t894.735\t0.0"],["oa:W7166845878","Material 2","True Strain",0.0758,null,null,null,"","","","","","",false,"unit_missing","table","1040.720\t0.075782"],["oa:W7166883919","Ti-Zr-Nb-Mo-V","compressive strain of 8%-15%",11.5,8.0,15.0,null,"%","","","","","",false,"","abstract","For example, Ti-Zr- Nb-Mo-V and TiAlVNbMo BCC-structured HEAs demonstrate yield compressive strengths of 1200-1500 MPa without sacrificing substantial ductility (compressive strain of 8%-15%), whose performance is much better than that achieved for binary or ternary beta-titanium alloys of similar compositions."],["oa:W7166883919","TiAlVNbMo","compressive strain of 8%-15%",11.5,8.0,15.0,null,"%","","","","","",false,"","abstract","For example, Ti-Zr- Nb-Mo-V and TiAlVNbMo BCC-structured HEAs demonstrate yield compressive strengths of 1200-1500 MPa without sacrificing substantial ductility (compressive strain of 8%-15%), whose performance is much better than that achieved for binary or ternary beta-titanium alloys of similar compositions."],["oa:W7167064466","CP-Ti Grade 2","room-temperature elongation",5.0,null,null,null,"%","room temperature","","","","",false,"","methods","A comprehensive summary by Luo et al. [] further illustrates that increasing O content from 0.1 wt.% to 0.5 wt.% leads to a drastic decrease in room-temperature elongation of commercially pure titanium, from over 25% to below 5%."],["oa:W7167064466","Ti-6Al-4V","uniform elongation",19.0,13.0,25.0,null,"%","","","","","",false,"","methods","Consequently, the yield strength increased from 350 MPa to 490 MPa, but uniform elongation dropped from 25% to 13%."],["oa:W7167064466","Ti-4Al-0.005B","fracture elongation",61.0,null,null,null,"%","room temperature","","equiaxed α","","",false,"","methods","Li et al. [] found that the equiaxed microstructure in Ti-4Al-0.005B exhibited higher fracture elongation than the lamellar counterpart, mainly because easier slip transfer across grain boundaries promoted more uniform deformation."],["oa:W7167812784","Ti30Hf19Zr25Nb13Ta13","residual strain",1.0,null,null,null,"%","room temperature","","","in-situ tensile test","",false,"","methods","After unloading, a residual strain of 1% is retained."],["oa:W7168159216","Ti-6Al-4V","Elongation (%)",13.5,null,null,null,"%","","","","","",false,"","methods","Table 1 Chemical composition of materials (%) Al 7075 TS EN 573-3 Fe Si Mn Cr Ti Cu Mg Zn Others Al 0.5 0.4 0.3 0.28 0.20 2.0 2.9 6.1 0.15 Balanced Ti6Al4V ASTM B265 Al V Fe O C N H Ti 5.9 4 0.08 0.14 0.01 0.01 0.002 Balanced Table 2 Physical and mechanical properties of materials Material Tensile strength (Mpa) Yield strength (Mpa) Elonga tion (%) Density (g/cm3) Hard ness Al 7075 569 488 10.5 2.81 160 HB Ti6Al4V 955 878 13.5 4.43 36 HRC Fig. 2 Cutting tool dimensions"],["oa:W7169701452","Ti-42Nb","elongation at break",17.85,16.6,19.1,null,"%","","as-built LPBF","","","",false,"","results","The following critical points merit particular attention for future research endeavors: • In comparison to the Ti-6Al-4V alloy, which is commonly employed in BTE, the Ti-42Nb alloy demonstrates superior compliance and ductility, with an elongation at break ranging from 16.6% to 19.1%, compared to 9.7% for Ti-6Al-4V."],["oa:W7169701452","Ti-42Nb","elongation at break",11.0,10.0,12.0,null,"%","","","","","",false,"","methods","Other Ti-42Nb alloys documented in the literature exhibit similar stiffness and strength; however, elongation at break typically ranges from 10% to 12% [125]."],["oa:W7170144947","Ti-6Al-4V","denticle height",34.0,null,null,null,"%","","as-built SLM","","","",false,"","conclusions","As observed for the polymer microtextures, both the length and width deviations for the alloy sharkskin denticles were very low compared with their design; however, the denticle height exhibited a substantial undersizing of 34%."],["oa:W7171438926","Ti-6Al-4V","elongation at break",12.0,10.0,14.0,null,"%","","","","","",false,"","methods","Material properties considered for the main wheel components Property Aluminum 6061-T6 Ti-6Al-4V Density 2.70 g/cm3 4.43 g/cm3 Yield strength 276 MPa 828 MPa Ultimate tensile strength 310 MPa 900-950 MPa Elastic modulus 69 GPa 110 GPa Elongation at break 12% 10-14% Thermal expansion 23.6 um/m °C 8.6 um/m °C Recommended service temperature up to 150 °C up to 350 °C"],["oa:W7172136636","Ti-6Al-4V","Strain",11.0,null,null,null,"%","","","","","",false,"","results_discussion","Mechanical properties of materials [17] Materials Density ρ (kg/m3) Elastic modulus E (GPa) Poisson ratio v Yield strength σs (MPa) Ultimate tensile stress σb (MPa) Strain εs Strain εb Ti-6Al-4v 4430 110 0.33 880 1078 0.8 % 11 % YG8 15800 700 0.24"],["oa:W7172431378","Ti-6Al-4V","elongation",10.0,null,null,0.9,"%","room temperature","L-PBF","","tensile test","",false,"","results","Comparable elongation is maintained, with values of 11.1 ± 1.3% for EB-PBF and 10.0 ± 0.9% for L-PBF."],["oa:W7172431378","","plastic strain attributable to dislocation motion",7.0,null,null,null,"%","","","","","",false,"","discussion","Assuming that 30% of the dislocations are mobile, substitution of these values into Equation (7) yields an estimated plastic strain attributable to dislocation motion of approximately 7%."],["oa:W7172431378","TC4–0.1 wt.%O","elongation",10.0,9.1,10.9,0.9,"%","room temperature","as-built L-PBF","martensitic α'","tensile test","",false,"","conclusions","Rapid cooling during L-PBF promotes the formation of fine acicular α′ martensite, whereas the high preheating temperature and moderate cooling rate of EB-PBF suppress martensitic transformation and favor the formation of a stable lamellar (α + β) structure. - (2)The L-PBF specimens possess high strength and acceptable ductility, with a yield strength of 1016 ± 32 MPa, and an elongation of 10.0 ± 0.9%."],["oa:W7172431378","TC4–0.1 wt.%O","elongation",11.1,9.8,12.4,1.3,"%","room temperature","as-built EB-PBF","lamellar (α + β)","tensile test","",false,"","conclusions","In comparison, the EB-PBF specimen achieves a strength–ductility synergy, with a yield strength of 1120 ± 12 MPa and an elongation of 11.1 ± 1.3%. - (3)The synergistic strengthening observed in the EB-PBF specimens arises primarily from the processing features and high oxygen content (0.24 wt.%)."],["oa:W7172431378","TC4–0.1 wt.%O","high uniform elongation",6.8,6.5,7.1,0.3,"%","room temperature","as-built EB-PBF","nanoscale FCC and twins","tensile test","",false,"","discussion","The high uniform elongation (6.8 ± 0.3%) of the EB-PBF specimen further supports the role of the FCC phase and its twins in promoting coordinated deformation and improved ductility."],["oa:W7172431378","Ti-6Al-4V","uniform elongation",6.8,null,null,0.3,"%","room temperature","EB-PBF","lamellar","tensile test","",false,"","results","Notably, the uniform elongation of the L-PBF specimens was only ~3.8 ± 0.1%, while that of the specimen under EB-PBF processing increased by 78.9% to 6.8 ± 0.3% ()."],["oa:W7172431378","Ti-6Al-4V","uniform elongation",3.8,null,null,0.1,"%","room temperature","L-PBF","","tensile test","",false,"","results","Notably, the uniform elongation of the L-PBF specimens was only ~3.8 ± 0.1%, while that of the specimen under EB-PBF processing increased by 78.9% to 6.8 ± 0.3% ()."],["oa:W7172431378","Ti-6Al-4V","elongation at fracture",11.1,null,null,1.3,"%","","EB-PBF","lamellar","","",false,"","abstract","Combined with the high oxygen content (0.24 wt.%) that provided solid-solution strengthening, this morphology enabled simultaneous attainment of a yield strength of 1120 ± 12 MPa and an elongation at fracture of 11.1 ± 1.3%."],["oa:W7172431378","Ti-6Al-4V","elongation",11.1,null,null,1.3,"%","room temperature","EB-PBF","lamellar","tensile test","",false,"","results","Comparable elongation is maintained, with values of 11.1 ± 1.3% for EB-PBF and 10.0 ± 0.9% for L-PBF."],["oa:W7197287312","","lomové prodloužení",23.0,23.0,23.0,null,"%","","kryoválcování a nízkoteplotní žíhání","multimodální","","",false,"","front",""],["oa:W7202262618","SJ1100","elongation",4.0,1.5,6.5,null,"%","room temperature","annealed at 820 °C for 40 min followed by straightening at 600 °C for 4 h","","tensile test","",false,"","results","When annealed at 820 °C for 40 min followed by straightening at 600 °C for 4 h, the sample exhibited the highest tensile strength (1154∼1221 MPa) and yield strength (1137∼1153 MPa), and the lowest elongation (1.5∼6.5%), which is attributed to the higher deformation degree and the shortest heat treatment time."],["oa:W7202262618","SJ1100","ductility",12.75,12.5,13.0,null,"%","room temperature","annealed at 820 °C for 40 min followed by straightening at 600 °C for 4 h and annealing at 800 °C for 50 min","","tensile test","",false,"","results","Overall, the SJ1100 sample annealed at 820 °C for 40 min followed by straightening at 600 °C for 4 h and annealing at 800 °C for 50 min had a good balance of strength (1076∼1106 MPa) and ductility (12.5∼13%), demonstrating excellent overall performance."],["oa:W7203442946","Ti-40Zr-6Nb-2Sn-1.5O","elongation",12.5,null,null,null,"%","room temperature","","","tensile test","",false,"","results","The O1.5 alloy demonstrates a high fracture stress of 1.08 GPa with an elongation of 12.5%."],["oa:W7203699654","Ti-6Al-4V","ductility variation",0.5,null,null,null,"%","room temperature","as-built coaxial wire-LMD","","tensile test","",false,"","discussion","Importantly, the tensile results exhibited minimal scatter, with ductility variation having a standard deviation of 0.5%."],["oa:W7203699654","Ti-6Al-4V","elongation",8.9,null,null,null,"%","room temperature","","","tensile test","",false,"","abstract","Nonetheless, the repair exhibited a yield strength of 868.2 MPa, an ultimate tensile strength of 920.5 MPa, and an elongation of 8.9%."],["oa:W7203699654","Ti-6Al-4V","elongation at break",8.91,null,null,null,"%","room temperature","as-built coaxial wire-LMD","","tensile test","",false,"","discussion","While the repaired material satisfies ASTM F1108, and its yield strength (868.2 MPa) and ultimate tensile strength (920.5 MPa) both meet the minimum requirements of ASTM F2924-14, its elongation at break (8.91%) is below the 10% minimum elongation required by ASTM F2924-14."],["oa:W7203699654","Ti-6Al-4V","Elongation at Break (%)",8.91,8.16,9.64,null,"%","room temperature","as-built","","tensile test","",false,"","results","Sample 0.2% Yield Strength (MPa) Ultimate Tensile Strength (MPa) Elongation at Break (%) Elastic Modulus (GPa) 1 862.76 912.69 9.64 111.31 2 870.44 925.33 9.32 116.89 3 869.23 923.33 8.76 116.04 4 873.50 925.00 8.16 117.21 5 865.02 916.08 8.68 115.67 Average 868.20 920.49 8.91 115.42 S.D."],["oa:W7203699654","Ti-6Al-4V","elongation at break",8.9,null,null,0.52,"%","room temperature","","","tensile test","",false,"","results","Conversely, the elongation at break of the repaired samples was 8.9% with a standard deviation of 0.52%, noticeably lower than the 12.0% elongation present in the substrate."],["oa:W7203699654","Ti-6Al-4V","ductility",8.91,null,null,null,"%","room temperature","","","tensile test","",false,"","conclusions","However, a reduction in ductility from 12.04% to 8.91% was also observed."],["oa:W7203730344","Ti-6Al-4V","ductility",0.0,null,null,null,"","","","","","",false,"unit_missing","conclusions",""],["oa:W7203788514","Ti-6Al-4V","elongation",9.5,null,null,null,"pct","room temperature","as-FAST-roll 80 pct reduction (5 mm)","bimodal","tensile test","",false,"unit_mismatch","results","In comparison, in the TD, a higher YS of 992 MPa and UTS of 1038 MPa with average elongation of 9.5 pct were measured, with the maximum elongation being 11.8 pct."],["oa:W7203788514","Ti-6Al-4V","elongation",12.0,null,null,null,"pct","room temperature","80 pct reduction FAST-roll","","tensile test","0.01 mm/s",false,"unit_mismatch","methods","Inverse pole ﬁgure (IPF) maps and pole ﬁgures were plotted using Oxford Instruments AZtecCrystal software.[18] ASTM E8 ﬂat tensile test specimens (4 mm thickness) were extracted from the 80 pct reduction FAST-roll plate and the UD-rolled Ti-64 plate (19 mm thickness), in the rolling and transverse directions, via wire-EDM."],["oa:W7203788514","Ti-6Al-4V","elongation",15.9,null,null,null,"pct","room temperature","annealed","","tensile test","",false,"unit_mismatch","results","In comparison to the FAST-roll samples, the UD plate samples tested in the RD had a YS of 901 MPa and a UTS of 977 MPa with average elongation of 15.9 pct."],["oa:W7203788514","Ti-6Al-4V","elongation",14.0,null,null,null,"pct","room temperature","80 pct reduction FAST-roll","","tensile test","0.01 mm/s",false,"unit_mismatch","methods","Inverse pole ﬁgure (IPF) maps and pole ﬁgures were plotted using Oxford Instruments AZtecCrystal software.[18] ASTM E8 ﬂat tensile test specimens (4 mm thickness) were extracted from the 80 pct reduction FAST-roll plate and the UD-rolled Ti-64 plate (19 mm thickness), in the rolling and transverse directions, via wire-EDM."],["oa:W7203788514","Ti-6Al-4V","elongation",12.2,null,null,null,"pct","room temperature","annealed","","tensile test","",false,"unit_mismatch","results","In the TD, the UD plate had a measured YS of 965 MPa and a UTS of 1030 MPa, with elongation of 12.2 pct."],["oa:W7203788514","Ti-6Al-4V","elongation",17.4,null,null,null,"pct","room temperature","annealed","","tensile test","0.001 mm/s",false,"unit_mismatch","results","In the study by Sneddon et al.,[20] Ti-64 UD-rolled specimens taken from the RD had a measured average YS of 929 MPa and UTS of 964 MPa with elongation of 17.4 pct when tested at a strain rate of 0.001 mm/s, displaying similar properties to those measured in this work."],["oa:W7203788514","Ti-6Al-4V","elongation",11.1,null,null,null,"pct","room temperature","as-FAST-roll 80 pct reduction (5 mm)","bimodal","tensile test","",false,"unit_mismatch","results","The powder-derived FAST-roll specimens tensile tested in the RD had a measured average yield strength (YS) of 951 MPa and ultimate tensile strength (UTS) of 1004 MPa with average elongation of 11.1 pct; the maximum elongation measured was 12.3 pct."],["oa:W7203788514","Ti-6Al-4V","elongation",12.6,null,null,null,"pct","room temperature","sintered below beta-transus","","tensile test","",false,"unit_mismatch","results","Ti-64 FAST material (without a secondary thermomechanical processing step), produced in the study by Weston et al.,[6] has measured tensile properties of YS = 812 MPa, UTS = 890 MPa and elongation of 12.6 pct, when taken from the centre of a billet, sintered below the beta-transus temperature."],["oa:W7203790980","Ti6Al4V ELI (Grade 23)","Elongation %",17.8,null,null,null,"%","","","","","",false,"","methods","Table 1 The chemical and mechanical
