Repository: akhtar07/tisci-explorer

# TiSci Explorer

A read-only, static explorer for **TiSci**, an autonomous research agent for titanium alloys. TiSci reads the
titanium-alloy literature, builds a knowledge graph and a table of measured values, proposes hypotheses where the
graph has gaps, and tests them with DFT (MACE / VASP) and the ICME-lite multiscale chain.

**Live site:** https://akhtar07.github.io/tisci-explorer/

The site has seven sections:

| Section | What it shows |
|---|---|
| Overview | Corpus → graph → facts → hypotheses → verdicts, with the snapshot's counts |
| Worked example | One full loop for W in α-Ti: graph path, hypothesis, novelty check, DFT test, verdict, follow-up, DAMASK |

File: data/facts/other.json (part 35 of 112)
["oa:W2591439218","","critical induced martensite stress",360.0,null,null,null,"MPa","","","","tensile test","",false,"unmapped_property","results_discussion",""],["oa:W2591439218","Ti-26Nb","Rupture (up to 3% strain)",2.6,null,null,null,"%","","CR/573K-7.2ks/WQ","","","",false,"unmapped_property","results_discussion",""],["oa:W2593684151","Ti-6Al-4V","activation energy Q",341.7,null,null,null,"kJ/mol","","","","Arrhenius type equation","",false,"unmapped_property","methods",""],["oa:W2595483637","TiAl + 30 vol% TiB2","fracture",7253.0,null,null,null,"MPa","room temperature","","","","",false,"unmapped_property","conclusions",""],["oa:W2595483637","TiAl + 40 vol% TiB2","fracture",7500.0,null,null,null,"MPa","room temperature","","","","",false,"unmapped_property","conclusions",""],["oa:W2595850526","Ti-6Al-4V","αdil",1.11,null,null,null,"10-5°C-1","","","","dilatometry","",false,"unmapped_property","conclusions",""],["oa:W2595850526","Ti-6Al-4V","coeﬃcients de dilatation",1.08,0.88,1.28,null,"10-5°C-1","","","","dilatometry","",false,"unmapped_property","conclusions",""],["oa:W2597148296","Ti-5111","T97 (sec)",4.31,4.28,4.34,null,"sec","","940 °C, 200 RPM","","","",false,"unmapped_property","methods",""],["oa:W2597148296","Ti-5Al-1Sn-1V-1Zr-0.8Mo","stroke rate",1.0,null,null,null,"sec","","","","","",false,"unmapped_property","methods",""],["oa:W2597148296","Ti-5111","grains are approximately 10-20 microns in diameter",15.0,10.0,20.0,null,"microns","","","equiaxed α","","",false,"unmapped_property","results_discussion",""],["oa:W2597148296","Ti-5111","refined to 1 micron equiaxed alpha grains",1.0,null,null,null,"microns","","below beta transus","equiaxed α","","",false,"unmapped_property","conclusions",""],["oa:W2597148296","Ti-5111","10-20 micron lamellar alpha grains",15.0,10.0,20.0,null,"microns","","above beta transus","lamellar α","","",false,"unmapped_property","conclusions",""],["oa:W2597415153","IN100","resolution sampling scheme",5.6,null,null,null,"VRAD","","","","","",false,"unmapped_property","conclusions",""],["oa:W2597415153","Ti-6Al-4V","Thermal Gradient",5951.0,null,null,null,"K/cm","","as-built SLM","","","",false,"unmapped_property","conclusions",""],["oa:W2597415153","Ti-6Al-4V","Thermal Gradient",6667.0,null,null,null,"K/cm","","as-built SLM","","","",false,"unmapped_property","conclusions",""],["oa:W2597415153","Ti-6Al-4V","Melt Pool Area",2.99,null,null,null,"mm^2","","as-built SLM","","","",false,"unmapped_property","conclusions",""],["oa:W2597415153","Ti-6Al-4V","Melt Pool Area",1.59,null,null,null,"mm^2","","as-built SLM","","","",false,"unmapped_property","conclusions",""],["oa:W2597415153","Ti-6Al-4V","Thermal gradient",6925.0,null,null,null,"K/cm","","as-built SLM","","","",false,"unmapped_property","conclusions",""],["oa:W2597415153","Ti-6Al-4V","Thermal gradient",6893.0,null,null,null,"K/cm","","as-built SLM","","","",false,"unmapped_property","conclusions",""],["oa:W2601500303","Ti-6Al-4V","treated at 600 °C for 1 h",600.0,null,null,null,"°C","","annealed 600°C/1h","","","",false,"unmapped_property","methods","The samples were treated at 600 °C for 1 h."],["oa:W2601962705","Ti-6Al-4V","modulus",13.5,null,null,null,"%","25 ± 3 °C","as-built EBM","","nanoindentation","",false,"unmapped_property","abstract",""],["oa:W2601962705","EBM-x","wear",10.7,null,null,null,"%","","","","","",false,"unmapped_property","conclusions",""],["oa:W2601962705","EBM-z","wear",100.0,null,null,null,"%","","","","","",false,"unmapped_property","conclusions",""],["oa:W2601962705","EBM-x","wear",13.3,null,null,null,"%","","","","","",false,"unmapped_property","conclusions",""],["oa:W2601962705","EBM-z","wear",100.0,null,null,null,"%","","","","","",false,"unmapped_property","conclusions",""],["oa:W2601962705","EBM-x","wear",47.0,null,null,null,"%","","","","","",false,"unmapped_property","conclusions",""],["oa:W2601962705","EBM-z","wear",100.0,null,null,null,"%","","","","","",false,"unmapped_property","conclusions",""],["oa:W2602415897","","strain rate",0.0001,null,null,null,"/sec","room temperature","","","tensile test","0.0001/sec",false,"unmapped_property","methods",""],["oa:W2603700293","Ti-5Al-5Mo-5V-3Cr","peak stress",1150.0,800.0,1500.0,0.0,"MPa","room temperature","","","fatigue test","",false,"unmapped_property","results_discussion",""],["oa:W2604475524","b21S","thickness",300.0,null,null,null,"nm","","","","","",false,"unmapped_property","results",""],["oa:W2604475524","b21S","thickness",80.0,null,null,null,"nm","","","","","",false,"unmapped_property","results",""],["oa:W2605193038","Ti-6Al-4V","Deformação",0.0003,null,null,null,"mm/mm","600 °C","","","","",false,"unmapped_property","abstract",""],["oa:W2605193038","Ti-6Al-4V","Deformação",0.0003,null,null,null,"mm/mm","600 °C","","","","",false,"unmapped_property","abstract",""],["oa:W2605193038","CP-Ti Grade 2","Deformação",0.0002,null,null,null,"mm/mm","600 °C","","","","",false,"unmapped_property","abstract",""],["oa:W2605193038","Ti-6Al-4V","vida",3.0,null,null,null,"vezes","600 °C","nitretado","","","",false,"unmapped_property","abstract",""],["oa:W2605193038","Ti-6Al-4V","faixa de 190 a 300 MPa",245.0,190.0,300.0,null,"MPa","600 °C","","","","",false,"unmapped_property","abstract",""],["oa:W2605193038","Ti-6Al-4V","Deformação",0.0003,null,null,null,"mm/mm","600 °C","","","","",false,"unmapped_property","abstract",""],["oa:W2605193038","Ti-6Al-4V","Deformação",0.0003,null,null,null,"mm/mm","600 °C","","","","",false,"unmapped_property","abstract",""],["oa:W2605193038","Ti-6Al-4V","espessura média",1.7,null,null,null,"µm","","","","","",false,"unmapped_property","abstract",""],["oa:W2605193038","Ti-6Al-4V","tempo de vida",222.0,null,null,null,"MPa","","carbonetada","","","",false,"unmapped_property","abstract",""],["oa:W2605193038","Ti-6Al-4V","tempo de vida",157.2,null,null,null,"MPa","","carbonetada","","","",false,"unmapped_property","abstract",""],["oa:W2605193038","Ti-6Al-4V","tempo de vida",333.0,null,null,null,"MPa","","carbonetada","","","",false,"unmapped_property","abstract",""],["oa:W2605193038","Ti-6Al-4V","rugosidade média",34.0,null,null,null,"%","600 °C","nitrocarbonetada","","","",false,"unmapped_property","abstract",""],["oa:W2605193038","Ti-6Al-4V","tempo de vida",2.4,null,null,null,"times","600 °C","nitrocarbonetada","","","",false,"unmapped_property","abstract",""],["oa:W2605193038","Ti-6Al-4V","tempo de vida",3.5,null,null,null,"times","600 °C","nitrocarbonetada","","","",false,"unmapped_property","abstract",""],["oa:W2605736792","beta Ti","H3/E2 ratio",0.027,null,null,null,"GPa","","untreated","","","",false,"unmapped_property","results_discussion",""],["oa:W2605736792","beta Ti","H3/E2 ratio",0.101,null,null,null,"GPa","","treated","","","",false,"unmapped_property","results_discussion",""],["oa:W2606151666","TA15 + 2.5 vol % TiBw","strength",1.07,null,null,null,"%","","as-sintered","","","",false,"unmapped_property","results_discussion","When a small amount of whiskers (2.5 vol % TiBw) are added into the TA15 matrix alloy, the strength and the hardness are only slightly increased (7% and 9%), but the plasticity is greatly reduced (only 29% of the TA15 alloy)."],["oa:W2606151666","TA15 + 5 vol % TiBw","strength",1.07,null,null,null,"%","","as-sintered","","","",false,"unmapped_property","results_discussion","As the whisker content continues to increase (5 vol % TiBw), the strength and hardness continue to increase, plasticity continues to decrease, but the ranges of change are very small."],["oa:W2606616468","","volume fraction of the β-phase",10.0,null,null,null,"%","1023 K","","","X-ray phase analysis","",false,"unmapped_property","results",""],["oa:W2606616468","Ti-6Al-4V","KCU",0.61,null,null,0.05,"MJ/m2","","CG","","","",false,"unmapped_property","results",""],["oa:W2606616468","Ti-6Al-4V","KCU",0.33,null,null,0.03,"MJ/m2","","UFG1","","","",false,"unmapped_property","results",""],["oa:W2606616468","Ti-6Al-4V","KCU",0.42,null,null,0.02,"MJ/m2","","UFG2","","","",false,"unmapped_property","results",""],["oa:W2606616468","Ti-6Al-4V","KCV",0.54,null,null,0.02,"MJ/m2","","CG","","","",false,"unmapped_property","results",""],["oa:W2606616468","Ti-6Al-4V","KCV",0.15,null,null,0.01,"MJ/m2","","UFG1","","","",false,"unmapped_property","results",""],["oa:W2606616468","Ti-6Al-4V","KCV",0.32,null,null,0.01,"MJ/m2","","UFG2","","","",false,"unmapped_property","results",""],["oa:W2606616468","Ti-6Al-4V","KCT",0.23,null,null,0.02,"MJ/m2","","CG","","","",false,"unmapped_property","results",""],["oa:W2606616468","Ti-6Al-4V","KCT",0.11,null,null,0.01,"MJ/m2","","UFG1","","","",false,"unmapped_property","results",""],["oa:W2606616468","Ti-6Al-4V","KCT",0.18,null,null,0.02,"MJ/m2","","UFG2","","","",false,"unmapped_property","results",""],["oa:W2606616468","UFG Ti-6Al-4V","volume fraction of grains of the soft β-phase",11.0,null,null,null,"%","","after upsetting","","","",false,"unmapped_property","discussion",""],["oa:W2606616468","UFG Ti-6Al-4V","volume fraction of grains of the soft β-phase",6.0,null,null,null,"%","","before upsetting","","","",false,"unmapped_property","discussion",""],["oa:W2606616468","Ti-6Al-4V","KCV",0.54,null,null,null,"MJ/m2","","as-received CG","","","",false,"unmapped_property","discussion",""],["oa:W2606616468","Ti-6Al-4V","KCV",0.42,null,null,null,"MJ/m2","","","","","",false,"unmapped_property","discussion",""],["oa:W2606616468","Ti-6Al-4V","KCV",0.18,null,null,null,"MJ/m2","","homogeneous submicrocrystalline (SMC)","","","",false,"unmapped_property","discussion",""],["oa:W2606616468","Ti-6Al-4V","KCV",0.23,null,null,null,"MJ/m2","","UFG1 state (HT+ECAP+extrusion)","","","",false,"unmapped_property","discussion",""],["oa:W2606616468","Ti-6Al-4V","KCV",0.24,null,null,null,"MJ/m2","","bimodal SMC structure","bimodal","","",false,"unmapped_property","discussion",""],["oa:W2606616468","Ti-6Al-4V","KCV (from 0.17 to 0.32 MJ/m2)",0.32,0.17,0.32,null,"MJ/m2","","warm isothermal upsetting after SPD processing","","","",false,"unmapped_property","discussion",""],["oa:W2607607108","Ti-6Al-4V","colonization",90.34,90.34,90.34,31.6,"%","","","","","",false,"unmapped_property","table",""],["oa:W2607607108","DAP-Ti-6Al-4V","colonization",41.2,41.2,41.2,22.27,"%","","","","","",false,"unmapped_property","table",""],["oa:W2610841625","Ti-6Al-2Sn-4Zr-2Mo","increase in life",6.0,null,null,null,"times","","LSP’d","","","",false,"unmapped_property","abstract",""],["oa:W2610841625","Ti-6Al-2Sn-4Zr-2Mo","power densities",7.5,3.0,12.0,null,"GW/cm2","","","","","",false,"unmapped_property","methods",""],["oa:W2610841625","Ti-6Al-2Sn-4Zr-2Mo","laser energy condition",8.0,null,null,null,"J","","","","","32 ns",false,"unmapped_property","methods",""],["oa:W2611507401","CP titanium alloy (99.8% Ti)","Fe",30.0,200.0,300.0,null,"ppm","","","","","",false,"unmapped_property","methods","Alloy C Fe H N O CP titanium alloy (99.8% Ti) 30 200-300 15-17 30-40 300-400 CP titanium alloy (99.96% Ti) 50 400 16 20 500"],["oa:W2611507401","CP titanium alloy (99.8% Ti)","N",30.0,30.0,30.0,null,"ppm","","","","","",false,"unmapped_property","methods","Alloy C Fe H N O CP titanium alloy (99.8% Ti) 30 200-300 15-17 30-40 300-400 CP titanium alloy (99.96% Ti) 50 400 16 20 500"],["oa:W2611507401","CP titanium alloy (99.96% Ti)","Fe",50.0,50.0,50.0,null,"ppm","","","","","",false,"unmapped_property","methods","Alloy C Fe H N O CP titanium alloy (99.8% Ti) 30 200-300 15-17 30-40 300-400 CP titanium alloy (99.96% Ti) 50 400 16 20 500"],["oa:W2611507401","CP titanium alloy (99.96% Ti)","N",16.0,16.0,16.0,null,"ppm","","","","","",false,"unmapped_property","methods","Alloy C Fe H N O CP titanium alloy (99.8% Ti) 30 200-300 15-17 30-40 300-400 CP titanium alloy (99.96% Ti) 50 400 16 20 500"],["oa:W2611507401","CP-Ti Grade 2","void size",35.0,35.0,35.0,null,"µm","","","","","",false,"unmapped_property","methods","The initial void size was 35 µm."],["oa:W2611507401","CP-Ti Grade 2","void diameter",35.0,35.0,35.0,null,"µm","","","","","",false,"unmapped_property","methods","Second, the void diameter was chosen (35 μm) and then a thickness close to that diameter was chosen in order to have as spherical voids as possible."],["oa:W2611507401","CP-Ti Grade 2","void diameter",35.0,35.0,35.0,null,"µm","","","","","",false,"unmapped_property","methods","A void diameter of around 35 μm was obtained with a pulse length of 350 fs, an energy of 20 μJ and 1000 pulses (equivalent to 1 s per hole)."],["oa:W2611507401","CP-Ti Grade 2","initial void diameter",35.0,null,null,null,"µm","","","","","",false,"unmapped_property","methods","Initial void diameter a0 is 35 μm."],["oa:W2611855828","OT4-1","температура при формовке",890.0,null,null,null,"°C","","","","","",false,"unmapped_property","front","где 𝑇пл – температура плавления титанового сплава ОТ4-1. Температура при формовке сплава ОТ4-1 была установлена на 890°C;"],["oa:W2612713090","Ti-5Al-5Mo-5V-3Cr","angle between the mixed fringes and the fringes",5.5,null,null,null,"°","","","","","",false,"unmapped_property","results_discussion","The calculated spacing of the mixed fringes is 35.5 nm and the angle between the mixed fringes and the fringes is 5.5°."],["oa:W2613030990","Ti-6Al-4V","pore size",2.5,2.1,5.68,null,"mm","","","","","",false,"unmapped_property","conclusions",""],["oa:W2613566079","10TMC","oxide scale thickness",340.0,null,null,null,"µm","","","","","",false,"unmapped_property","results_discussion","The average thickness of the oxide scale was 340 μm (Fig. 4(a)), 350 μm (Fig. 4(b)), 400 μm (Fig. 4(c)), 125 μm (Fig. 4(d)), 170 μm (Fig. 4(e)), and 190 μm (Fig. 4(f))."],["oa:W2613566079","10TMC","oxide scale thickness",350.0,null,null,null,"µm","","","","","",false,"unmapped_property","results_discussion","The average thickness of the oxide scale was 340 μm (Fig. 4(a)), 350 μm (Fig. 4(b)), 400 μm (Fig. 4(c)), 125 μm (Fig. 4(d)), 170 μm (Fig. 4(e)), and 190 μm (Fig. 4(f))."],["oa:W2613566079","10TMC","oxide scale thickness",400.0,null,null,null,"µm","","","","","",false,"unmapped_property","results_discussion","The average thickness of the oxide scale was 340 μm (Fig. 4(a)), 350 μm (Fig. 4(b)), 400 μm (Fig. 4(c)), 125 μm (Fig. 4(d)), 170 μm (Fig. 4(e)), and 190 μm (Fig. 4(f))."],["oa:W2613566079","10TMC","oxide scale thickness",125.0,null,null,null,"µm","","","","","",false,"unmapped_property","results_discussion","The average thickness of the oxide scale was 340 μm (Fig. 4(a)), 350 μm (Fig. 4(b)), 400 μm (Fig. 4(c)), 125 μm (Fig. 4(d)), 170 μm (Fig. 4(e)), and 190 μm (Fig. 4(f))."],["oa:W2613566079","10TMC","oxide scale thickness",170.0,null,null,null,"µm","","","","","",false,"unmapped_property","results_discussion","The average thickness of the oxide scale was 340 μm (Fig. 4(a)), 350 μm (Fig. 4(b)), 400 μm (Fig. 4(c)), 125 μm (Fig. 4(d)), 170 μm (Fig. 4(e)), and 190 μm (Fig. 4(f))."],["oa:W2613566079","10TMC","oxide scale thickness",190.0,null,null,null,"µm","","","","","",false,"unmapped_property","results_discussion","The average thickness of the oxide scale was 340 μm (Fig. 4(a)), 350 μm (Fig. 4(b)), 400 μm (Fig. 4(c)), 125 μm (Fig. 4(d)), 170 μm (Fig. 4(e)), and 190 μm (Fig. 4(f))."],["oa:W2613566079","10TMC","oxide scale thickness",7.0,null,null,null,"µm","700 °C","","","","70 h",false,"unmapped_property","results_discussion","The oxide scale was 7 μm-thicks (Fig. 5(a))."],["oa:W2613694272","Ti-6Al-4V","microdureza superficial",350.0,null,null,9.0,"HV0,1","","FSP 1500RPM and 50mm/min","","","",false,"unmapped_property","abstract",""],["oa:W2613694272","Ti-6Al-4V","microdureza superficial",350.0,null,null,9.0,"HV0,1","","FSP 1650RPM and 50mm/min","","","",false,"unmapped_property","abstract",""],["oa:W2614777135","VAR Ti-6Al-4V","Density (%)",99.68,null,null,0.046,"%","","","","","",false,"unmapped_property","conclusions",""],["oa:W2614777135","SLM Ti-6Al-4V","Density (%)",99.73,null,null,0.036,"%","","","martensitic α'","","",false,"unmapped_property","conclusions",""],["oa:W2614777135","Ti-6Al-4V","error margin",0.44,null,null,null,"MPa√m","","","","","",false,"unmapped_property","conclusions",""],["oa:W2615262860","Ti-6Al-4V","oxidation content",12.5,null,null,null,"%","","","","","",false,"unmapped_property","results_discussion",""],["oa:W2615262860","Ti-6Al-4V","oxide content",3.8,null,null,null,"%","","","","","",false,"unmapped_property","results_discussion",""],["oa:W2615262860","CoNiCrAlY","oxide content",3.8,null,null,null,"%","","as-sprayed","","","",false,"unmapped_property","conclusions",""],["oa:W2615366548","CP-Ti Grade 2","HAGB fraction",10.0,null,null,null,"%","","after second pass of I-ECAP at 300 °C","","","",false,"unmapped_property","discussion","Regarding the percentage fraction of HAGBs in the ﬂow plane, the value is seen to increase gradually except between second and fourth pass, where there is a jump of 10% in the fraction of HAGBs."],["oa:W2615366548","CP-Ti Grade 2","HAGB fraction",66.0,null,null,null,"%","","after sixth pass of I-ECAP at 300 °C","","","",false,"unmapped_property","discussion","Here again, there is an increase beyond the fourth pass with the HAGB fraction abruptly increasing by as much as 25% and reaching a considerably high value of 66% after the sixth pass."],["oa:W2616031610","CP-Ti Grade 2","fracture stress",500.0,null,null,null,"MPa","","amorphous","","","",false,"unmapped_property","results_discussion","The average fracture stress of the amorphous and 450°C treated conditions is the same of the polished surface, but a reduction, albeit small, is clear when the 650°C treated condition is considered (note the error bars in all conditions)."],["oa:W2616031610","CP-Ti Grade 2","fracture stress",500.0,null,null,null,"MPa","","450°C","","","",false,"unmapped_property","results_discussion","The average fracture stress of the amorphous and 450°C treated conditions is the same of the polished surface, but a reduction, albeit small, is clear when the 650°C treated condition is considered (note the error bars in all conditions)."],["oa:W2616031610","CP-Ti Grade 2","fracture stress",450.0,null,null,null,"MPa","","650°C","","","",false,"unmapped_property","results_discussion","The average fracture stress of the amorphous and 450°C treated conditions is the same of the polished surface, but a reduction, albeit small, is clear when the 650°C treated condition is considered (note the error bars in all conditions)."],["oa:W2616031610","CP-Ti Grade 2","fracture stress",500.0,null,null,null,"MPa","","amorphous","","stepwise load increase","",false,"unmapped_property","conclusions","The fatigue study based on the stepwise load increase approach revealed that the surface modification with amorphous and anatase phase resulted in a similar fracture stress of 500 MPa, but a reduction to 450 MPa was observed in the presence of rutile phase, suggesting caution in the design of surface modified implants."],["oa:W2616031610","CP-Ti Grade 2","fracture stress",500.0,null,null,null,"MPa","","anatase","anatase","stepwise load increase","",false,"unmapped_property","conclusions","The fatigue study based on the stepwise load increase approach revealed that the surface modification with amorphous and anatase phase resulted in a similar fracture stress of 500 MPa, but a reduction to 450 MPa was observed in the presence of rutile phase, suggesting caution in the design of surface modified implants."],["oa:W2616031610","CP-Ti Grade 2","fracture stress",450.0,null,null,null,"MPa","","rutile","rutile","stepwise load increase","",false,"unmapped_property","conclusions","The fatigue study based on the stepwise load increase approach revealed that the surface modification with amorphous and anatase phase resulted in a similar fracture stress of 500 MPa, but a reduction to 450 MPa was observed in the presence of rutile phase, suggesting caution in the design of surface modified implants."],["oa:W2617221311","Ti-6Al-4V","effective V-M stresses",234.0,null,null,null,"MPa","","","","CPFEM prediction","",true,"unmapped_property","methods",""],["oa:W2617221311","Ti-6Al-4V","effective V-M stresses",225.0,null,null,null,"MPa","","","","CPFEM prediction","",true,"unmapped_property","methods",""],["oa:W2617221311","Ti-6Al-4V","effective V-M stresses",222.0,null,null,null,"MPa","","","","CPFEM prediction","",true,"unmapped_property","methods",""],["oa:W2617221311","Ti-6Al-4V","Von-Mises Stress Distribution",200.0,null,null,null,"MPa","","","","CPFEM prediction","",true,"unmapped_property","methods",""],["oa:W2617221311","Ti-6Al-4V","Von-Mises Stress Distribution",234.0,null,null,null,"MPa","","","","CPFEM prediction","",true,"unmapped_property","methods",""],["oa:W2617221311","Ti-6Al-4V","Von-Mises Stress Distribution",225.0,null,null,null,"MPa","","","","CPFEM prediction","",true,"unmapped_property","methods",""],["oa:W2617221311","Ti-6Al-4V","Von-Mises Stress Distribution",222.0,null,null,null,"MPa","","","","CPFEM prediction","",true,"unmapped_property","methods",""],["oa:W2617221311","Ti-6Al-4V","Von-Mises Stress Distribution",198.0,null,null,null,"MPa","","","","CPFEM prediction","",true,"unmapped_property","methods",""],["oa:W2617221311","Ti-6Al-4V","Von-Mises Stress Distribution",225.0,null,null,null,"MPa","","","","CPFEM prediction","",true,"unmapped_property","methods",""],["oa:W2617671781","Ti-6Al-4V","apparent contact angle",34.0,null,null,null,"°","","","","","",false,"unmapped_property","conclusions",""],["oa:W2617671781","Ti-6Al-4V","apparent contact angle",18.0,null,null,null,"°","","","","","",false,"unmapped_property","conclusions",""],["oa:W2620955812","gamma-TiAl","T0",750.0,null,null,null,"MPa","","","","FE calculations","",true,"unmapped_property","methods",""],["oa:W2620955812","gamma-TiAl","T0",750.0,null,null,null,"MPa","","","","stochastic simulations","",true,"unmapped_property","methods",""],["oa:W2620955812","gamma-TiAl","T0",802.43,null,null,null,"MPa","","","","stochastic simulations","",true,"unmapped_property","results",""],["oa:W2620955812","gamma-TiAl","T0",689.93,null,null,null,"MPa","","","","stochastic simulations","",true,"unmapped_property","results",""],["oa:W2620955812","gamma-TiAl","T0",803.54,null,null,null,"MPa","","","","stochastic simulations","",true,"unmapped_property","results",""],["oa:W2620955812","gamma-TiAl","T0",686.92,null,null,null,"MPa","","","","stochastic simulations","",true,"unmapped_property","results",""],["oa:W2620955812","gamma-TiAl","σ",749.74,null,null,null,"MPa","","","","FE simulation","",true,"unmapped_property","results",""],["oa:W2620955812","gamma-TiAl","σ22",749.68,null,null,null,"MPa","","","","stochastic simulation","",true,"unmapped_property","results",""],["oa:W2620955812","gamma-TiAl","σ22",748.04,null,null,null,"MPa","","","","stochastic simulation","",true,"unmapped_property","results",""],["oa:W2620955812","gamma-TiAl","σ22",746.73,null,null,null,"MPa","","","","stochastic simulation","",true,"unmapped_property","results",""],["oa:W2620955812","gamma-TiAl","T0",750.0,null,null,null,"MPa","","","","tensile experiments","",false,"unmapped_property","results",""],["oa:W2621949115","TiAl","énergie de décohésion",4.0,3.0,5.0,null,"N/mm","","","","","",true,"unmapped_property","discussion",""],["oa:W2621949115","TiAl","σmax",250.0,null,null,null,"MPa","","","","","",true,"unmapped_property","discussion",""],["oa:W2622110699","Ti-6Al-4V","phase transformation rate",10000.0,null,null,null,"µm/s","","","martensitic α'","","",false,"unmapped_property","results_discussion","Thus, the phase transformation rate is on the order of 104 µm/s, about two orders higher than the reported values for the β → α’ massive (diffusionless) transformation51, 52."],["oa:W2622944016","TiAlNbCr","weight gain",2.3777,null,null,null,"mg/cm2","900 °C","","","","",false,"unmapped_property","results","The obtained weight gain of this alloy after 100 h at 900 °C was about 2.3777 mg/cm2."],["oa:W2622944016","TiAlNbCr","oxidation exponent",2.0,null,null,null,"","900 °C","","","","",false,"unmapped_property","results","The obtained oxidation exponent was close to 2, suggesting that the oxidation kinetics of TiAlNbCr alloy at 900 °C obeyed a parabolic relationship."],["oa:W2622944016","TiAlNbCr","Yttrium with a low concentration of 0.1%",0.1,null,null,null,"%","","","","","",false,"unmapped_property","discussion","Yttrium with a low concentration of 0.1% was added in our TiAlNbCr alloy aiming to remove the oxygen which was present in the alloy in the process of smelting."],["oa:W2622944016","TiAlNbCr","Y2O3 particles were still stable",0.0,null,null,null,"","","","","","",false,"unmapped_property","discussion","After high-temperature oxidation at 900 °C, Y2O3 particles were still stable and remained unchanged."],["oa:W2624071766","Ti-6Al-4V","tensão limite de escoamento",125.0,125.0,125.0,null,"MPa","700 °C","","","","",false,"unmapped_property","abstract",""],["oa:W2624071766","Ti-6Al-4V","tensão limite de escoamento",319.0,319.0,319.0,null,"MPa","600 °C","","","","",false,"unmapped_property","abstract",""],["oa:W2624071766","Ti-6Al-4V","obtida a partir da inclinação da região linear na curva de fluência (estágio secundário)",250.0,null,null,null,"MPa","600 °C","plasma nitrided","Widmanstätten","creep test","",false,"unmapped_property","abstract",""],["oa:W2624071766","Ti-6Al-4V","taxa de fluência estacionária",0.064,null,null,null,"1/h","500°C","","","CPFEM prediction","",true,"unmapped_property","abstract",""],["oa:W2624071766","Ti-6Al-4V","taxa de fluência estacionária",0.064,null,null,null,"1/h","600°C","","","CPFEM prediction","",true,"unmapped_property","abstract",""],["oa:W2624071766","Ti-6Al-4V","taxa de fluência estacionária",0.064,null,null,null,"1/h","700°C","","","CPFEM prediction","",true,"unmapped_property","abstract",""],["oa:W2624779619","Ti-45Al","k0",0.874,null,null,null,"","1,780 K","","","","",false,"unmapped_property","conclusions","The k0 for Ti-45Al alloy at 1,780 K is 0.874."],["oa:W2624907557","","Conductivité thermique à 20°C (J/m.s.°C)",16.7,null,null,null,"J/m.s.°C","20 °C","","","","",false,"unmapped_property","conclusions",""],["oa:W2624907557","","Coefficient de dilatation (m/°C)",0.0,null,null,null,"m/°C","","","","","",false,"unmapped_property","conclusions",""],["oa:W2624907557","","Coefficient de dilatation (m/°C)",0.0,null,null,null,"m/°C","","","","","",false,"unmapped_property","conclusions",""],["oa:W2624907557","","Pliage 4T",4.0,null,null,null,"T","","","","","",false,"unmapped_property","conclusions",""],["oa:W2624907557","","Pliage 5T",5.0,null,null,null,"T","","","","","",false,"unmapped_property","conclusions",""],["oa:W2624907557","","Pliage 10T",10.0,null,null,null,"T","","","","","",false,"unmapped_property","conclusions",""],["oa:W2624907557","","Pliage 9T",9.0,null,null,null,"T","","","","","",false,"unmapped_property","conclusions",""],["oa:W2624907557","","Pliage 5T",5.0,null,null,null,"T","","","","","",false,"unmapped_property","conclusions",""],["oa:W2624907557","","La trempe permet d’obtenir un gain de résistance qui va de 30 à 50 %.",40.0,30.0,50.0,null,"%","","","","","",false,"unmapped_property","conclusions",""],["oa:W2628243383","Ti-12Mo","strain",0.025,null,null,null,"","","","","","",false,"unmapped_property","results_discussion",""],["oa:W2628243383","Ti-12Mo","FWHM",660.0,null,null,null,"MPa","","","","","",false,"unmapped_property","results",""],["oa:W2628243383","Ti-12Mo","true stress",680.0,660.0,700.0,null,"MPa","","","","","",false,"unmapped_property","discussion",""],["oa:W2628243383","Ti-12Mo","true stress",700.0,null,null,null,"MPa","","","","","",false,"unmapped_property","discussion",""],["oa:W2628243383","Ti-12Mo","stress",720.0,null,null,null,"MPa","","","","","",false,"unmapped_property","discussion",""],["oa:W2628243383","Ti-12Mo","C′",0.0,null,null,null,"","","","","","",false,"unmapped_property","discussion",""],["oa:W2628243383","Ti-12Mo","martensite reverse transformation",90.0,null,null,null,"%","","","","","",false,"unmapped_property","discussion",""],["oa:W2628243383","Ti-12Mo","reversible fraction",15.0,null,null,null,"%","","","","","",false,"unmapped_property","discussion",""],["oa:W2628243383","Ti-12Mo","εres βCG",0.0002,null,null,null,"","","","","Hooke’s law","",false,"unmapped_property","discussion",""],["oa:W2628243383","Ti-12Mo","εres βFG",-0.0002,null,null,null,"","","","","Hooke’s law","",false,"unmapped_property","discussion",""],["oa:W2628243383","Ti-12Mo","f(βCG)",0.54,null,null,null,"","","","","Hooke’s law","",false,"unmapped_property","discussion",""],["oa:W2628243383","Ti-12Mo","f(βFG)",0.45,null,null,null,"","","","","Hooke’s law","",false,"unmapped_property","discussion",""],["oa:W2628243383","Ti-12Mo","f(α′′)",0.01,null,null,null,"","","","","Hooke’s law","",false,"unmapped_property","discussion",""],["oa:W2628243383","Ti-12Mo","residual stresses in α′′ martensite",10.0,null,null,null,"MPa","","","","","",false,"unmapped_property","discussion",""],["oa:W2628243383","Ti-12Mo","martensite lattice strains",0.0,null,null,null,"","","","","","",false,"unmapped_property","discussion",""],["oa:W2628243383","Ti-12Mo","thickness",25.0,null,null,null,"%","","","","","",false,"unmapped_property","methods",""],["oa:W2628243383","Ti-12Mo","inter-distances",10.0,null,null,null,"%","","","","","",false,"unmapped_property","methods",""],["oa:W2653296784","TA6V/21S","fracture",40.0,null,null,null,"%","","","","","",false,"unmapped_property","methods",""],["oa:W2673724918","Ti-6Al-4V","τ1",14.1,null,null,null,"MPa","","","","","",false,"unmapped_property","results","A Voce hardening law is used to describe the hardening: τ(\u0006) = τo + (τ1 + θ1\u0006)[1 −e−\u0006θ0/τ1], where τ0 = 75.2 MPa and θ0 = 3000 are the initial yield stress and hardening rate, respectively, and τ1 = 14.1 MPa and θ1 = 16 are the parameters that describe the asymptotic behavior of the material (as calibrated based on the current experimental macroscopic stress– strain data, with constants shown pertaining to the prismatic <a> slip systems in the α phase)."],["oa:W2673724918","Ti-6Al-4V","maximum size",6.0,null,null,null,"µm","","HIPed","","","",false,"unmapped_property","results","The axial component of the stress and strain is displayed about the loading direction. and Table 3), the maximum size for both HIPed (6 μm) and as-built (42 μm) materials was inserted into the EBSD scans as an added gas phase (i.e. void space) as an individual pore at the center of the scanned area."],["oa:W2673724918","Ti-6Al-4V","maximum size",42.0,null,null,null,"µm","","as-built","","","",false,"unmapped_property","results","The axial component of the stress and strain is displayed about the loading direction. and Table 3), the maximum size for both HIPed (6 μm) and as-built (42 μm) materials was inserted into the EBSD scans as an added gas phase (i.e. void space) as an individual pore at the center of the scanned area."],["oa:W2673724918","Ti-6Al-4V","largest observed pore",5.0,null,null,null,"µm","","HIPed","","","",false,"unmapped_property","conclusions","(c) The hot isostatic press treatment decreases the pore size and number density drastically such that the largest observed pore was approximately 5 μm, but did not entirely eliminate the gas porosity."],["oa:W2674700728","CP-Ti Grade 2","L_P2",0.0,null,null,null,"%","","","","","",false,"unmapped_property","results",""],["oa:W2674700728","CP-Ti Grade 2","k",10.0,null,null,null,"MPamm^0.5","","","","Hall–Petch fit","",true,"unmapped_property","discussion",""],["oa:W2714799891","Ti-6Al-4V","normalized absorbed energy",1.2,1.2,1.4,null,"times","21 °C","","","","",false,"unmapped_property","discussion",""],["oa:W2714799891","Ti-6Al-4V","normalized absorbed energy",0.96,0.96,1.21,null,"times","350 °C","","","","",false,"unmapped_property","discussion",""],["oa:W2714799891","Ti-6Al-4V","normalized absorbed energy",1.5,1.3,1.76,null,"times","21 °C","","","","",false,"unmapped_property","discussion",""],["oa:W2714799891","Ti-6Al-4V","normalized absorbed energy",1.28,1.28,1.68,null,"times","350 °C","","","","",false,"unmapped_property","discussion",""],["oa:W2714799891","Ti-6Al-4V","normalized absorbed energy",1.0,1.0,1.0,null,"times","","","","","",false,"unmapped_property","discussion",""],["oa:W2714799891","Ti-6Al-4V","normalized absorbed energy",1.0,1.0,1.0,null,"times","","","","","",false,"unmapped_property","discussion",""],["oa:W2714799891","Ti-6Al-4V","normalized absorbed energy",1.5,1.3,1.7,null,"times","21 °C","","","","",false,"unmapped_property","conclusions",""],["oa:W2714799891","Ti-6Al-4V","normalized absorbed energy",1.5,1.3,1.7,null,"times","350 °C","","","","",false,"unmapped_property","conclusions",""],["oa:W2724321102","Ti-6Al-4V","void size",15.0,null,null,null,"µm","room temperature","as-built SLM","","CT scan","",false,"unmapped_property","results",""],["oa:W2727920394","Ti-5Al-5Mo-5V-3Cr","Average alpha size (µm^2)",200.0,null,null,null,"µm^2","","aged at 500°C","","","",false,"unmapped_property","conclusions",""],["oa:W2727920394","Ti-5Al-5Mo-5V-3Cr","Average alpha size (µm^2)",250.0,null,null,null,"µm^2","","aged at 600°C","","","",false,"unmapped_property","conclusions",""],["oa:W2728885375","Ti-6242-Si","X",400.0,null,null,null,"MPa","","","","","",false,"unmapped_property","conclusions",""],["oa:W2728885375","Ti-6242-Si","contrainte visqueuse",100.0,null,null,null,"MPa","room temperature","","","","",false,"unmapped_property","conclusions",""],["oa:W2728885375","Ti-6242-Si","contrainte visqueuse",100.0,null,null,null,"MPa","","","","","",false,"unmapped_property","conclusions",""],["oa:W2728885375","Ti-6242-Si","écart entre valeur expérimentale et calculée",100.0,null,null,null,"MPa","","","","","",true,"unmapped_property","conclusions",""],["oa:W2732062706","Ti6Al4V-5Cu","wear loss",0.162,null,null,null,"mm3","","","","","",false,"unmapped_property","results_discussion","It can be detected that samples Z3, Z4 and Z5 of Ti6Al4V- 5Cu alloys show the lowest percentage of wear losses of 0.162 mm3, 0.204 mm3 and 0.175 mm3 respectively; and fell between 10 % and 14 %; but interestingly showed a higher COF as compared to the substrate."],["oa:W2732062706","Ti6Al4V-5Cu","wear loss",0.204,null,null,null,"mm3","","","","","",false,"unmapped_property","results_discussion","It can be detected that samples Z3, Z4 and Z5 of Ti6Al4V- 5Cu alloys show the lowest percentage of wear losses of 0.162 mm3, 0.204 mm3 and 0.175 mm3 respectively; and fell between 10 % and 14 %; but interestingly showed a higher COF as compared to the substrate."],["oa:W2732062706","Ti6Al4V-5Cu","wear loss",0.175,null,null,null,"mm3","","","","","",false,"unmapped_property","results_discussion","It can be detected that samples Z3, Z4 and Z5 of Ti6Al4V- 5Cu alloys show the lowest percentage of wear losses of 0.162 mm3, 0.204 mm3 and 0.175 mm3 respectively; and fell between 10 % and 14 %; but interestingly showed a higher COF as compared to the substrate."],["oa:W2732062706","Ti6Al4V-3Cu","wear loss",0.236,null,null,null,"mm3","","","","","",false,"unmapped_property","results_discussion","On the other hand, sample Z2 of Ti6Al4V-3Cu alloy depicts a percentage of 15 % which is slightly higher and possesses the wear loss of 0.236 mm3."],["oa:W2732062706","Ti-6Al-4V","wear loss",0.332,null,null,null,"mm3","","","","","",false,"unmapped_property","results_discussion","The wear loss of the substrate and the laser deposited Ti6Al4V alloy are 0.332 mm3 and 0.423 mm3 respectively."],["oa:W2732062706","Ti-6Al-4V","wear loss",0.423,null,null,null,"mm3","","","","","",false,"unmapped_property","results_discussion","The wear loss of the substrate and the laser deposited Ti6Al4V alloy are 0.332 mm3 and 0.423 mm3 respectively."],["oa:W2732696779","CP-Ti Grade 2","O",0.111,null,null,null,"%","","","","","",false,"unmapped_property","methods",""],["oa:W2732696779","CP-Ti Grade 2","O",0.111,null,null,null,"%","","","","","",false,"unmapped_property","methods",""],["oa:W2732696779","CP-Ti Grade 2","O",0.1,null,null,null,"%","","","","","",false,"unmapped_property","methods",""],["oa:W2732696779","CP-Ti Grade 2","O",0.1,null,null,null,"%","","","","","",false,"unmapped_property","methods",""],["oa:W2734611303","TiAl OX 45-3","fraction of lamellar grains",36.0,null,null,null,"%","","1573 K/15 min + 1123 K/12 h","lamellar","","",false,"unmapped_property","methods","The fraction of lamellar grains increased from 26% to 36% Fig. 4."],["oa:W2734611303","TiAl OX 45-3","fraction of lamellar grains",63.0,null,null,null,"%","","1673 K/15 min + 1123 K/12 h","lamellar","","",false,"unmapped_property","methods","after 1573 K and to 63% after 1673 K."],["oa:W2734611303","","volume number density",4.4e+20,null,null,null,"m-3","","","","","",false,"unmapped_property","methods","The median particle size and volume number density were determined as 29 nm and 4.4·1020 m−3."],["oa:W2734611303","SLM","volume number density",7.4e+18,null,null,null,"m-3","","","coarse grained α2-rich","","",false,"unmapped_property","conclusions","The median particle size is 29 nm at a volume number density of 4.4·1020 m−3. • SLM produces a coarse grained α2-rich microstructure with a median dispersoid size of 82 nm at a volume number density of 7.4·1018 m−3."],["oa:W2734611303","SPS","volume number density",4.4e+20,null,null,null,"m-3","","","","","",false,"unmapped_property","conclusions","The median particle size is 29 nm at a volume number density of 4.4·1020 m−3. • SLM produces a coarse grained α2-rich microstructure with a median dispersoid size of 82 nm at a volume number density of 7.4·1018 m−3."],["oa:W2734611303","DMD processed","retained fraction of dispersoids",38.0,null,null,null,"%","","","coarse grained α2-rich","","",false,"unmapped_property","conclusions","The retained fraction of dispersoids is 38% compared to SPS material. • After DMD also a coarse grained α2-rich microstructure is formed."],["oa:W2734909461","Ti-6Al-4V","Densidade (g cm-3)",4.5,null,null,null,"gcm-3","","","","","",false,"unmapped_property","abstract",""],["oa:W2734909461","Ti-6Al-4V","Dureza medida* HV100",381.0,null,null,null,"HV100","","","","","",false,"unmapped_property","abstract",""],["oa:W2734909461","Ti-6Al-4V","Condutividade térmica a 20 °C (W m-1K-1)",6.6,null,null,null,"Wm-1K-1","20 °C","","","","",false,"unmapped_property","abstract",""],["oa:W2734909461","","perfil de microdureza",180.0,null,null,null,"µm","","","","","",false,"unmapped_property","abstract",""],["oa:W2734909461","","código de identificação",0.0,null,null,null,"","","","","","",false,"unmapped_property","abstract",""],["oa:W2734909461","","pressão do ar comprimido",0.3,null,null,null,"MPa","","","","","",false,"unmapped_property","abstract",""],["oa:W2734909461","","profundidade de dressagem",10.0,null,null,null,"µm","","","","","",false,"unmapped_property","abstract",""],["oa:W2734909461","","velocidade transversal",105.0,null,null,null,"mm/min","","","","","",false,"unmapped_property","abstract",""],["oa:W2734909461","","grau de recobrimento",3.0,null,null,null,"","","","","","",false,"unmapped_property","abstract",""],["oa:W2734909461","","ae a ser testada",10.0,null,null,null,"µm","","","","","",false,"unmapped_property","abstract",""],["oa:W2734909461","","ae a ser testada",20.0,null,null,null,"µm","","","","","",false,"unmapped_property","abstract",""],["oa:W2734909461","","comprimento de amostragem",0.8,null,null,null,"mm","","","","","",false,"unmapped_property","abstract",""],["oa:W2734909461","","comprimento de avaliação",4.0,null,null,null,"mm","","","","","",false,"unmapped_property","abstract",""],["oa:W2734909461","","número de leituras",5.0,null,null,null,"","","","","","",false,"unmapped_property","abstract",""],["oa:W2734909461","","distância entre leituras",7.0,null,null,null,"mm","","","","","",false,"unmapped_property","abstract",""],["oa:W2734909461","","tamanho de grão",0.5,null,null,null,"µm","","","","","",false,"unmapped_property","abstract",""],["oa:W2734909461",
