Repository: akhtar07/tisci-explorer

# TiSci Explorer

A read-only, static explorer for **TiSci**, an autonomous research agent for titanium alloys. TiSci reads the
titanium-alloy literature, builds a knowledge graph and a table of measured values, proposes hypotheses where the
graph has gaps, and tests them with DFT (MACE / VASP) and the ICME-lite multiscale chain.

**Live site:** https://akhtar07.github.io/tisci-explorer/

The site has seven sections:

| Section | What it shows |
|---|---|
| Overview | Corpus → graph → facts → hypotheses → verdicts, with the snapshot's counts |
| Worked example | One full loop for W in α-Ti: graph path, hypothesis, novelty check, DFT test, verdict, follow-up, DAMASK |

File: data/facts/surface_roughness.json (part 35 of 35)
["openaire:8b4581c869f399da9621c43fe983ba7d","Ti-6Al-4V","ortalama kalınlığı",20.0,null,null,null,"µm","","","","","",false,"","conclusions","Oluşan kaplama tabakasının ortalama kalınlığı 20 µm çıkmıştır [14]."],["openaire:8e059b1be758598da566810949a5a2ca","Ti-6Al-4V","Ra",2.58,null,null,0.04,"µm","","","","","",false,"","conclusions",""],["openaire:8e059b1be758598da566810949a5a2ca","Ti-6Al-4V","Rt",11.31,null,null,null,"µm","","","","","",false,"","conclusions",""],["openaire:8e059b1be758598da566810949a5a2ca","Ti-6Al-4V","Rz",9.85,null,null,null,"µm","","","","","",false,"","conclusions",""],["openaire:8e059b1be758598da566810949a5a2ca","Ti-6Al-4V","λc",2.5,null,null,null,"µm","","","","","",false,"unit_suspect","conclusions",""],["openaire:8e059b1be758598da566810949a5a2ca","Ti-6Al-4V","PSM MOYEN",1.93,null,null,0.04,"µm","","","","","",false,"unit_suspect","conclusions",""],["openaire:8e059b1be758598da566810949a5a2ca","Ti-6Al-4V","Ra",0.56,null,null,null,"µm","","","","","",false,"","conclusions",""],["openaire:8e059b1be758598da566810949a5a2ca","Ti-6Al-4V","Rt",3.854,null,null,null,"µm","","","","","",false,"","conclusions",""],["openaire:8e059b1be758598da566810949a5a2ca","Ti-6Al-4V","Rz",1.413,null,null,null,"µm","","","","","",false,"","conclusions",""],["openaire:8e059b1be758598da566810949a5a2ca","Ti-6Al-4V","λc",0.8,null,null,null,"µm","","","","","",false,"unit_suspect","conclusions",""],["openaire:8e059b1be758598da566810949a5a2ca","Ti-6Al-4V","RSM MOYEN",0.371,null,null,0.13,"µm","","","","","",false,"unit_suspect","conclusions",""],["openaire:8e059b1be758598da566810949a5a2ca","Ti-6Al-4V","PSM MOYEN",1.938,null,null,null,"µm","","","","","",false,"unit_suspect","conclusions",""],["openaire:955ee039c744ff40f4180defc1c46a2f","Ti-6Al-4V","initial average surface roughness",0.48,null,null,0.07,"µm","","","","","",false,"","methods",""],["openaire:955ee039c744ff40f4180defc1c46a2f","Ti-6Al-4V","initial average surface roughness",0.31,null,null,0.05,"µm","","","","","",false,"","methods",""],["openaire:955ee039c744ff40f4180defc1c46a2f","Ti-6Al-4V","Ra,i",0.02,null,null,0.004,"µm","","","","","",false,"","results_discussion",""],["openaire:955ee039c744ff40f4180defc1c46a2f","Ti-6Al-4V","Ra,f",0.13,null,null,0.01,"µm","","","","","",false,"","results_discussion",""],["openaire:955ee039c744ff40f4180defc1c46a2f","Ti-6Al-4V","Ra,i",0.89,null,null,0.17,"µm","","","","","",false,"","results_discussion",""],["openaire:955ee039c744ff40f4180defc1c46a2f","Ti-6Al-4V","Ra,f",0.13,null,null,null,"µm","","","","","",false,"","results_discussion",""],["openaire:955ee039c744ff40f4180defc1c46a2f","Ti-6Al-4V","Ra,f",0.13,null,null,null,"µm","","","","","",false,"","results_discussion",""],["openaire:955ee039c744ff40f4180defc1c46a2f","Ti-6Al-4V","Ra,f",0.14,null,null,null,"µm","","","","","",false,"","results_discussion",""],["openaire:955ee039c744ff40f4180defc1c46a2f","Ti-6Al-4V","Ra,f",0.13,null,null,0.01,"µm","","","","","",false,"","results_discussion",""],["openaire:955ee039c744ff40f4180defc1c46a2f","Ti-6Al-4V","Ra,lim",0.13,0.13,0.13,null,"µm","","as-built SLM","","","",false,"","results_discussion",""],["openaire:955ee039c744ff40f4180defc1c46a2f","Ti-6Al-4V","Ra,lim",0.14,0.14,0.14,null,"µm","","as-built SLM","","","",false,"","results_discussion",""],["openaire:955ee039c744ff40f4180defc1c46a2f","Ti-6Al-4V","Ra,f",0.12,0.12,0.12,0.01,"µm","","as-built SLM","","","",false,"","results_discussion",""],["openaire:955ee039c744ff40f4180defc1c46a2f","Ti-6Al-4V","Ra,f",0.13,0.13,0.13,0.01,"µm","","as-built SLM","","","",false,"","results_discussion",""],["openaire:955ee039c744ff40f4180defc1c46a2f","Ti-6Al-4V","Ra,i",0.89,0.89,0.89,0.17,"µm","","as-built SLM","","","",false,"","results_discussion",""],["openaire:955ee039c744ff40f4180defc1c46a2f","Ti-6Al-4V","Ra,i",0.48,0.48,0.48,0.07,"µm","","as-built SLM","","","",false,"","results_discussion",""],["openaire:955ee039c744ff40f4180defc1c46a2f","Ti-6Al-4V","Ra,i",0.02,0.02,0.02,0.004,"µm","","as-built SLM","","","",false,"","results_discussion",""],["openaire:955ee039c744ff40f4180defc1c46a2f","Ti-6Al-4V","Ra,i",0.31,0.31,0.31,0.05,"µm","","as-built SLM","","","",false,"","results_discussion",""],["openaire:955ee039c744ff40f4180defc1c46a2f","Ti-6Al-4V","Ra,lim",0.13,0.13,0.13,null,"µm","","as-built SLM","","","",false,"","results_discussion",""],["openaire:955ee039c744ff40f4180defc1c46a2f","Ti-6Al-4V","Ra,lim",0.18,0.18,0.18,null,"µm","","as-built SLM","","","",false,"","results_discussion",""],["openaire:955ee039c744ff40f4180defc1c46a2f","Ti-6Al-4V","average roughness",1.11,1.11,1.11,null,"µm","","shot-peened","","","",false,"","results_discussion",""],["openaire:955ee039c744ff40f4180defc1c46a2f","Ti-6Al-4V","average roughness",1.35,1.35,1.35,null,"µm","","shot-peened","","","",false,"","results_discussion",""],["openaire:955ee039c744ff40f4180defc1c46a2f","Ti-6Al-4V","Ra,lim",570.0,null,null,null,"MPa","","","","","",false,"unit_mismatch","results_discussion",""],["openaire:955ee039c744ff40f4180defc1c46a2f","Ti-6Al-4V","Ra",0.1,null,null,null,"µm","","","","","",false,"","conclusions",""],["openaire:955ee039c744ff40f4180defc1c46a2f","Ti-6Al-4V","Ra",0.11,null,null,null,"µm","","","","","",false,"","abstract",""],["openaire:955ee039c744ff40f4180defc1c46a2f","Ti-6Al-4V","Ra",0.7,null,null,null,"µm","","","","","",false,"","abstract",""],["openaire:955ee039c744ff40f4180defc1c46a2f","Ti-6Al-4V","Ra",0.05,null,null,null,"µm","","","","","",false,"","abstract",""],["openaire:955ee039c744ff40f4180defc1c46a2f","Ti-6Al-4V","roughness",1.0,1.0,1.0,null,"µm","","","equiaxed α","","",false,"","results",""],["openaire:955ee039c744ff40f4180defc1c46a2f","Ti-6Al-4V","roughness",0.6,0.6,0.6,null,"µm","","","equiaxed α","","",false,"","results",""],["openaire:955ee039c744ff40f4180defc1c46a2f","Ti-6Al-4V","Ra",0.11,null,null,null,"µm","","","","","",false,"","results",""],["openaire:955ee039c744ff40f4180defc1c46a2f","Ti-6Al-4V","Rv",0.37,null,null,null,"µm","","","","","",false,"","results",""],["openaire:955ee039c744ff40f4180defc1c46a2f","Ti-6Al-4V","Rt",0.96,null,null,null,"µm","","","","","",false,"","results",""],["openaire:955ee039c744ff40f4180defc1c46a2f","Ti-6Al-4V","Ra",0.96,null,null,null,"µm","","","","","",false,"","results",""],["openaire:955ee039c744ff40f4180defc1c46a2f","Ti-6Al-4V","Rv",2.8,null,null,null,"µm","","","","","",false,"","results",""],["openaire:955ee039c744ff40f4180defc1c46a2f","Ti-6Al-4V","Rt",7.0,null,null,null,"µm","","","","","",false,"","results",""],["openaire:955ee039c744ff40f4180defc1c46a2f","Ti-6Al-4V","Ra",0.05,null,null,null,"µm","","shot-peened + vibratory finishing","","","",false,"","results",""],["openaire:955ee039c744ff40f4180defc1c46a2f","Ti-6Al-4V","Ra",0.96,null,null,null,"µm","","","","","",false,"","discussion",""],["openaire:955ee039c744ff40f4180defc1c46a2f","Ti-6Al-4V","Ra",0.05,null,null,null,"µm","","","","","",false,"","discussion",""],["openaire:955ee039c744ff40f4180defc1c46a2f","Ti-6Al-4V","Ra",0.11,null,null,null,"µm","","","","","",false,"","conclusions",""],["openaire:955ee039c744ff40f4180defc1c46a2f","Ti-6Al-4V","surface finish",33.0,null,null,null,"µm","","","","","",false,"","conclusions",""],["openaire:955ee039c744ff40f4180defc1c46a2f","Ti-6Al-4V","Ra",0.05,null,null,null,"µm","","","","","",false,"","conclusions",""],["openaire:955ee039c744ff40f4180defc1c46a2f","Ti-6Al-4V","initial average surface roughness",0.89,null,null,0.17,"µm","","","","","",false,"","methods",""],["openaire:955ee039c744ff40f4180defc1c46a2f","Ti-6Al-4V","surface roughness",0.1,null,null,null,"µm","","","","","",false,"","abstract",""],["openaire:955ee039c744ff40f4180defc1c46a2f","Ti-6Al-4V","initial average surface roughness",0.02,null,null,0.004,"µm","","","","","",false,"","methods",""],["openaire:a18fb5797da6f502999a10f96c9ff687","Ti-42Nb","10-point height roughness parameter, 𝑅𝑧",1.1,null,null,null,"µm","","polished","","","",false,"","methods",""],["openaire:a9594333d48720fba9ceb27e74683417","Ti-6Al-4V","Ra",1.79,null,null,null,"µm","","tavlanmış","","","",false,"","conclusions","Tablo 9.3 Ortalama yüzey pürüzlülük değerleri Kesme koşulu V= 100 m/dak, f= 0.2 mm/dev V= 100 m/dak, f= 0.1 mm/dev V= 50 m/dak, f= 0.1 mm/dev Tavlanmış Ra (µm) 1,79 0,60 1,84 Su verilmiş Ra (µm) 1,84 0,67 0,75 Su verilmiş ve Yaşlandırılmış Ra (µm) 1,62 0,66 1,08"],["openaire:a9594333d48720fba9ceb27e74683417","Ti-6Al-4V","Ra",1.62,null,null,null,"µm","","su verilmiş ve yaşlandırılmış","","","",false,"","conclusions","Tablo 9.3 Ortalama yüzey pürüzlülük değerleri Kesme koşulu V= 100 m/dak, f= 0.2 mm/dev V= 100 m/dak, f= 0.1 mm/dev V= 50 m/dak, f= 0.1 mm/dev Tavlanmış Ra (µm) 1,79 0,60 1,84 Su verilmiş Ra (µm) 1,84 0,67 0,75 Su verilmiş ve Yaşlandırılmış Ra (µm) 1,62 0,66 1,08"],["openaire:a9594333d48720fba9ceb27e74683417","Ti-6Al-4V","Ra değerleri",0.8,null,null,null,"µm","","","","","",false,"unit_suspect","conclusions","Bu ölçümler sırasında 0,8 mm ölçme boyu esas alınmış ve Ra değerleri kaydedilmiştir."],["openaire:a9594333d48720fba9ceb27e74683417","Ti-6Al-4V","Ra",1.84,null,null,null,"µm","","su verilmiş","","","",false,"","conclusions","Tablo 9.3 Ortalama yüzey pürüzlülük değerleri Kesme koşulu V= 100 m/dak, f= 0.2 mm/dev V= 100 m/dak, f= 0.1 mm/dev V= 50 m/dak, f= 0.1 mm/dev Tavlanmış Ra (µm) 1,79 0,60 1,84 Su verilmiş Ra (µm) 1,84 0,67 0,75 Su verilmiş ve Yaşlandırılmış Ra (µm) 1,62 0,66 1,08"],["openaire:a9594333d48720fba9ceb27e74683417","Ti-6Al-4V","Ra",0.67,null,null,null,"µm","","su verilmiş","","","",false,"","conclusions","Tablo 9.3 Ortalama yüzey pürüzlülük değerleri Kesme koşulu V= 100 m/dak, f= 0.2 mm/dev V= 100 m/dak, f= 0.1 mm/dev V= 50 m/dak, f= 0.1 mm/dev Tavlanmış Ra (µm) 1,79 0,60 1,84 Su verilmiş Ra (µm) 1,84 0,67 0,75 Su verilmiş ve Yaşlandırılmış Ra (µm) 1,62 0,66 1,08"],["openaire:a9594333d48720fba9ceb27e74683417","Ti-6Al-4V","Ra",0.66,null,null,null,"µm","","su verilmiş ve yaşlandırılmış","","","",false,"","conclusions","Tablo 9.3 Ortalama yüzey pürüzlülük değerleri Kesme koşulu V= 100 m/dak, f= 0.2 mm/dev V= 100 m/dak, f= 0.1 mm/dev V= 50 m/dak, f= 0.1 mm/dev Tavlanmış Ra (µm) 1,79 0,60 1,84 Su verilmiş Ra (µm) 1,84 0,67 0,75 Su verilmiş ve Yaşlandırılmış Ra (µm) 1,62 0,66 1,08"],["openaire:a9594333d48720fba9ceb27e74683417","Ti-6Al-4V","Ra",1.84,null,null,null,"µm","","tavlanmış","","","",false,"","conclusions","Tablo 9.3 Ortalama yüzey pürüzlülük değerleri Kesme koşulu V= 100 m/dak, f= 0.2 mm/dev V= 100 m/dak, f= 0.1 mm/dev V= 50 m/dak, f= 0.1 mm/dev Tavlanmış Ra (µm) 1,79 0,60 1,84 Su verilmiş Ra (µm) 1,84 0,67 0,75 Su verilmiş ve Yaşlandırılmış Ra (µm) 1,62 0,66 1,08"],["openaire:a9594333d48720fba9ceb27e74683417","Ti-6Al-4V","Ra",0.75,null,null,null,"µm","","su verilmiş","","","",false,"","conclusions","Tablo 9.3 Ortalama yüzey pürüzlülük değerleri Kesme koşulu V= 100 m/dak, f= 0.2 mm/dev V= 100 m/dak, f= 0.1 mm/dev V= 50 m/dak, f= 0.1 mm/dev Tavlanmış Ra (µm) 1,79 0,60 1,84 Su verilmiş Ra (µm) 1,84 0,67 0,75 Su verilmiş ve Yaşlandırılmış Ra (µm) 1,62 0,66 1,08"],["openaire:a9594333d48720fba9ceb27e74683417","Ti-6Al-4V","Ra",1.08,null,null,null,"µm","","su verilmiş ve yaşlandırılmış","","","",false,"","conclusions","Tablo 9.3 Ortalama yüzey pürüzlülük değerleri Kesme koşulu V= 100 m/dak, f= 0.2 mm/dev V= 100 m/dak, f= 0.1 mm/dev V= 50 m/dak, f= 0.1 mm/dev Tavlanmış Ra (µm) 1,79 0,60 1,84 Su verilmiş Ra (µm) 1,84 0,67 0,75 Su verilmiş ve Yaşlandırılmış Ra (µm) 1,62 0,66 1,08"],["openaire:a9594333d48720fba9ceb27e74683417","Ti-6Al-4V","Ra",0.6,null,null,null,"µm","","tavlanmış","","","",false,"","conclusions","Tablo 9.3 Ortalama yüzey pürüzlülük değerleri Kesme koşulu V= 100 m/dak, f= 0.2 mm/dev V= 100 m/dak, f= 0.1 mm/dev V= 50 m/dak, f= 0.1 mm/dev Tavlanmış Ra (µm) 1,79 0,60 1,84 Su verilmiş Ra (µm) 1,84 0,67 0,75 Su verilmiş ve Yaşlandırılmış Ra (µm) 1,62 0,66 1,08"],["openaire:b212e933040b5a335975c0c4a40caf7b","Ti-6Al-7Nb","average roughness",0.5,null,null,null,"µm","","","","","",false,"","results_discussion",""],["openaire:b212e933040b5a335975c0c4a40caf7b","Ti-6Al-7Nb","average roughness",0.7,null,null,null,"µm","","","","","",false,"","results_discussion",""],["openaire:b893e00620770a613d5d86accafb6ca5","Ti-6Al-4V","yüzey kalitesi",0.05,null,null,null,"µm","","","","","",false,"","conclusions",""],["openaire:b893e00620770a613d5d86accafb6ca5","Ti-6Al-4V","sürtünme katsayısı",0.33,null,null,null,"","500 °C","","","","",false,"unit_missing","conclusions",""],["openaire:b893e00620770a613d5d86accafb6ca5","Ti-6Al-4V","yüzey kalitesi",0.06,null,null,null,"µm","","oxidized 2 h","","","",false,"","conclusions",""],["openaire:b893e00620770a613d5d86accafb6ca5","Ti-6Al-4V","sürtünme katsayısı",0.4,null,null,null,"","400 °C","","","","",false,"unit_missing","conclusions",""],["openaire:b93441245325c152abe51fae1cb44913","","arithmetic mean roughness (Ra)",9.0,9.0,9.0,0.15,"µm","room temperature","as-built SLM","","stylus profilometer","",false,"","results_discussion",""],["openaire:b93441245325c152abe51fae1cb44913","A356","Ra = 19.5 ± 1.7 μm",19.5,null,null,1.7,"µm","","","","","",false,"","results_discussion",""],["openaire:b93441245325c152abe51fae1cb44913","A356","Ra = 2.7 ± 0.4 μm",2.7,null,null,0.4,"µm","","","","","",false,"","results_discussion",""],["openaire:b93441245325c152abe51fae1cb44913","A357","Ra = 8.5 – 10 μm",9.25,8.5,10.0,null,"µm","","remolten","","","",false,"","results_discussion",""],["openaire:b93441245325c152abe51fae1cb44913","A356","Rz = 91.9 ± 9.1 μm",91.9,null,null,9.1,"µm","","","","","",false,"","results_discussion",""],["openaire:bc465d11f6623612054495d6451b17e5","Ti-6Al-4V","yüzey pürüzlülüğü",20.0,null,null,null,"µm","","as-built SLM","","","",false,"","abstract",""],["openaire:bec54df4eee95125141dc2a6bc05aee8","Ti-6Al-4V","Sa pürüzlülük değerleri",11.0,8.0,14.0,null,"µm","","","","","",false,"","abstract",""],["openaire:bec54df4eee95125141dc2a6bc05aee8","Ti-6Al-4V","yüzey pürüzlülüğü (Ra)",0.2603,null,null,null,"µm","","as-built EBM","","","",false,"","abstract",""],["openaire:bec54df4eee95125141dc2a6bc05aee8","Ti-6Al-4V","yüzey pürüzlülük değerlerinin",0.0,0.0,0.0,null,"","","HT-1: 950 °C/1H/Su-ile-soğutma, HT-2: 1050 °C/1H/Su-ile-soğutma","","","",false,"unit_missing","abstract",""],["openaire:bec54df4eee95125141dc2a6bc05aee8","Ti-6Al-4V","Ortalama Yüzey Pürüzlülügü, Ra (µm)",0.5,0.0,1.0,null,"µm","","","","","",false,"","abstract",""],["openaire:bec54df4eee95125141dc2a6bc05aee8","Ti-6Al-4V","yüzey pürüzlülük değerlerinin",0.0,0.0,0.0,null,"","","HT-1: 950 °C/1H/Su-ile-soğutma","","","",false,"unit_missing","abstract",""],["openaire:bec54df4eee95125141dc2a6bc05aee8","Ti-6Al-4V","yüzey pürüzlülüğü",34.0,29.0,39.0,null,"µm","","","lamellar","","",false,"","abstract",""],["openaire:bec54df4eee95125141dc2a6bc05aee8","Ti-6Al-4V","yüzey pürüzlülüğü",1.0,null,null,null,"µm","","","","","",false,"","abstract",""],["openaire:bec54df4eee95125141dc2a6bc05aee8","Ti-6Al-4V","yüzey pürüzlülüğü",3.5,2.0,5.0,null,"µm","","","lamellar","","",false,"","abstract",""],["openaire:bec54df4eee95125141dc2a6bc05aee8","Ti-6Al-4V","yüzey pürüzlülüğü",6.75,4.0,9.5,null,"µm","","","lamellar","","",false,"","abstract",""],["openaire:bec54df4eee95125141dc2a6bc05aee8","Ti-6Al-4V","Yüzey pürüzlülük değerleri",7.5,5.0,10.0,null,"µm","","","","","",false,"","abstract",""],["openaire:d64597d73deb9a640870727042828099","Ti-6Al-4V","Ra",0.01,null,null,null,"µm","","","","","",false,"","abstract","Hironobu Koseki ve arkadaşları Staphylococcus epidermidis RP62A ile Co-Cr-Mo, Ti-6Al-4V ve cp-Ti gibi farklı malzemeler üzerinde yaptıkları çalışmada numuneler üzerinde biyofilm oluşumunda yüzey pürüzlülüğünün oluşturacağı tutarsızlıkları ortadan kaldırma için malzemeleri parlatmaya tabi tutarak ortalama pürüzlülük değerlerini Ra<0,01 µm seviyesine getirmişlerdir."],["openaire:d64597d73deb9a640870727042828099","Ti-6Al-4V","Ra",0.01,null,null,null,"µm","","","","","",false,"","abstract","Bunun nedenini ise Ra değerinin 0.01 µm’un altında olması ile ilişkilendirmişlerdir."],["openaire:d64597d73deb9a640870727042828099","Ti-6Al-4V","Ra",0.078,null,null,null,"µm","","un-nitrided","","","",false,"","abstract","Staphylococcus aureus ATCC 25923 ile yapılan bu çalışmada ise ortalama pürüzlülük değeri Ra= 0,078 µm olan nitrürlenmemiş Ti-6Al-4V alaşım ile ortalama pürüzlülük değeri Ra= 0,93 µm olan nitrürlenmiş Ti-6Al-4V alaşımın 4 saat inkübasyon süresi sonunda Biyofilm Kapsamı Oranlarının (BCR) sırasıyla %37,5 ve %34,5 olduğu görülmüştür."],["openaire:d64597d73deb9a640870727042828099","Ti-6Al-4V","Ra",0.93,null,null,null,"µm","","nitrided","","","",false,"","abstract","Staphylococcus aureus ATCC 25923 ile yapılan bu çalışmada ise ortalama pürüzlülük değeri Ra= 0,078 µm olan nitrürlenmemiş Ti-6Al-4V alaşım ile ortalama pürüzlülük değeri Ra= 0,93 µm olan nitrürlenmiş Ti-6Al-4V alaşımın 4 saat inkübasyon süresi sonunda Biyofilm Kapsamı Oranlarının (BCR) sırasıyla %37,5 ve %34,5 olduğu görülmüştür."],["openaire:e1f37262dd0af3fcb6553fe8f8a3451b","Ti-6Al-4V","rugosité moyenne Ra",10.0,10.0,15.0,null,"µm","","","","","",false,"","conclusions",""],["openaire:e1f37262dd0af3fcb6553fe8f8a3451b","titane","rugosité non filtrées minimales",2.5,2.5,2.5,null,"µm","","conditions optimisées","","","",false,"","conclusions",""],["openaire:e1f37262dd0af3fcb6553fe8f8a3451b","titane","rugosité non filtrées minimales",7.0,7.0,7.0,null,"µm","","conditions optimisées","","","",false,"","conclusions",""],["openaire:e1f37262dd0af3fcb6553fe8f8a3451b","Ti-6Al-4V","rugosités non filtrées",7.0,7.0,7.0,null,"µm","","optimisation paramétrique","","","",false,"","conclusions",""],["openaire:e1f37262dd0af3fcb6553fe8f8a3451b","Ti-6Al-4V","rugosités non filtrées",19.0,19.0,19.0,null,"µm","","optimisation paramétrique","","","",false,"","conclusions",""],["openaire:e1f37262dd0af3fcb6553fe8f8a3451b","Ti-6Al-4V","Ra",4.0,4.0,4.0,null,"µm","","dc=0.84 - P=600 W","","","",false,"","conclusions",""],["openaire:e3fbe7fb2f1a235e6e217c3ac5012257","Ti-6Al-4V","ortalama yüzey pürüzlülüğü Ra",0.06,null,null,null,"µm","","plasma nitrided 4 h","","","",false,"","abstract","Plazma nitrürlenmiş numunelerin ortalama yüzey pürüzlülüğü değerleri Numuneler Ortalama yüzey pürüzlülüğü Ra (µm) 4 saat nitrürlenmiş 0.060 8 saat nitrürlenmiş 0.112 12 saat nitrürlenmiş 0.160 Sertlik (HV0.01)"],["openaire:e3fbe7fb2f1a235e6e217c3ac5012257","Ti-6Al-4V","ortalama yüzey pürüzlülüğü Ra",0.112,null,null,null,"µm","","plasma nitrided 8 h","","","",false,"","abstract","Plazma nitrürlenmiş numunelerin ortalama yüzey pürüzlülüğü değerleri Numuneler Ortalama yüzey pürüzlülüğü Ra (µm) 4 saat nitrürlenmiş 0.060 8 saat nitrürlenmiş 0.112 12 saat nitrürlenmiş 0.160 Sertlik (HV0.01)"],["openaire:e3fbe7fb2f1a235e6e217c3ac5012257","Ti-6Al-4V","ortalama yüzey pürüzlülüğü Ra",0.16,null,null,null,"µm","","plasma nitrided 12 h","","","",false,"","abstract","Plazma nitrürlenmiş numunelerin ortalama yüzey pürüzlülüğü değerleri Numuneler Ortalama yüzey pürüzlülüğü Ra (µm) 4 saat nitrürlenmiş 0.060 8 saat nitrürlenmiş 0.112 12 saat nitrürlenmiş 0.160 Sertlik (HV0.01)"],["openaire:e81761aefb449ded53444460be41cef9","Ti-22Nb","Ra",0.3,null,null,null,"µm","","","","","",false,"","results",""],["openaire:e81761aefb449ded53444460be41cef9","Ti-22Nb","Ra",15.26,null,null,null,"µm","","","","","",false,"","results",""],["openaire:e81761aefb449ded53444460be41cef9","CP-Ti (MIM-BIO)","Ra",6.3,null,null,null,"µm","","","","","",false,"","results",""],["openaire:e81761aefb449ded53444460be41cef9","CP-Ti (MIM-BIO)","Rz",262.89,null,null,null,"µm","","","","","",false,"out_of_range","results",""],["openaire:e81761aefb449ded53444460be41cef9","Ti-22Nb","Rz",268.96,null,null,null,"µm","","","","","",false,"out_of_range","results",""],["openaire:e81761aefb449ded53444460be41cef9","Ti-22Nb","Rz",6.48,null,null,null,"µm","","","","","",false,"","results",""],["openaire:e81761aefb449ded53444460be41cef9","Ti-22Nb","maximum peak height",6.5,null,null,null,"µm","","","","","",false,"","results",""],["openaire:e81761aefb449ded53444460be41cef9","CP-Ti (MIM-BIO)","amplitude",263.0,null,null,null,"µm","","","","","",false,"out_of_range","results",""],["openaire:e81761aefb449ded53444460be41cef9","Ti-22Nb","amplitude",269.0,null,null,null,"µm","","","","","",false,"out_of_range","results",""],["openaire:e81761aefb449ded53444460be41cef9","Ti-22Nb","roughness",0.0,null,null,null,"","","as produced","","","",false,"unit_missing","discussion",""],["openaire:ed654c3c0d5522224878d28f190d7629","TiMMC","surface roughness",2.08,null,null,null,"µm","","","","","",false,"","results_discussion",""],["openaire:ed654c3c0d5522224878d28f190d7629","Ti alloy","surface roughness",2.04,null,null,null,"µm","","","","","",false,"","results_discussion",""],["openaire:ed654c3c0d5522224878d28f190d7629","TiMMC","Ra",2.24,null,null,null,"µm","","","","","",false,"","results_discussion",""],["openaire:ed654c3c0d5522224878d28f190d7629","TiMMC","Ra",2.05,null,null,null,"µm","","","","","",false,"","results_discussion",""],["openaire:ed654c3c0d5522224878d28f190d7629","Ti alloy","Ra",2.27,null,null,null,"µm","","","","","",false,"","results_discussion",""],["openaire:ed654c3c0d5522224878d28f190d7629","Ti alloy","Ra",2.46,null,null,null,"µm","","","","","",false,"","results_discussion",""],["openaire:ee308c42068e21916fc51e86096d4497","TiMMC","Ra",0.11,null,null,null,"µm","","","","","",false,"","results_discussion",""],["openaire:f0e309296b66529fd6633774f494c876","Ti-6Al-4V","Ra",4.96,null,null,null,"µm","","","","","",false,"unit_suspect","results",""],["openaire:f0e309296b66529fd6633774f494c876","Ti-6Al-4V","Rz",0.2605,null,null,null,"µm","","","","","",false,"","results",""],["openaire:f0e309296b66529fd6633774f494c876","Ti-6Al-4V","mean Ra",0.65,null,null,0.07,"µm","","as-built SLM","","Student t-test","",false,"","results",""],["openaire:f0e309296b66529fd6633774f494c876","Ti-6Al-4V","mean Sa",0.65,null,null,0.07,"µm","","as-built SLM","","Student t-test","",false,"","results",""],["openaire:f0e309296b66529fd6633774f494c876","Ti-6Al-4V","roughness",7.57,7.57,7.57,0.32,"µm","","","","","",false,"","discussion",""],["openaire:f0e309296b66529fd6633774f494c876","Ti-6Al-4V","roughness",0.39,0.39,0.39,0.01,"µm","","","","","",false,"","discussion",""],["openaire:f0e309296b66529fd6633774f494c876","Ti-6Al-4V","roughness",0.2,0.2,0.2,null,"µm","","","","","",false,"","discussion",""],["openaire:f0e309296b66529fd6633774f494c876","Ti-6Al-4V","mean Sa",11.0,null,null,1.76,"µm","","as-built SLM","","Student t-test","",false,"","results",""],["openaire:f0e309296b66529fd6633774f494c876","Ti-6Al-4V","Ra",2.0,null,null,null,"µm","","","","","",false,"","results",""],["openaire:f0e309296b66529fd6633774f494c876","Ti-6Al-4V","Ra",0.0,null,null,null,"","","","","","",false,"unit_missing","results",""],["openaire:f0e309296b66529fd6633774f494c876","Ti-6Al-4V","Ra",0.0,null,null,null,"","","","","","",false,"unit_missing","results",""],["openaire:f0e309296b66529fd6633774f494c876","Ti-6Al-4V","Ra",0.06,0.04,0.08,null,"µm","","","","AFM","",false,"","results",""],["openaire:f0e309296b66529fd6633774f494c876","Ti-6Al-4V","Ra",0.0458,null,null,null,"µm","","","","","",false,"","results",""],["openaire:f0e309296b66529fd6633774f494c876","Ti-6Al-4V","Ra",0.0408,null,null,null,"µm","","","","","",false,"","results",""],["openaire:f0e309296b66529fd6633774f494c876","Ti-6Al-4V","Ra",0.0558,null,null,null,"µm","","","","","",false,"","results",""],["openaire:f0e309296b66529fd6633774f494c876","Ti-6Al-4V","Ra",0.0481,0.0416,0.0547,null,"µm","","","","","",false,"","results",""],["openaire:f0e309296b66529fd6633774f494c876","Ti-6Al-4V","Ra",0.076,null,null,null,"µm","","","","","",false,"","results",""],["openaire:f0e309296b66529fd6633774f494c876","Ti-6Al-4V","Ra",0.2,null,null,null,"µm","","","","","",false,"","results",""],["openaire:f0e309296b66529fd6633774f494c876","Ti-6Al-4V","Ra",0.0278,null,null,null,"µm","","","","","",false,"","results",""],["openaire:f0e309296b66529fd6633774f494c876","Ti-6Al-4V","mean Ra",11.0,null,null,1.76,"µm","","as-built SLM","","Student t-test","",false,"","results",""],["openaire:fcfa293fc216ee079e57d9547e84db7b","Ti-6Al-4V","surépaisseur",300.0,null,null,null,"µm","","","","","",false,"out_of_range","conclusions",""],["zenodo:1340615","Ti-6Al-4V","Mean Roughness",4.09,null,null,null,"µm","","","","","",false,"","results_discussion","TABLE II MEAN ROUGHNESS OF TITANIUM SURFACE AGAINST LASER FLUENCE Laser fluence (J/cm2) Mean Roughness (μm) Untreated Surface 0.309 4.09 1.19 4.54 1.43 5 1.63 5.45 1.72"],["zenodo:1340615","Ti-6Al-4V","Mean Roughness",4.54,null,null,null,"µm","","","","","",false,"","results_discussion","TABLE II MEAN ROUGHNESS OF TITANIUM SURFACE AGAINST LASER FLUENCE Laser fluence (J/cm2) Mean Roughness (μm) Untreated Surface 0.309 4.09 1.19 4.54 1.43 5 1.63 5.45 1.72"],["zenodo:1340615","Ti-6Al-4V","Mean Roughness",5.0,null,null,null,"µm","","","","","",false,"","results_discussion","TABLE II MEAN ROUGHNESS OF TITANIUM SURFACE AGAINST LASER FLUENCE Laser fluence (J/cm2) Mean Roughness (μm) Untreated Surface 0.309 4.09 1.19 4.54 1.43 5 1.63 5.45 1.72"],["zenodo:1340615","Ti-6Al-4V","Mean Roughness",5.45,null,null,null,"µm","","","","","",false,"","results_discussion","TABLE II MEAN ROUGHNESS OF TITANIUM SURFACE AGAINST LASER FLUENCE Laser fluence (J/cm2) Mean Roughness (μm) Untreated Surface 0.309 4.09 1.19 4.54 1.43 5 1.63 5.45 1.72"],["zenodo:15413319","","Change of Average surface roughness (nm)",0.8,null,null,null,"µm","","","","","",false,"","results_discussion","B-1 B-2 5Pm (a’) (b’) (c’) Slip bands TiB cracking (a) (b) (c) TiB A B 0 10 20 30 0 1 2 3 4 5 6 7 8 0 200 400 600 800 1000 1200 1400 1600 Stress (MPa) Applied Strain, ec (%) Change of Average surface roughness (nm) 0 10 20 30 0 1 2 3 4 5 6 7 8 0 200 400 600 800 1000 1200 1400 1600 0 200 400 600 800 1000 1200 1400 1600 Stress (MPa) Applied Strain, ec (%) Change of Average surface roughness (nm) B-2 B-1 Whole Region Figure 5 Change of surface roughness at the different regions as a function of app"],["zenodo:15413319","","Change of Average surface roughness (nm)",0.0,null,null,null,"µm","","","","","",false,"out_of_range","results_discussion","B-1 B-2 5Pm (a’) (b’) (c’) Slip bands TiB cracking (a) (b) (c) TiB A B 0 10 20 30 0 1 2 3 4 5 6 7 8 0 200 400 600 800 1000 1200 1400 1600 Stress (MPa) Applied Strain, ec (%) Change of Average surface roughness (nm) 0 10 20 30 0 1 2 3 4 5 6 7 8 0 200 400 600 800 1000 1200 1400 1600 0 200 400 600 800 1000 1200 1400 1600 Stress (MPa) Applied Strain, ec (%) Change of Average surface roughness (nm) B-2 B-1 Whole Region Figure 5 Change of surface roughness at the different regions as a function of app"],["zenodo:15413319","","Change of Average surface roughness (nm)",0.2,null,null,null,"µm","","","","","",false,"","results_discussion","B-1 B-2 5Pm (a’) (b’) (c’) Slip bands TiB cracking (a) (b) (c) TiB A B 0 10 20 30 0 1 2 3 4 5 6 7 8 0 200 400 600 800 1000 1200 1400 1600 Stress (MPa) Applied Strain, ec (%) Change of Average surface roughness (nm) 0 10 20 30 0 1 2 3 4 5 6 7 8 0 200 400 600 800 1000 1200 1400 1600 0 200 400 600 800 1000 1200 1400 1600 Stress (MPa) Applied Strain, ec (%) Change of Average surface roughness (nm) B-2 B-1 Whole Region Figure 5 Change of surface roughness at the different regions as a function of app"],["zenodo:15413319","","Change of Average surface roughness (nm)",0.4,null,null,null,"µm","","","","","",false,"","results_discussion","B-1 B-2 5Pm (a’) (b’) (c’) Slip bands TiB cracking (a) (b) (c) TiB A B 0 10 20 30 0 1 2 3 4 5 6 7 8 0 200 400 600 800 1000 1200 1400 1600 Stress (MPa) Applied Strain, ec (%) Change of Average surface roughness (nm) 0 10 20 30 0 1 2 3 4 5 6 7 8 0 200 400 600 800 1000 1200 1400 1600 0 200 400 600 800 1000 1200 1400 1600 Stress (MPa) Applied Strain, ec (%) Change of Average surface roughness (nm) B-2 B-1 Whole Region Figure 5 Change of surface roughness at the different regions as a function of app"],["zenodo:15413319","","Change of Average surface roughness (nm)",0.6,null,null,null,"µm","","","","","",false,"","results_discussion","B-1 B-2 5Pm (a’) (b’) (c’) Slip bands TiB cracking (a) (b) (c) TiB A B 0 10 20 30 0 1 2 3 4 5 6 7 8 0 200 400 600 800 1000 1200 1400 1600 Stress (MPa) Applied Strain, ec (%) Change of Average surface roughness (nm) 0 10 20 30 0 1 2 3 4 5 6 7 8 0 200 400 600 800 1000 1200 1400 1600 0 200 400 600 800 1000 1200 1400 1600 Stress (MPa) Applied Strain, ec (%) Change of Average surface roughness (nm) B-2 B-1 Whole Region Figure 5 Change of surface roughness at the different regions as a function of app"],["zenodo:15413319","","Change of Average surface roughness (nm)",1.0,null,null,null,"µm","","","","","",false,"","results_discussion","B-1 B-2 5Pm (a’) (b’) (c’) Slip bands TiB cracking (a) (b) (c) TiB A B 0 10 20 30 0 1 2 3 4 5 6 7 8 0 200 400 600 800 1000 1200 1400 1600 Stress (MPa) Applied Strain, ec (%) Change of Average surface roughness (nm) 0 10 20 30 0 1 2 3 4 5 6 7 8 0 200 400 600 800 1000 1200 1400 1600 0 200 400 600 800 1000 1200 1400 1600 Stress (MPa) Applied Strain, ec (%) Change of Average surface roughness (nm) B-2 B-1 Whole Region Figure 5 Change of surface roughness at the different regions as a function of app"],["zenodo:15413319","","Change of Average surface roughness (nm)",1.2,null,null,null,"µm","","","","","",false,"","results_discussion","B-1 B-2 5Pm (a’) (b’) (c’) Slip bands TiB cracking (a) (b) (c) TiB A B 0 10 20 30 0 1 2 3 4 5 6 7 8 0 200 400 600 800 1000 1200 1400 1600 Stress (MPa) Applied Strain, ec (%) Change of Average surface roughness (nm) 0 10 20 30 0 1 2 3 4 5 6 7 8 0 200 400 600 800 1000 1200 1400 1600 0 200 400 600 800 1000 1200 1400 1600 Stress (MPa) Applied Strain, ec (%) Change of Average surface roughness (nm) B-2 B-1 Whole Region Figure 5 Change of surface roughness at the different regions as a function of app"],["zenodo:15413319","","Change of Average surface roughness (nm)",1.4,null,null,null,"µm","","","","","",false,"","results_discussion","B-1 B-2 5Pm (a’) (b’) (c’) Slip bands TiB cracking (a) (b) (c) TiB A B 0 10 20 30 0 1 2 3 4 5 6 7 8 0 200 400 600 800 1000 1200 1400 1600 Stress (MPa) Applied Strain, ec (%) Change of Average surface roughness (nm) 0 10 20 30 0 1 2 3 4 5 6 7 8 0 200 400 600 800 1000 1200 1400 1600 0 200 400 600 800 1000 1200 1400 1600 Stress (MPa) Applied Strain, ec (%) Change of Average surface roughness (nm) B-2 B-1 Whole Region Figure 5 Change of surface roughness at the different regions as a function of app"],["zenodo:15413319","","Change of Average surface roughness (nm)",1.6,null,null,null,"µm","","","","","",false,"","results_discussion","B-1 B-2 5Pm (a’) (b’) (c’) Slip bands TiB cracking (a) (b) (c) TiB A B 0 10 20 30 0 1 2 3 4 5 6 7 8 0 200 400 600 800 1000 1200 1400 1600 Stress (MPa) Applied Strain, ec (%) Change of Average surface roughness (nm) 0 10 20 30 0 1 2 3 4 5 6 7 8 0 200 400 600 800 1000 1200 1400 1600 0 200 400 600 800 1000 1200 1400 1600 Stress (MPa) Applied Strain, ec (%) Change of Average surface roughness (nm) B-2 B-1 Whole Region Figure 5 Change of surface roughness at the different regions as a function of app"],["zenodo:15413319","","surface roughness",0.018,null,null,null,"µm","","","","","",false,"","results_discussion","The surface roughness in region B-2 increased rapidly after straining beyond 1.8% due to severe localized deformation at the end of several TiB whiskers."],["zenodo:15413319","","surface roughness",2.5,null,null,null,"µm","","","","","",false,"unit_suspect","results_discussion","The surface roughness in region B-2 increased rapidly after straining beyond 1.8% due to severe localized deformation at the end of several TiB whiskers."],["zenodo:15413319","","surface roughness",0.8,null,null,null,"µm","","","","","",false,"unit_suspect","results_discussion","The surface roughness in region B-2 increased rapidly after straining beyond 1.8% due to severe localized deformation at the end of several TiB whiskers."],["zenodo:15419348","Ti-6Al-4V","average roughness (Ra)",187.0,null,null,null,"µm","","","","","",false,"","results","For example, the average roughness (Ra) value along the laser track was 154, 187 and 345 µm on the surface processed using a pulse laser under argon, 20%N+80%Ar and 40%N+60%Ar gases respectively, and that for the specimens processed using a continuous laser was 1.52 µm under Ar and 9.7 µm under 40%N+%60Ar."],["zenodo:15419348","Ti-6Al-4V","average roughness (Ra)",345.0,null,null,null,"µm","","","","","",false,"out_of_range","results","For example, the average roughness (Ra) value along the laser track was 154, 187 and 345 µm on the surface processed using a pulse laser under argon, 20%N+80%Ar and 40%N+60%Ar gases respectively, and that for the specimens processed using a continuous laser was 1.52 µm under Ar and 9.7 µm under 40%N+%60Ar."],["zenodo:15419348","Ti-6Al-4V","average roughness (Ra)",1.52,null,null,null,"µm","","","","","",false,"","results","For example, the average roughness (Ra) value along the laser track was 154, 187 and 345 µm on the surface processed using a pulse laser under argon, 20%N+80%Ar and 40%N+60%Ar gases respectively, and that for the specimens processed using a continuous laser was 1.52 µm under Ar and 9.7 µm under 40%N+%60Ar."],["zenodo:15419348","Ti-6Al-4V","average roughness (Ra)",9.7,null,null,null,"µm","","","","","",false,"","results","For example, the average roughness (Ra) value along the laser track was 154, 187 and 345 µm on the surface processed using a pulse laser under argon, 20%N+80%Ar and 40%N+60%Ar gases respectively, and that for the specimens processed using a continuous laser was 1.52 µm under Ar and 9.7 µm under 40%N+%60Ar."],["zenodo:15419348","Ti-6Al-4V","average roughness (Ra)",154.0,null,null,null,"µm","","","","","",false,"","results","For example, the average roughness (Ra) value along the laser track was 154, 187 and 345 µm on the surface processed using a pulse laser under argon, 20%N+80%Ar and 40%N+60%Ar gases respectively, and that for the specimens processed using a continuous laser was 1.52 µm under Ar and 9.7 µm under 40%N+%60Ar."],["zenodo:18620240","Ti-8Al-1Mo-1V","surface roughness factor",0.63,null,null,null,"%","","thermally oxidized at 600°C for 15h","","","",false,"unit_mismatch","results_discussion","The surface roughness factor is reduced by 85 % for the sample thermally oxidized sample To6-600, 81% for To15-600 and 75.4% for To24-600 samples as compared to sample in solutionised aged and air cooled condition (STA)."],["zenodo:18620240","Ti-8Al-1Mo-1V","Surface roughness factor",0.25,null,null,null,"micrometers","","ASR","","Taylor Hobson surface roughness measuring instrument","",false,"unit_mismatch","methods","The Surface roughness factor or Ra factor of Ti8Al1Mo1V alloy samples in As received condition (ASR), solutionised aged and air cooled (STA) samples and thermally oxidized conditions were determined in Taylor Hobson surface roughness measuring instrument at a depth of 0.25 micro meters."],["zenodo:18620240","Ti-8Al-1Mo-1V","Surface roughness factor",0.25,null,null,null,"micrometers","","STA","","Taylor Hobson surface roughness measuring instrument","",false,"unit_mismatch","methods","The Surface roughness factor or Ra factor of Ti8Al1Mo1V alloy samples in As received condition (ASR), solutionised aged and air cooled (STA) samples and thermally oxidized conditions were determined in Taylor Hobson surface roughness measuring instrument at a depth of 0.25 micro meters."],["zenodo:18620240","Ti-8Al-1Mo-1V","Surface roughness factor",0.25,null,null,null,"micrometers","","thermally oxidized","","Taylor Hobson surface roughness measuring instrument","",false,"unit_mismatch","methods","The Surface roughness factor or Ra factor of Ti8Al1Mo1V alloy samples in As received condition (ASR), solutionised aged and air cooled (STA) samples and thermally oxidized conditions were determined in Taylor Hobson surface roughness measuring instrument at a depth of 0.25 micro meters."],["zenodo:18620240","Ti-8Al-1Mo-1V","surface roughness factor (Ra)",0.0,null,null,null,"","","oxidised at 600°C for 6h","","","",false,"unit_missing","methods","Surface roughness factor (Ra): Surface roughness factor Ra is measured for samples subjected to thermal oxidation at 600°c, 750°c and 900°c for 6 hours, 15 hours and 24 hours duration."],["zenodo:18620240","Ti-8Al-1Mo-1V","surface roughness factor (Ra)",0.0,null,null,null,"","","oxidised at 750°C for 15h","","","",false,"unit_missing","methods","Surface roughness factor (Ra): Surface roughness factor Ra is measured for samples subjected to thermal oxidation at 600°c, 750°c and 900°c for 6 hours, 15 hours and 24 hours duration."],["zenodo:18620240","Ti-8Al-1Mo-1V","surface roughness factor (Ra)",0.0,null,null,null,"","","oxidised at 900°C for 24h","","","",false,"unit_missing","methods","Surface roughness factor (Ra): Surface roughness factor Ra is measured for samples subjected to thermal oxidation at 600°c, 750°c and 900°c for 6 hours, 15 hours and 24 hours duration."],["zenodo:18620240","Ti-8Al-1Mo-1V","surface roughness factor Ra",3.3,null,null,null,"","","","","","",false,"unit_missing","results_discussion","3.3 surface roughness factor Ra"],["zenodo:18620240","Ti-8Al-1Mo-1V","surface roughness factor",0.5,null,null,null,"%","","thermally oxidized at 600°C for 6h","","","",false,"unit_mismatch","results_discussion","The surface roughness factor is reduced by 85 % for the sample thermally oxidized sample To6-600, 81% for To15-600 and 75.4% for To24-600 samples as compared to sample in solutionised aged and air cooled condition (STA)."],["zenodo:18620240","Ti-8Al-1Mo-1V","surface roughness factor",0.81,null,null,null,"%","","thermally oxidized at 600°C for 24h","","","",false,"unit_mismatch","results_discussion","The surface roughness factor is reduced by 85 % for the sample thermally oxidized sample To6-600, 81% for To15-600 and 75.4% for To24-600 samples as compared to sample in solutionised aged and air cooled condition (STA)."],["zenodo:5644942","Ti-6Al-4V","Ra",2.77,null,null,null,"µm","","as-built","","hardness testing machine","",false,"","results_discussion","Ra=2.58 Rz=10.91 Ra=2.52 Rz=10.56 Ra=2.19 Rz=11.21 Ra=2.77 Rz=13.16 Ra=2.63 Rz=12.80 Ra=2.16 Rz=11.85 Roughness (µm) (After blasting)"],["zenodo:5644942","Ti-6Al-4V","Rz",10.91,null,null,null,"µm","","as-built","","hardness testing machine","",false,"","results_discussion","Ra=2.58 Rz=10.91 Ra=2.52 Rz=10.56 Ra=2.19 Rz=11.21 Ra=2.77 Rz=13.16 Ra=2.63 Rz=12.80 Ra=2.16 Rz=11.85 Roughness (µm) (After blasting)"],["zenodo:5644942","Ti-6Al-4V","Ra",2.19,null,null,null,"µm","","as-built","","hardness testing machine","",false,"","results_discussion","Ra=2.58 Rz=10.91 Ra=2.52 Rz=10.56 Ra=2.19 Rz=11.21 Ra=2.77 Rz=13.16 Ra=2.63 Rz=12.80 Ra=2.16 Rz=11.85 Roughness (µm) (After blasting)"],["zenodo:5644942","Ti-6Al-4V","Rz",11.21,null,null,null,"µm","","as-built","","hardness testing machine","",false,"","results_discussion","Ra=2.58 Rz=10.91 Ra=2.52 Rz=10.56 Ra=2.19 Rz=11.21 Ra=2.77 Rz=13.16 Ra=2.63 Rz=12.80 Ra=2.16 Rz=11.85 Roughness (µm) (After blasting)"],["zenodo:5644942","Ti-6Al-4V","Ra",2.52,null,null,null,"µm","","as-built","","hardness testing machine","",false,"","results_discussion","Ra=2.58 Rz=10.91 Ra=2.52 Rz=10.56 Ra=2.19 Rz=11.21 Ra=2.77 Rz=13.16 Ra=2.63 Rz=12.80 Ra=2.16 Rz=11.85 Roughness (µm) (After blasting)"],["zenodo:5644942","Ti-6Al-4V","Rz",13.16,null,null,null,"µm","","as-built","","hardness testing machine","",false,"","results_discussion","Ra=2.58 Rz=10.91 Ra=2.52 Rz=10.56 Ra=2.19 Rz=11.21 Ra=2.77 Rz=13.16 Ra=2.63 Rz=12.80 Ra=2.16 Rz=11.85 Roughness (µm) (After blasting)"],["zenodo:5644942","Ti-6Al-4V","Ra",2.63,null,null,null,"µm","","as-built","","hardness testing machine","",false,"","results_discussion","Ra=2.58 Rz=10.91 Ra=2.52 Rz=10.56 Ra=2.19 Rz=11.21 Ra=2.77 Rz=13.16 Ra=2.63 Rz=12.80 Ra=2.16 Rz=11.85 Roughness (µm) (After blasting)"],["zenodo:5644942","Ti-6Al-4V","Rz",12.8,null,null,null,"µm","","as-built","","hardness testing machine","",false,"","results_discussion","Ra=2.58 Rz=10.91 Ra=2.52 Rz=10.56 Ra=2.19 Rz=11.21 Ra=2.77 Rz=13.16 Ra=2.63 Rz=12.80 Ra=2.16 Rz=11.85 Roughness (µm) (After blasting)"],["zenodo:5644942","Ti-6Al-4V","Ra",2.16,null,null,null,"µm","","as-built","","hardness testing machine","",false,"","results_discussion","Ra=2.58 Rz=10.91 Ra=2.52 Rz=10.56 Ra=2.19 Rz=11.21 Ra=2.77 Rz=13.16 Ra=2.63 Rz=12.80 Ra=2.16 Rz=11.85 Roughness (µm) (After blasting)"],["zenodo:5644942","Ti-6Al-4V","Rz",11.85,null,null,null,"µm","","as-built","","hardness testing machine","",false,"","results_discussion","Ra=2.58 Rz=10.91 Ra=2.52 Rz=10.56 Ra=2.19 Rz=11.21 Ra=2.77 Rz=13.16 Ra=2.63 Rz=12.80 Ra=2.16 Rz=11.85 Roughness (µm) (After blasting)"],["zenodo:5644942","Ti-6Al-4V","Ra",2.21,null,null,null,"µm","","as-built","","hardness testing machine","",false,"","results_discussion","Ra=2.21 Rz=11.62"],["zenodo:5644942","Ti-6Al-4V","Ra",1.12,null,null,null,"µm","","as-built SLM","","","",false,"","results_discussion","Ra=1.12 Rz=5.37 Ra=1.06 Rz=6.57 Ra=1.64 Rz=7.73 Ra=1.01 Rz=5.02 Ra=1.20 Rz=7.34"],["zenodo:5644942","Ti-6Al-4V","Rz",5.37,null,null,null,"µm","","as-built SLM","","","",false,"","results_discussion","Ra=1.12 Rz=5.37 Ra=1.06 Rz=6.57 Ra=1.64 Rz=7.73 Ra=1.01 Rz=5.02 Ra=1.20 Rz=7.34"],["zenodo:5644942","Ti-6Al-4V","Ra",1.06,null,null,null,"µm","","as-built SLM","","","",false,"","results_discussion","Ra=1.12 Rz=5.37 Ra=1.06 Rz=6.57 Ra=1.64 Rz=7.73 Ra=1.01 Rz=5.02 Ra=1.20 Rz=7.34"],["zenodo:5644942","Ti-6Al-4V","Rz",6.57,null,null,null,"µm","","as-built SLM","","","",false,"","results_discussion","Ra=1.12 Rz=5.37 Ra=1.06 Rz=6.57 Ra=1.64 Rz=7.73 Ra=1.01 Rz=5.02 Ra=1.20 Rz=7.34"],["zenodo:5644942","Ti-6Al-4V","Ra",1.64,null,null,null,"µm","","as-built SLM","","","",false,"","results_discussion","Ra=1.12 Rz=5.37 Ra=1.06 Rz=6.57 Ra=1.64 Rz=7.73 Ra=1.01 Rz=5.02 Ra=1.20 Rz=7.34"],["zenodo:5644942","Ti-6Al-4V","Rz",7.73,null,null,null,"µm","","as-built SLM","","","",false,"","results_discussion","Ra=1.12 Rz=5.37 Ra=1.06 Rz=6.57 Ra=1.64 Rz=7.73 Ra=1.01 Rz=5.02 Ra=1.20 Rz=7.34"],["zenodo:5644942","Ti-6Al-4V","Ra",1.01,null,null,null,"µm","","as-built SLM","","","",false,"","results_discussion","Ra=1.12 Rz=5.37 Ra=1.06 Rz=6.57 Ra=1.64 Rz=7.73 Ra=1.01 Rz=5.02 Ra=1.20 Rz=7.34"],["zenodo:5644942","Ti-6Al-4V","Rz",5.02,null,null,null,"µm","","as-built SLM","","","",false,"","results_discussion","Ra=1.12 Rz=5.37 Ra=1.06 Rz=6.57 Ra=1.64 Rz=7.73 Ra=1.01 Rz=5.02 Ra=1.20 Rz=7.34"],["zenodo:5644942","Ti-6Al-4V","Rz",11.62,null,null,null,"µm","","as-built","","hardness testing machine","",false,"","results_discussion","Ra=2.21 Rz=11.62"],["zenodo:5644942","Ti-6Al-4V","Rz",7.34,null,null,null,"µm","","as-built SLM","","","",false,"","results_discussion","Ra=1.12 Rz=5.37 Ra=1.06 Rz=6.57 Ra=1.64 Rz=7.73 Ra=1.01 Rz=5.02 Ra=1.20 Rz=7.34"],["zenodo:5644942","Ti-6Al-4V","Rz",3.4,null,null,null,"µm","","sandblasted 7 s","","","",false,"","results_discussion","In the above figure 3, it can be observed that there is an optimum roughness value of 3.4 μm at 7 seconds of sandblasting (p < 0.1)."],["zenodo:5644942","Ti-6Al-4V","Ra",1.2,null,null,null,"µm","","as-built SLM","","","",false,"","results_discussion","Ra=1.12 Rz=5.37 Ra=1.06 Rz=6.57 Ra=1.64 Rz=7.73 Ra=1.01 Rz=5.02 Ra=1.20 Rz=7.34"]]}
