Repository: akhtar07/tisci-explorer

# TiSci Explorer

A read-only, static explorer for **TiSci**, an autonomous research agent for titanium alloys. TiSci reads the
titanium-alloy literature, builds a knowledge graph and a table of measured values, proposes hypotheses where the
graph has gaps, and tests them with DFT (MACE / VASP) and the ICME-lite multiscale chain.

**Live site:** https://akhtar07.github.io/tisci-explorer/

The site has seven sections:

| Section | What it shows |
|---|---|
| Overview | Corpus → graph → facts → hypotheses → verdicts, with the snapshot's counts |
| Worked example | One full loop for W in α-Ti: graph path, hypothesis, novelty check, DFT test, verdict, follow-up, DAMASK |

File: data/facts/yield_strength.json (part 35 of 51)
null,null,"MPa","room temperature","hot-rolled sheets","","tensile test","",false,"","results_discussion","It can be seen from the figure that the tensile strength (UTS), yield strength (YS) and elongation (EL) of the hot-rolled sheets in the RD and TD directions were 912.7 and 941.5 MPa, 792.1 and 884.3 MPa, and 11.2% and 9.4%, respectively."],["oa:W4306151935","","YS",955.0,null,null,null,"MPa","room temperature","aged for 2 h","","tensile test","",false,"","results_discussion","The UTS, YS and EL of the sheets after aging for 2 h were 1073.6 and 1077.4 MPa, 955.0 and 991.0 MPa, and 10.4% and 10.5%, respectively."],["oa:W4306152220","Ti55511","yield strength",1098.0,null,null,null,"MPa","","","","","",false,"","conclusions","The average width of the αp was 1.08 μm, and the length of the αs ranged from 200 to 700 nm. - The Ti55511 sample in this work exhibited an average ultimate tensile strength of 1119 MPa, a yield strength of 1098 MPa, an elongation of 13.8%, and an ultimate strength of HCF of 738 MPa. - The deformation mechanism of the Ti55511 during HCF was mainly determined by the dislocation slipping of the αp phase, i.e., dislocations slip within the αp phases."],["oa:W4306152220","Ti-6Al-4V","σy",915.0,null,null,null,"MPa","","","","","",false,"","results_discussion","In contrast, the Ti-6Al-4V alloy had a σmax /σy ratio at 0.42 (σmax: 375 MPa and σy: 915 MPa) []."],["oa:W4306152220","β CEZ","σy",1190.0,null,null,null,"MPa","","","","","",false,"","results_discussion","For example, the β CEZ alloy had a high HCF strength (575 MPa) and a high σy (1190 MPa), with a σmax /σy ratio at 0.48."],["oa:W4306152220","Ti55511","σy",1098.0,null,null,null,"MPa","","","basket-weave","","",false,"","results_discussion","In detail, the Ti55511 sample with the basket-weave microstructure exhibited an averaged σu of 1119 MPa, a σy of 1098 MPa, and an elongation of 13.8%. plots the S-N curve of the Ti55511 alloy according to the HCF test data, and the HCF limit (σmax) was fitted to be 738 MPa."],["oa:W4306178129","","yield stresses",0.0,null,null,null,"","","","","tensile test","",false,"unit_missing","abstract",""],["oa:W4306178129","Ti-17Sn","σ0",30.0,null,null,null,"MPa","","aged","","","",false,"out_of_range","abstract",""],["oa:W4306178129","","σY",0.0,null,null,null,"","","","","","",false,"unit_missing","abstract",""],["oa:W4306178129","Ti-7Al","σ0",55.0,null,null,null,"MPa","","","","","",false,"","abstract",""],["oa:W4306392276","Ti-42Nb","σ0.2x",735.0,null,null,22.0,"MPa","room temperature","as-built laser-deposited","","tensile test","",false,"","results","Laser-deposited Ti-42Nb possessed a relatively low modulus in the scanning direction (X-axis), Ex = 59.4 ± 3.0 GPa, but reasonably high yield strength (σ0.2x = 735 ± 22 MPa) and tensile strength (UTSx = 771 ± 22 MPa)."],["oa:W4306392276","Ti-42Nb","yield",700.0,null,null,null,"MPa","","laser-deposited","","","",false,"","abstract","In addition, we demonstrate that laser-deposited β type Ti-42Nb alloy ingots with an intense <100> fiber texture exhibit a very low elastic modulus in the building direction (Ez < 50 GPa) and high yield (σ0.2z > 700 MPa) and tensile (UTSz > 700 MPa) strengths."],["oa:W4306392276","Ti-42Nb","σ0.2z",715.0,null,null,41.0,"MPa","room temperature","as-built laser-deposited","","tensile test","",false,"","conclusions","In addition, we demonstrate that they possess a very low elastic modulus in the building direction (Ez = 47.9 ± 3.9 GPa) and high yield (σ0.2z = 715 ± 41 MPa) and tensile (UTSz = 718 ± 42 MPa) strengths."],["oa:W4306392276","Ti-42Nb","σ0.2z",715.0,null,null,41.0,"MPa","room temperature","as-built laser-deposited","","tensile test","",false,"","results","Nevertheless, the elastic modulus of laser-deposited Ti-42Nb in the building direction (Z-axis) was even lower, Ez = 47.9 ± 3.9 GPa, without a significant decrease in yield (σ0.2z = 715 ± 41 MPa) and tensile (UTSz = 718 ± 42 MPa) strengths."],["oa:W4307273179","Ti-6Al-4V","Yield Stress (MPa)",830.0,null,null,null,"MPa","","","","","",false,"","table","Ti-6Al-4V\t4.01\t126\t910\t830\t0.34"],["oa:W4308680583","","yield strength",289.0,null,null,null,"MPa","room temperature","","","tensile test","",false,"","conclusions","The result of tensile test revealed the tensile strength of 479 MPa, yield strength of 289 MPa and elastic modulus of 234 GPa, which were 81.4%, 140.8% and 120.7% increased, respectively."],["oa:W4308680583","1473 K TMC","yield strength (YS)",289.0,null,null,null,"MPa","room temperature","","","tensile test","",false,"","results_discussion","The composites showed significant improvements with ultimate tensile strength (UTS) of 479 MPa, yield strength (YS) of 289 MPa and elastic modulus (E) of 234 GPa, 81.4%, 140.8% and 120.7% higher Figure 6."],["oa:W4308807370","Ti-6Al-4V","yield strength",0.0,null,null,null,"MPa","","","martensitic α'","","",true,"out_of_range","methods","If martensitic microstructure is formed and a slip length equal to the width of an alpha plate is created, the yield strength is significantly increased [4]."],["oa:W4308991723","A-DUP","yield strength",431.0,null,null,null,"MPa","room temperature","","","","",false,"","results_discussion","The values we find for yield strength and elongation of A-DUP are by 25 MPa and 0.4% to 0.9% lower than those reported for LMD-processed TiAl47Cr2Nb2 (421 MPa & 1.7% in XY and 431 MPa & 1.2% in Z) [19]."],["oa:W4308991723","TiAl48Cr2Nb2","yield strength",360.0,null,null,null,"MPa","room temperature","hot isostatic pressing + additional heat treatment to reach duplex microstructure","duplex","tensile test","",false,"","results_discussion","To draw a further comparison with PBF-EB-produced TiAl alloys, Lin et al. [20] investigated PBF-EB-produced TiAl48Cr2Nb2 after hot isostatic pressing and additional heat treatment to reach duplex microstructure lead to a yield strength of 360 MPa and 2% elongation in XY and 380 MPa and 1.2% elongation in Z-direction, while both reached 480 MPa tensile strength."],["oa:W4308991723","TiAl48Cr2Nb2","yield strength",380.0,null,null,null,"MPa","room temperature","hot isostatic pressing + additional heat treatment to reach duplex microstructure","duplex","tensile test","",false,"","results_discussion","To draw a further comparison with PBF-EB-produced TiAl alloys, Lin et al. [20] investigated PBF-EB-produced TiAl48Cr2Nb2 after hot isostatic pressing and additional heat treatment to reach duplex microstructure lead to a yield strength of 360 MPa and 2% elongation in XY and 380 MPa and 1.2% elongation in Z-direction, while both reached 480 MPa tensile strength."],["oa:W4308991723","A-DUP","yield strength",380.0,null,null,null,"MPa","room temperature","","","tensile test","",false,"","results_discussion","So our LMD-produced A-DUP results show the same tensile strength combined with higher yield strength but lower elongation and for PBF-EM-produced B-FL our previous work found equal tensile strength and minimal fracture elongation of 0.15% [21]."],["oa:W4308991723","A-DUP","yield strength",421.0,null,null,null,"MPa","room temperature","","","","",false,"","results_discussion","The values we find for yield strength and elongation of A-DUP are by 25 MPa and 0.4% to 0.9% lower than those reported for LMD-processed TiAl47Cr2Nb2 (421 MPa & 1.7% in XY and 431 MPa & 1.2% in Z) [19]."],["oa:W4309198641","CP-Ti Grade 2","Yield strength at 0.2% YS0.2",766.0,null,null,8.0,"MPa","","DMLS","fine crystalline grain","","",false,"","results_discussion","Therefore, Table 4 Average mechanical properties of the tested materials Series Yield strength at 0.2% YS0.2, MPa Ultimate tensile Strength, UTS, MPa Plastic elongation at break, A, % Titanium Grade 2 as delivered 455 ± 7 502 ± 6 4.2 ± 0.1 Titanium Grade 2 manufactured by DMLS technique 766 ± 8 845 ± 7 8.8 ± 1.4 Titanium Grade 2 manufactured by DMLS technique with nitrided layer 560 ± 5 645 ± 7 10 ± 2.3"],["oa:W4309198641","CP-Ti Grade 2","Yield strength at 0.2% YS0.2",455.0,null,null,7.0,"MPa","","as delivered","","","",false,"","results_discussion","Therefore, Table 4 Average mechanical properties of the tested materials Series Yield strength at 0.2% YS0.2, MPa Ultimate tensile Strength, UTS, MPa Plastic elongation at break, A, % Titanium Grade 2 as delivered 455 ± 7 502 ± 6 4.2 ± 0.1 Titanium Grade 2 manufactured by DMLS technique 766 ± 8 845 ± 7 8.8 ± 1.4 Titanium Grade 2 manufactured by DMLS technique with nitrided layer 560 ± 5 645 ± 7 10 ± 2.3"],["oa:W4309198641","CP-Ti Grade 2","Yield strength at 0.2% YS0.2",560.0,null,null,5.0,"MPa","","DMLS with nitrided layer","","","",false,"","results_discussion","Therefore, Table 4 Average mechanical properties of the tested materials Series Yield strength at 0.2% YS0.2, MPa Ultimate tensile Strength, UTS, MPa Plastic elongation at break, A, % Titanium Grade 2 as delivered 455 ± 7 502 ± 6 4.2 ± 0.1 Titanium Grade 2 manufactured by DMLS technique 766 ± 8 845 ± 7 8.8 ± 1.4 Titanium Grade 2 manufactured by DMLS technique with nitrided layer 560 ± 5 645 ± 7 10 ± 2.3"],["oa:W4309198641","CP-Ti Grade 2","yield (YS0.2)",1000.0,null,null,null,"MPa","room temperature","DMLS","","tensile test","",false,"","results_discussion","As it can be seen, the tensile test sample made by DMLS method had the highest yield (YS0.2) and tensile strengths (UTS) and endured the highest strain (fractional deformation)."],["oa:W4309605559","Ti-6Al-4V","Yield strength",941.0,null,null,null,"MPa","","","","","",false,"","table","\tYield strength\t941\tMPa"],["oa:W4309728876","13Nb2Cu","yield strength",550.0,550.0,750.0,null,"MPa","","","","","",false,"","discussion","Considering the ISO criteria for metal dental materials, the yield strength and elongation of the 8Nb2Cu, 5Nb5Cu, 13Nb2Cu, and 10Nb5Cu alloys match types 4 and 5 and can be used for large prostheses and implant superstructures."],["oa:W4309728876","5Nb5Cu","yield strength",574.0,574.0,574.0,null,"MPa","room temperature","","","tensile test","",false,"","results","They had a yield strength of 530 MPa or higher, and the 5Nb5Cu alloy (574 MPa) had the highest yield strength, which was 2.2 times that of Ti."],["oa:W4309728876","5Nb5Cu","yield strength",0.0,null,null,null,"","","","","","",false,"unit_missing","discussion","The yield strengths of the 5Nb5Cu and 10Nb5Cu alloys were similar to those of the 6Nb4Cu alloy, but their tensile strength was lower."],["oa:W4309728876","20Nb5Cu","yield strength",550.0,550.0,750.0,null,"MPa","","","","","",false,"","discussion","The yield strengths of the 15Nb5Cu and 20Nb5Cu alloys satisfied the ISO type 3 criterion, but their elongation was insufficient."],["oa:W4309728876","10Nb5Cu","yield strength",0.0,null,null,null,"","","","","","",false,"unit_missing","discussion","The yield strengths of the 5Nb5Cu and 10Nb5Cu alloys were similar to those of the 6Nb4Cu alloy, but their tensile strength was lower."],["oa:W4309728876","8Nb2Cu","yield strength",550.0,550.0,750.0,null,"MPa","","","","","",false,"","discussion","Considering the ISO criteria for metal dental materials, the yield strength and elongation of the 8Nb2Cu, 5Nb5Cu, 13Nb2Cu, and 10Nb5Cu alloys match types 4 and 5 and can be used for large prostheses and implant superstructures."],["oa:W4309728876","5Nb5Cu","yield strength",550.0,550.0,750.0,null,"MPa","","","","","",false,"","discussion","Considering the ISO criteria for metal dental materials, the yield strength and elongation of the 8Nb2Cu, 5Nb5Cu, 13Nb2Cu, and 10Nb5Cu alloys match types 4 and 5 and can be used for large prostheses and implant superstructures."],["oa:W4309728876","13Nb2Cu","yield strength",530.0,530.0,530.0,null,"MPa","room temperature","","","tensile test","",false,"","results","They had a yield strength of 530 MPa or higher, and the 5Nb5Cu alloy (574 MPa) had the highest yield strength, which was 2.2 times that of Ti."],["oa:W4309728876","15Nb5Cu","yield strength",550.0,550.0,750.0,null,"MPa","","","","","",false,"","discussion","The yield strengths of the 15Nb5Cu and 20Nb5Cu alloys satisfied the ISO type 3 criterion, but their elongation was insufficient."],["oa:W4309728876","5Nb10C","yield strength",0.0,null,null,null,"","","","","","",false,"unit_missing","discussion","The 5Nb10C alloy, which contains a large amount of Ti2Cu, had remarkably less elongation, and its yield strength could not be determined."],["oa:W4309728876","10Nb5Cu","yield strength",550.0,550.0,750.0,null,"MPa","","","","","",false,"","discussion","Considering the ISO criteria for metal dental materials, the yield strength and elongation of the 8Nb2Cu, 5Nb5Cu, 13Nb2Cu, and 10Nb5Cu alloys match types 4 and 5 and can be used for large prostheses and implant superstructures."],["oa:W4309728876","6Nb4Cu","yield strength",0.0,null,null,null,"","","","","","",false,"unit_missing","discussion","The yield strengths of the 5Nb5Cu and 10Nb5Cu alloys were similar to those of the 6Nb4Cu alloy, but their tensile strength was lower."],["oa:W4309736783","TC10","Rp0.2",950.0,null,null,null,"MPa","room temperature","BASC","equiaxed","tensile test","",false,"","conclusions","After BASC process treatment, Rm, Rp0.2, A, and Z can achieve 1083 MPa, 950 MPa, 14.5%, and 28%, respectively, and these properties can achieve 1054 MPa, 874 MPa, 13.5%, and 35%, respectively, after the BASCA process treatment; - By analyzing the fracture morphology it is found that the fracture morphology of the equiaxed structure is mainly dimples."],["oa:W4309736783","TC10","Rp0.2",950.0,null,null,null,"MPa","room temperature","BASC heat treatment, BA temperature 940 °C","","tensile test","",false,"","methods","When the BA temperature is 940 °C, the strength of the alloy reaches the maximum with Rm being 1083 MPa and Rp0.2 being 950 MPa."],["oa:W4309736783","TC10","Rp0.2",874.0,null,null,null,"MPa","room temperature","BASC heat treatment, BA temperature 940 °C","","tensile test","",false,"","methods","The strength reaches the maximum value when the BA temperature is 940 °C, where Rm is 1054 MPa and Rp0.2 is 874 MPa, and the plasticity reaches the minimum value when the BA temperature is 960 °C, where A is 11.5% and Z is 27%."],["oa:W4309736783","TC10","Rp0.2",874.0,null,null,null,"MPa","room temperature","BASCA","equiaxed","tensile test","",false,"","conclusions","After BASC process treatment, Rm, Rp0.2, A, and Z can achieve 1083 MPa, 950 MPa, 14.5%, and 28%, respectively, and these properties can achieve 1054 MPa, 874 MPa, 13.5%, and 35%, respectively, after the BASCA process treatment; - By analyzing the fracture morphology it is found that the fracture morphology of the equiaxed structure is mainly dimples."],["oa:W4309924704","Ni-Ti","Yield compressive strength",1730.0,null,null,null,"MPa","","as-cast","","","",false,"","results_discussion","Molinari et al. (Ref 38) proposed that titanium alloys have bad tribological properties due to two main reasons: (1) low plastic shearing resistance as well as low work-hardening, and (2) surface oxide provides just a limited amount of protection Fig. 8 Engineering stress–displacement curves of cast Ni-Ti and Ti-6Al-4V alloys Table 2 Compressive properties and hardness for as-cast Ni-Ti and Ti-6Al-4V alloys Alloy Yield compressive strength, MPa Ultimate compressive strength, MPa Reduction in hei"],["oa:W4309924704","Ti-6Al-4V","yield compressive strength",1250.0,null,null,null,"MPa","","as-cast","coarse β-grains, inhomogeneous α + β","","",false,"","results_discussion","For Ti-6Al-4V alloy, yield compressive strength was 1250 MPa owing to the presence of a large amount of a-phase that enhanced the compressive deformation."],["oa:W4309924704","Ti-6Al-4V","Yield compressive strength",1250.0,null,null,null,"MPa","","as-cast","","","",false,"","results_discussion","Molinari et al. (Ref 38) proposed that titanium alloys have bad tribological properties due to two main reasons: (1) low plastic shearing resistance as well as low work-hardening, and (2) surface oxide provides just a limited amount of protection Fig. 8 Engineering stress–displacement curves of cast Ni-Ti and Ti-6Al-4V alloys Table 2 Compressive properties and hardness for as-cast Ni-Ti and Ti-6Al-4V alloys Alloy Yield compressive strength, MPa Ultimate compressive strength, MPa Reduction in hei"],["oa:W4310067276","Ti-6Al-4V","A",870.0,null,null,null,"MPa","room temperature","","","Johnson-Cook constitutive model","1 s⁻¹",true,"","table","870\t990\t0.011\t1\t0.25\t1650\t20\t1"],["oa:W4310067276","Ti-6Al-4V","σ¯",-519.57,null,null,null,"MPa","","","","","",true,"out_of_range","methods","According to the above method, the target residual stress value in the above time period is -519.57MPa."],["oa:W4310067276","Ti-6Al-4V","μ",-507.6525,null,null,13.2455,"MPa","","","","","",false,"out_of_range","methods","The estimated values of the normal distribution coefficient are as follows: μ = -507.6525; σ = 13.2455, that is, the average surface residual stress measured by experiment is -507.6525MPa."],["oa:W4310190285","Ti42Nb","flow stress",780.0,460.0,1100.0,null,"MPa","400 °C","","","","",false,"","methods","An increase of the initial temperature from 25◦to 400◦is associated with a drop of the ﬂow stress from 1100 MPa to 460 MPa."],["oa:W4311138235","Ti-6Al-2Sn-4Zr-2Mo","yield strength",0.78,null,null,null,"Sp","","","","","",false,"unit_mismatch","results",""],["oa:W4311138235","Ti-6Al-2Sn-4Zr-2Mo","YS",22.0,null,null,null,"pct","","","","","",false,"unit_mismatch","results",""],["oa:W4311138235","Ti-6Al-2Sn-4Zr-2Mo","normalized YS",1.0,null,null,null,"","","","","tensile test","",false,"unit_missing","results",""],["oa:W4311138235","Ti-6Al-2Sn-4Zr-2Mo","YS",5.0,null,null,null,"pct","","","","","",false,"unit_mismatch","results",""],["oa:W4311138235","Ti-6Al-2Sn-4Zr-2Mo","stress drop",12.0,null,null,null,"MPa","","","","","",false,"out_of_range","results",""],["oa:W4311138235","Ti-6Al-2Sn-4Zr-2Mo","yield strength",0.87,null,null,null,"Sp","","","","tensile test","",false,"unit_mismatch","results",""],["oa:W4311138235","Ti-6Al-2Sn-4Zr-2Mo","yield strength",1.06,null,null,null,"times","","","","","",false,"unit_mismatch","results",""],["oa:W4311138235","Ti-6Al-2Sn-4Zr-2Mo","YS",1.0,null,null,null,"pct","","","","","",false,"unit_mismatch","results",""],["oa:W4311138235","Ti-6Al-2Sn-4Zr-2Mo","yield strength",0.95,null,null,null,"normalized","550 °C","","","","",false,"unit_mismatch","results",""],["oa:W4311138235","Ti-6Al-2Sn-4Zr-2Mo","yield strength",0.77,null,null,null,"Sp","","","","tensile test","",false,"unit_mismatch","results",""],["oa:W4311138235","Ti-6Al-2Sn-4Zr-2Mo","yield strength",0.95,null,null,null,"normalized","550 °C","","","","",false,"unit_mismatch","results",""],["oa:W4311138235","Ti-6Al-2Sn-4Zr-2Mo","yield strength",0.71,null,null,null,"Sp","","","","","",false,"unit_mismatch","results",""],["oa:W4311138235","Ti-6Al-2Sn-4Zr-2Mo","normalized yield strength",0.75,null,null,null,"normalized","550 °C","","","","",false,"unit_mismatch","results",""],["oa:W4311138235","Ti-6Al-2Sn-4Zr-2Mo","stress drop",9.0,null,null,null,"MPa","","","","","",false,"out_of_range","results",""],["oa:W4311186639","Ti-6Al-4V","A",1003.132,null,null,null,"MPa","","","","","",false,"","table","Stepwise estimation method\t1003.132\t1003.510\t0.663\t0.0137"],["oa:W4311397563","VT35","YS",1610.0,null,null,null,"MPa","","multiple pressing + aging 723 K, 1 h","","","",false,"","results_discussion",""],["oa:W4311397563","VT35","YS",1150.0,null,null,null,"MPa","","multiple pressing + aging 723 K, 1 h","","","",false,"","results_discussion",""],["oa:W4311397563","VT35","yield stress",1610.0,null,null,null,"MPa","","","","","",false,"","results_discussion",""],["oa:W4312085106","Ti-12Mo","yield stress",859.0,null,null,null,"MPa","","ST + 200°C/60s","","","",false,"","discussion",""],["oa:W4312085106","Ti-12Mo","yield stress",1000.0,null,null,null,"MPa","","ST + 200°C/60s","","","",false,"","discussion",""],["oa:W4312085106","Ti-12Mo","yield strength",1000.0,null,null,null,"MPa","","ST + 200°C/60s","","","",false,"","conclusions",""],["oa:W4312085106","ST+200°C/300s","strength",1048.0,null,null,null,"MPa","room temperature","ST+200°C/300s","","tensile test","",false,"","results",""],["oa:W4312085106","Ti-12Mo","yielding stress",850.0,null,null,null,"MPa","","ST + 200°C/60s","","","",false,"","discussion",""],["oa:W4312085106","ST (fine grain)","yield stress",865.0,null,null,null,"MPa","room temperature","ST+200°C/60s","","tensile test","",false,"","results",""],["oa:W4312085106","Ti-12Mo","higher yielding stress",990.0,null,null,null,"MPa","room temperature","200°C aging for 150s","","tensile test","",false,"","abstract",""],["oa:W4312085106","Ti-12Mo","yield stress",865.0,null,null,null,"MPa","room temperature","200°C aging for 60s","","tensile test","",false,"","abstract",""],["oa:W4312085106","ST+200°C/150s","yield stress",1000.0,null,null,null,"MPa","room temperature","ST+200°C/150s","","tensile test","",false,"","results",""],["oa:W4312140557","Ti-6Al-4V","yield stress (0.2% offset)",939.625,null,null,null,"MPa","room temperature","annealed","","numerical homogenisation","",true,"","methods","The Young’s modulus was 117.5 GPa, the Poisson’s ratio was 0.34, and the yield stress (0.2% offset) was 939.625 MPa."],["oa:W4312140557","Ti-6Al-4V","effective yield stress",0.2,null,null,null,"%","room temperature","BCC","","tensile test","2 mm/min",false,"unit_mismatch","methods","For the BCC specimen (composed of non-filleted lattices) with a low relative density (ρ′ = 0.1150 and ρ′ = 0.3727), a 45° shear band propagated diagonally throughout an entire specimen, causing the fracture failure of the whole specimen after a single stress peak."],["oa:W4312140557","Ti-6Al-4V","effective yield stress",0.2,null,null,null,"%","room temperature","BCC","","tensile test","2 mm/min",false,"unit_mismatch","methods","When the relative density of the BCC specimen increased to 0.5328, the first abrupt drop in stress occurred due to the fracture of the top layer of lattice cells, followed by plateau stress fluctuation attributed to the gradual propagation of the diagonal shear bands, which eventually developed into X-shaped shear bands."],["oa:W4312140557","Ti-6Al-4V","effective yield stress",0.2,null,null,null,"%","room temperature","BCC-F","","tensile test","2 mm/min",false,"unit_mismatch","methods","When the relative density of the BCC-F lattice increased to 0.3700, the compressive stress abruptly dropped after the first stress peak, resulting from the formation of a localised diagonal shear band on the top left conner of the specimen."],["oa:W4312140557","Ti-6Al-4V","effective yield stress",0.2,null,null,null,"%","room temperature","BCC-F","","tensile test","2 mm/min",false,"unit_mismatch","methods","For the BCC-F lattice specimen with ρ′ = 0.5590, the stress abruptly dropped after the first stress peak due to the collapse of the bottom layer of lattice cells; then, the stress fluctuated, caused by the propagation of the diagonal shear band during the specimen densification stage."],["oa:W4312193801","Ti60","yield strength",850.0,null,null,null,"MPa","room temperature","as-cast","","tensile test","1×10^-3 s^-1",false,"","results_discussion","It is clear that there are many metallurgical defects inside the Ti60 alloy in as-cast condition, Uniaxial tensile tests were carried out via CSS-1120 universal tensile testing machine with a strain rate of 1×10 -3 s -1 at room"],["oa:W4312193801","Ti60","yield strength",827.0,null,null,null,"MPa","room temperature","HIP 125 MPa/2h","","tensile test","",false,"","results_discussion","With increasing HIP temperature from 880 ºC to 960 ºC in which HIP pressure and time are constant, it can be seen that the tensile strength of Ti60 alloy at room temperature decreases from 970 MPa to 957 MPa, the yield strength decreases from 857 MPa to 827 MPa, and the elongation increases from 4% to 11%, respectively."],["oa:W4312193801","Ti60","yield strength",857.0,null,null,null,"MPa","room temperature","HIP 125 MPa/2h","","tensile test","",false,"","results_discussion","With increasing HIP temperature from 880 ºC to 960 ºC in which HIP pressure and time are constant, it can be seen that the tensile strength of Ti60 alloy at room temperature decreases from 970 MPa to 957 MPa, the yield strength decreases from 857 MPa to 827 MPa, and the elongation increases from 4% to 11%, respectively."],["oa:W4312193801","Ti60","yield strength",859.0,null,null,null,"MPa","room temperature","HIP 920 °C/105 MPa/2 h","","tensile test","",false,"","results_discussion","At the HIP processing parameters of 920 ºC/ 105 MPa/2 h, 920 ºC/125 MPa/2 h and 920 ºC/145 MPa/2 h, the tensile strength of Ti60 alloy is 967 MPa, 959 MPa and 982 MPa, the yield strength is 859 MPa, 842 MPa, and 861 MPa, and the elongation is 3%, 6%, and 5%, respectively."],["oa:W4312193801","Ti60","yield strength",842.0,null,null,null,"MPa","room temperature","HIP 920 °C/125 MPa/2 h","","tensile test","",false,"","results_discussion","At the HIP processing parameters of 920 ºC/ 105 MPa/2 h, 920 ºC/125 MPa/2 h and 920 ºC/145 MPa/2 h, the tensile strength of Ti60 alloy is 967 MPa, 959 MPa and 982 MPa, the yield strength is 859 MPa, 842 MPa, and 861 MPa, and the elongation is 3%, 6%, and 5%, respectively."],["oa:W4312193801","Ti60","yield strength",861.0,null,null,null,"MPa","room temperature","HIP 920 °C/145 MPa/2 h","","tensile test","",false,"","results_discussion","At the HIP processing parameters of 920 ºC/ 105 MPa/2 h, 920 ºC/125 MPa/2 h and 920 ºC/145 MPa/2 h, the tensile strength of Ti60 alloy is 967 MPa, 959 MPa and 982 MPa, the yield strength is 859 MPa, 842 MPa, and 861 MPa, and the elongation is 3%, 6%, and 5%, respectively."],["oa:W4312193801","Ti60","yield strength",827.0,null,null,null,"MPa","room temperature","HIP 960 ºC/125 MPa/2 h","","tensile test","",false,"","conclusions","(3) After HIP with the processing parameters of 960 ºC/125 MPa/2 h, the tensile strength of Ti60 alloy is 949 MPa, the yield strength is 827 MPa, the elongation is 11%, which exhibits the best match between the strength and plasticity."],["oa:W4312559822","Ti-48Al-2Nb-0.7Cr-0.3Si","yield strength",600.0,null,null,null,"MPa","room temperature","hot-rolled","duplex","indentation plastometry","",false,"","abstract","Moreover, the results from a room-temperature indentation plastometry test of the hot-rolled sheet indicated good mechanical properties with recorded yield strength of about 600 MPa, an ultimate tensile strength of about 850 MPa, and a true plastic strain of about 3%."],["oa:W4312559822","Ti-48Al-2Nb-0.7Cr-0.3Si","yield stress",600.0,null,null,null,"MPa","","rolled, heat-treated","","","",false,"","results_discussion","The recorded yield stress was about 600 MPa, which correlates with the results reported in [5] for a high Nb-TiAl sheet; and, as illustrated in Figure 6b, a true plastic strain of about 3% and ultimate tensile stress of about 850 MPa can be obtained."],["oa:W4313012319","Ti-6Al-4V","yield strength",950.0,null,null,null,"MPa","room temperature","as-built EBM","","tensile test","1 mm/min",false,"","methods","Two samples were tested for each configuration in tension using a universal testing machine Instron 3369 at a displacement rate of 1.0 mm/min."],["oa:W4313392337","","yield strength",1022.0,null,null,null,"MPa","room temperature","","","tensile test","",false,"","results_discussion","The tensile strength and yield strength of the joints at room temperature are 1067 MPa and 1022 MPa, respectively, the strength of the joints is at least 1.05 times higher than that of the Ti600 alloy; at 710 MPa and 627 MPa at a high temperature, respectively, the strength of the joints is 1.04 times higher than that of the Ti600 alloy."],["oa:W4313392337","","yield strength",627.0,null,null,null,"MPa","high temperature","","","tensile test","",false,"","results_discussion","The tensile strength and yield strength of the joints at room temperature are 1067 MPa and 1022 MPa, respectively, the strength of the joints is at least 1.05 times higher than that of the Ti600 alloy; at 710 MPa and 627 MPa at a high temperature, respectively, the strength of the joints is 1.04 times higher than that of the Ti600 alloy."],["oa:W4313392337","Ti600/TC18","yield strength values",1.21,null,null,null,"times","room temperature","","","","",false,"unit_mismatch","results_discussion","The yield strength values of joints can be up to 1.21 times and 1.15 times than that of the Ti600 alloy at room temperature, respectively."],["oa:W4313392337","Ti600/TC18","yield strength values",1.15,null,null,null,"times","room temperature","","","","",false,"unit_mismatch","results_discussion","The yield strength values of joints can be up to 1.21 times and 1.15 times than that of the Ti600 alloy at room temperature, respectively."],["oa:W4313392337","Ti600","Yield Strength Rp0.2/MPa",841.0,null,null,null,"MPa","room temperature","","","","",false,"","table","Ti600\tRoom temperature\t1021\t841\t8.5\t22"],["oa:W4313392337","Ti600","Yield Strength Rp0.2/MPa",564.0,null,null,null,"MPa","450","","","","",false,"","table","450\t682\t564\t15.0\t32"],["oa:W4313392337","TC18","Yield Strength Rp0.2/MPa",995.0,null,null,null,"MPa","room temperature","","","","",false,"","table","TC18\tRoom temperature\t1046\t995\t10.5\t38"],["oa:W4313392337","TC18","Yield Strength Rp0.2/MPa",678.0,null,null,null,"MPa","450","","","","",false,"","table","450\t756\t678\t16.0\t77"],["oa:W4313393250","Ti-48Al-2Cr-2Nb","·y",510.0,null,null,null,"MPa","room temperature","","","","",false,"","results_discussion",""],["oa:W4313393250","Ti-48Al-2Cr-2Nb","·y",620.0,null,null,null,"MPa","room temperature","","","","",false,"","results_discussion",""],["oa:W4313393434","Ti-6Al-2Sn-4Zr-2Mo","strength",0.0,null,null,null,"","","annealed 900°C/240min + aged 450°C/1h","","","",false,"unit_missing","methods",""],["oa:W4313393434","Ti-6Al-2Sn-4Zr-2Mo","strength",0.0,null,null,null,"","","annealed 900°C/240min + aged 550°C/1h","","","",false,"unit_missing","methods",""],["oa:W4313393434","Ti-6Al-2Sn-4Zr-2Mo","strength",0.0,null,null,null,"","","annealed 900°C/240min + aged 650°C/1h","","","",false,"unit_missing","methods",""],["oa:W4313393434","Ti-6Al-2Sn-4Zr-2Mo","proof stress",0.0,null,null,null,"","","","equiaxed (α + β)","","",false,"unit_missing","methods",""],["oa:W4313414350","TiCp/TC4 composites","Yield strength",934.8,null,null,null,"MPa","","","","","",false,"","table","Yield strength/MPa\t934.8"],["oa:W4313636661","Aluminum 6061 alloy","Yield strength",276.0,null,null,null,"MPa","","","","","",false,"","methods","Mechanical properties of the materials Parameters Aluminum 6061 alloy Titanium Ti- 6Al-4V alloy Density 2700 kg/𝑚3 4500 kg/𝑚3 Tensile strength 310 MPa 1050 MPa Yield strength 276 MPa 827 MPa Shear strength 207 MPa 550 MPa Fatigue strength 96.5 MPa 510 MPa Elastic modulus 68.9 GPa 114 GPa Poisson's ratio 0.33 0.34 Figure 1."],["oa:W4313636661","Titanium Ti-6Al-4V alloy","Yield strength",827.0,null,null,null,"MPa","","","","","",false,"","methods","Mechanical properties of the materials Parameters Aluminum 6061 alloy Titanium Ti- 6Al-4V alloy Density 2700 kg/𝑚3 4500 kg/𝑚3 Tensile strength 310 MPa 1050 MPa Yield strength 276 MPa 827 MPa Shear strength 207 MPa 550 MPa Fatigue strength 96.5 MPa 510 MPa Elastic modulus 68.9 GPa 114 GPa Poisson's ratio 0.33 0.34 Figure 1."],["oa:W4313648049","Ti-6Al-4V","yield strength (YS)",7.0,null,null,null,"%","","post HIP","","","",false,"unit_mismatch","abstract","Post HIP treatment result showed a decrease of 7 and 6%, in the yield strength (YS) and ultimate tensile strength (UTS), respectively, which was associated with a coarsening of 훼 lath widths."],["oa:W4315573352","Ti-0.2C","yield strength",550.0,null,null,null,"MPa","room temperature","annealed 700°C/2h/air","","uniaxial compression test","1.0 s−1",false,"","methods","The uniaxial compression tests at a rate of 1.0 s−1 up to the strain of 1.0 at room and elevated temperatures were performed with Gleeble HDS-V40 and Gleeble 3800 simulators."],["oa:W4315573352","Ti-0.2C","yield strength (YS)",496.0,null,null,null,"MPa","","as-annealed","","","",false,"","results_discussion","The introduction of 0.2 wt.% carbon to CP-Ti has resulted in an increase in the tensile strength of the Ti-0.2C alloy in the as-annealed condition from 345 to 579 MPa and the yield strength from 245 to 496 MPa, while maintaining almost unchanged plastic properties ()."],["oa:W4315573352","CP-Ti Grade 2","yield strength (YS)",245.0,null,null,null,"MPa","","as-annealed","","","",false,"","results_discussion","The introduction of 0.2 wt.% carbon to CP-Ti has resulted in an increase in the tensile strength of the Ti-0.2C alloy in the as-annealed condition from 345 to 579 MPa and the yield strength from 245 to 496 MPa, while maintaining almost unchanged plastic properties ()."],["oa:W4315573352","Ti-0.2C","YS",605.0,null,null,null,"MPa","","cold rolled","","","",false,"","results_discussion","They also showed that cold rolling led to an increase in the YS to 630 and 605 MPa, respectively, with carbon content."],["oa:W4315573352","Ti-0.1C","YS",630.0,null,null,null,"MPa","","cold rolled","","","",false,"","results_discussion","They also showed that cold rolling led to an increase in the YS to 630 and 605 MPa, respectively, with carbon content."],["oa:W4315573352","Ti-0.2C","yield strength",554.0,null,null,null,"MPa","","solution treatment and aging","","","",false,"","results_discussion","After the application of solution treatment and aging, the tensile strength and yield strength of the Ti-0.2C alloy were increased by another tens of MPa, up to 643 and 554 MPa, respectively ()."],["oa:W4315573352","CP-Ti Grade 2","yield stress",57.0,null,null,null,"MPa","890 °C","","","compression test","",false,"","results_discussion","A characteristic increase in the yield stress until the maximum level followed by a monotonic decrease is observed on the flow curves for CP-Ti and the Ti-0.2C alloy deformed at 890 °C, which is slightly lower than the α→β transformation finish temperature of 920 °C, proving the dynamic recrystallization in the deformed alloys (a)."],["oa:W4315573352","Ti-0.2C","yield stress",86.0,null,null,null,"MPa","890 °C","","","compression test","",false,"","results_discussion","In the Ti-0.2C alloy, the maximum yield stress of 86 MPa, which is 50% higher, was obtained at a strain of approximately 0.30."],["oa:W4315695734","Ti-6Al-4V","YS",1058.4,null,null,5.8,"MPa","","as-built","","tensile test","",false,"","results_discussion",""],["oa:W4315695734","Ti-6Al-4V","YS",1063.3,null,null,7.5,"MPa","","as-built","","tensile test","",false,"","results_discussion",""],["oa:W4316464278","Ti-6Al-4V","yield strength",0.0,null,null,null,"MPa","room temperature","as-extruded","","tensile test","1 × 10−4 s−1",false,"out_of_range","methods","Multiple ﬂat dog-bone-shaped tensile test specimens with a square cross-section of 1.8 × 1.8 mm and a gauge length of 20 mm were prepared from longitudinally orientated material."],["oa:W4316464278","Ti-6Al-4V","yield strength",880.0,null,null,null,"MPa","room temperature","","","tensile test","1 × 10−4 s−1",false,"","results_discussion","According to the ASM standard, commercial Ti-6Al-4V alloy (oxygen impurity content: <0.2 wt.%) is expected to have yield strength of 880 MPa, ultimate tensile strength (UTS) of 950 MPa, and an elongation to fracture of about 14% [27]."],["oa:W4316464278","Ti-6Al-4V","strength values",930.0,75.0,230.0,null,"MPa","room temperature","","","tensile test","1 × 10−4 s−1",false,"","results_discussion","The strength values displayed by the Ti-6Al-4V alloy bar produced in this study are 75–230 MPa higher, whereas the ductility is signiﬁcantly lower (only 20% of the expected value for material produced by ingot metallurgy)."],["oa:W4316464278","Ti-6Al-4V","yield strength",956.0,null,null,null,"MPa","","as-extruded","lamellar","","",false,"","conclusions","In as-extruded form, Ti-6Al-4V alloy has an oxygen impurity content of 0.55 wt.% with lamellar microstructure, impact toughness of 4 J, and yield strength around 956 MPa, UTS value around 1150 MPa and a percentage elongation to fracture"],["oa:W4316464278","Ti-6Al-4V","yield strength",993.0,null,null,null,"MPa","","HT-A","","","",false,"","conclusions","The ﬁrst sub-transus annealing treatment (HT-A) has given a yield strength of 993 MPa, a UTS of 1181 MPa, a percentage elongation to failure of 3.2%, and impact toughness of 6 J. Similarly, the yield strength, UTS, and ductility after second sub-transus annealing treatment HT-B were reported to be 992 MPa, 1164 MPa, and 2.3% respectively."],["oa:W4316464278","Ti-6Al-4V","yield strength",992.0,null,null,null,"MPa","","HT-B","","","",false,"","conclusions","The ﬁrst sub-transus annealing treatment (HT-A) has given a yield strength of 993 MPa, a UTS of 1181 MPa, a percentage elongation to failure of 3.2%, and impact toughness of 6 J. Similarly, the yield strength, UTS, and ductility after second sub-transus annealing treatment HT-B were reported to be 992 MPa, 1164 MPa, and 2.3% respectively."],["oa:W4316664319","Ti-6Al-4V","maximum flow stress",230.0,null,null,null,"MPa","850 °C","","","tensile test","",false,"","results_discussion","Specifically, when the heating rate was 1 °C/s, the maximum flow stress was 230 MPa, 149 MPa and 96 MPa at the forming temperatures of 850 °C, 900 °C and 950 °C, respectively, suggesting a 58% reduction with an increase in temperature from 850 °C to 950 °C, as shown in a."],["oa:W4316664319","Ti-6Al-4V","maximum flow stress",149.0,null,null,null,"MPa","900 °C","","","tensile test","",false,"","results_discussion","Specifically, when the heating rate was 1 °C/s, the maximum flow stress was 230 MPa, 149 MPa and 96 MPa at the forming temperatures of 850 °C, 900 °C and 950 °C, respectively, suggesting a 58% reduction with an increase in temperature from 850 °C to 950 °C, as shown in a."],["oa:W4316664319","Ti-6Al-4V","maximum flow stress",96.0,null,null,null,"MPa","950 °C","","","tensile test","",false,"","results_discussion","Specifically, when the heating rate was 1 °C/s, the maximum flow stress was 230 MPa, 149 MPa and 96 MPa at the forming temperatures of 850 °C, 900 °C and 950 °C, respectively, suggesting a 58% reduction with an increase in temperature from 850 °C to 950 °C, as shown in a."],["oa:W4316664319","Ti-6Al-4V","maximum flow stress",242.0,null,null,null,"MPa","850 °C","","","tensile test","",false,"","results_discussion","Similarly, the maximum flow stress of TC4 decreased by 53% from 242 MPa to 114 MPa with the increase in forming temperature from 850 °C to 950 °C at a heating rate of 10 °C/s."],["oa:W4316664319","Ti-6Al-4V","maximum flow stress",114.0,null,null,null,"MPa","950 °C","","","tensile test","",false,"","results_discussion","Similarly, the maximum flow stress of TC4 decreased by 53% from 242 MPa to 114 MPa with the increase in forming temperature from 850 °C to 950 °C at a heating rate of 10 °C/s."],["oa:W4316664319","Ti-6Al-4V","maximum flow stress",96.0,null,null,null,"MPa","950 °C","","","tensile test","",false,"","results_discussion","Notably, when the heating temperature was 950 °C, the maximum flow stress increased by 19% from 96 MPa to 114 MPa with the increase in heating rate from 1 °C/s to 10 °C/s."],["oa:W4316664319","Ti-6Al-4V","maximum flow stress",114.0,null,null,null,"MPa","950 °C","","","tensile test","",false,"","results_discussion","Notably, when the heating temperature was 950 °C, the maximum flow stress increased by 19% from 96 MPa to 114 MPa with the increase in heating rate from 1 °C/s to 10 °C/s."],["oa:W4316664319","Ti-6Al-4V","yield strength",850.0,850.0,900.0,null,"°C","850 °C","","","hot tensile test","",false,"unit_mismatch","results_discussion","It was clear that the heating rate affected the yield strength significantly, which decreased gradually with the increase in heating rate at the forming temperatures of 850 °C and 900 °C, but first
