Repository: akhtar07/tisci-explorer

# TiSci Explorer

A read-only, static explorer for **TiSci**, an autonomous research agent for titanium alloys. TiSci reads the
titanium-alloy literature, builds a knowledge graph and a table of measured values, proposes hypotheses where the
graph has gaps, and tests them with DFT (MACE / VASP) and the ICME-lite multiscale chain.

**Live site:** https://akhtar07.github.io/tisci-explorer/

The site has seven sections:

| Section | What it shows |
|---|---|
| Overview | Corpus → graph → facts → hypotheses → verdicts, with the snapshot's counts |
| Worked example | One full loop for W in α-Ti: graph path, hypothesis, novelty check, DFT test, verdict, follow-up, DAMASK |

File: data/facts/elongation.json (part 36 of 38)
properties of Ti6Al4V ELI (Grade 23) Element Al C Fe H N O V Ti % weight 5.885 0.022 0.1 0.003 0.008 0.101 3.925 Balance Mechanical properties Tensile strength (MPa) Yield strength (MPa) Elongation % Value 915 862 17.8"],["oa:W7203865999","Ti-6Al-4V","elongation",0.0,null,null,null,"%","room temperature","annealed 930°C","","tensile test","",false,"","methods","However, at an annealing temperature of 930°C, the imbalance between the α and β phases is one of the primary reasons for the reduced elongation and crosssectional reduction observed under these conditions."],["oa:W7203865999","Ti-6Al-4V","elongation",0.0,null,null,null,"%","room temperature","","","tensile test","",false,"","methods","(a) Tensile strength /MPa (b) Elongation /% (c) Cross-sectional shrinkage rate /% Fig 8 Tensile Properties of TC4 Titanium Alloy Produced by Arc Additive Manufacturing at Different Annealing Temperatures and Sampling Directions Figure 9 shows the fracture morphology of arc-based additive manufactured TC4 titanium alloy after tensile testing along the weld direction (XY direction) and deposition direction (Z direction) under different annealing temperatures."],["oa:W7203865999","Ti-6Al-4V","elongation",0.0,null,null,null,"%","room temperature","annealed 930°C","","tensile test","",false,"","methods","At an annealing temperature of 930°C, the ratio between α and β phases becomes imbalanced, which is one of the primary reasons for the decrease in elongation at this temperature."],["oa:W7204082545","microCM Ti64-6Mo","uniform elongation",11.5,null,null,0.5,"%","room temperature","as-printed","martensitic α'","tensile test","",false,"","results","Beneﬁt from the unparalleled strain-hardening capacity, the current microCM Ti64- 6Mo alloy was uniformly strain hardened during deformation and thus possesses an excellent uniform elongation of 11.5 ± 0.5% (Fig. 1d)."],["oa:W7204096764","near-alpha titanium alloy","ɛu",9.1,null,null,0.1,"%","","","equiaxed","","",false,"","results_discussion","Sample σ0.2 (MPa) σb (MPa) ɛu (%) ɛt (%) Lamellar 873 ± 7 940 ± 6 5.1 ± 0.2 9.3 ± 0.2 Equiaxed 842 ± 4 994 ± 8 9.1 ± 0.1 14.7 ± 0.2 https://doi.org/10.1371/journal.pone.0356747.t002 Fig 3."],["oa:W7204096764","near-alpha titanium alloy","ɛu",5.1,null,null,0.2,"%","","","lamellar","","",false,"","results_discussion","Sample σ0.2 (MPa) σb (MPa) ɛu (%) ɛt (%) Lamellar 873 ± 7 940 ± 6 5.1 ± 0.2 9.3 ± 0.2 Equiaxed 842 ± 4 994 ± 8 9.1 ± 0.1 14.7 ± 0.2 https://doi.org/10.1371/journal.pone.0356747.t002 Fig 3."],["oa:W7204252409","Al0.1CoCrFeNi + TiZrHfNbTa","total elongation",4.0,null,null,null,"%","room temperature","deformed via HPT, 50 turns","nanolamellar","tensile test","",false,"","results","Quantitatively, the hybrid material deformed with N = 50 shows a uniform plastic strain of about 2% up to the ultimate tensile strength and a total elongation of about 4% at fracture."],["oa:W7204643144","","elongation",12.0,null,null,null,"%","room temperature","","","tensile test","0.001 s⁻¹",false,"","methods","Tensile tests were performed at room temperature using an initial strain rate of 0.001 s⁻1."],["oa:W7204643144","Ti-35Nb-6Ta","ductility",25.0,null,null,null,"%","room temperature","as-built SLM, 150 µm layer thickness","β-phase","tensile test","",false,"","conclusions","For 150 µm specimens, Ti–20Nb–6Ta exhibited higher tensile strength associ ated with α-phase formation, whereas Ti–35Nb–6Ta dis played lower Young’s modulus and enhanced ductility due to its high Nb content."],["oa:W7204643144","Ti-35Nb-6Ta","ductility",0.0,null,null,null,"","","","","","",false,"unit_missing","results","The Ti–20Nb–6Ta alloy exhibits higher ultimate ten sile strength, whereas the Ti–35Nb–6Ta alloy shows greater ductility and a lower elastic modulus."],["oa:W7204643144","Ti-35Nb-6Ta","elongation",0.0,null,null,null,"","","150 µm thickness","","tensile test","",false,"unit_missing","results","Figure 13 shows the engineering stress–strain curve for Ti–20Nb–6Ta and Ti–35Nb–6Ta alloys processed by PBF- LB/M with a layer thickness of 150 µm."],["oa:W7204643144","Ti-20Nb-6Ta","elongation",0.0,null,null,null,"","","150 µm thickness","","tensile test","",false,"unit_missing","results","Figure 13 shows the engineering stress–strain curve for Ti–20Nb–6Ta and Ti–35Nb–6Ta alloys processed by PBF- LB/M with a layer thickness of 150 µm."],["oa:W7204802450","Ti-6Al-4V","yield strain",1.5,null,null,null,"%","−196 °C","","","tensile test","",false,"","discussion","In contrast, at CT, they found a yield stress of 1125 MPa with a yield strain of about 1.5%."],["oa:W7204802450","Ti-6Al-4V","yield strain",0.742,null,null,null,"%","room temperature","","","tensile test","",false,"","discussion","We also applied tensile stress in the rolling direction, obtaining a yield stress of 654.60 MPa and a yield strain of 0.742% at RT."],["oa:W7204802450","Ti-6Al-4V","strain",8.5,null,null,null,"%","−196 °C","","","tensile test","",false,"","discussion","At CT, the stress remained nearly constant until the fracture, then dropped to 815 MPa at a strain of about 8.5%."],["oa:W7204802450","Ti-6Al-4V","strain",14.0,null,null,null,"%","room temperature","","","tensile test","",false,"","discussion","At RT, in the work by Dong et al. [13], the stress remained constant until fracture occurred at approximately 687 MPa and a strain of 14.0%."],["oa:W7204802450","Ti-6Al-4V","yield strain",2.0,null,null,null,"%","room temperature","","","tensile test","",false,"","discussion","Considering the tensile stress in the rolling direction at room temperature (RT), they found a yield stress of approximately 930 MPa and a yield strain of 2.0%."],["oa:W7205057933","Ti-6Al-4V","elongation at break",19.0,19.0,19.0,null,"%","","wrought","","","",false,"","conclusions",""],["oa:W7205057933","Ti-6Al-4V","elongation at break",8.0,8.0,8.0,null,"%","","horizontally printed","","","",false,"","conclusions",""],["oa:W7205057933","Ti-6Al-4V","elongation at break",13.0,13.0,13.0,null,"%","","vertically printed","","","",false,"","conclusions",""],["oa:W7206273522","Ti-6Al-4V","alargamiento medio",15.0,null,null,null,"%","","TT05","","","",false,"","abstract",""],["oa:W7206273522","Barras","Porcentaje de Alargamiento después de la rotura A",10.0,10.0,10.0,null,"%","","","","","",false,"","abstract",""],["oa:W7206273522","Chapas y bandas","Porcentaje de Alargamiento después de la rotura A",8.0,8.0,8.0,null,"%","","","","","",false,"","abstract",""],["oa:W7206273522","Ti-6Al-4V","alargamiento medio",18.33,null,null,null,"%","","TT07","","","",false,"","abstract",""],["oa:W7206273522","Ti-6Al-4V","alargamiento medio",16.33,null,null,null,"%","","TT03","","","",false,"","abstract",""],["oa:W7206273522","Ti-6Al-4V","alargamiento medio",14.33,null,null,null,"%","","TT04","","","",false,"","abstract",""],["oa:W7206273522","Ti-6Al-4V","alargamiento medio",17.33,null,null,null,"%","","TT02","","","",false,"","abstract",""],["oa:W7206273522","Ti-6Al-4V","alargamiento medio",15.67,null,null,null,"%","","TT06","","","",false,"","abstract",""],["oa:W7206273522","Ti-6Al-4V","alargamiento medio",15.0,null,null,null,"%","","TT01","","","",false,"","abstract",""],["oa:W7206439610","Ti-6Al-2Sn-4Zr-2Mo","percent elongation",5.0,null,null,null,"%","room temperature","stress relieved 705°C/45min","","tensile test","",false,"","results_discussion",""],["oa:W7206439610","Ti-15Mo-3Nb-3Al-0.2Si","elongation",10.0,null,null,null,"%","room temperature","DED processed","","tensile test","",false,"","results_discussion",""],["oa:W7206439610","Ti-15Mo-3Nb-3Al-0.2Si","net ductility",2.0,null,null,null,"%","","as-built SLM","","","",false,"","results_discussion",""],["oa:W7206439610","Ti-6Al-4V","percent elongations ranging from equal to wrought (10%) significantly lower than wrought (2%)",2.0,null,null,null,"%","room temperature","DED built x-direction","","tensile test","",false,"","results_discussion",""],["oa:W7206439610","wrought","elongation",6.0,null,null,null,"%","room temperature","","","tensile test","",false,"","results_discussion",""],["oa:W7206439610","Ti-6Al-2Sn-4Zr-2Mo","percent elongation",5.0,null,null,null,"%","room temperature","annealed 900°C/30min","","tensile test","",false,"","results_discussion",""],["oa:W7206439610","Ti-6Al-4V","percent elongations ranging from equal to wrought (10%) significantly lower than wrought (2%)",2.0,null,null,null,"%","room temperature","DED built z-direction","","tensile test","",false,"","results_discussion",""],["oa:W7206439610","Ti-15Mo-3Nb-3Al-0.2Si","ductility",7.0,null,null,null,"%","","as-built SLM","","","",false,"","results_discussion",""],["oa:W7206439610","Ti-15Mo-3Nb-3Al-0.2Si","net ductility",2.0,null,null,null,"%","","as-built SLM","","","",false,"","results_discussion",""],["oa:W7206439610","Ti-6Al-2Sn-4Zr-2Mo","percent elongation",2.0,null,null,null,"%","room temperature","as-built","","tensile test","",false,"","results_discussion",""],["oa:W7206439610","Ti-15Mo-3Nb-3Al-0.2Si","net strain to fracture",10.0,null,null,null,"%","","STA-2 679°C/8h","","","",false,"","results_discussion",""],["oa:W7207900513","Ti-6Al-4V","tažnost",0.65,null,null,null,"%","","as-built","","","",false,"","abstract","Tažnost výchozího stavu byla velmi nízká, konkrétně 0,65 %."],["oa:W7207900513","Ti-6Al-4V","tažnost",10.0,null,null,null,"%","","T700/160","","","",false,"","abstract","Tažnost se vzrůstající dobou žíhání zpočátku zvyšovala až dosáhla maximální hodnoty 10 % pro vzorek T700/160."],["oa:W7208040035","TFC","elongation",19.0,15.0,23.0,4.0,"%","room temperature","solution treated 1023 K","","tensile test","",false,"","results","The elongation and reduction in area of TFC alloy increase slightly from 19 \u0003 4% and 52 \u0003 2% at a ST temperature of 1023 K (TFC1023) to 20 \u0003 2% and 55 \u0003 2% at a ST temperature of 1043 K (TFC1048) as can be seen (Fig. 3b)."],["oa:W7208040035","TFC","elongation",20.0,18.0,22.0,2.0,"%","room temperature","solution treated 1048 K","","tensile test","",false,"","results","The elongation and reduction in area of TFC alloy increase slightly from 19 \u0003 4% and 52 \u0003 2% at a ST temperature of 1023 K (TFC1023) to 20 \u0003 2% and 55 \u0003 2% at a ST temperature of 1043 K (TFC1048) as can be seen (Fig. 3b)."],["oa:W7208040035","TFCA","elongation",19.0,null,null,4.0,"%","room temperature","STA 1098 K","","tensile test","",false,"","results","However, an opposite trend is seen for the ductility (elongation and reduction in area) of TFCA alloys against solution treatment temperature, where the elongation and reduction in area of TFCA alloy decrease considerably from 19 \u0003 4% and 49 \u0003 5% at a ST temperature of 1098 K (TFCA1098) to 10 \u0003 5% and 26 \u0003 6% at a ST temperature of 1123 K (TFCA1123)."],["oa:W7208040035","TFCA","elongation",10.0,null,null,5.0,"%","room temperature","STA 1123 K","","tensile test","",false,"","results","However, an opposite trend is seen for the ductility (elongation and reduction in area) of TFCA alloys against solution treatment temperature, where the elongation and reduction in area of TFCA alloy decrease considerably from 19 \u0003 4% and 49 \u0003 5% at a ST temperature of 1098 K (TFCA1098) to 10 \u0003 5% and 26 \u0003 6% at a ST temperature of 1123 K (TFCA1123)."],["oa:W7208068214","Ti-5Al-2.5Sn","伸び",24.0,null,null,null,"%","room temperature","no hydrogen treatment, annealed","coarse-grained","tensile test","",false,"","abstract",""],["oa:W7208068214","Ti-5Al-2.5Sn","伸び",22.0,null,null,null,"%","room temperature","hydrogen-treated, annealed","equiaxed fine-grained","tensile test","",false,"","abstract",""],["oa:W7208079912","","superplastic elongation",1500.0,null,null,null,"%","","","","","",false,"out_of_range","results_discussion",""],["oa:W7208079912","","superplastic elongation",2500.0,null,null,null,"%","","","","","",false,"out_of_range","results_discussion",""],["oa:W7208144403","Ti-29Nb-13Ta-4.6Zr","elongation",0.0,null,null,null,"","","proper heat treatment","","","",true,"unit_missing","results_discussion","The strength and elongation of Ti–29Nb–13Ta–4.6Zr can be controlled variously by conducting heat treatment or thermomechanical treatment, and is better than that of Ti–6Al–4V ELI by conducting proper heat treatment or thermomechanical treatment."],["oa:W7208144403","Ti-29Nb-13Ta-4.6Zr","ductility",0.0,null,null,null,"","","aged after solution treatment at 573–673 K","ω and α phases precipitates in β phase","","",false,"unit_missing","conclusions","(2) The balance of strength and ductility of Ti–29Nb– 13Ta–4.6Zr is equivalent to or better than those of Ti–6Al–4V ELI by aging treatment."],["oa:W7208234671","Ti-6Al-4V","elongation at break",23.0,null,null,null,"%","room temperature","as-built EBM","","tensile test","",false,"","conclusions","The results with loading directions along 0°, 45°, and 90° to the x-axis were from the specimen-Ⅲ solid with build height of (a) 6 mm, and (b) 46 mm, and specimen-Ⅰ layered with build height of (c) 6 mm, and (d) 46 mm."],["oa:W7208234671","CP-Ti Grade 2","elongation at break",0.0,null,null,null,"","room temperature","as-built EBM","","tensile test","0.1 mm/min",false,"unit_missing","results","Fig. 2.8 shows the variation of tensile properties (ultimate tensile strength (σUTS), 0.2% proof stress (σ0.2), and elongation at break) of the EBM-built CP-Ti specimens produced in various conditions (i.e., porous, even, and uneven groups)."],["oa:W7208234671","CP-Ti Grade 2","elongation",0.0,null,null,null,"","","as-built EBM","","","",false,"unit_missing","results","Comparing with the tensile properties of CP-Ti fabricated by SLM [6], the present EBM-built CP-Ti exhibited lower tensile strength and higher elongation."],["oa:W7208234671","CP-Ti Grade 2","24 ± 3 %",24.0,null,null,3.0,"%","room temperature","as-built EBM","martensitic α'","tensile test","",false,"","conclusions","Massive martensite phase transformation caused by fast cooling rate probably happened during the EBM process leaving lath-like microstructures, and may be decomposed in the subsequent process.  Tensile properties of as-built specimens exhibited a high level of tensile strength (σUTS = 442 ± 8.4 MPa) and moderate ductility (24 ± 3 %) under the build parameters within the processing window, which did not change significantly with building parameters."],["oa:W7208234671","CP-Ti Grade 2","24 ± 3 %",24.0,null,null,3.0,"%","room temperature","as-built","lath-like","tensile test","",false,"","conclusions","Tensile properties of as-built specimens exhibited a high level of tensile strength (σUTS = 442 ± 8.4 MPa) and moderate ductility (24 ± 3 %) under the build parameters within the processing window, which did not change significantly with building parameters."],["oa:W7208234671","Ti-6Al-4V","elongation at break",23.0,null,null,null,"%","room temperature","as-built EBM","","tensile test","",false,"","results","According to the curves, the strain-stress curves in x-y plane with loading direction with angles of 0°, 45° and 90° to the x-axis, and along the z-axis exhibited isotropic tensile properties, which was with ultimate tensile strength of around 450 MPa, and elongation at break of around 23 %."],["oa:W7208244551","Ti-SP700","破断伸",15.0,null,null,null,"%","room temperature","rolled","","tensile test","",false,"","abstract","1% 4.46g/ cm Ti·Roll 972MPa 110GPa 0.33 15."],["oa:W7208345191","TNTZ1123NP","elongation",15.0,null,null,null,"%","room temperature","","","tensile test","",false,"","results_discussion",""],["oa:W7208345191","Ti-29Nb-13Ta-4.6Zr","elongation",1.0,null,null,null,"%","room temperature","nitrided 1223 K","","tensile test","",false,"","results_discussion",""],["oa:W7208532421","TNTZCR","elongation",15.2,null,null,null,"%","295 K","","","tensile test","8.33e-6 m/s",false,"","results_discussion","The tensile strength, 0.2% proof stress and elongation of TNTZCR are 830 MPa, 755 MPa and 15.2% on the average, respectively."],["oa:W7208636479","Ti-6Al-4V","伸(%)",12.5,null,null,null,"%","","","","","",false,"","abstract",""],["oa:W7208636479","Ti-6Al-4V","伸(%)",11.0,null,null,null,"%","","","","","",false,"","abstract",""],["oa:W7208636479","SUS304","伸(%)",7.0,null,null,null,"%","","","","","",false,"","abstract",""],["oa:W7211930791","Ti-6Al-4V","elongation",20.0,null,null,null,"%","460 °C","wrought","lamellar","tensile test","",false,"","discussion","Fig. 10 | Mechanical properties at 460 °C before and after GEER exposure. a Yield strength, b ultimate tensile strength, c elongation, and d Young’s modulus of the asfabricated (AF) and 10-day GEER exposed (Exp) tensile coupons at 460 °C."],["oa:W7211930791","Ti-6Al-4V","elongation",2.5,null,null,null,"%","460 °C","10-day GEER exposed","α + β","tensile test","",false,"","discussion","Fig. 10 | Mechanical properties at 460 °C before and after GEER exposure. a Yield strength, b ultimate tensile strength, c elongation, and d Young’s modulus of the asfabricated (AF) and 10-day GEER exposed (Exp) tensile coupons at 460 °C."],["oa:W7211930791","Ti-6Al-4V","elongation",2.0,null,null,null,"%","460 °C","as-built SLM","martensitic α'","tensile test","",false,"","discussion","Fig. 10 | Mechanical properties at 460 °C before and after GEER exposure. a Yield strength, b ultimate tensile strength, c elongation, and d Young’s modulus of the asfabricated (AF) and 10-day GEER exposed (Exp) tensile coupons at 460 °C."],["oa:W7212078574","Ti-6Al-4V","Elongation at Break",14.0,null,null,null,"%","room temperature","","","tensile test","",false,"","methods","Mechanical properties of Ti-6Al-4V Yield Tensile Strength (MPa) 880 Ultimate Tensile Strength (MPa) 950 Elongation at Break 14 % Modulus of Elasticity (GPa) 113.8 Poisson’s Ratio 0.342 Density (g/cm3) 4.43 Table 3."],["oa:W759580096","Ti-6Al-4V","ductility parameters",0.75,null,null,null,"","","double heat treated","","","",false,"unit_missing","discussion",""],["oa:W759580096","Ti-6Al-4V","ductility parameters",0.5,null,null,null,"","","double heat treated","","","",false,"unit_missing","discussion",""],["oa:W759580096","IMI 700","elongation",12.0,12.0,12.0,null,"%","","conventional heat treatment","","","",false,"","discussion",""],["oa:W759580096","IMI 700","elongation",8.0,8.0,8.0,null,"%","","double heat treated","","","",false,"","discussion",""],["oa:W762071903","Ti-35Nb-7Zr-5Ta","alongamento",20.0,null,null,null,"%","","after solution treatment","recrystallized β grains","","",false,"","conclusions",""],["oa:W762071903","CP-Ti Grade 2","Alongamento",15.0,null,null,null,"%","","","","","",false,"","conclusions",""],["oa:W770362480","Ti-6Al-2Sn-4Zr-2Mo","tensile elongation",227.85,177.0,278.7,null,"%","7550 K (9000 F)","coated, 1000 hr/7550 K (9000 F) static air exposure, salted","","tensile test","",false,"out_of_range","methods",""],["oa:W770362480","Ti-6Al-2Sn-4Zr-2Mo","elongation",14.2,null,null,null,"%","room temperature","mill annealed","","tensile test","0.125 mm/min",false,"","methods",""],["oa:W770362480","Ti-6Al-2Sn-4Zr-2Mo","residual elongation",0.8,null,null,null,"%","922 K (1200 °F)","mill annealed","","tensile test","",false,"","results",""],["oa:W770362480","Ti-6Al-2Sn-4Zr-2Mo","elongation",8.0,null,null,null,"%","7550 K (9000 F)","exposed, salted","","tensile test","",false,"","results",""],["oa:W770362480","Ti-6Al-2Sn-4Zr-2Mo","residual elongation",14.2,null,null,null,"%","922 K (1200 °F)","uncoated, unexposed","","tensile test","",false,"","results",""],["oa:W770362480","Ti-6Al-2Sn-4Zr-2Mo","residual elongation",4.6,null,null,null,"%","7550 K (9000 F)","creep-exposed","","tensile test","",false,"","results",""],["oa:W770362480","Ti-6Al-2Sn-4Zr-2Mo","tensile elongation",6.5,5.0,8.0,null,"%","room temperature","mill annealed","","tensile test","",false,"","methods",""],["oa:W770362480","Ti-6Al-2Sn-4Zr-2Mo","elongation",6.8,null,null,null,"%","7550 K (9000 F)","exposed, salted","","tensile test","",false,"","results",""],["oa:W770362480","Ti-6Al-2Sn-4Zr-2Mo","elongation",14.2,null,null,null,"%","7550 K (9000 F)","exposed, unsalted","","tensile test","",false,"","results",""],["oa:W770362480","Ti-6Al-2Sn-4Zr-2Mo","elongation",14.8,null,null,null,"%","","unexposed","","tensile test","",false,"","results",""],["oa:W770362480","Ti-6Al-2Sn-4Zr-2Mo","elongation",13.5,null,null,null,"%","7550 K (9000 F)","exposed, unsalted","","tensile test","",false,"","results",""],["oa:W770362480","Ti-6Al-2Sn-4Zr-2Mo","elongation",15.3,null,null,null,"%","","unexposed, unsalted","","tensile test","",false,"","results",""],["oa:W770362480","Ti-6Al-2Sn-4Zr-2Mo","% Elong.",14.2,null,null,null,"%","room temperature","mill annealed","","tensile test","",false,"","methods",""],["oa:W770362480","Ti-6Al-2Sn-4Zr-2Mo","tensile elongation",23.0,2.0,44.0,null,"%","room temperature","mill annealed","","tensile test","",false,"","methods",""],["oa:W770362480","Ti-6Al-2Sn-4Zr-2Mo","tensile elongation",10.0,3.0,17.0,null,"%","room temperature","mill annealed","","tensile test","",false,"","methods",""],["oa:W770362480","Ti-6Al-2Sn-4Zr-2Mo","tensile elongation",93.5,90.0,97.0,null,"%","room temperature","mill annealed","","tensile test","",false,"out_of_range","methods",""],["oa:W770362480","Ti-6Al-2Sn-4Zr-2Mo","% Elong.",4.7,null,null,null,"%","922 K (1200 °F)","heat treated 15 hr/12280K (1750F)","","tensile test","",false,"","methods",""],["oa:W770362480","Ti-6Al-2Sn-4Zr-2Mo","% Elong.",4.7,null,null,null,"%","922 K (1200 °F)","mill annealed","","tensile test","",false,"","methods",""],["oa:W770362480","Ti-6Al-2Sn-4Zr-2Mo","tensile elongation",15.0,null,null,null,"%","room temperature","coated, oxidation exposed 1000 h at 922 K","","tensile test","",false,"","conclusions",""],["oa:W770362480","Ti-6Al-2Sn-4Zr-2Mo","residual elongation",11.7,null,null,null,"%","922 K (1200 °F)","mill annealed","","tensile test","",false,"","results",""],["oa:W770362480","Ti-6Al-2Sn-4Zr-2Mo","residual elongation",7.6,null,null,null,"%","482 °C (900 °F)","","","tensile test","",false,"","results",""],["oa:W770362480","Ti-6Al-2Sn-4Zr-2Mo","% Elong.",9.6,null,null,null,"%","room temperature","heat treated 15 hr/12280K (1750F)","","tensile test","",false,"","methods",""],["oa:W770362480","Ti-6Al-2Sn-4Zr-2Mo","residual elongation",5.8,null,null,null,"%","922 K (1200 °F)","mill annealed","","tensile test","",false,"","results",""],["oa:W770362480","Ti-6Al-2Sn-4Zr-2Mo","elongation",9.6,null,null,null,"%","room temperature","15 hr/12280 K (17500 F) heat treated","","tensile test","0.125 mm/min",false,"","methods",""],["oa:W770362480","Ti-6Al-2Sn-4Zr-2Mo","residual elongation",14.0,null,null,null,"%","922 K (1200 °F)","mill annealed","","tensile test","",false,"","results",""],["oa:W770362480","Ti-6Al-2Sn-4Zr-2Mo","residual elongation",1.8,1.1,2.5,null,"%","922 K (1200 °F)","","","tensile test","",false,"","results",""],["oa:W789558723","Ti-6Al-4V","Elongation",13.0,null,null,null,"%","","unexposed annealed","","tensile test","",false,"","results",""],["oa:W789558723","Ti-6Al-4V","Longation % in l-inch",13.0,null,null,null,"%","","unexposed annealed","","tensile test","",false,"","results",""],["oa:W798122979","Ti-6Al-4V","8*673'",22.7,null,null,null,"%","","","","","",false,"","results_discussion",""],["oa:W798122979","Ti-6Al-4V","8*673'",35.0,null,null,null,"%","","","","","",false,"","results_discussion",""],["oa:W826418056","","déformation plastique",6.2,null,null,null,"%","","","","","",false,"","conclusions",""],["oa:W826418056","","déformation par défaut",7.0,null,null,null,"%","","","","","",true,"","conclusions",""],["oa:W827724119","Ti-8Al-1Mo-1V","percent elongation",11.15,8.3,14.0,null,"%","room temperature","","","tensile test","",false,"","results_discussion",""],["oa:W827724119","8Al-1Mo-1V","elongation",8.0,null,null,null,"%","-196°C (-320°F)","annealed","","tensile test","",false,"","abstract",""],["oa:W827724119","8Al-1Mo-1V","elongation",3.0,null,null,null,"%","-253°C (-423°F)","annealed","","tensile test","",false,"","abstract",""],["oa:W827724119","Ti-8Al-1Mo-1V","percent elongation",4.5,2.0,7.0,null,"%","-253°C","","","tensile test","",false,"","results_discussion",""],["oa:W827724119","Ti-8Al-1Mo-1V","percent elongation",5.15,2.0,8.3,null,"%","-196°C","","","tensile test","",false,"","results_discussion",""],["oa:W833535204","Ti-24Nb-4Zr-8Sn","elongation at rupture",10.0,null,null,null,"%","room temperature","ST","","tensile test","",false,"","methods",""],["oa:W841108585","","Elongation, per cent",17.0,null,null,null,"%","","uncoated","","tensile test","",false,"","results",""],["oa:W841108585","Ti-4Al-4V","elongation",0.0,null,null,null,"","","nitrided above 1650 F","","","",false,"unit_missing","methods",""],["oa:W841108585","Ti-5Al-2.5Sn","impact properties",0.0,null,null,null,"","","nitrided","","","",false,"unit_missing","methods",""],["oa:W841108585","","Elongation, per cent",17.0,null,null,null,"%","","hard-coated","","tensile test","",false,"","results",""],["oa:W849059896","CP-Ti Grade 2","Elongation, percent",24.3,null,null,9.6,"%","650 K","","","tensile test","",false,"","results",""],["oa:W849059896","CP-Ti Grade 2","Elongation, percent",32.8,null,null,31.3,"%","650 K","","","tensile test","",false,"","results",""],["oa:W849059896","CP-Ti Grade 2","Elongation, percent",20.9,null,null,2.9,"%","650 K","","","tensile test","",false,"","results",""],["oa:W849059896","CP-Ti Grade 2","Elongation, percent",34.9,null,null,null,"%","650 K","","","tensile test","",false,"","results",""],["oa:W849059896","CP-Ti Grade 2","Elongation",18.0,18.0,18.0,2.2,"%","550 K","as received","","tensile test","",false,"","results",""],["oa:W883603557","","innearly6%compressiveplastic strainbefore failure",6.0,null,null,null,"%","","","","","",false,"","front",""],["oa:W932224741","Ti-6Al-4V","elongation",8.0,null,null,null,"%","room temperature","as-built DLD","","tensile test","",false,"","results_discussion","This is consistent with the values obtained by mechanical testing, as the horizontal specimens had improved tensile strength and elongation compared to the vertical specimens but lower properties than the rolled plate (see Figure 30)."],["oa:W932224741","Ti-6Al-4V","elongation",12.0,null,null,null,"%","room temperature","as-built DLD","","tensile test","",false,"","results_discussion","This is consistent with the values obtained by mechanical testing, as the horizontal specimens had improved tensile strength and elongation compared to the vertical specimens but lower properties than the rolled plate (see Figure 30)."],["oapen:0e3ecc02-493d-42db-a2f7-8758c06d10d0","Ti-6Al-4V","Bruchdehnung",15.5,14.0,17.0,null,"%","","","","","",false,"","part 3",""],["oapen:0e3ecc02-493d-42db-a2f7-8758c06d10d0","Ti-6Al-4V","Bruchdehnung",15.0,null,null,null,"%","","as-built SEBM","","","",false,"","part 3",""],["oapen:0e3ecc02-493d-42db-a2f7-8758c06d10d0","Ti-6Al-4V","Bruchdehnung",15.0,null,null,null,"%","","as-built SEBM","","","",false,"","part 3",""],["oapen:3474b25d-144b-4ba5-823a-409395033b17","Ti-6Al-4V","Ag",8.0,null,null,0.1,"%","400 °C","as-built SLM","","tensile test","",false,"","part 0",""],["oapen:3474b25d-144b-4ba5-823a-409395033b17","Ti-6Al-4V","A",27.5,12.0,43.0,5.0,"%","","as-built PBF-LB/M","","tensile test","",false,"","part 0",""],["oapen:3474b25d-144b-4ba5-823a-409395033b17","Ti-6Al-4V","Duktilität",0.0,null,null,null,"","","850 °C","stängelförmiges α-β Mischgefüge","","",false,"unit_missing","part 0",""],["oapen:3474b25d-144b-4ba5-823a-409395033b17","Ti-6Al-4V","Ag",3.4,null,null,0.9,"%","room temperature","as-built SLM","","tensile test","",false,"","part 0",""],["oapen:3474b25d-144b-4ba5-823a-409395033b17","Ti-6Al-4V","Ag",0.1,null,null,0.0,"%","room temperature","STA 850°C","","tensile test","",false,"","part 0",""],["oapen:3474b25d-144b-4ba5-823a-409395033b17","Ti-6Al-4V","Ag",7.0,null,null,1.0,"%","400 °C","rolled plate","","tensile test","",false,"","part 0",""],["oapen:3474b25d-144b-4ba5-823a-409395033b17","Ti-6Al-4V","A",12.84,12.84,12.84,1.36,"%","room temperature","STA 850°C/2h + furnace cooling in Ar","","tensile test","",false,"","part 0",""],["oapen:3474b25d-144b-4ba5-823a-409395033b17","Ti-6Al-4V","Duktilität",0.0,null,null,null,"","400 °C","","","","",false,"unit_missing","part 0",""],["oapen:3474b25d-144b-4ba5-823a-409395033b17","Ti-6Al-4V","A",8.25,7.6,8.9,0.45,"%","room temperature","as-built PBF-LB","","tensile test","",false,"","part 0",""],["oapen:3474b25d-144b-4ba5-823a-409395033b17","Ti-6Al-4V","Ag",15.0,null,null,5.0,"%","room temperature","as-built SLM","","tensile test","",false,"","part 0",""],["oapen:3474b25d-144b-4ba5-823a-409395033b17","Ti-6Al-4V","Ag",6.0,null,null,0.5,"%","250 °C","as-built SLM","","tensile test","",false,"","part 0",""],["oapen:56325552-bdee-434a-9d07-21469156b271","cast and wrought","elongation at break",12.4,null,null,0.8,"%","room temperature","heat-treated","","microtensile test","",false,"","part 1",""],["oapen:56325552-bdee-434a-9d07-21469156b271","H13","elongation at fracture",31.3,null,null,1.2,"%","room temperature","quenched and tempered","","tensile test","",false,"","part 1",""],["oapen:56325552-bdee-434a-9d07-21469156b271","","elongation at break",31.1,null,null,1.7,"%","","","","","",false,"","part 1",""],["oapen:56325552-bdee-434a-9d07-21469156b271","CoWAlloy3mod","elongation at break",29.7,null,null,2.2,"%","room temperature","conventional","","micro-tensile test","",false,"","part 1",""],["oapen:56325552-bdee-434a-9d07-21469156b271","MF3","elongation at break",6.6,null,null,0.5,"%","room temperature","heat-treated","","microtensile test","",false,"","part 1",""],["oapen:56325552-bdee-434a-9d07-21469156b271","MF3 316L","Elongation at break",33.7,null,null,7.8,"%","","vacuum sintered","","","",false,"","part 1",""],["oapen:56325552-bdee-434a-9d07-21469156b271","CoWAlloy3mod","elongation at break",31.1,null,null,1.7,"%","room temperature","as-built MF3","","micro-tensile test","",false,"","part 1",""],["oapen:56325552-bdee-434a-9d07-21469156b271","MF3","strain at break",20.0,null,null,null,"%","room temperature","as-sintered, slow furnace cooling at 3 °C/min","martensitic α'","tensile test","",false,"","part 1",""],["oapen:56325552-bdee-434a-9d07-21469156b271","","elongation at break",18.4,17.4,19.4,1.0,"%","","","","","",false,"","part 1",""],["oapen:56325552-bdee-434a-9d07-21469156b271","CoW Alloy3mod","elongation at break",31.1,null,null,1.7,"%","","aged","","tensile test","",false,"","part 1",""],["oapen:56325552-bdee-434a-9d07-21469156b271","MF3 316L","Elongation at break",29.1,null,null,9.2,"%","","Ar + 5% H2 sintered","","","",false,"","part 1",""],["oapen:56325552-bdee-434a-9d07-21469156b271","MF3 316L","Elongation at break",46.9,null,null,0.8,"%","","reference material","","","",false,"","part 1",""],["oapen:56325552-bdee-434a-9d07-21469156b271","MF3","strain at break",24.7,null,null,3.7,"%","room temperature","as-sintered","","tensile test","",false,"","part 1",""],["oapen:56325552-bdee-434a-9d07-21469156b271","MF3 Ti","elongation at break",18.4,null,null,10.3,"%","room temperature","as-sintered","","tensile test","",false,"","part 1",""],["oapen:56325552-bdee-434a-9d07-21469156b271","MF3","strain at break",21.4,null,null,1.5,"%","room temperature","quenched and tempered","","tensile test","",false,"","part 1",""],["oapen:56325552-bdee-434a-9d07-21469156b271","MF3 copper","elongation at break",48.2,null,null,1.4,"%","","sintered at 1050 °C for 3000min","","","",false,"","part 1",""],["oapen:9646fdb6-9baf-465c-9f17-0b0e9423aec2","Ti-6Al-4V","Gleichmaßdehnung Ag",1.7,1.7,1.7,0.1,"%","room temperature","as-built SLM","","tensile test","",false,"","part 1",""],["oapen:9646fdb6-9baf-465c-9f17-0b0e9423aec2","Ti-6Al-4V","Gleichmaßdehnung",16.0,null,null,1.0,"%","","","","","",false,"","part 1",""],["oapen:9646fdb6-9baf-465c-9f17-0b0e9423aec2","Ti-6Al-4V","Gleichmaßdehnung Ag",3.35,3.4,1.7,0.3,"%","room temperature","as-built SLM","","tensile test","",false,"","part 1",""],["oapen:ecabe847-0b35-411e-be89-a5d439f77157","","δ",9.5,null,null,null,"%","room temperature","hot plastic deformation","","tensile test","",false,"","part 9",""],["oapen:ecabe847-0b35-411e-be89-a5d439f77157","","δ",17.0,16.0,20.0,null,"%","900 °C","","","tensile test","5 mm/min",false,"","part 2",""],["oapen:ecabe847-0b35-411e-be89-a5d439f77157","Ti-6Al-4V","δ",12.0,12.0,12.0,null,"%","","","","","",false,"","part 2",""],["oapen:ecabe847-0b35-411e-be89-a5d439f77157","TA15","δ",11.0,11.0,11.0,null,"%","","","","","",false,"","part 2",""],["oapen:ecabe847-0b35-411e-be89-a5d439f77157","","δ",9.8,null,null,null,"%","room temperature","heat treatment","","tensile test","",false,"","part 9",""],["oapen:ecabe847-0b35-411e-be89-a5d439f77157","","maximum calculated residual plastic shrinkage deformations",-0.35,null,null,null,"%","","","","","",true,"out_of_range","part 6",""],["oapen:ecabe847-0b35-411e-be89-a5d439f77157","","δ",19.0,18.0,20.0,null,"%","900 °C","","","tensile test","10 mm/min",false,"","part 2",""],["oapen:ecabe847-0b35-411e-be89-a5d439f77157","VT3-1","δ",11.0,11.0,11.0,null,"%","","","","","",false,"","part 2",""],["openaire:0066df0f717b2ef4a41619cf8f39f0aa","Ti-3% at. X (Nb, Mo, Ta)","%",6.0,6.0,6.0,null,"%","","Ciclo 3","","","",false,"","abstract",""],["openaire:056772e487ceb4cb6fcc52a9d975b590","Ti-6Al-4V","kopma uzaması",11.6,null,null,null,"%","","STA 800°C/1h","","","",false,"","abstract",""],["openaire:0ebce66eac52a3f1da8c78db01785563","Ti-6Al-4V","% Uzama",10.0,null,null,null,"%","room temperature","","","tensile test","",false,"","abstract",""],["openaire:135bea47fc644b4a6638555cc5b2b72d","CCFC","εmax",1.9,null,null,null,"%","700 °C","700 °C","","tensile test","10-3 s-1",false,"","results_discussion","Sample max (MPa) εmax (%) CC - 580 °C 458 1.3 CC - 700 °C 500 1.6 CCFC - 580 °C 437 1.8 CCFC - 700 °C 498 1.9"],["openaire:135bea47fc644b4a6638555cc5b2b72d","","εmax",1.3,null,null,null,"%","580 °C","","","","",false,"","conclusions","Fig. 4.43 EBSD inverse pole figure maps in the ND and BSE SEM micrographs corresponding to selected areas of the CC microstructure: (a) before and (b, c) after the tensile test at 580 °C, UTS= 458 MPa, max= 1.3 %; (d) before and (e, f) after the tensile test at 700 °C,UTS= 500 MPa, max= 1.6 %."],["openaire:135bea47fc644b4a6638555cc5b2b72d","","εmax",1.6,null,null,null,"%","700 °C","","","","",false,"","conclusions","Fig. 4.43 EBSD inverse pole figure maps in the ND and BSE SEM micrographs corresponding to selected areas of the CC microstructure: (a) before and (b, c) after the tensile test at 580 °C, UTS= 458 MPa, max= 1.3 %; (d) before and (e, f) after the tensile test at 700 °C,UTS= 500 MPa, max= 1.6 %."],["openaire:135bea47fc644b4a6638555cc5b2b72d","","εmax",1.8,null,null,null,"%","580 °C","","","","",false,"","conclusions","Fig. 4.44 EBSD inverse pole figure maps in the ND and BSE SEM micrographs corresponding to selected areas of the CCFC microstructure: (a) before and (b, c) after the tensile test at 580 °C, UTS= 437 MPa, max= 1.8 %, including the corresponding inverse pole figures showing the orientation of the tensile axis; (d) before and (e, f) after the tensile test at 700 °C,UTS= 498 MPa, max= 1.9 %."],["openaire:135bea47fc644b4a6638555cc5b2b72d","CC","εmax",1.3,null,null,null,"%","580 °C","580 °C","","tensile test","10-3 s-1",false,"","results_discussion","Sample max (MPa) εmax (%) CC - 580 °C 458 1.3 CC - 700 °C 500 1.6 CCFC - 580 °C 437 1.8 CCFC - 700 °C 498 1.9"],["openaire:135bea47fc644b4a6638555cc5b2b72d","","elongation-to-failure",1.6,1.3,1.9,null,"%","","","","tensile test","",false,"","results_discussion","Maximum flow stresses ranged from 440 MPa to 500 MPa and the elongation-to-failure varied between 1.3% and 1.9%."],["openaire:135bea47fc644b4a6638555cc5b2b72d","","εmax",1.9,null,null,null,"%","700 °C","","","","",false,"","conclusions","Fig. 4.44 EBSD inverse pole figure maps in the ND and BSE SEM micrographs corresponding to selected areas of the CCFC microstructure: (a) before and (b, c) after the tensile test at 580 °C, UTS= 437 MPa, max= 1.8 %, including the corresponding inverse pole figures showing the orientation of the tensile axis; (d) before and (e, f) after the tensile test at 700 °C,UTS= 498 MPa, max= 1.9 %."],["openaire:135bea47fc644b4a6638555cc5b2b72d","CC","εmax",1.6,null,null,null,"%","700 °C","700 °C","","tensile test","10-3 s-1",false,"","results_discussion","Sample max (MPa) εmax (%) CC - 580 °C 458 1.3 CC - 700 °C 500 1.6 CCFC - 580 °C 437 1.8 CCFC - 700 °C 498 1.9"],["openaire:135bea47fc644b4a6638555cc5b2b72d","CCFC","εmax",1.8,null,null,null,"%","580 °C","580 °C","","tensile test","10-3 s-1",false,"","results_discussion","Sample max (MPa) εmax (%) CC - 580 °C 458 1.3 CC - 700 °C 500 1.6 CCFC - 580 °C 437 1.8 CCFC - 700 °C 498 1.9"],["openaire:1ae604d46c3d9d5ba5732cd1ac2b7c61","","1.1%",1.1,null,null,null,"%","","","","","",false,"","methods",""],["openaire:1ae604d46c3d9d5ba5732cd1ac2b7c61","","3%",3.0,null,null,null,"%","","","","","",false,"","methods",""],["openaire:1cfd49d9c5804fea1d2e332de3e82f41","7050-T7451","Elongation at Fracture",6.0,null,null,null,"%","","","","","",false,"","methods",""],["openaire:1cfd49d9c5804fea1d2e332de3e82f41","Ti-6Al-4V","Elongation at Fracture",9.6,null,null,null,"%","","","","","",false,"","methods",""],["openaire:1f2a9173d53005ca14640e27e6344d2c","Al 7475-T7351","Alongamento",9.0,null,null,null,"%","","","","","",false,"","abstract","Módulo de Young (GPa) 71,7 Resistência à Tração, σUTS (MPa) 490 Tensão de cedência (MPa) 414 Alongamento (%) 9"],["openaire:1f827671c21159a4c32e13e78dc7d515","CP-Ti Grade 2","déformation imposée",48.0,null,null,null,"%","","","hexagonal α","tensile test","",false,"","conclusions",""],["openaire:2c9512c6dd6eb9db2d4869661a14b100","Ti-5Al-5Mo-5V-3Cr","ductilité",25.0,25.0,25.0,null,"%","","trempée","","","",false,"","conclusions",""],["openaire:2c9512c6dd6eb9db2d4869661a14b100","Ti-5Al-5Mo-5V-3Cr","celle-ci est environ deux fois plus faible",14.4,null,null,null,"%","","water-quenched from β phase stability domain","","","",false,"","conclusions",""],["openaire:2c9512c6dd6eb9db2d4869661a14b100","Ti-5Al-5Mo-5V-3Cr","celle-ci est environ deux fois plus faible",7.5,null,null,null,"%","","water-quenched from β phase stability domain","","","",false,"","conclusions",""],["openaire:2c9512c6dd6eb9db2d4869661a14b100","Ti-5Al-5Mo-5V-3Cr","celle-ci est environ deux fois plus faible",6.2,null,null,null,"%","","water-quenched from β phase stability domain","","","",false,"","conclusions",""],["openaire:2d6b6c9d4feeace73c6900c2d0f990ca","Ti-6Al-4V","ductilité",0.0,null,null,null,"","room temperature","irradiated with protons, 590 MeV, 350°C, 0.3 dpa","","tensile test","",false,"unit_missing","conclusions",""],["openaire:2d6b6c9d4feeace73c6900c2d0f990ca","Ti5Al2,5Sn","ductilité",0.0,null,null,null,"","room temperature","irradiated with protons, 590 MeV, 350°C, 0.3 dpa","","tensile test","",false,"unit_missing","conclusions",""],["openaire:2e81c9b8822e4a887bd5c002dfbb21fd","Ti-6Al-4V","% de elongación %El",14.5,13.0,16.0,null,"%","","","","","",false,"","abstract",""],["openaire:30194c84b497a9dd211ef9d86185001a","Ti-6Al-4V","EL",9.3,null,null,null,"%","","as-built EB-PBF","","","",false,"","abstract",""],["openaire:30194c84b497a9dd211ef9d86185001a","Ti-6Al-4V","uzamayı (%EL)",10.5,null,null,null,"%","","","","","",false,"","abstract",""],["openaire:30194c84b497a9dd211ef9d86185001a","Ti-6Al-4V","EL",9.3,null,null,null,"%","","as-built EB-PBF","","","",false,"","abstract",""],["openaire:30194c84b497a9dd211ef9d86185001a","Ti-6Al-4V","EL",10.5,null,null,null,"%","","","","","",false,"","abstract",""],["openaire:374995e78fafbf047bad1aebb220973d","Ti-6Al-4V","taux d’allongement à la rupture A",6.0,null,null,null,"%","","treated β","lamellar","","",false,"","conclusions",""],["openaire:3a498c4387292198c9fed3207ed1fa13","Ti-6Al-4V-3.5Cu","fracture strain",3.9,3.3,4.5,0.6,"%","","as-built LPBF","martensitic α'","","",false,"","abstract",""],
