Repository: akhtar07/tisci-explorer

# TiSci Explorer

A read-only, static explorer for **TiSci**, an autonomous research agent for titanium alloys. TiSci reads the
titanium-alloy literature, builds a knowledge graph and a table of measured values, proposes hypotheses where the
graph has gaps, and tests them with DFT (MACE / VASP) and the ICME-lite multiscale chain.

**Live site:** https://akhtar07.github.io/tisci-explorer/

The site has seven sections:

| Section | What it shows |
|---|---|
| Overview | Corpus → graph → facts → hypotheses → verdicts, with the snapshot's counts |
| Worked example | One full loop for W in α-Ti: graph path, hypothesis, novelty check, DFT test, verdict, follow-up, DAMASK |

File: data/facts/other.json (part 36 of 112)
"","profundidade de indentação inicial",20.0,null,null,null,"µm","","","","","",false,"unmapped_property","abstract",""],["oa:W2734909461","","incremento de profundidade",20.0,null,null,null,"µm","","","","","",false,"unmapped_property","abstract",""],["oa:W2734909461","","deslocamento horizontal",90.0,70.0,110.0,null,"µm","","","","","",false,"unmapped_property","abstract",""],["oa:W2735774735","CP-Ti Grade 2","Oxygen (O)",0.25,null,null,null,"%","","","","","",false,"unmapped_property","methods",""],["oa:W2735774735","Ti-6Al-4V","wear",517.92,null,null,null,"µm3","","as-built EBM","","","",false,"unmapped_property","results_discussion",""],["oa:W2735774735","Ti-6Al-4V","wear",270.0,null,null,null,"µm3","","as-built EBM","","","",false,"unmapped_property","results_discussion",""],["oa:W2736359140","Ti-6Al-4V","impact energy",20.0,null,null,null,"%","","as-built SLM","martensitic α'","","",false,"unmapped_property","results_discussion","It was confirmed that impact energy increased by approximately 20% after heat treatment."],["oa:W2736359140","Ti-6Al-4V","impact energy",20.0,null,null,null,"%","","as-built SLM","martensitic α'","","",false,"unmapped_property","results_discussion","However, as mentioned above, despite the macroscopically similar fracture surface, an approximately 20% increase in impact energy indicates that there are microscopic differences."],["oa:W2736359140","Ti-6Al-4V","microstructural observation",0.0,null,null,null,"","","as-built SLM","martensitic α'","","",false,"unmapped_property","conclusions","Microstructural observation of Ti64 alloy manufactured using the selective laser melting process confirmed that prior β grain elongation along the heat release direction, and main acicular-type α' martensite were formed inside the grain."],["oa:W2736359140","Ti-6Al-4V","impact energy",20.0,null,null,null,"%","","as-built SLM","martensitic α'","","",false,"unmapped_property","conclusions","1346 respectively, which indicated an approximate 20% increase after heat treatment."],["oa:W2737047317","Ti-based glassy alloy","Trg",0.5,null,null,null,"","","","","","",false,"unmapped_property","conclusions","1087 (2) The Ti-based glassy alloy has the reduced glass parameters as following Tx, Trg and γare 79K, 0.50 and 0.38, respectively."],["oa:W2737047317","Ti-based glassy alloy","γ",0.38,null,null,null,"","","","","","",false,"unmapped_property","conclusions","1087 (2) The Ti-based glassy alloy has the reduced glass parameters as following Tx, Trg and γare 79K, 0.50 and 0.38, respectively."],["oa:W2738179784","","oxide layer thickness",130.0,null,null,null,"µm","700 °C","","","SEM","",false,"unmapped_property","results",""],["oa:W2738179784","","oxide layer thickness",40.0,null,null,null,"µm","700 °C","","","SEM","",false,"unmapped_property","results",""],["oa:W2738179784","","oxide layer thickness",180.0,null,null,null,"µm","700 °C","","","","",false,"unmapped_property","results",""],["oa:W2738179784","","oxide layer thickness",100.0,null,null,null,"µm","700 °C","","","","",false,"unmapped_property","results",""],["oa:W2738179784","","mass gain",1.75,null,null,null,"mg/cm2","700 °C","","","TGA","",false,"unmapped_property","results",""],["oa:W2738179784","","mass gain",2.0,null,null,null,"mg/cm2","700 °C","","","TGA","",false,"unmapped_property","results",""],["oa:W2738179784","","α-case area",10.0,null,null,null,"%","","","","EDS","",false,"unmapped_property","results",""],["oa:W2738179784","","α-case size",150.0,150.0,150.0,null,"µm","700 °C","","","","",false,"unmapped_property","conclusions",""],["oa:W2739032862","Ti-6Al-4V","Tensile Stress",950.0,null,null,null,"N/mm2","","","","","",false,"unmapped_property","table","Tensile Stress\t950 N/mm2"],["oa:W2739032862","Ti-6Al-4V","Notch impact",17.0,null,null,null,"J","","","","","",false,"unmapped_property","table","Notch impact\t17 J"],["oa:W2739032862","Ti-6Al-4V","Density",4.43,null,null,null,"kg/dm3","","","","","",false,"unmapped_property","table","Density\t4.430 kg/dm3"],["oa:W2739032862","Ti-6Al-4V","Thermal Expansion",8.6,null,null,null,"µm/m·K","","","","","",false,"unmapped_property","table","Thermal Expansion\t8.6 μm/m·K"],["oa:W2739032862","Ti-6Al-4V","Tool diameter",802.2,null,null,null,"µm","","","","","",false,"unmapped_property","table","Tool diameter\t802.2 μm"],["oa:W2739495134","Ti-6Al-4V","temperature difference",13.6,null,null,null,"°C","","","","","",false,"unmapped_property","results_discussion","At t = 26 μs, the temperature in the microcrack tip is 253.1 °C, the temperature in matrix without microcracks is 239.5 °C, the temperature difference between them achieve 13.6 °C in the range of several micrometers (Figs 1(c) and 2)."],["oa:W2739495134","Ti-6Al-4V","temperature",207.6,null,null,null,"°C","","","","","",false,"unmapped_property","results_discussion","The temperature distribution in both sides of the microcrack (in the diluted region) is divided into several areas, the temperature in the regions adjacent the microcrack sides is 207.6 °C, the temperature increased up to 216.7 °C~230.4 °C in the range of a distance that is about several micrometers away from the microcrack sides."],["oa:W2739495134","Ti-6Al-4V","temperature",216.7,null,null,null,"°C","","","","","",false,"unmapped_property","results_discussion","The temperature distribution in both sides of the microcrack (in the diluted region) is divided into several areas, the temperature in the regions adjacent the microcrack sides is 207.6 °C, the temperature increased up to 216.7 °C~230.4 °C in the range of a distance that is about several micrometers away from the microcrack sides."],["oa:W2739495134","Ti-6Al-4V","temperature",230.4,null,null,null,"°C","","","","","",false,"unmapped_property","results_discussion","The temperature distribution in both sides of the microcrack (in the diluted region) is divided into several areas, the temperature in the regions adjacent the microcrack sides is 207.6 °C, the temperature increased up to 216.7 °C~230.4 °C in the range of a distance that is about several micrometers away from the microcrack sides."],["oa:W2739495134","Ti-6Al-4V","temperature gradient",4000.0,null,null,null,"°C/mm","","","","","",false,"unmapped_property","results_discussion","Despite the temperature difference is only 10~20 °C, but there exists a large temperature gradient within the range of several micrometers around the microcrack, the magnitude of the temperature gradient reached up to about 4,000 °C/mm, value of the temperature gradient at the microcrack tip is more great (reaches as high as 10,000 °C/mm), which is more considerable than that of the matrix region, i.e., the temperature gradient around the microcrack change abruptly (Fig. 1(d))."],["oa:W2739495134","Ti-6Al-4V","temperature gradient",10000.0,null,null,null,"°C/mm","","","","","",false,"unmapped_property","results_discussion","Despite the temperature difference is only 10~20 °C, but there exists a large temperature gradient within the range of several micrometers around the microcrack, the magnitude of the temperature gradient reached up to about 4,000 °C/mm, value of the temperature gradient at the microcrack tip is more great (reaches as high as 10,000 °C/mm), which is more considerable than that of the matrix region, i.e., the temperature gradient around the microcrack change abruptly (Fig. 1(d))."],["oa:W2739495134","Ti-6Al-4V","temperature",609.2,null,null,null,"°C","","","","","",false,"unmapped_property","results_discussion","The temperature increases with time due to the increasing external current and Joule heating effect, and when time increases to 82 μs, the temperature in the matrix reached up to 609.2 °C, but the temperature in the microcrack area is still not uniform, the temperature at the microcrack tip is 613~614.9 °C, the temperature in both sides of the microcrack is 595.8~607.3 °C (Fig. 2), and high and low temperature region was spread compare with t = 26 μs, showing thermal diffusion in the titanium al"],["oa:W2739495134","Ti-6Al-4V","temperature",613.0,null,null,null,"°C","","","","","",false,"unmapped_property","results_discussion","The temperature increases with time due to the increasing external current and Joule heating effect, and when time increases to 82 μs, the temperature in the matrix reached up to 609.2 °C, but the temperature in the microcrack area is still not uniform, the temperature at the microcrack tip is 613~614.9 °C, the temperature in both sides of the microcrack is 595.8~607.3 °C (Fig. 2), and high and low temperature region was spread compare with t = 26 μs, showing thermal diffusion in the titanium al"],["oa:W2739495134","Ti-6Al-4V","temperature",614.9,null,null,null,"°C","","","","","",false,"unmapped_property","results_discussion","The temperature increases with time due to the increasing external current and Joule heating effect, and when time increases to 82 μs, the temperature in the matrix reached up to 609.2 °C, but the temperature in the microcrack area is still not uniform, the temperature at the microcrack tip is 613~614.9 °C, the temperature in both sides of the microcrack is 595.8~607.3 °C (Fig. 2), and high and low temperature region was spread compare with t = 26 μs, showing thermal diffusion in the titanium al"],["oa:W2739495134","Ti-6Al-4V","temperature",595.8,null,null,null,"°C","","","","","",false,"unmapped_property","results_discussion","The temperature increases with time due to the increasing external current and Joule heating effect, and when time increases to 82 μs, the temperature in the matrix reached up to 609.2 °C, but the temperature in the microcrack area is still not uniform, the temperature at the microcrack tip is 613~614.9 °C, the temperature in both sides of the microcrack is 595.8~607.3 °C (Fig. 2), and high and low temperature region was spread compare with t = 26 μs, showing thermal diffusion in the titanium al"],["oa:W2739495134","Ti-6Al-4V","temperature",607.3,null,null,null,"°C","","","","","",false,"unmapped_property","results_discussion","The temperature increases with time due to the increasing external current and Joule heating effect, and when time increases to 82 μs, the temperature in the matrix reached up to 609.2 °C, but the temperature in the microcrack area is still not uniform, the temperature at the microcrack tip is 613~614.9 °C, the temperature in both sides of the microcrack is 595.8~607.3 °C (Fig. 2), and high and low temperature region was spread compare with t = 26 μs, showing thermal diffusion in the titanium al"],["oa:W2739495134","Ti-6Al-4V","temperature gradient",2000.0,null,null,null,"°C/mm","","","","","",false,"unmapped_property","results_discussion","The value of the temperature gradient in both sides of the microcrack reached up to about 2000 °C/mm, the one at the microcrack tip is as high as 5230.7 °C/mm, leading to that a compressive stress field of 469.7~528.4 MPa is produced in both sides of the microcrack (Fig. 2), which higher than the yield strength of TC4 titanium alloy at about 600 °C."],["oa:W2739495134","Ti-6Al-4V","temperature gradient",5230.7,null,null,null,"°C/mm","","","","","",false,"unmapped_property","results_discussion","The value of the temperature gradient in both sides of the microcrack reached up to about 2000 °C/mm, the one at the microcrack tip is as high as 5230.7 °C/mm, leading to that a compressive stress field of 469.7~528.4 MPa is produced in both sides of the microcrack (Fig. 2), which higher than the yield strength of TC4 titanium alloy at about 600 °C."],["oa:W2739495134","Ti-6Al-4V","surface morphology",0.0,null,null,null,"","","electropulsed","acicular","","",false,"unmapped_property","results_discussion","It should be mentioned that surface morphology of the TC4 titanium alloy was changed compared with that before electropulsing, fine acicular microstructures occur in the electropulsed TC4 titanium alloy, which may be caused by high heating and cooling rate on the specimen surface30."],["oa:W2739495134","Ti-6Al-4V","temperature gradient",858.5,null,null,null,"°C/mm","","","","","",false,"unmapped_property","results_discussion","The value of the temperature gradient in both sides of the microcrack and at the microcrack tip are 858.5 °C/mm and 2574.1 °C/mm, respectively, corresponding compressive stress are 324.9 MPa and 463.9 MPa (Fig. 2)."],["oa:W2739495134","Ti-6Al-4V","temperature gradient",2574.1,null,null,null,"°C/mm","","","","","",false,"unmapped_property","results_discussion","The value of the temperature gradient in both sides of the microcrack and at the microcrack tip are 858.5 °C/mm and 2574.1 °C/mm, respectively, corresponding compressive stress are 324.9 MPa and 463.9 MPa (Fig. 2)."],["oa:W2739495134","Ti-6Al-4V","temperature",818.6,null,null,null,"°C","","","","","",false,"unmapped_property","results_discussion","When time increases to 138 μs, the temperature in the matrix reached up to 818.6 °C, and high and low temperature region was expanded constantly compare with t = 26 and 82 μs, the temperature difference between the microcrack tip and the matrix, as well as between the microcrack sides and the matrix is also decreased."],["oa:W2739495134","Ti-6Al-4V","temperature",1070.0,null,null,null,"°C","","","","","",false,"unmapped_property","results_discussion","At t = 400 μs, the temperature difference between maximum and minimum temperatures is only 0.3 °C, the temperature of total body reached up to 1070 °C that provide the energy conditions for atoms diffusion and microcrack healing (Fig. 2)."],["oa:W2739552541","","indenter radius",100.0,null,null,null,"µm","","","","","",false,"unmapped_property","methods",""],["oa:W2739552541","","final displacement",800.0,null,null,null,"nm","","","","indentation","",false,"unmapped_property","methods",""],["oa:W2740680842","Ti-6Al-4V","fatigue resistance",52.0,null,null,null,"%","","stress relieved","","","",false,"unmapped_property","abstract",""],["oa:W2740680842","Ti-6Al-4V","fatigue performance",127.0,null,null,null,"%","","HIP","","","",false,"unmapped_property","abstract",""],["oa:W2740680842","Ti-6Al-4V","nucleation resistance",82.0,null,null,null,"%","","","","","",false,"unmapped_property","abstract",""],["oa:W2740680842","Ti-6Al-4V","symmetry for the out-of-plane displacement",5.0,null,null,null,"%","","","","","",false,"unmapped_property","results_discussion",""],["oa:W2740680842","Ti-6Al-4V","strength",64.0,null,null,null,"%","","","","","",false,"unmapped_property","results_discussion",""],["oa:W2740680842","Ti-6Al-4V","strength",100.0,null,null,null,"%","","","","","",false,"unmapped_property","results_discussion",""],["oa:W2740680842","Ti-6Al-4V","performance",110.0,null,null,null,"%","","","","","",false,"unmapped_property","results_discussion",""],["oa:W2740680842","Ti-6Al-4V","pores responsible for crack nucleation",5.0,null,null,null,"µm","","SLM HIP","martensitic α'","","",false,"unmapped_property","results_discussion",""],["oa:W2740680842","SLM SR","fréquence d’amorçage de ﬁssures en fatigue à un pore",70.0,null,null,null,"%","","as-built SLM","","","",false,"unmapped_property","discussion",""],["oa:W2740680842","SLM HIP","fréquence d’amorçage de ﬁssures en fatigue à un pore",66.0,null,null,null,"%","","as-built SLM","","","",false,"unmapped_property","discussion",""],["oa:W2740680842","Ti-6Al-4V","résistance en fatigue de la direction faible",64.0,null,null,null,"%","","","","","",false,"unmapped_property","discussion",""],["oa:W2740680842","Ti-6Al-4V","résistance en fatigue de la direction forte",100.0,null,null,null,"%","","","","","",false,"unmapped_property","discussion",""],["oa:W2740680842","Ti-6Al-4V","résistance en fatigue de la direction faible",85.0,null,null,null,"%","","","","","",false,"unmapped_property","discussion",""],["oa:W2740680842","Ti-6Al-4V","résistance en fatigue de la direction forte",100.0,null,null,null,"%","","","","","",false,"unmapped_property","discussion",""],["oa:W2741795266","Ti-6Al-4V","volume fraction of the β (bcc) phase",6.0,null,null,null,"%","","","","","",false,"unmapped_property","discussion",""],["oa:W2742393710","Ti-6Al-4V","pore volume fraction",2.0,null,null,null,"×10-3%","","","","","",false,"unmapped_property","conclusions","A smaller pore volume fraction (2 × 10−3%) was found in a diamond-like lattice."],["oa:W2743715478","CP-Ti Grade 2","temperatures selected from in-situ electrical resistance measurements",0.0,null,null,null,"","","linear heating to 440°C, 520°C, 640°C","","","",false,"unmapped_property","results","Samples in conditions corresponding to linear heating to the temperatures selected from in-situ electrical resistance measurements were observed (440, 520, and 640°C for CP Ti; 440, 550, and 660°C for Ti-6Al-7Nb alloy)."],["oa:W2743715478","Ti-6Al-7Nb","temperatures selected from in-situ electrical resistance measurements",0.0,null,null,null,"","","linear heating to 440°C, 550°C, 660°C","","","",false,"unmapped_property","results","Samples in conditions corresponding to linear heating to the temperatures selected from in-situ electrical resistance measurements were observed (440, 520, and 640°C for CP Ti; 440, 550, and 660°C for Ti-6Al-7Nb alloy)."],["oa:W2743715478","Ti-6Al-7Nb","microstructure",0.0,null,null,null,"","","ECAPed + 440°C","","","",false,"unmapped_property","results","The microstructure of ECAPed specimen subsequently heated up to 440°C as shown in Figure 7(b)."],["oa:W2743715478","Ti-6Al-7Nb","microstructure",0.0,null,null,null,"","","ECAPed + 550°C","","","",false,"unmapped_property","results","Figure 7(c) displays the material annealed up to 550°C."],["oa:W2743715478","Ti-6Al-7Nb","microstructure",0.0,null,null,null,"","","ECAPed + 660°C","","","",false,"unmapped_property","results","Microstructure evolution of UFG Ti-6Al-7Nb alloy (a) as ECAPed, (b) heated to 440°C, (c) heated to 550°C, and (d) heated to 660°C."],["oa:W2743715478","","flow curve",0.0,null,null,null,"","200°C","","","","alternating",false,"unmapped_property","results","Measured flow curve for alternating strain rates (thin curve) and flow curves interpolated through local maxima and minima (thick smooth curves) for sample deformed at 200°C. cation-free grains."],["oa:W2745164796","","average contents of Ti",14.0,null,null,null,"%","","","","EDS","",false,"unmapped_property","results","When this interfacial layer is quantitatively analyzed along a yellow arrow in Fig. 2(f) by the EDS, the average contents of Ti, Al, and Mg are 14.0%, 75.4%, and 10.6% (atomic percent), respectively (Fig. 2(h))."],["oa:W2747110514","Ti-6Al-4V","경도 차이",62.5,null,null,null,"%","","","","","",false,"unmapped_property","abstract","4번 조건의 모재와 용접부간 경도 차이는 기존 1번 조건대비 69.4 % 감 소, 5번 조건 대비 62.5 % 감소된 값이 나타났다."],["oa:W2747110514","Ti-6Al-4V","용접부 경도",22.4,null,null,null,"%","","Aging","martensitic α'","","",false,"unmapped_property","abstract","3) 시효(Aging) 용접후열처리 이후 용접부 미세조직 은 α´상의 분율은 증가하지 않으며, αs상이 생성되어 용 접부 경도가 상승하였다. 그 값은 용접후열처리 전 소 재와 비교하여 22.4% 증가하였다."],["oa:W2747214065","Ti-15V-3Cr-3Sn-3Al","reduction in average final crack length",232.0,null,null,null,"%","","","","","",false,"unmapped_property","conclusions",""],["oa:W2747214065","Ti-15V-3Cr-3Sn-3Al","reduction in average final crack length",65.0,null,null,null,"%","","","","","",false,"unmapped_property","conclusions",""],["oa:W2747214065","Ti-15V-3Cr-3Sn-3Al","applied fatigue load",50.0,null,null,null,"%","","","","","",false,"unmapped_property","conclusions",""],["oa:W2747486699","a-type CP-Ti","e",8.8,8.8,8.8,null,"pct","","","","","",false,"unmapped_property","results_discussion","Despite enhanced strength, elongation to failure (e) has been reduced from 17.5 to 9.8 pct by the ﬁrst stage and to 8.8 pct by the second stage of HE (Table IV)."],["oa:W2748297895","Ti-13V-11Cr","stress at 10^6 cycles",40000.0,null,null,null,"psi","","","","","",false,"unmapped_property","results",""],["oa:W2750973101","Ti-6Al-4V","melt-pool width",186.0,null,null,null,"µm","","as-built SLM","","","",false,"unmapped_property","methods",""],["oa:W2750973101","Ti-6Al-4V","melt-pool depth",169.0,null,null,null,"µm","","as-built SLM","","","",false,"unmapped_property","methods",""],["oa:W2750973101","Ti-6Al-4V","melt-pool width",159.0,null,null,null,"µm","","as-built SLM","","FEA model","",true,"unmapped_property","methods",""],["oa:W2750973101","Ti-6Al-4V","melt-pool depth",164.0,null,null,null,"µm","","as-built SLM","","FEA model","",true,"unmapped_property","methods",""],["oa:W2750973101","Ti-6Al-4V","residual stress",107.0,null,null,null,"MPa","","as-built SLM","","air-brasive hole drilling and strain gauge method","",false,"unmapped_property","results",""],["oa:W2750973101","Ti-6Al-4V","residual stress",173.0,null,null,null,"MPa","","as-built SLM","","air-brasive hole drilling and strain gauge method","",false,"unmapped_property","results",""],["oa:W2750973101","Ti-6Al-4V","residual stress",190.0,null,null,null,"MPa","","as-built SLM","","air-brasive hole drilling and strain gauge method","",false,"unmapped_property","results",""],["oa:W2750973101","Ti-6Al-4V","residual stress",125.0,null,null,null,"MPa","","","","air-brasive hole drilling and strain gauge method","",false,"unmapped_property","results",""],["oa:W2750973101","Ti-6Al-4V","residual stress",165.0,null,null,null,"MPa","","","","air-brasive hole drilling and strain gauge method","",false,"unmapped_property","results",""],["oa:W2750973101","Ti-6Al-4V","residual stress",136.0,null,null,null,"MPa","","","","air-brasive hole drilling and strain gauge method","",false,"unmapped_property","results",""],["oa:W2750973101","Ti-6Al-4V","residual stress",71.0,null,null,null,"MPa","","","","air-brasive hole drilling and strain gauge method","",false,"unmapped_property","results",""],["oa:W2750973101","Ti-6Al-4V","residual stress",107.0,null,null,null,"MPa","room temperature","as-built","","air-brasive hole drilling and strain gauge method","",false,"unmapped_property","results",""],["oa:W2750973101","Ti-6Al-4V","part density",99.99,null,null,null,"%","","as-built SLM","","","",false,"unmapped_property","discussion",""],["oa:W2750973101","Ti-6Al-4V","Energy Density",41.54,null,null,null,"J/mm3","","as-built SLM","","","",false,"unmapped_property","discussion",""],["oa:W2750973101","Ti-6Al-4V","Energy Density",76.92,null,null,null,"J/mm3","","as-built SLM","","","",false,"unmapped_property","discussion",""],["oa:W2750973101","Ti-6Al-4V","residual stress",179.0,null,null,null,"MPa","","","","","",false,"unmapped_property","discussion",""],["oa:W2750973101","Ti-6Al-4V","increase of 101% in 320MPa residual stress region",101.0,null,null,null,"%","","","","","",false,"unmapped_property","discussion",""],["oa:W2750973101","Ti-6Al-4V","reduction of 9.1% in 320MPa residual stress region",9.1,null,null,null,"%","","","","","",false,"unmapped_property","discussion",""],["oa:W2751420321","Ti-5Al-2Sn-2Zr-4Mo-4Cr","fraction of LAGBs",20.0,null,null,null,"%","","","","","",false,"unmapped_property","methods",""],["oa:W2751420321","Ti-5Al-2Sn-2Zr-4Mo-4Cr","estimated to be",12.0,null,null,null,"%","","","","","",false,"unmapped_property","methods",""],["oa:W2751420321","Ti-5Al-2Sn-2Zr-4Mo-4Cr","estimated to be",65.0,null,null,null,"%","","","","","",false,"unmapped_property","methods",""],["oa:W2751420321","Ti-5Al-2Sn-2Zr-4Mo-4Cr","estimated to be",94.0,null,null,null,"%","","","","","",false,"unmapped_property","methods",""],["oa:W2751420321","Ti-5Al-2Sn-2Zr-4Mo-4Cr","length fraction of special b GBs to the total GBs",2.6,null,null,null,"%","","","","","",false,"unmapped_property","results",""],["oa:W2751420321","Ti-5Al-2Sn-2Zr-4Mo-4Cr","transformation frequency",2.1,null,null,null,"%","","","","","",false,"unmapped_property","results",""],["oa:W2751863572","Ti-6Al-4V","depth of the source region",250.0,null,null,null,"µm","","","","","",false,"unmapped_property","conclusions","The depth of the source region of fretting fatigue in the Ti6Al4V titanium alloy increases rapidly when the contact pressure increases to 10 MPa."],["oa:W2751863572","Ti-6Al-4V","depth of the source region",250.0,null,null,null,"µm","","","","","",false,"unmapped_property","conclusions","With further increase in the contact pressure, the source depth of fretting fatigue is maintained at a stable value of about 250 μm."],["oa:W2752757374","Ti-6Al-4V","density",98.0,null,null,null,"%TD","","vacuum-sintered","","","",false,"unmapped_property","methods","The typical as-sintered density of PM α + β Ti alloys (e.g. Ti–6Al–4V) sintered in vacuum is approximately 98% theoretical density (TD) [11]."],["oa:W2752757374","Ti-6Al-4V","coarse fully lamellar structure",0.0,null,null,null,"","","HIP 1020°C/4h","lamellar","","",false,"unmapped_property","methods","When the sample was consolidated at 1020°C, which is above the β-transus, a coarse fully lamellar structure was produced (Figure 17(c))."],["oa:W2752757374","Ti-6Al-4V","EL",7.5,null,null,null,"%EL","","","","","",false,"unmapped_property","methods","Ti–6Al–4V was produced with the ultimate tensile strength (UTS) of approximately 970 MPa and approximately 7.5%EL, which are below the ASTM B348 standard for Grade 5 Ti–6Al–4V."],["oa:W2752757374","Ti-10V-2Fe-3Al","EL",17.6,null,null,null,"%EL","","","","","",false,"unmapped_property","methods","However, better mechanical properties were reported in this study for microwavesintered Ti–10V–2Fe–3Al (980 MPa UTS and 17.6% EL for the most ductile sample)."],["oa:W2752757374","CP-Ti Grade 2","density",750.0,null,null,null,"°C","","","","","",false,"unmapped_property","methods","It has been reported that essentially full density CP- Ti can be achieved from 45 μm HDH powder at approximately 750°C using a 50°C min−1 heating rate and 100 MPa of applied pressure [235]."],["oa:W2752757374","CP-Ti Grade 2","EL",27.0,null,null,null,"%EL","","SPS of cryogenically milled powder","","","",false,"unmapped_property","methods","One study reported the ability to produce nanostructured Grade 2 CP-Ti with 840 MPa tensile strength and 27%EL via SPS of cryogenically milled CP-Ti powder [236]."],["oa:W2752757374","Ti-6Al-4V","density",100.0,98.0,100.0,null,"%TD","","CHIP process","","","",false,"unmapped_property","methods","Applying pressure-assisted compaction such as HIP after sintering (e.g. the CHIP process discussed in section ‘CIP-sinter-HIP process’) has been reported to increase the as-sintered density from 98 to 100% TD, with a corresponding slight increase in ductility from 15 to 16%EL and a 13–14 MPa increase in strength [158]."],["oa:W2752757374","PM Ti-6Al-4V","density",95.0,null,null,null,"%TD","","as-sintered","","","",false,"unmapped_property","methods","In fact, one paper reported a maximum as-sintered density of 95% TD when using sponge fines, which resulted in ductility of only 6% EL [310]."],["oa:W2752757374","PM Ti-6Al-4V","density",98.0,null,null,null,"%TD","","as-sintered","","","",false,"unmapped_property","methods","Conversely, in a later study, 98% TD was reported in the as-sintered state using extra low chlorine Ti powder produced by the HDH process, which resulted in an increase in ductility to 13%EL [314]."],["oa:W2752757374","PM Ti-6Al-4V","oxygen",0.33,null,null,null,"wt-%","","","","","",false,"unmapped_property","methods","However, as shown in Figure 31, recent studies have determined that oxygen actually has a negligible effect on the ductility of PM Ti–6Al–4V up to 438 Z."],["oa:W2752757374","","oxygen",0.33,null,null,null,"wt-%","","","","","",false,"unmapped_property","methods","about 0.33 wt-% [345–348], which is a 65% increase over the traditionally accepted limit."],["oa:W2754708869","Ti-8Al-1Mo-1V","CY+B structure",700.0,null,null,null,"°C","","slow cooling to 700°C, hold 1 day, water quench","CY+B","","",false,"unmapped_property","discussion",""],["oa:W2755046883","Ti-43Al-9V-0.2Y","LAGB fraction",6.2,null,null,null,"%","","hot-rolled at 1200 °C","duplex","","",false,"unmapped_property","results_discussion","The LAGB fraction decreases from 9.9% to 6.2% with hot-rolling."],["oa:W2755046883","Ti-43Al-9V-0.2Y","LAGB fraction",9.9,null,null,null,"%","","hot-rolled at 1200 °C","duplex","","",false,"unmapped_property","results_discussion","The LAGB fraction decreases from 9.9% to 6.2% with hot-rolling."],["oa:W2755046883","Ti-43Al-9V-0.2Y","HAGB peak angle",89.0,null,null,3.0,"°","","hot-rolled at 1200 °C","duplex","","",false,"unmapped_property","results_discussion","The distribution of HAGBs consists of one prominent peak (at θ = 89° ± 3° and frequency 63.2%), which is typical of discontinuous dynamic recrystallization (DDRX) microstructures."],["oa:W2755393646","β20C","fractions of β phase",17.5,null,null,null,"%","","as-cast","","","",false,"unmapped_property","results_discussion","Statistics indicate that the fractions of α phase and β phase are 82.5% and 17.5%, respectively."],["oa:W2755393646","β20C","fractions of β phase",76.3,null,null,null,"%","","hot rolled","","","",false,"unmapped_property","results_discussion","After hot rolling, the fractions of α phase and β phase are found to be 23.7% and 76.3%, respectively."],["oa:W2755393646","β20C","fractions of β phase",41.0,null,null,null,"%","","recrystallized","","","",false,"unmapped_property","results_discussion","With the recrystallized α grains growing, the fractions of α phase increases to 59%, and the fractions of β phase decreases to 41%."],["oa:W2755393646","β20C","fraction of LAGBs",87.0,null,null,null,"%","","as-cast","","","",false,"unmapped_property","results_discussion","It can be seen that the fraction of LAGBs is 87.0% in β phase (b) and the fraction of HAGBs is 88.2% in α phase (c)."],["oa:W2755393646","β20C","fraction of HAGBs",88.2,null,null,null,"%","","as-cast","","","",false,"unmapped_property","results_discussion","It can be seen that the fraction of LAGBs is 87.0% in β phase (b) and the fraction of HAGBs is 88.2% in α phase (c)."],["oa:W2755393646","β20C","fraction of LAGBs",91.6,null,null,null,"%","","as-cast","","","",false,"unmapped_property","results_discussion","It can be seen that the fraction of LAGBs is 91.6% in β phase (b) and the transition from LAGBs to HAGBs is relatively continuous as compared with b."],["oa:W2755393646","β20C","fraction of HAGBs",21.1,null,null,null,"%","","as-cast","","","",false,"unmapped_property","results_discussion","Moreover, the fraction of HAGBs in α phase is also lower (21.1%) and the transition from LAGBs to HAGBs becomes continuous obviously (c), when compared with c."],["oa:W2755393646","β20C","fraction of LAGBs",92.1,null,null,null,"%","","as-cast","","","",false,"unmapped_property","results_discussion","It can be seen that the misorientation distribution of β phase (b, 92.1% LAGBs) is almost the same as that in hot rolled β20C (b, 91.6% LAGBs), except for the more uniform distribution of LAGBs."],["oa:W2755393646","β20C","fraction of HAGBs",60.7,null,null,null,"%","","hot rolled","","","",false,"unmapped_property","results_discussion","In comparison with the misorientation distribution of α phase in hot-rolled β20C (c), the fraction of HAGBs in α phase increases dramatically to 60.7% and the fraction of LAGBs becomes smaller (c) with the approximate pattern of the misorientation distribution map."],["oa:W2755805569","SiC/A-70 unalloyed titanium","impact strength",115.0,null,null,null,"kJ/m2","","hot pressed at 140 MPa, 1145 K","","","",false,"unmapped_property","conclusions",""],["oa:W2755805569","SiC/A-40 unalloyed titanium","impact strength",190.0,null,null,null,"kJ/m2","","hot pressed at 140 MPa, 1145 K","","","",false,"unmapped_property","conclusions",""],["oa:W2755805569","SiC/A-70 unalloyed titanium","impact strength",55.0,null,null,null,"kJ/m2","","hot pressed at 210 MPa, 1200 K","","","",false,"unmapped_property","conclusions",""],["oa:W2755805569","SiC/A-40 Ti","impact strength",80.0,null,null,null,"kJ/m2","","exposed for 1000 hours at 920 K","","","",false,"unmapped_property","conclusions",""],["oa:W2755805569","SiC/A-40 Ti","impact strength",190.0,null,null,null,"kJ/m2","","as-fabricated","","","",false,"unmapped_property","conclusions",""],["oa:W2756052879","Ti-6Al-4V","micro motion",40.0,null,null,null,"µm","","","","","",false,"unmapped_property","methods","When micro motion is as much as 40 μm there will be kind of bone ingrowth in bone–implant interface."],["oa:W2756052879","Ti-6Al-4V","torsional moments",22.0,null,null,null,"Nm","","","","","",false,"unmapped_property","methods","But if this micro motion exceeds threshold of 150 μm, it prevents bone ingrowth.[] Collaghan et al.[] found when large torsional moments (22Nm) were applied to both straight and curved femoral stem, less motion occurred at bone–implant interface of curved stem prosthesis."],["oa:W2756052879","Ti-6Al-4V","optimum length range",80.0,80.0,105.0,null,"mm","","","","","",false,"unmapped_property","methods","For curved stem prosthesis, optimum length range is recommended between 80 and 105 mm."],["oa:W2756052879","Ti-6Al-4V","micro motion",20.0,null,null,null,"µm","","","","","",false,"unmapped_property","methods","By choosing this length range, micro motion remains about 20 μm."],["oa:W2756052879","Ti-6Al-4V","micro motion",100.0,null,null,null,"µm","","","","","",false,"unmapped_property","methods","When patients do heavy activities like fast walking or stair climbing, micro motion increases up to 100 μm."],["oa:W2756052879","Ti-6Al-4V","optimum offset range",37.0,37.0,45.0,null,"mm","","","","","",false,"unmapped_property","methods","A study of 497 X-rays conducted in Switzerland confirmed that optimum offset range is between 37 and 45 mm."],["oa:W2756052879","Ti-6Al-4V","offset distance",40.0,null,null,null,"mm","","","","","",false,"unmapped_property","methods","A total of 40 mm offset distance covers nearly many of measured patients offset; 70 out of the 497 have exactly the offset length of 40 mm.[]"],["oa:W2756052879","Ti-6Al-4V","pore size",100.0,null,null,null,"µm","","","","","",false,"unmapped_property","methods","Pore Size Osseointegration leads to bone formation within an irregular (beads, wire mesh, casting voids, and cut grooves) implant surface.[] Pore size greater than 100 μm facilitates the ingrowth."],["oa:W2756052879","Ti-6Al-4V","pore size range",150.0,150.0,400.0,null,"µm","","","","","",false,"unmapped_property","methods","Pores in the range of 150 to 400 μm have shown no relationship between pore size and strength of fixation.[] Pores should be interconnected to allow sufficient depth of bone ingrowth and waste/nutrition exchange.[]"],["oa:W2756229922","Ti-6Al-4V","volume fraction of β-phase",6.0,null,null,null,"%","","PDA at 973 K","","","",false,"unmapped_property","methods",""],["oa:W2756229922","Ti-6Al-4V","lamellar α+β structure",10.0,null,null,null,"","","PDA at 923 K","lamellar","","",false,"unmapped_property","discussion",""],["oa:W2756229922","Ti-6Al-4V","β-phase volume fraction",5.0,null,null,null,"%","","HPT processed, PDA","","","",false,"unmapped_property","discussion",""],["oa:W2756229922","Ti-6Al-4V","fcc-phase decreases",0.0,null,null,null,"","","annealing at 973 K","","","",false,"unmapped_property","discussion",""],["oa:W2756229922","Ti-20Zr-6.5Al-4V","fcc-phase completely decomposed",0.0,null,null,null,"","","annealing at 973 K","","","",false,"unmapped_property","discussion",""],["oa:W2756229922","Ti-6Al-4V","volume fraction of the β-phase",6.0,null,null,null,"%","","","","XRD","",false,"unmapped_property","discussion",""],["oa:W2756926878","Ti-6Al-4Fe","HV0.05",660.0,null,null,null,"HV0.05","","milled 18 h","","Vickers hardness test","",false,"unmapped_property","results_discussion",""],["oa:W2756926878","Ti-6Al-7Nb","HV0.05",588.0,null,null,null,"HV0.05","","milled 18 h","","Vickers hardness test","",false,"unmapped_property","results_discussion",""],["oa:W2756926878","Ti-6Al-4V","HV0.05",535.0,null,null,null,"HV0.05","","milled 18 h","","Vickers hardness test","",false,"unmapped_property","results_discussion",""],["oa:W2756926878","Ti-6Al-4Fe","HV0.05",335.0,null,null,null,"HV0.05","","milled 2 h","","Vickers hardness test","",false,"unmapped_property","results_discussion",""],["oa:W2756926878","Ti-6Al-7Nb","HV0.05",320.0,null,null,null,"HV0.05","","milled 2 h","","Vickers hardness test","",false,"unmapped_property","results_discussion",""],["oa:W2756926878","Ti-6Al-4V","HV0.05",304.0,null,null,null,"HV0.05","","milled 2 h","","Vickers hardness test","",false,"unmapped_property","results_discussion",""],["oa:W2756926878","Ti-6Al-4Fe","lattice parameters",3.312,null,null,null,"A","","","","","",false,"unmapped_property","conclusions",""],["oa:W2756926878","Ti-6Al-4Fe","lattice parameters",2.99,null,null,null,"A","","","","","",false,"unmapped_property","conclusions",""],["oa:W2756926878","Ti-6Al-7Nb","lattice parameters",3.307,null,null,null,"A","","","","","",false,"unmapped_property","conclusions",""],["oa:W2756926878","Ti-6Al-7Nb","lattice parameters",2.988,null,null,null,"A","","","","","",false,"unmapped_property","conclusions",""],["oa:W2756926878","Ti-6Al-4V","lattice parameters",3.3,null,null,null,"A","","","","","",false,"unmapped_property","conclusions",""],["oa:W2756926878","Ti-6Al-4V","lattice parameters",2.984,null,null,null,"A","","","","","",false,"unmapped_property","conclusions",""],["oa:W2759139724","Ti-6Al-4V","martensitic transformation",410.0,410.0,410.0,null,"K/s","","","martensitic α'","","",false,"unmapped_property","results_discussion",""],["oa:W2759139724","Ti-6Al-4V","lamellar a plates in the prior b grains",20.0,20.0,20.0,null,"K/s","","","lamellar","","",false,"unmapped_property","results_discussion",""],["oa:W2759139724","Ti-6Al-4V","average defect size",59.4,43.3,59.4,null,"lm","","as-built SLM","","","",false,"unmapped_property","results_discussion",""],["oa:W2759888188","Ti-6Al-4V","required energy",1.26,null,null,null,"","","as-built SLM","","","",false,"unmapped_property","methods","Comparing the results for a powder bulk density of 60% and 40%, the required energy increases by approximately 26%."],["oa:W2759888188","Ti-6Al-4V","required energy",1.33,null,null,null,"","","as-built SLM","","","",false,"unmapped_property","methods","Therefore, the required energy for dense parts increases even by 33% due to the higher deviations for lower powder densities."],["oa:W2759888188","Ti-6Al-4V","required energy",1.33,null,null,null,"","","as-built SLM","","","",false,"unmapped_property","conclusions","Moreover, by decreasing the powder bulk density from 60% to 40%, about 33% more energy is needed to produce dense parts."],["oa:W2759888188","Ti-6Al-4V","Dynamic viscosity",4.76,null,null,null,"mPas","","","","","",false,"unmapped_property","table","Dynamic viscosity\t4.76 mPas\t[]"],["oa:W2759888188","Ti-6Al-4V","Surface tension",1.52,null,null,null,"N/m","","","","","",false,"unmapped_property","table","Surface tension\t1.52 N/m\t[]"],["oa:W2759888188","Ti-6Al-4V","Specific heat (liquid)",670.0,null,null,null,"J/K","","","","","",false,"unmapped_property","table","Specific heat (liquid)\t670 J/K\t[]"],["oa:W2759888188","Ti-6Al-4V","Specific heat (solid)",1126.0,null,null,null,"J/K","","","","","",false,"unmapped_property","table","Specific heat (solid)\t1126 J/K\t[]"],["oa:W2759888188","Ti-6Al-4V","Latent heat of fusion",290.0,null,null,null,"kJ/K","","","","","",false,"unmapped_property","table","Latent heat of fusion\t290 kJ/K\t[]"],["oa:W2759888188","Ti-6Al-4V","Latent heat of vaporization",9820.0,null,null,null,"kJ/K","","","","","",false,"unmapped_property","table","Latent heat of vaporization\t9820 kJ/K\t[]"],["oa:W2760066626","IMI-550","temperature",850.0,800.0,900.0,null,"°C","","","","","7.6x10^-3 s^-1",false,"unmapped_property","abstract","High temperature deformation of a commercial titanium a +B alloy IMI-550 was conducted in the temperature range 800° to 900°C and at -5 -1 -3 -1 strain rates from 7.6x10 s to 7.6x10 s ."],["oa:W2760066626","IMI-550","true-stress/true-strain",0.0,null,null,null,"","800 °C","",
