Repository: akhtar07/tisci-explorer

# TiSci Explorer

A read-only, static explorer for **TiSci**, an autonomous research agent for titanium alloys. TiSci reads the
titanium-alloy literature, builds a knowledge graph and a table of measured values, proposes hypotheses where the
graph has gaps, and tests them with DFT (MACE / VASP) and the ICME-lite multiscale chain.

**Live site:** https://akhtar07.github.io/tisci-explorer/

The site has seven sections:

| Section | What it shows |
|---|---|
| Overview | Corpus → graph → facts → hypotheses → verdicts, with the snapshot's counts |
| Worked example | One full loop for W in α-Ti: graph path, hypothesis, novelty check, DFT test, verdict, follow-up, DAMASK |

File: data/facts/yield_strength.json (part 36 of 51)
increased and then decreased at the forming temperature of 800 °C."],["oa:W4316664319","Ti-6Al-4V","yield strength",900.0,900.0,900.0,null,"°C","900 °C","","","hot tensile test","",false,"unit_mismatch","results_discussion","It was clear that the heating rate affected the yield strength significantly, which decreased gradually with the increase in heating rate at the forming temperatures of 850 °C and 900 °C, but first increased and then decreased at the forming temperature of 800 °C."],["oa:W4316664319","Ti-6Al-4V","yield strength",16.0,16.0,16.0,null,"%","800 °C","","","hot tensile test","",false,"unit_mismatch","results_discussion","The difference in the yield strength between the heating rates of 30 °C/s and 100 °C/s was 16% at 800 °C, which was lower than that at 900 °C (24%)."],["oa:W4316664319","Ti-6Al-4V","yield strength",24.0,24.0,24.0,null,"%","900 °C","","","hot tensile test","",false,"unit_mismatch","results_discussion","The difference in the yield strength between the heating rates of 30 °C/s and 100 °C/s was 16% at 800 °C, which was lower than that at 900 °C (24%)."],["oa:W4316664319","Ti-6Al-4V","yield strength",850.0,850.0,950.0,null,"°C","850 °C","","martensitic α'","CPFEM prediction","",true,"unit_mismatch","conclusions","The prediction error of the model was 5.17%, which would contribute to a qualitative analysis of the mechanical properties of TC4 titanium alloy under high-temperature deformation conditions. - More martensite transformation was involved in the metastable β phase at a higher heating temperature and a lower heating rate during the rapid cooling process, leading to a higher yield strength."],["oa:W4317212370","Ti-6Al-4V","yield strength",820.0,null,null,null,"MPa","","","","","",false,"","results_discussion","It is evident that the stresses developed do not result in a distortion or deformation of a material with yield strength in the region of 820 MPa."],["oa:W4317212370","Ti-6Al-4V","yield strength",850.0,null,null,null,"MPa","","","","","",false,"","results_discussion","Just like in every engineering material, loads that will push stress levels of the component beyond its yield strength of 850 MPa are bound to cause material failure."],["oa:W4317393961","Ti-5Al-2.5Fe","YS",1021.0,null,null,null,"MPa","room temperature","forged at 950 °C, annealed","lamellar","tensile test","",false,"","results","The Ti-5Al-2.5Fe alloy forged at 950 °C has YS, UTS, and El of 1021 MPa, 1075 MPa, and 1.4%, respectively."],["oa:W4317393961","Ti-5Al-2.5Fe","YS",946.0,null,null,null,"MPa","","forged at 1250 °C","","","",false,"","results","The Ti-5Al-2.5Fe alloy forged at 1250 °C has YS, UTS, and El of 946 MPa, 1020 MPa, and 4.2%, respectively."],["oa:W4317393961","Ti-5Al-2.5Fe","YS",1020.0,null,null,18.0,"MPa","","forged at 950 °C, annealed for 2 h","","","",false,"","results","Apart from the forged samples, the lowest mechanical properties for the Ti-5Al-2.5Fe alloy forged at 950 °C are obtained after an annealing heat treatment of 2 h, reaching YS, UTS, and El values of 1020 ± 18 MPa, 1073 ± 22 MPa, and 2.2 ± 0.8%, respectively."],["oa:W4317393961","Ti-5Al-2.5Fe","YS",1126.0,null,null,16.0,"MPa","","annealed for 8 h","","","",false,"","results","The highest mechanical properties are achieved by means of 8 h of annealing heat treatment as YS = 1126 ± 16 MPa, UTS = 1149 ± 19 MPa, and El = 5.7 ± 0.6%."],["oa:W4317393961","Ti-5Al-2.5Fe","YS",971.0,null,null,26.0,"MPa","","annealed for 2 h","","","",false,"","results","Similarly, in the case of the Ti-5Al-2.5Fe alloy forged at 1250 °C, with the exception of the forged alloy, the lowest mechanical properties of YS = 971 ± 26 MPa, UTS = 1042 ± 22 MPa, and El = 4.7 ± 2.4% are attained after annealing for 2 h."],["oa:W4317393961","Ti-5Al-2.5Fe","YS",996.0,null,null,5.0,"MPa","","annealed for 10 h","","","",false,"","results","The annealing heat treatment of 10 h permits us to obtain the highest mechanical performance in the Ti-5Al-2.5Fe alloy forged at 1250 °C, which, for the YS, UTS, and El, are 996 ± 5 MPa, 1068 ± 2 MPa, and 11.0 ± 1.6%, respectively."],["oa:W4317393961","Ti-5Al-2.5Fe","YS",20.0,null,null,null,"MPa","","forged at 950°C, annealed at 750°C/2h","","","",false,"out_of_range","discussion","The continuous improvement of 20–30 MPa in terms of YS and UTS and approx. 1% in elongation every 2 h of annealing heat treatment plateaus at 8 h, and it is due to the coarsening of the microstructural features."],["oa:W4317393961","Ti-5Al-2.5Fe","YS",20.0,null,null,null,"MPa","","forged at 1250°C, annealed at 750°C/2h","","","",false,"out_of_range","discussion","The microstructural changes induced by the annealing at 750 °C leads to the steady increase in the mechanical properties of the Ti-5Al-2.5Fe alloy forged at 1250 °C, with an average increment of 20 MPa in YS and UTS and 1.3% in elongation every 2 h of annealing heat treatment."],["oa:W4317435746","Ti-6Al-4V","σy",1023.0,null,null,null,"MPa","room temperature","as-built SLM","","tensile test","1 mm/min",false,"","results","The engineering stress curve exhibited a possible elastic– plastic behavior with a yield stress σy = 1023 MPa and an ultimate stress σu = 1130 MPa."],["oa:W4317436364","Ti-5Al-2.5Fe","YS",1049.0,null,null,11.0,"MPa","","quenched + aged 2 h","","","",false,"","results_discussion","respect to the forged alloy, the highest gain in strength is obtained right after quenching of the samples through the initial aging treatment of 2 h, reaching YS and UTS of 1049 ± 11 and 1147 ± 14, respectively."],["oa:W4317436364","Ti-5Al-2.5Fe","YS",1198.0,null,null,31.0,"MPa","","forged at 950°C, aged for 2 h","bimodal","","",false,"","results_discussion","The strength progressively decreases with the aging time after having reached the highest value (YS of 1198 ± 31 and UTS of 1293 ± 37) after the initial aging of 2 h, as a consequence of the martensitic decomposition and coarsening of the microstructure."],["oa:W4317436364","Ti-5Al-2.5Fe","strength",1150.0,55.0,150.0,null,"MPa","","forged at 950°C, aged for 8 h","","","",false,"","results_discussion","Depending on the actual aging conditions, the strength is between 55 and 150 MPa higher in the Ti- 5Al-2.5Fe alloy forged at 950°C but the ductility is between 0.7% and 2.8% lower (Figure 6(a))."],["oa:W4317436364","Ti-5Al-2.5Fe","strength",1162.0,null,null,null,"MPa","","forged at 950°C, overaged for 24 h","","","",false,"","results_discussion","However, the Ti-5Al-2.5Fe alloy forged at 950°C and overaged for 24 h has, on average, still better strength (∼36 MPa) and ductility (4.5%) in comparison to the forged alloy."],["oa:W4317468920","Ti-6Al-4V","Yield strength",750.0,null,null,null,"MPa","room temperature","","","tensile test","",false,"","methods","Tensile strength 895 MPa Poisson’s ratio 0.31 Yield strength 750 MPa Elastic modulus 112 GPa Shear modulus 42 GPa Elongation at break 14% Welding current 80-85 amp Filler material ER Ti-5 Shielding gas Argon Heat input 1.20 kJ/mm travel speed 62 mm/min Voltage 10-12 volts Filler material dia 1.5 -2 mm Type of shielding Argon Shielding gas flow 8 -6 lit /min Electrode Tungsten 185 185"],["oa:W4317468920","Ti-6Al-4V","yield point",820.0,null,null,null,"MPa","room temperature","","","tensile test","",false,"","results_discussion","The yield point is 820 MPa, and the specimen fails at an ultimate point of 890 MPa (133 KN and 144 mm2 of cross section)."],["oa:W4317468920","Ti-6Al-4V","yield point",820.0,null,null,null,"MPa","","","","tensile test","",false,"","conclusions","For Wear test the heat-treated welded region having high wear resistance capacity compared to remaining two samples.  Lack of Penetration with Repair is needed was observed for welded joint by Radiography test  No recordable indications are observed at the time of dye-penetration test on Ti-6Al-4V welded area region  Specimen is failed at the yield point of 820 MPa and the ultimate point of 890 MPa (133 KN and 144 mm2 of cross section, respectively)."],["oa:W4317535870","CP-Ti Grade 2","limite de escoamento",1000.0,null,null,null,"MPa","room temperature","","","tensile test","",false,"","abstract",""],["oa:W4317535870","CP-Ti Grade 2","tensão limite de escoamento",1000.0,null,null,null,"MPa","room temperature","3-T2","","tensile test","",false,"","abstract",""],["oa:W4317653911","Ti-8.1Zr-6.8V-5.6Al","YS",1097.0,null,null,null,"MPa","","","martensitic α'","","",false,"","results_discussion","The n6 alloy shows the highest UTS of 1,293 MPa and YS of 1,097 MPa, and the lowest elongation of 2%."],["oa:W4317653911","Ti-8.1Zr-6.8V-5.6Al","yield strength",1097.0,null,null,null,"MPa","room temperature","as-cast","martensitic α'","tensile test","",false,"","conclusions","When n is 6, the Ti-5.6Al-6.8V-8.1Zr alloy reaches the highest ultimate tensile strength of 1,293 MPa and yield strength of 1,097 MPa, close to the typical high-strength metastable β Ti alloys, at the expense of a low elongation of 2%, mainly due to the presence of a large amount of acicular α' martensite."],["oa:W4317686102","Ti–xMn–xNb","YS",539.5,431.0,648.0,17.5,"MPa","","","","tensile test","",false,"","results","In agreement with the representative stress/strain curves, the resistance to plastic deformation increases with the incremental addition of Mn and Nb as YS ranges from 431 ± 6 to 648 ± 29 MPa and UTS ranges from 514 ± 17 to 726 ± 11 MPa."],["oa:W4318046839","Ti-6Al-4V","Yield stress (MPa)",94.0,null,null,null,"MPa","","G1000","","compression","",false,"","methods","Test Sample name Young’s modulus (GPa) Yield stress (MPa) Compression G1000 5.68 94 D900 10.22 159 Cortical Bone 6–30 125–210 Tension G1000 2.39 99 D900 2.71 167 Cortical Bone 2–16 77–98 Three-point bending G1000 3.21 147 D900 7.06 350 Cortical Bone 3–15 45–270 Torsion G1000 3.48 — D900 4.80 — Cortical Bone 3.1–3.7 49–98 TABLE 3 Chemical composition of Ti6Al4V powder used in this study."],["oa:W4318046839","Ti-6Al-4V","Yield stress (MPa)",159.0,null,null,null,"MPa","","D900","","compression","",false,"","methods","Test Sample name Young’s modulus (GPa) Yield stress (MPa) Compression G1000 5.68 94 D900 10.22 159 Cortical Bone 6–30 125–210 Tension G1000 2.39 99 D900 2.71 167 Cortical Bone 2–16 77–98 Three-point bending G1000 3.21 147 D900 7.06 350 Cortical Bone 3–15 45–270 Torsion G1000 3.48 — D900 4.80 — Cortical Bone 3.1–3.7 49–98 TABLE 3 Chemical composition of Ti6Al4V powder used in this study."],["oa:W4318046839","Ti-6Al-4V","Yield stress (MPa)",99.0,null,null,null,"MPa","","G1000","","tension","",false,"","methods","Test Sample name Young’s modulus (GPa) Yield stress (MPa) Compression G1000 5.68 94 D900 10.22 159 Cortical Bone 6–30 125–210 Tension G1000 2.39 99 D900 2.71 167 Cortical Bone 2–16 77–98 Three-point bending G1000 3.21 147 D900 7.06 350 Cortical Bone 3–15 45–270 Torsion G1000 3.48 — D900 4.80 — Cortical Bone 3.1–3.7 49–98 TABLE 3 Chemical composition of Ti6Al4V powder used in this study."],["oa:W4318046839","Ti-6Al-4V","Yield stress (MPa)",167.0,null,null,null,"MPa","","D900","","tension","",false,"","methods","Test Sample name Young’s modulus (GPa) Yield stress (MPa) Compression G1000 5.68 94 D900 10.22 159 Cortical Bone 6–30 125–210 Tension G1000 2.39 99 D900 2.71 167 Cortical Bone 2–16 77–98 Three-point bending G1000 3.21 147 D900 7.06 350 Cortical Bone 3–15 45–270 Torsion G1000 3.48 — D900 4.80 — Cortical Bone 3.1–3.7 49–98 TABLE 3 Chemical composition of Ti6Al4V powder used in this study."],["oa:W4318046839","Ti-6Al-4V","Yield stress (MPa)",147.0,null,null,null,"MPa","","G1000","","three-point bending","",false,"","methods","Test Sample name Young’s modulus (GPa) Yield stress (MPa) Compression G1000 5.68 94 D900 10.22 159 Cortical Bone 6–30 125–210 Tension G1000 2.39 99 D900 2.71 167 Cortical Bone 2–16 77–98 Three-point bending G1000 3.21 147 D900 7.06 350 Cortical Bone 3–15 45–270 Torsion G1000 3.48 — D900 4.80 — Cortical Bone 3.1–3.7 49–98 TABLE 3 Chemical composition of Ti6Al4V powder used in this study."],["oa:W4318046839","Ti-6Al-4V","Yield stress (MPa)",350.0,null,null,null,"MPa","","D900","","three-point bending","",false,"","methods","Test Sample name Young’s modulus (GPa) Yield stress (MPa) Compression G1000 5.68 94 D900 10.22 159 Cortical Bone 6–30 125–210 Tension G1000 2.39 99 D900 2.71 167 Cortical Bone 2–16 77–98 Three-point bending G1000 3.21 147 D900 7.06 350 Cortical Bone 3–15 45–270 Torsion G1000 3.48 — D900 4.80 — Cortical Bone 3.1–3.7 49–98 TABLE 3 Chemical composition of Ti6Al4V powder used in this study."],["oa:W4318046839","Ti-6Al-4V","yield stress",788.0,null,null,null,"MPa","","as-built SLM","","","",false,"","methods","In addition, it was important to ensure local stresses upon the hip stem did not exceed the material’s yield stress (σy \u0001 788 MPa) for static loading, together with endurance limit (σN \u0001 375 MPa) for cyclic loading (Benedetti et al., 2016)."],["oa:W4318046839","Ti-6Al-4V","yield",788.0,null,null,null,"MPa","","","","","",false,"","methods","The maximum von Mises stresses on the porous hip stem (112 MPa in femur and 290 MPa in cement) were effectively below the yield (788 MPa) and fatigue (375 MPa) strengths of Ti6Al4V material."],["oa:W4318046839","Ti-6Al-4V","yield stress",788.0,null,null,null,"MPa","static loading","","","","",false,"","methods","The maximum local stresses observed on the porous stem across all physical activities (including a jogging load of 4,839 N) were all distinctly below the material’s yield stress (σy \u0001 788 MPa) in static loading and endurance limit (σN \u0001 375 MPa) in cyclic loading."],["oa:W4318317925","Ti-6Al-4V","residual stress",-351.0,null,null,10.0,"MPa","","AWJ peened","","","",false,"out_of_range","results",""],["oa:W4318317925","Ti-6Al-4V","residual stress",-51.0,null,null,10.0,"MPa","","AWJ peened","","","",false,"out_of_range","results",""],["oa:W4318426452","Ti-6Al-4V","akma gerilmesi",878.0,null,null,null,"MPa","","","","","",false,"","abstract","Ti6Al4V alaşımı 955 MPa çekme gerilmesine, 878 MPa akma gerilmesine, % 13,5 uzamaya, 450 HV sertlik ve 1660oC ergime sıcaklığına sahiptir. Çalışmada, ticari amaçla kullanılan, 1mm çapında, 2 kesici ağızlı TiSiN kaplı ve kaplamasız karbür mikro takımlar kullanıldı."],["oa:W4318612478","Ti-6Al-4V","axial residual stresses",-465.94,-415.09,-489.11,21.18,"MPa","","as-built SLM","","","",false,"out_of_range","results_discussion","The axial residual stresses are in a range of −415.09~−489.11 MPa with an average value of −465.94 MPa and a standard deviation of 21.18 MPa."],["oa:W4318612478","Ti-6Al-4V","circumferential residual stresses",-286.57,-244.27,-332.24,34.96,"MPa","","as-built SLM","","","",false,"out_of_range","results_discussion","The circumferential residual stresses range from −244.27 to −332.24 MPa with an average stress equal to −286.57 MPa and a standard deviation of 34.96 MPa."],["oa:W4318612478","Ti-6Al-4V","axial residual stress",319.06,319.06,319.06,null,"MPa","","VSR: 400 MPa","","","",false,"","results_discussion","After VSR treatment (#1) with a dynamic stress of 400 MPa, the amplitude of axial residual stress of the SLMed titanium alloy Ti-6Al-4V decreased from 415.09 to 319.06 MPa with a relief rate of 23.13%."],["oa:W4318612478","Ti-6Al-4V","circumferential residual stress",284.0,284.0,284.0,null,"MPa","","VSR: 400 MPa","","","",false,"","results_discussion","The magnitude of circumferential residual stress decreased from 315 to 284 MPa with a relief rate of 10.02%."],["oa:W4318612478","Ti-6Al-4V","axial residual stress",16.38,16.38,16.38,null,"MPa","","TSR: 580 °C","","","",false,"out_of_range","results_discussion","For the samples treated by TSR (#2), the magnitude of axial residual stress decreased from 488.26 to 16.38 MPa with an elimination rate of 96.65%."],["oa:W4318612478","Ti-6Al-4V","circumferential residual stress",27.63,27.63,27.63,null,"MPa","","TSR: 580 °C","","","",false,"out_of_range","results_discussion","The magnitude of circumferential residual stress decreased from 251.3 to 27.63 MPa, and the residual stress relief rate was 89.01%."],["oa:W4318612478","Ti-6Al-4V","axial residual stress",179.62,179.62,179.62,null,"MPa","","TVSR: 300 MPa, 280 °C","","","",false,"","results_discussion","When 300 MPa dynamic stress was used for TVSR treatment at 280 °C (#3), the axial residual stress amplitude of the sample decreased from 483.96 to 179.62 MPa, with a relief rate of 62.89%."],["oa:W4318612478","Ti-6Al-4V","circumferential residual stress",184.635,125.0,244.27,null,"MPa","","as-built SLM","","","",false,"","results_discussion","The magnitude of circumferential residual stress decreased from 244.27 to 125 MPa with a relief rate of 48.83%."],["oa:W4318612478","Ti-6Al-4V","axial residual stress",396.175,332.24,460.11,null,"MPa","380 °C","as-built SLM","","","",false,"","results_discussion","When the dynamic stress was kept unchanged and the temperature increased to 380 °C, the magnitude of axial residual stress decreased from 460.11 to 332.24 MPa, with a relief rate of 72.91%."],["oa:W4318612478","Ti-6Al-4V","circumferential residual stress",202.275,72.31,332.24,null,"MPa","","as-built SLM","","","",false,"","results_discussion","The magnitude of circumferential residual stress decreased from 332.24 to 72.31 MPa with an elimination rate of 78.24%."],["oa:W4318612478","Ti-6Al-4V","axial residual stress",276.945,64.78,489.11,null,"MPa","380 °C","as-built SLM","","","",false,"","results_discussion","When the temperature was maintained at 380 °C and the dynamic stress was increased to 400 MPa, the magnitude of axial residual stress decreased from 489.11 to 64.78 MPa, with an elimination rate of 86.76%."],["oa:W4318612478","Ti-6Al-4V","circumferential residual stress",161.69,64.13,259.25,null,"MPa","","as-built SLM","","","",false,"","results_discussion","The magnitude of circumferential residual stress decreased from 259.25 to 64.13 MPa, with a relief rate of 75.26%."],["oa:W4318612478","Ti-6Al-4V","axial residual stress",368.075,277.05,459.1,null,"MPa","","as-built SLM","","","",false,"","results_discussion","The magnitude of axial residual stress decreased from 459.1 to 277.05 MPa, with a relief rate of 39.46%."],["oa:W4318612478","Ti-6Al-4V","circumferential residual stress",251.635,186.55,316.72,null,"MPa","","as-built SLM","","","",false,"","results_discussion","The magnitude of circumferential residual stress decreased from 316.72 to 186.55 MPa, with a relief rate of 41.10%."],["oa:W4318612478","Ti-6Al-4V","dynamic stress",400.0,null,null,null,"MPa","380 °C","TVSR 380 °C / 400 MPa","","","",false,"","conclusions","The primary contributions and conclusions of this work are as follows:After TVSR treatment at a temperature of 380 °C and a dynamic stress of 400 MPa, the amplitude of residual stress is reduced from 489.11 to 64.78 MPa and the residual stress relief rate can reach 86.76%, which is increased by 63.63% compared with VSR under the same dynamic stress."],["oa:W4318612478","Ti-6Al-4V","residual stress",489.11,null,null,null,"MPa","","as-built SLM","","","",false,"","conclusions","The primary contributions and conclusions of this work are as follows:After TVSR treatment at a temperature of 380 °C and a dynamic stress of 400 MPa, the amplitude of residual stress is reduced from 489.11 to 64.78 MPa and the residual stress relief rate can reach 86.76%, which is increased by 63.63% compared with VSR under the same dynamic stress."],["oa:W4318612478","Ti-6Al-4V","residual stress",64.78,null,null,null,"MPa","","as-built SLM","","","",false,"","conclusions","The primary contributions and conclusions of this work are as follows:After TVSR treatment at a temperature of 380 °C and a dynamic stress of 400 MPa, the amplitude of residual stress is reduced from 489.11 to 64.78 MPa and the residual stress relief rate can reach 86.76%, which is increased by 63.63% compared with VSR under the same dynamic stress."],["oa:W4318612478","Ti-6Al-4V","Residual Stresses in Axial Direction/MPa",-319.06,null,null,7.26,"MPa","","","","X-Ray Diffraction Stress Meter","",false,"out_of_range","table","#1\t−415.09 ± 13.98\t−319.06 ± 7.26\t23.13%\t−315.61 ± 22.14\t−284 ± 4.57\t10.02%"],["oa:W4318612478","Ti-6Al-4V","Residual Stresses in Circumferential Direction/MPa",-284.0,null,null,4.57,"MPa","","","","X-Ray Diffraction Stress Meter","",false,"out_of_range","table","#1\t−415.09 ± 13.98\t−319.06 ± 7.26\t23.13%\t−315.61 ± 22.14\t−284 ± 4.57\t10.02%"],["oa:W4318612478","Ti-6Al-4V","Residual Stresses in Axial Direction/MPa",16.38,null,null,5.93,"MPa","","","","X-Ray Diffraction Stress Meter","",false,"out_of_range","table","#2\t−488.26 ± 16.62\t16.38 ± 5.93\t96.65%\t−251.3 ± 13.81\t27.63 ± 15.69\t89.01%"],["oa:W4318612478","Ti-6Al-4V","Residual Stresses in Circumferential Direction/MPa",27.63,null,null,15.69,"MPa","","","","X-Ray Diffraction Stress Meter","",false,"out_of_range","table","#2\t−488.26 ± 16.62\t16.38 ± 5.93\t96.65%\t−251.3 ± 13.81\t27.63 ± 15.69\t89.01%"],["oa:W4318612478","Ti-6Al-4V","Residual Stresses in Axial Direction/MPa",-179.62,null,null,13.7,"MPa","","","","X-Ray Diffraction Stress Meter","",false,"out_of_range","table","#3\t−483.96 ± 25.63\t−179.62 ± 13.7\t62.89%\t−244.27 ± 20.11\t−125 ± 14.68\t48.83%"],["oa:W4318612478","Ti-6Al-4V","Residual Stresses in Circumferential Direction/MPa",-125.0,null,null,14.68,"MPa","","","","X-Ray Diffraction Stress Meter","",false,"out_of_range","table","#3\t−483.96 ± 25.63\t−179.62 ± 13.7\t62.89%\t−244.27 ± 20.11\t−125 ± 14.68\t48.83%"],["oa:W4318612478","Ti-6Al-4V","Residual Stresses in Axial Direction/MPa",-124.64,null,null,12.88,"MPa","","","","X-Ray Diffraction Stress Meter","",false,"out_of_range","table","#4\t−460.11 ± 12.56\t−124.64 ± 12.88\t72.91%\t−332.24 ± 22.97\t−72.31 ± 26.28\t78.24%"],["oa:W4318612478","Ti-6Al-4V","Residual Stresses in Circumferential Direction/MPa",-72.31,null,null,26.28,"MPa","","","","X-Ray Diffraction Stress Meter","",false,"out_of_range","table","#4\t−460.11 ± 12.56\t−124.64 ± 12.88\t72.91%\t−332.24 ± 22.97\t−72.31 ± 26.28\t78.24%"],["oa:W4318612478","Ti-6Al-4V","Residual Stresses in Axial Direction/MPa",-64.78,null,null,5.28,"MPa","","","","X-Ray Diffraction Stress Meter","",false,"out_of_range","table","#5\t−489.11 ± 23.81\t−64.78 ± 5.28\t86.76%\t−259.25 ± 21.14\t−64.13 ± 14.49\t75.26%"],["oa:W4318612478","Ti-6Al-4V","Residual Stresses in Circumferential Direction/MPa",-64.13,null,null,14.49,"MPa","","","","X-Ray Diffraction Stress Meter","",false,"out_of_range","table","#5\t−489.11 ± 23.81\t−64.78 ± 5.28\t86.76%\t−259.25 ± 21.14\t−64.13 ± 14.49\t75.26%"],["oa:W4318612478","Ti-6Al-4V","Residual Stresses in Axial Direction/MPa",-277.05,null,null,13.84,"MPa","","","","X-Ray Diffraction Stress Meter","",false,"out_of_range","table","#6\t−459.1 ± 20.58\t−277.05 ± 13.84\t39.46%\t−316.72 ± 22.76\t−186.55 ± 14.86\t41.10%"],["oa:W4318612478","Ti-6Al-4V","Residual Stresses in Circumferential Direction/MPa",-186.55,null,null,14.86,"MPa","","","","X-Ray Diffraction Stress Meter","",false,"out_of_range","table","#6\t−459.1 ± 20.58\t−277.05 ± 13.84\t39.46%\t−316.72 ± 22.76\t−186.55 ± 14.86\t41.10%"],["oa:W4319161129","TA31","yield strength",813.0,null,null,null,"MPa","room temperature","","","tensile test","",false,"","methods","The measured yield strength and ultimate strength of TA31 alloy are 813MPa and 881 MPa respectively, and Young’s Modulus is 118 GPa There is no obvious yield platform for TA31 alloy, and notch size has great inﬂuence on bearing capacity and elongation of samples."],["oa:W4320494652","Ti-1%FA","yield strength",785.0,null,null,null,"MPa","room temperature","as-built","","tensile test","",false,"","results_discussion","Moreover, the yield strength of the Ti-1%FA sample (785 MPa) was around 84% higher than that of the CP-Ti sample (427 MPa)."],["oa:W4320494652","CP-Ti Grade 2","yield strength",427.0,null,null,null,"MPa","room temperature","as-built","","tensile test","",false,"","results_discussion","Moreover, the yield strength of the Ti-1%FA sample (785 MPa) was around 84% higher than that of the CP-Ti sample (427 MPa)."],["oa:W4320494652","Ti-1%FA","yield strength",1.66,null,null,null,"","","as-built","","tensile test","",false,"unit_missing","conclusions","Finally, the tensile test results showed that the tensile strength and yield strength of the Ti-1%FA sample were around 65% and 66%, respectively, higher than those of the CP-Ti sample with no FA addition."],["oa:W4320497981","Ti-4Al-22V","0.2% Proof Stress",1154.0,null,null,null,"MPa","room temperature","solution treated + aged","","tensile test","",false,"","methods",""],["oa:W4321351326","Titanium alloy","Compressive strength",750.0,500.0,1000.0,null,"MPa","","","","","",false,"","methods",""],["oa:W4321790306","Ti-6Al-4V","yield stress",1156.0,null,null,null,"MPa","room temperature","as-built SLM","martensitic α'","tensile test","",false,"","results_discussion","The yield stress, ultimate tensile stress and elastic modulus of the SLM-ed Ti-6Al-4V alloys with 1 – 80 μm powders are 1156 MPa, 1228 MPa and 130 GPa, respectively [28]."],["oa:W4321790306","Ti-6Al-4V","strength",975.0,900.0,1050.0,null,"MPa","room temperature","annealed","","tensile test","",false,"","results_discussion","The strength of traditional Ti-6Al-4V alloys is generally 900 ~ 1050 MPa, and the elongation is greater than 10 % [30]."],["oa:W4323544340","Ti-6Al-4V","Yield Stress (MPa)",970.0,null,null,null,"MPa","room temperature","","","","",false,"","methods",""],["oa:W4324026957","HLS-0.43","strengthening contribution of submicron β layers/grains",365.0,null,null,null,"MPa","","","","","",false,"","discussion","More importantly, the contribution of submicron β layers/grains (interface/boundary strengthening) is ~365 MPa, which contributes most to the yield strength."],["oa:W4324026957","HLS-0.43","strength σy",890.0,null,null,null,"MPa","","","","","",false,"","results","The strength σy of HLS-0.43 β-Ti alloys is as high as ~890 MPa, which is more than twice that (~417 MPa) of their EGS-61 counterparts (see the inset in Fig. 3a), almost without sacriﬁcing the uniform elongation εU ~23% in larger hβ HLS alloys."],["oa:W4324026957","HLS-0.34","strength σy",953.0,null,null,null,"MPa","","","","","",false,"","results","However, the HLS-0.34 samples have the highest σy ~953 MPa but the lowest εU ~3%."],["oa:W4324026957","Ti-12Mo","σy",100.0,null,null,null,"MPa","","","","","",false,"","results","Especially, the HLS-0.43 sample has a much larger Wf than that of the great damage-resistant Ti-12Mo alloy7, and its σy is about twice that of the Ti-12Mo alloy, see Fig. 4c."],["oa:W4324026957","HLS-0.43","strengthening contribution of α nanoprecipitates",60.0,null,null,null,"MPa","","","","","",false,"","discussion","For instance, the strengthening contribution of α nanoprecipitates is approximately 60 MPa in the present HLS-0.43 β- Ti alloys."],["oa:W4324026957","HLS-0.43","σy",200.0,null,null,null,"MPa","","","","","",false,"","results","Especially, the HLS-0.43 sample has a much larger Wf than that of the great damage-resistant Ti-12Mo alloy7, and its σy is about twice that of the Ti-12Mo alloy, see Fig. 4c."],["oa:W4324026957","EGS-61","strength σy",417.0,null,null,null,"MPa","","","","","",false,"","results","The strength σy of HLS-0.43 β-Ti alloys is as high as ~890 MPa, which is more than twice that (~417 MPa) of their EGS-61 counterparts (see the inset in Fig. 3a), almost without sacriﬁcing the uniform elongation εU ~23% in larger hβ HLS alloys."],["oa:W4324026957","HLS-0.43 β-Ti","yield strength",890.0,null,null,20.0,"MPa","","","","","",false,"","results","The strength σy with respect to hβ clearly follows the Hall–Petch (H–P) relationship31–33 with the exponent of -1/2 and the slope KSIM = 280 ± 20 MPa μm1/2 (Fig. 3b)."],["oa:W4324026957","HLS-0.43","strengthening contribution of preexisting dislocations",180.0,null,null,null,"MPa","","","","","",false,"","discussion","The strength contribution from preexisting dislocations, not only serving as sources for new dislocations23,57, but also acting as barriers for gliding dislocations as well as martensite interfaces to some degree28, is ~180 MPa in our HLS-0.43 alloys."],["oa:W4327938313","Ti-6Al-4V","Yield Strength (MPa)",64.5,63.8,65.2,null,"MPa","","","","","",false,"","results","Specimen 1 Specimen 2 Gauge Length (mm) 14.104 14.239 Young's Modulus (GPa) 8.595 8.42 Yield Strength (MPa) 65.2 63.8 Strain at first strut fracture* (%) 2.1 3 The stress-strain relationship of each scaffold design was analysed and presented in Fig. 8 based on the simulation results obtained from the Abaqus software."],["oa:W4328126431","TMC","peak stress",164.0,null,null,null,"MPa","900 °C","","","hot compression","0.1/s",false,"","results_discussion","Similarly, when the temperature was 900 °C and the strain rate was 0.1/s, 0.01/s and 0.001/s, the peak stresses of unhydrogenated TMC were 164 MPa, 93 MPa, and 49 MPa, while those of hydrogenated TMC were 113 MPa, 43 MPa, and 25 MPa, respectively."],["oa:W4328126431","TMC","peak stress",158.0,null,null,null,"MPa","850 °C","","","hot compression","0.1/s",false,"","results_discussion","For instance, at the rate of 0.1/s and under temperatures of 800 °C, 850 °C, and 900 °C, the peak stresses of unhydrogenated TMC were 278 MPa, 207 MPa, and 164 MPa, and those of hydrogenated TMC were 224 MPa, 158 MPa, and 113 MPa, respectively."],["oa:W4328126431","TMC","peak stress",43.0,null,null,null,"MPa","900 °C","","","hot compression","0.01/s",false,"out_of_range","results_discussion","Similarly, when the temperature was 900 °C and the strain rate was 0.1/s, 0.01/s and 0.001/s, the peak stresses of unhydrogenated TMC were 164 MPa, 93 MPa, and 49 MPa, while those of hydrogenated TMC were 113 MPa, 43 MPa, and 25 MPa, respectively."],["oa:W4328126431","TMC","peak stress",93.0,null,null,null,"MPa","900 °C","","","hot compression","0.01/s",false,"","results_discussion","Similarly, when the temperature was 900 °C and the strain rate was 0.1/s, 0.01/s and 0.001/s, the peak stresses of unhydrogenated TMC were 164 MPa, 93 MPa, and 49 MPa, while those of hydrogenated TMC were 113 MPa, 43 MPa, and 25 MPa, respectively."],["oa:W4328126431","TMC","peak stress",49.0,null,null,null,"MPa","900 °C","","","hot compression","0.001/s",false,"out_of_range","results_discussion","Similarly, when the temperature was 900 °C and the strain rate was 0.1/s, 0.01/s and 0.001/s, the peak stresses of unhydrogenated TMC were 164 MPa, 93 MPa, and 49 MPa, while those of hydrogenated TMC were 113 MPa, 43 MPa, and 25 MPa, respectively."],["oa:W4328126431","TMC","peak stress",113.0,null,null,null,"MPa","900 °C","","","hot compression","0.1/s",false,"","results_discussion","For instance, at the rate of 0.1/s and under temperatures of 800 °C, 850 °C, and 900 °C, the peak stresses of unhydrogenated TMC were 278 MPa, 207 MPa, and 164 MPa, and those of hydrogenated TMC were 224 MPa, 158 MPa, and 113 MPa, respectively."],["oa:W4328126431","TMC","peak stress",224.0,null,null,null,"MPa","800 °C","","","hot compression","0.1/s",false,"","results_discussion","For instance, at the rate of 0.1/s and under temperatures of 800 °C, 850 °C, and 900 °C, the peak stresses of unhydrogenated TMC were 278 MPa, 207 MPa, and 164 MPa, and those of hydrogenated TMC were 224 MPa, 158 MPa, and 113 MPa, respectively."],["oa:W4328126431","TMC","peak stress",113.0,null,null,null,"MPa","900 °C","","","hot compression","0.1/s",false,"","results_discussion","Similarly, when the temperature was 900 °C and the strain rate was 0.1/s, 0.01/s and 0.001/s, the peak stresses of unhydrogenated TMC were 164 MPa, 93 MPa, and 49 MPa, while those of hydrogenated TMC were 113 MPa, 43 MPa, and 25 MPa, respectively."],["oa:W4328126431","TMC","peak stress",164.0,null,null,null,"MPa","900 °C","","","hot compression","0.1/s",false,"","results_discussion","For instance, at the rate of 0.1/s and under temperatures of 800 °C, 850 °C, and 900 °C, the peak stresses of unhydrogenated TMC were 278 MPa, 207 MPa, and 164 MPa, and those of hydrogenated TMC were 224 MPa, 158 MPa, and 113 MPa, respectively."],["oa:W4328126431","TMC","peak stress",207.0,null,null,null,"MPa","850 °C","","","hot compression","0.1/s",false,"","results_discussion","For instance, at the rate of 0.1/s and under temperatures of 800 °C, 850 °C, and 900 °C, the peak stresses of unhydrogenated TMC were 278 MPa, 207 MPa, and 164 MPa, and those of hydrogenated TMC were 224 MPa, 158 MPa, and 113 MPa, respectively."],["oa:W4328126431","","peak flow stress",43.0,null,null,null,"MPa","900 °C","","","hot compression test","0.01/s",false,"out_of_range","abstract","Hot compression tests were performed at strain rates of 0.1/s, 0.01/s, and 0.001/s and temperatures of 800 °C, 850 °C, and 900 °C; the hot workability of composites significantly improved after hydrogenation, for example, the 900 °C peak flow stress of hydrogenated composites (43 MPa) decreased by 53.76% compared with that of unhydrogenated ones (93 MPa) at a strain rate of 0.01/s."],["oa:W4328126431","","peak flow stress",93.0,null,null,null,"MPa","900 °C","","","hot compression test","0.01/s",false,"","abstract","Hot compression tests were performed at strain rates of 0.1/s, 0.01/s, and 0.001/s and temperatures of 800 °C, 850 °C, and 900 °C; the hot workability of composites significantly improved after hydrogenation, for example, the 900 °C peak flow stress of hydrogenated composites (43 MPa) decreased by 53.76% compared with that of unhydrogenated ones (93 MPa) at a strain rate of 0.01/s."],["oa:W4328126431","TMC","peak stress",278.0,null,null,null,"MPa","800 °C","","","hot compression","0.1/s",false,"","results_discussion","For instance, at the rate of 0.1/s and under temperatures of 800 °C, 850 °C, and 900 °C, the peak stresses of unhydrogenated TMC were 278 MPa, 207 MPa, and 164 MPa, and those of hydrogenated TMC were 224 MPa, 158 MPa, and 113 MPa, respectively."],["oa:W4328126431","TMC","peak stress",25.0,null,null,null,"MPa","900 °C","","","hot compression","0.001/s",false,"out_of_range","results_discussion","Similarly, when the temperature was 900 °C and the strain rate was 0.1/s, 0.01/s and 0.001/s, the peak stresses of unhydrogenated TMC were 164 MPa, 93 MPa, and 49 MPa, while those of hydrogenated TMC were 113 MPa, 43 MPa, and 25 MPa, respectively."],["oa:W4353084909","Ti-6Al-4V","yield strength",795.0,null,null,null,"MPa","","","","","",false,"","discussion","For specimens E01 and E02, which were respectively tested under a cyclic load of 127.3 and 63 N, the peak APS value exceeded the yield strength of 795 MPa, indicating that the plates were partially undergoing plastic strain."],["oa:W4353084909","Ti-6Al-4V","peak APS value",613.0,null,null,null,"MPa","room temperature","as-built SLM","","fatigue test","",false,"","discussion","The peak APS value at the fatigue limit force was 613 MPa, which is lower than the yield strength of the plate material Ti6AL4V alloy (795 MPa) (F42 Committee, n.d.)."],["oa:W4353084909","Ti-6Al-4V","yield stress",765.0,null,null,null,"MPa","","","","","",true,"","discussion","To account for the partial plastic deformation of the plate at high levels of applied forces, an elasto-plastic FE model was developed, considering a linear hardening behavior of the material from its yield stress (765 MPa) up to its ultimate strength (860 MPa), in accordance with ASTM F3001-14 standard which deﬁne 10% elongation as the limit."],["oa:W4353084909","Ti-6Al-4V","yield strength",795.0,null,null,null,"MPa","room temperature","as-built SLM","","tensile test","",false,"","discussion","The peak APS value at the fatigue limit force was 613 MPa, which is lower than the yield strength of the plate material Ti6AL4V alloy (795 MPa) (F42 Committee, n.d.)."],["oa:W4361215178","Ti-20Ga","yield strength",870.8,null,null,null,"MPa","","","","","",false,"","results","The YS of Ti-20Ga only decreased from 877.9 MPa to 870.8 MPa."],["oa:W4361215178","Ti-20Ga","yield strength",877.9,null,null,null,"MPa","","","","","",false,"","results","When the content of gallium reaches 20%, the YS of Ti-Ga alloy reaches 877.9 MPa, which is much higher than that of pure Ti (240–550 MPa) [24, 25]."],["oa:W4361222103","Ti-6Al-4V","YS",1200.0,null,null,null,"MPa","room temperature","","","tensile test","",false,"","results_discussion","Tensile properties The tensile performances of the vertical machined specimens of the 60 µm layer thickness print appear similar to that of the 30 µm one, both with the UTS in the range of ∼1257 MPa, YS of ∼1200 MPa and elongation of about 13–14%, with a scatter in values less than 14 MPa for strength and 0.7% for elongation, see Figure 8."],["oa:W4361222103","Ti-6Al-4V","YS",1200.0,1200.0,1200.0,null,"MPa","room temperature","stress-relieved","","tensile test","",false,"","conclusions","It is also important to note that the increase in layer thickness did not result in a change in static tensile properties with the UTS in the range of ∼1257 MPa, YS of ∼1200 MPa and elongation of about 13-14% with a low scatter in values for both layer thicknesses."],["oa:W4361222103","Ti-6Al-4V","tensile specimens",0.0,null,null,null,"","","stress-relief heat treated, 650°C/3h","","tensile test","",false,"unit_missing","methods","Among these, three vertical tensile specimens of geometry according to ISO 6892-1 [13] and a gauge section diameter of 5 mm were machined and tested for both builds, after a stress-relief heat treatment performed at 650°C for 3 h."],["oa:W4362700202","TPMS FGPSs","σy",84.3,84.2,84.4,0.1,"MPa","","4.0 mm","","","",false,"","table","4.0 mm\t7.1 ± 0.2\t84.3 ± 0.1\t10.7 ± 0.1"],["oa:W4362700202","TPMS FGPSs","σy",33.4,33.0,33.8,0.4,"MPa","","2.5 mm","","","",false,"out_of_range","table","2.5 mm\t3.5 ± 0.4\t33.4 ± 0.4\t4.1 ± 0.1"],["oa:W4362700202","Ti21S","compression yield strength",11.6,null,null,null,"MPa","","","","","",false,"out_of_range","results_discussion","The compression yield strength of both TPMS-FGPS was higher than the one of the trabecular bone (0.8–11.6 MPa)[]."],["oa:W4366748291","TC4/Nb multi-material alloy","σ0.2",514.21,null,null,null,"MPa","","","","","",false,"","results_discussion",""],["oa:W4366748291","TC4/Nb multi-material alloy","σ0.2",478.14,null,null,22.0,"MPa","","","","compression test","",false,"","results_discussion",""],["oa:W4366748291","Ti-6Al-4V","σ0.2",872.24,null,null,15.0,"MPa","","","","compression test","",false,"","results_discussion",""],["oa:W4367055058","Ti-6Al-4V","yield stress",50.0,null,null,null,"MPa","","","","","",true,"","methods","For the plasticity analysis, the material is considered to be elastic-perfectly-plastic, being that three different yield stress values were tested, 10 MPa, 30 MPa and 50 MPa."],["oa:W4367055058","Ti-6Al-4V","Homogenized yield stress",1.0,null,null,null,"","","","","","",false,"unit_missing","table","Homogenized yield stress\t1\t1.5"],["oa:W4367055058","Ti-6Al-4V","yield stress",10.0,null,null,null,"MPa","","","","","",true,"out_of_range","methods","For the plasticity analysis, the material is considered to be elastic-perfectly-plastic, being that three different yield stress values were tested, 10 MPa, 30 MPa and 50 MPa."],["oa:W4367055058","Ti-6Al-4V","yield stress",30.0,null,null,null,"MPa","","","","","",true,"out_of_range","methods","For the plasticity analysis, the material is considered to be elastic-perfectly-plastic, being that three different yield stress values were tested, 10 MPa, 30 MPa and 50 MPa."],["oa:W4367179595","Ti-5Al-5Mo-5V-3Cr","yield strength",1215.0,null,null,4.0,"MPa","","","","","",false,"","results_discussion","Both materials, conventionally processed and sintered, exhibit a high yield strength of (1215 ± 4) MPa and 1183 MPa, respectively."],["oa:W4367179595","Ti-5Al-5Mo-5V-3Cr","yield strength",1183.0,null,null,null,"MPa","","","","","",false,"","results_discussion","Both materials, conventionally processed and sintered, exhibit a high yield strength of (1215 ± 4) MPa and 1183 MPa,
