Repository: akhtar07/tisci-explorer

# TiSci Explorer

A read-only, static explorer for **TiSci**, an autonomous research agent for titanium alloys. TiSci reads the
titanium-alloy literature, builds a knowledge graph and a table of measured values, proposes hypotheses where the
graph has gaps, and tests them with DFT (MACE / VASP) and the ICME-lite multiscale chain.

**Live site:** https://akhtar07.github.io/tisci-explorer/

The site has seven sections:

| Section | What it shows |
|---|---|
| Overview | Corpus → graph → facts → hypotheses → verdicts, with the snapshot's counts |
| Worked example | One full loop for W in α-Ti: graph path, hypothesis, novelty check, DFT test, verdict, follow-up, DAMASK |

File: data/facts/elongation.json (part 37 of 38)
["openaire:3a498c4387292198c9fed3207ed1fa13","Ti-6Al-4V-3Cr","fracture elongation",4.5,4.3,4.7,0.2,"%","","as-built LPBF","","","",false,"","abstract",""],["openaire:3a498c4387292198c9fed3207ed1fa13","Ti-6Al-4V","A",5.0,0.0,10.0,null,"%","","as-built LPBF","martensitic α'","","",false,"","methods",""],["openaire:3a498c4387292198c9fed3207ed1fa13","Ti-6Al-4V","A",14.0,13.0,15.0,null,"%","","conventionally produced","","","",false,"","methods",""],["openaire:3a498c4387292198c9fed3207ed1fa13","Ti-6Al-4V","A",15.0,15.0,15.0,null,"%","","as-built LPBF","pure α'","","",false,"","methods",""],["openaire:3a498c4387292198c9fed3207ed1fa13","Ti-6Al-4V","A",6.0,6.0,6.0,null,"%","","as-built LPBF","nearly complete α'","","",false,"","methods",""],["openaire:3a498c4387292198c9fed3207ed1fa13","Ti-6Al-4V","A",0.0,0.0,0.0,null,"%","","as-built LPBF","lamellar (α+β)","","",false,"","methods",""],["openaire:3a498c4387292198c9fed3207ed1fa13","Ti-6Al-5Cu-4V","excellent ductility",15.0,null,null,null,"%","room temperature","heat treated","","tensile test","",false,"","methods",""],["openaire:3a498c4387292198c9fed3207ed1fa13","Ti-6Al-4V","At",8.0,8.0,8.0,null,"%","","LPBF AB state","","","",false,"","discussion",""],["openaire:3a498c4387292198c9fed3207ed1fa13","Ti-6Al-4V","At",6.0,6.0,6.0,null,"%","","AB-x","","","",false,"","discussion",""],["openaire:3a498c4387292198c9fed3207ed1fa13","Ti-6Al-4V","At",8.0,8.0,8.0,null,"%","","AB-z","","","",false,"","discussion",""],["openaire:3a498c4387292198c9fed3207ed1fa13","Ti-6Al-4V","At",8.0,8.0,8.0,null,"%","","SRA-z","","","",false,"","discussion",""],["openaire:3a498c4387292198c9fed3207ed1fa13","Ti-6Al-4V","At",8.0,8.0,8.0,null,"%","","SRA-z","","","",false,"","discussion",""],["openaire:3a498c4387292198c9fed3207ed1fa13","Ti-6Al-4V","At",3.9,3.9,3.9,null,"%","room temperature","AB-x","","tensile test","",false,"","conclusions",""],["openaire:3a498c4387292198c9fed3207ed1fa13","Ti-6Al-4V","At",5.4,5.4,5.4,null,"%","room temperature","AB-z","","tensile test","",false,"","conclusions",""],["openaire:3a498c4387292198c9fed3207ed1fa13","Ti-6Al-4V","At",6.7,6.7,6.7,null,"%","room temperature","SRA-x","","tensile test","",false,"","conclusions",""],["openaire:3a498c4387292198c9fed3207ed1fa13","Ti-6Al-4V","At",11.3,11.3,11.3,null,"%","room temperature","SRA-z","","tensile test","",false,"","conclusions",""],["openaire:3a498c4387292198c9fed3207ed1fa13","Ti-6Al-4V","elongation at break",4.5,4.3,4.7,0.2,"%","room temperature","","fine lamellar α+β","tensile test","",false,"","abstract",""],["openaire:3a498c4387292198c9fed3207ed1fa13","Ti-6Al-4V-3Cr","Au",1.7,null,null,0.1,"%","","","","tensile test","",false,"","results",""],["openaire:3a498c4387292198c9fed3207ed1fa13","Ti-6Al-4V-3Cr","A",4.5,null,null,0.2,"%","","","","tensile test","",false,"","results",""],["openaire:3a498c4387292198c9fed3207ed1fa13","Ti-6Al-4V-3Cr","ductility",0.0,0.0,0.0,null,"","","as-built LPBF","","","",false,"unit_missing","discussion",""],["openaire:3a498c4387292198c9fed3207ed1fa13","Ti-6Al-4V","A",4.5,4.3,4.7,0.2,"%","room temperature","as-built LPBF","","tensile test","",false,"","conclusions",""],["openaire:3a498c4387292198c9fed3207ed1fa13","ND-2024","total elongation at fracture",12.6,null,null,null,"%","","as-built","","","",false,"","results",""],["openaire:3a498c4387292198c9fed3207ed1fa13","ND-2024","total elongation to fracture",12.6,null,null,0.6,"%","","as-built","","","",false,"","discussion",""],["openaire:3ea306a86ccba435a688b110cb06cc7f","","strain",1.2,0.9,1.5,null,"%","","","","tensile test","",false,"","methods",""],["openaire:45adbe7286c412ffa35409b93eaf1aaf","Ti-6Al-4V","elongation",10.0,null,null,null,"%","room temperature","as-built SLM","","tensile test","1.8 mm/min",false,"","methods",""],["openaire:45adbe7286c412ffa35409b93eaf1aaf","Ti-6Al-4V","strain at fracture (efrac)",0.0,null,null,null,"","room temperature","as-built SLM","","static compression test","",false,"unit_missing","methods",""],["openaire:45adbe7286c412ffa35409b93eaf1aaf","","strain at fracture",20.0,null,null,null,"%","","SR","","","",false,"","methods",""],["openaire:45adbe7286c412ffa35409b93eaf1aaf","","strain at fracture",25.0,null,null,null,"%","","HIP","","","",false,"","methods",""],["openaire:45adbe7286c412ffa35409b93eaf1aaf","Ta","plateau end strain eple",36.1,null,null,0.4,"%","room temperature","as-built SLM","","tensile test","",false,"","results",""],["openaire:45adbe7286c412ffa35409b93eaf1aaf","Ti-6Al-4V","elongation at fraction",35.0,0.0,70.0,null,"%","","HIP treated","","","",false,"","conclusions",""],["openaire:4a6943e0b794a92d0aa62d8bc36e8a27","Ti-6Al-4V","Agt",0.097,null,null,null,"","","","","","",false,"unit_missing","conclusions",""],["openaire:4a6943e0b794a92d0aa62d8bc36e8a27","Ti-6Al-4V","Cette dernière",6.0,null,null,null,"%","room temperature","","","","",false,"","conclusions",""],["openaire:4aecc05711132315b88e633dae0a68e6","Ti-5Al-5Mo-5V-3Cr","elongation",15.0,15.0,15.0,null,"%","room temperature","100% β, aged at 875°C for 30 min","","tensile test","10^{-2} s^{-1}",false,"","methods",""],["openaire:4bf3d14cb3cbf0eecf9778ecbc5594af","Ti-6Al-4V","Elongación",14.5,13.0,16.0,null,"%","","","","","",false,"","abstract",""],["openaire:4c15431170f0fc624aeaa6775fd2bd31","","Elongation percentage",0.0,null,null,null,"%","","","","compression test","",false,"","abstract",""],["openaire:4c15431170f0fc624aeaa6775fd2bd31","Ti","elongation percentage",37.0,null,null,2.8,"%","","","","","",false,"","methods",""],["openaire:4c15431170f0fc624aeaa6775fd2bd31","Ti30%","elongation percentage",17.0,null,null,6.2,"%","","","","","",false,"","methods",""],["openaire:4c15431170f0fc624aeaa6775fd2bd31","Ti-TiB-TiNx","elongation percentage",5.0,null,null,0.4,"%","","","","","",false,"","methods",""],["openaire:4c15431170f0fc624aeaa6775fd2bd31","Ti-TiB-TiNx30%","elongation percentage",4.0,null,null,0.2,"%","","","","","",false,"","methods",""],["openaire:4c15431170f0fc624aeaa6775fd2bd31","Ti","elongation (%)",37.0,null,null,3.0,"%","","","","","",false,"","methods",""],["openaire:4c15431170f0fc624aeaa6775fd2bd31","Ti30%","elongation (%)",17.0,null,null,6.0,"%","","","","","",false,"","methods",""],["openaire:4c15431170f0fc624aeaa6775fd2bd31","Ti-TiB-TiNx","elongation (%)",5.0,null,null,0.4,"%","","","","","",false,"","methods",""],["openaire:4c15431170f0fc624aeaa6775fd2bd31","Ti-TiB-TiNx30%","elongation (%)",4.0,null,null,0.2,"%","","","","","",false,"","methods",""],["openaire:4c15431170f0fc624aeaa6775fd2bd31","Ti","elongation",20.7,null,null,null,"%","","","","tensile test","",false,"","methods",""],["openaire:4c15431170f0fc624aeaa6775fd2bd31","Ti-5vol%TiB","elongation",12.5,null,null,null,"%","","","","tensile test","",false,"","methods",""],["openaire:4c15431170f0fc624aeaa6775fd2bd31","Ti-10vol%TiB","elongation",5.6,null,null,null,"%","","","","tensile test","",false,"","methods",""],["openaire:4c15431170f0fc624aeaa6775fd2bd31","Ti-15vol%TiB","elongation",0.4,null,null,null,"%","","","","tensile test","",false,"","methods",""],["openaire:53edab96b64ec2984eef2aae4e7b5916","Ti-6Al-4V","Elongation",10.0,10.0,null,null,"%","","","","","",false,"","methods","Holder is the B12 system with 1000 rpm spindle, maximum distance from tool holder !49 Mechanical Properties Values Tensile Strength > 895 Mpa Yield Strength > 828 Mpa Poisson Ratio 0,31 Elastic Modulus 105 - 120 Gpa Shear Modulus 41 - 45 Gpa Elongation > 10%"],["openaire:5d7d9dfbd1ad99b57f2a8b8be74fafdc","","strain",0.15,0.1,0.2,null,"%","","","","","",false,"","methods","Below a critical threshold value, the strain was independent of composition and microstructure, resulting in very low deformations in the order of 0.1-0.2%."],["openaire:5d7d9dfbd1ad99b57f2a8b8be74fafdc","Ti-48Al-2Cr","tensile plastic fracture strain",2.8,null,null,null,"%","","","","","",false,"","methods","Cr additions of 2 at.% to binary Ti-48Al were reported to increase the tensile plastic fracture strain up to 2.8% [123]."],["openaire:5d7d9dfbd1ad99b57f2a8b8be74fafdc","Ti-47Al-3V","plastic fracture strain",2.4,null,null,null,"%","","","","","",false,"","methods","A value of 2.4% plastic fracture strain was reported in the case of the Ti-47Al-3V alloy [108]."],["openaire:5d7d9dfbd1ad99b57f2a8b8be74fafdc","Ti-47.4Al-2.6Cr","ductility",1.8,null,null,null,"%","room temperature","","","","",false,"","methods","The authors achieved a UTS of 322 MPa and ductility of around 1.8% at room temperature with the alloy Ti-47.4Al-2.6Cr."],["openaire:5d7d9dfbd1ad99b57f2a8b8be74fafdc","TNB-V5","Strain at fracture",0.5,0.49,0.51,0.01,"%","room temperature","","","","",false,"","conclusions","Alloy UTS (MPa) Strain at fracture (%) Plastic Strain (%) TNB-V5 570 ± 1 0.5 ± 0.01 0.12 ± 0.01 3Nb-1Mo 571± 17 0.5 ± 0.01 0.10 ± 0.03 3Nb-1Mo-1Si 607± 10 0.5 ± 0.0 0.08 ± 0.02 3Nb-1Mo-1Si-0.2Gd* 445 0.25 0 * Result of a single measurement."],["openaire:5d7d9dfbd1ad99b57f2a8b8be74fafdc","TNB-V5","Plastic Strain",0.12,0.11,0.13,0.01,"%","room temperature","","","","",false,"","conclusions","Alloy UTS (MPa) Strain at fracture (%) Plastic Strain (%) TNB-V5 570 ± 1 0.5 ± 0.01 0.12 ± 0.01 3Nb-1Mo 571± 17 0.5 ± 0.01 0.10 ± 0.03 3Nb-1Mo-1Si 607± 10 0.5 ± 0.0 0.08 ± 0.02 3Nb-1Mo-1Si-0.2Gd* 445 0.25 0 * Result of a single measurement."],["openaire:5d7d9dfbd1ad99b57f2a8b8be74fafdc","3Nb-1Mo","Strain at fracture",0.5,0.49,0.51,0.01,"%","room temperature","","","","",false,"","conclusions","Alloy UTS (MPa) Strain at fracture (%) Plastic Strain (%) TNB-V5 570 ± 1 0.5 ± 0.01 0.12 ± 0.01 3Nb-1Mo 571± 17 0.5 ± 0.01 0.10 ± 0.03 3Nb-1Mo-1Si 607± 10 0.5 ± 0.0 0.08 ± 0.02 3Nb-1Mo-1Si-0.2Gd* 445 0.25 0 * Result of a single measurement."],["openaire:5d7d9dfbd1ad99b57f2a8b8be74fafdc","3Nb-1Mo","Plastic Strain",0.1,0.07,0.13,0.03,"%","room temperature","","","","",false,"","conclusions","Alloy UTS (MPa) Strain at fracture (%) Plastic Strain (%) TNB-V5 570 ± 1 0.5 ± 0.01 0.12 ± 0.01 3Nb-1Mo 571± 17 0.5 ± 0.01 0.10 ± 0.03 3Nb-1Mo-1Si 607± 10 0.5 ± 0.0 0.08 ± 0.02 3Nb-1Mo-1Si-0.2Gd* 445 0.25 0 * Result of a single measurement."],["openaire:5d7d9dfbd1ad99b57f2a8b8be74fafdc","3Nb-1Mo-1Si","Strain at fracture",0.5,0.5,0.5,0.0,"%","room temperature","","","","",false,"","conclusions","Alloy UTS (MPa) Strain at fracture (%) Plastic Strain (%) TNB-V5 570 ± 1 0.5 ± 0.01 0.12 ± 0.01 3Nb-1Mo 571± 17 0.5 ± 0.01 0.10 ± 0.03 3Nb-1Mo-1Si 607± 10 0.5 ± 0.0 0.08 ± 0.02 3Nb-1Mo-1Si-0.2Gd* 445 0.25 0 * Result of a single measurement."],["openaire:5d7d9dfbd1ad99b57f2a8b8be74fafdc","3Nb-1Mo-1Si-0.2Gd","Strain at fracture",0.25,0.25,0.25,null,"%","room temperature","","","","",false,"","conclusions","Alloy UTS (MPa) Strain at fracture (%) Plastic Strain (%) TNB-V5 570 ± 1 0.5 ± 0.01 0.12 ± 0.01 3Nb-1Mo 571± 17 0.5 ± 0.01 0.10 ± 0.03 3Nb-1Mo-1Si 607± 10 0.5 ± 0.0 0.08 ± 0.02 3Nb-1Mo-1Si-0.2Gd* 445 0.25 0 * Result of a single measurement."],["openaire:5d7d9dfbd1ad99b57f2a8b8be74fafdc","3Nb-1Mo-1Si-0.2Gd","amount of plastic deformation in primary creep region",1.2,null,null,null,"%","900 °C","","","tensile creep test","",false,"","conclusions","The amount of plastic deformation contained in the primary creep region was lowest for 3Nb-1Mo-1Si- 0.2Gd (1.2%) and highest in the case of TNB-V5 (3.3%)."],["openaire:5d7d9dfbd1ad99b57f2a8b8be74fafdc","TNB-V5","amount of plastic deformation in primary creep region",3.3,null,null,null,"%","900 °C","","","tensile creep test","",false,"","conclusions","The amount of plastic deformation contained in the primary creep region was lowest for 3Nb-1Mo-1Si- 0.2Gd (1.2%) and highest in the case of TNB-V5 (3.3%)."],["openaire:5d7d9dfbd1ad99b57f2a8b8be74fafdc","3Nb-1Mo-1Si-0.2Gd","amount of plastic deformation in primary creep region",1.0,null,null,null,"%","800 °C","","","tensile creep test","",false,"","conclusions","The amount of plastic deformation contained in the primary creep region was lowest for 3Nb-1Mo-1Si-0.2Gd (1%) and highest in the case of 3Nb-1Mo and 3Nb-1Mo-1Si (2.5%)."],["openaire:5d7d9dfbd1ad99b57f2a8b8be74fafdc","3Nb-1Mo","amount of plastic deformation in primary creep region",2.5,null,null,null,"%","800 °C","","","tensile creep test","",false,"","conclusions","The amount of plastic deformation contained in the primary creep region was lowest for 3Nb-1Mo-1Si-0.2Gd (1%) and highest in the case of 3Nb-1Mo and 3Nb-1Mo-1Si (2.5%)."],["openaire:5d7d9dfbd1ad99b57f2a8b8be74fafdc","3Nb-1Mo-1Si-0.2Gd","plastic deformation accumulated in primary creep region",1.0,null,null,null,"%","950 °C","","","","",false,"","conclusions","The amount of plastic deformation accumulated in the primary creep region was lowest for 3Nb-1Mo-1Si-0.2Gd (1%), while TNB-V5, 3Nb-1Mo and 3Nb-1Mo-1Si were in the same range of about 1.3- 1.5%."],["openaire:5d7d9dfbd1ad99b57f2a8b8be74fafdc","TNB-V5","plastic deformation accumulated in primary creep region",1.3,null,null,null,"%","950 °C","","","","",false,"","conclusions","The amount of plastic deformation accumulated in the primary creep region was lowest for 3Nb-1Mo-1Si-0.2Gd (1%), while TNB-V5, 3Nb-1Mo and 3Nb-1Mo-1Si were in the same range of about 1.3- 1.5%."],["openaire:5d7d9dfbd1ad99b57f2a8b8be74fafdc","3Nb-1Mo","plastic deformation accumulated in primary creep region",1.3,null,null,null,"%","950 °C","","","","",false,"","conclusions","The amount of plastic deformation accumulated in the primary creep region was lowest for 3Nb-1Mo-1Si-0.2Gd (1%), while TNB-V5, 3Nb-1Mo and 3Nb-1Mo-1Si were in the same range of about 1.3- 1.5%."],["openaire:5d7d9dfbd1ad99b57f2a8b8be74fafdc","3Nb-1Mo-1Si","plastic deformation accumulated in primary creep region",1.5,null,null,null,"%","950 °C","","","","",false,"","conclusions","The amount of plastic deformation accumulated in the primary creep region was lowest for 3Nb-1Mo-1Si-0.2Gd (1%), while TNB-V5, 3Nb-1Mo and 3Nb-1Mo-1Si were in the same range of about 1.3- 1.5%."],["openaire:5d7d9dfbd1ad99b57f2a8b8be74fafdc","3Nb-1Mo-1Si","plastic elongation",0.0,null,null,null,"","","","","","",false,"unit_missing","discussion","The specimen 3Nb-1Mo-1Si showed nonetheless lower plastic elongation than TNB-V5 and 3Nb-1Mo."],["openaire:5d7d9dfbd1ad99b57f2a8b8be74fafdc","Ti-46Al-8Nb","0.2% elongation",0.2,0.2,0.2,null,"%","room temperature","","","","",false,"","discussion","show UTS of 482 MPa and 0.2% elongation [13], the same alloy with a refined microstructure due to boron addition Ti-46Al-8Nb-1B showed 620 MPa and 0.8% [214]."],["openaire:5d7d9dfbd1ad99b57f2a8b8be74fafdc","Ti-46Al-8Nb-1B","0.8%",0.8,0.8,0.8,null,"%","room temperature","","","","",false,"","discussion","show UTS of 482 MPa and 0.2% elongation [13], the same alloy with a refined microstructure due to boron addition Ti-46Al-8Nb-1B showed 620 MPa and 0.8% [214]."],["openaire:5d7d9dfbd1ad99b57f2a8b8be74fafdc","Ti-48Al-2Cr-2Nb","2.4% elongation",2.4,2.4,2.4,null,"%","room temperature","","","","",false,"","discussion","The more traditional GE alloy (Ti-48Al-2Nb-2Cr) is able to reach 465 MPa and 2.4% elongation [215]."],["openaire:67aea87ecced63aa652e3f89c24be0ba","TNB-V5","A5",1.7,null,null,null,"%","","stranggepresst","globular","","",false,"","abstract",""],["openaire:67aea87ecced63aa652e3f89c24be0ba","TNB-V5","A5",0.6,null,null,null,"%","","stranggepresst","duplex","","",false,"","abstract",""],["openaire:6804710753fcec14ebcbd2d160f11ca8","projected material","ductilité",0.0,null,null,null,"","","","","","",false,"unit_missing","conclusions",""],["openaire:6804710753fcec14ebcbd2d160f11ca8","Ti-6Al-4V","ductilité",6.0,null,null,null,"%","","","","","",false,"","conclusions",""],["openaire:6804710753fcec14ebcbd2d160f11ca8","Ti-6Al-4V","ductilité",0.0,null,null,null,"","","","","","",false,"unit_missing","conclusions",""],["openaire:6804710753fcec14ebcbd2d160f11ca8","Ti-6Al-4V","ductilité",0.0,null,null,null,"","","1050 °C air","","","",false,"unit_missing","conclusions",""],["openaire:6804710753fcec14ebcbd2d160f11ca8","Ti-6Al-4V","allongement à rupture",10.0,null,null,null,"%","","","lamellar","","",false,"","conclusions",""],["openaire:6804710753fcec14ebcbd2d160f11ca8","Ti-6Al-4V","A (%)",0.3667,null,null,null,"%","","CS(Q + V) 1100 °C","","","",false,"","conclusions",""],["openaire:6804710753fcec14ebcbd2d160f11ca8","Ti-6Al-4V","A (%)",1.15,null,null,null,"%","","CS750","","","",false,"","conclusions",""],["openaire:77e529223f55e2dff759f2a67a37c399","Ti-6Al-4V","elongation",10.0,null,null,null,"%","room temperature","as-built","","tensile test","1 mm/min",false,"","methods",""],["openaire:77e529223f55e2dff759f2a67a37c399","Ti-6Al-4V","elongation",12.0,null,null,null,"%","room temperature","950°C/1h + AC","","tensile test","1 mm/min",false,"","methods",""],["openaire:77e529223f55e2dff759f2a67a37c399","Ti-6Al-4V","elongation",11.0,null,null,null,"%","room temperature","950°C/1h + FC","","tensile test","1 mm/min",false,"","methods",""],["openaire:77e529223f55e2dff759f2a67a37c399","Ti-6Al-4V","elongation",13.0,null,null,null,"%","room temperature","1040°C/30min + AC","","tensile test","1 mm/min",false,"","methods",""],["openaire:77e529223f55e2dff759f2a67a37c399","Ti-6Al-4V","elongation",12.5,null,null,null,"%","room temperature","1040°C/30min + FC","","tensile test","1 mm/min",false,"","methods",""],["openaire:77e529223f55e2dff759f2a67a37c399","Ti-6Al-4V","strain to failure",4.58,null,null,0.78,"%","","","","","",false,"","results",""],["openaire:77e529223f55e2dff759f2a67a37c399","Ti-6Al-4V","strain to failure",3.64,null,null,1.2,"%","","","","","",false,"","results",""],["openaire:77e529223f55e2dff759f2a67a37c399","Ti-6Al-4V","strain to failure",8.8,null,null,null,"%","","","","","",false,"","results",""],["openaire:77e529223f55e2dff759f2a67a37c399","Ti-6Al-4V","strain to failure",7.1,null,null,null,"%","","","","","",false,"","results",""],["openaire:77e529223f55e2dff759f2a67a37c399","Ti-6Al-4V","strain to failure",2.0,null,null,null,"%","","as-built","","","",false,"","results",""],["openaire:77e529223f55e2dff759f2a67a37c399","Ti-6Al-4V","strain to failure",6.2,null,null,null,"%","room temperature","as-built","","tensile test","",false,"","results",""],["openaire:77e529223f55e2dff759f2a67a37c399","Ti-6Al-4V","strain to failure",7.2,null,null,null,"%","room temperature","furnace cooled","","tensile test","",false,"","results",""],["openaire:77e529223f55e2dff759f2a67a37c399","Ti-6Al-4V","elongation a break",2.0,null,null,null,"%","room temperature","as-built","","tensile test","",false,"","discussion",""],["openaire:77e529223f55e2dff759f2a67a37c399","Ti-6Al-4V","uniform strain",0.0,null,null,null,"","","annealed 920°C","","","",false,"unit_missing","results",""],["openaire:77e529223f55e2dff759f2a67a37c399","Ti-6Al-4V","uniform strain",0.0,null,null,null,"","","annealed 900°C","","","",false,"unit_missing","results",""],["openaire:77e529223f55e2dff759f2a67a37c399","Ti-6Al-4V","uniform strain",0.0,null,null,null,"","","annealed 850°C","","","",false,"unit_missing","results",""],["openaire:77e529223f55e2dff759f2a67a37c399","Ti-6Al-4V","uniform strain",0.0,null,null,null,"","","annealed 950°C","","","",false,"unit_missing","results",""],["openaire:77e529223f55e2dff759f2a67a37c399","Ti-6Al-4V","ductility",0.0,null,null,null,"","","annealed 980°C","","","",false,"unit_missing","results",""],["openaire:77e529223f55e2dff759f2a67a37c399","Ti-6Al-4V","uniform elongation",0.0,null,null,null,"","","annealed 980°C","","","",false,"unit_missing","results",""],["openaire:77e529223f55e2dff759f2a67a37c399","Ti-6Al-4V","uniform elongation",0.0,null,null,null,"","","annealed 950°C","","","",false,"unit_missing","results",""],["openaire:77e529223f55e2dff759f2a67a37c399","Ti-6Al-4V","fracture strain",11.0,null,null,null,"%","","920°C/30min + water quenching","lamellar","quasi-static compression test","",false,"","methods",""],["openaire:77e529223f55e2dff759f2a67a37c399","Ti-6Al-4V","fracture strain",6.0,null,null,null,"%","","stress relieved","","quasi-static compression test","",false,"","methods",""],["openaire:77e529223f55e2dff759f2a67a37c399","Ti-6Al-4V","ductility",0.0,null,null,null,"","","HIP + machining","","","",false,"unit_missing","conclusions",""],["openaire:77e529223f55e2dff759f2a67a37c399","Ti-6Al-4V","ductility",0.0,null,null,null,"","","annealed at 900-920°C","","","",false,"unit_missing","conclusions",""],["openaire:7860c9509a301acc9c667d323df7f2a7","CP-Ti Grade 2","tensile elongation",6.0,5.0,7.0,null,"%","room temperature","as-sintered","","tensile test","",false,"","part 0","An average tensile elongation of 5% to 7% was observed."],["openaire:7860c9509a301acc9c667d323df7f2a7","CP-Ti Grade 2","elongation",11.0,11.0,11.0,null,"%","room temperature","press-and-sintered","","tensile test","",false,"","part 0","For example, in samples with a similar sintered density of 98%, the ductility of press-and-sintered commercial purity titanium with an oxygen content of 3000 ppm (elongation: 11%) is less than 1/3 of that for Ti containing 700 ppm oxygen (elongation: 37.1%) [7,13]."],["openaire:7860c9509a301acc9c667d323df7f2a7","CP-Ti Grade 2","elongation",37.1,37.1,37.1,null,"%","room temperature","press-and-sintered","","tensile test","",false,"","part 0","For example, in samples with a similar sintered density of 98%, the ductility of press-and-sintered commercial purity titanium with an oxygen content of 3000 ppm (elongation: 11%) is less than 1/3 of that for Ti containing 700 ppm oxygen (elongation: 37.1%) [7,13]."],["openaire:7860c9509a301acc9c667d323df7f2a7","CP-Ti Grade 2","elongation",0.17,0.15,0.19,null,"%","room temperature","as-sintered","","tensile test","",false,"","part 0","Limberg et al.’s study also shows that the pressure of the sintering atmosphere had no obvious effect on the tensile properties of the as-sintered compacts and all sintered specimens exhibited similar ultimate tensile strength (around 630 MPa) and elongation (0.15%–0.19%) [16]."],["openaire:7860c9509a301acc9c667d323df7f2a7","","failed prior to yielding",0.0,0.0,0.0,null,"%","","","","tensile test","1.67 × 10−4 s−1",false,"","part 0","It is clear that specimen S3, which was taken 2 mm underneath the outermost surface, failed prior to yielding."],["openaire:7860c9509a301acc9c667d323df7f2a7","","minor plastic strain",1.5,1.5,1.5,null,"%","","","","tensile test","1.67 × 10−4 s−1",false,"","part 0","Specimen S4 sliced 4 mm underneath the outermost surface attained a minor plastic strain of 1.5%."],["openaire:7860c9509a301acc9c667d323df7f2a7","","plastic strain",10.0,10.0,10.0,null,"%","","","","tensile test","1.67 × 10−4 s−1",false,"","part 0","Specimens taken from further inside demonstrated much greater plastic strain—up to 10% for specimen S5."],["openaire:7860c9509a301acc9c667d323df7f2a7","","plastic strain",3.0,null,null,null,"%","","","","","",false,"","part 1","Specimen S4, which contains 0.5% O and 0.05% C, does show a small plastic strain (average 3%, Figure 7b)."],["openaire:7860c9509a301acc9c667d323df7f2a7","","plastic elongation",0.0,null,null,null,"","","","","","",false,"unit_missing","part 1","On the other hand, specimen S5 contains 0.4% O and 0.04% C and therefore demonstrates much greater plastic elongation."],["openaire:7860c9509a301acc9c667d323df7f2a7","CP-Ti Grade 2","elongation",7.0,null,null,null,"%","","as-sintered","","","",false,"","part 1","The ductility obtained in this study is in agreement with an early study by Kusaka et al. [27] who observed an elongation of ~7.0% in the as-sintered C.P."],["openaire:7860c9509a301acc9c667d323df7f2a7","","elongation",16.0,null,null,null,"%","","sintered","","","",false,"","part 1","The sintered Ti demonstrated an elongation of ~16%."],["openaire:7860c9509a301acc9c667d323df7f2a7","","elongation",6.0,null,null,null,"%","","sintered","","","",false,"","part 1","With 0.04% C and 0.4% O contents, the sintered Ti shows an average of 6% elongation with yield strength of 385 to 490 MPa."],["openaire:7860c9509a301acc9c667d323df7f2a7","","plastic strain",24.8,null,null,null,"%","","sintered at 1050 °C","","","",false,"","part 4","Therefore, the mechanical performances of these two samples were signiﬁcantly improved compared with samples sintered at lower temperatures, e.g., the fracture true strength and plastic strain of the samples sintered at 1050 and 1100 ◦C were 1795 MPa and 24.8%, and 1754 MPa and 26.2%, respectively."],["openaire:7860c9509a301acc9c667d323df7f2a7","","plastic strain",26.2,null,null,null,"%","","sintered at 1100 °C","","","",false,"","part 4","Therefore, the mechanical performances of these two samples were signiﬁcantly improved compared with samples sintered at lower temperatures, e.g., the fracture true strength and plastic strain of the samples sintered at 1050 and 1100 ◦C were 1795 MPa and 24.8%, and 1754 MPa and 26.2%, respectively."],["openaire:7860c9509a301acc9c667d323df7f2a7","","plastic true strain",32.6,null,null,null,"%","","","","","",false,"","part 4","The fracture true strength was 1820 MPa and the plastic true strain could also be as high as 32.6%."],["openaire:7860c9509a301acc9c667d323df7f2a7","Ti-55","plastic true strain",32.6,null,null,null,"%","room temperature","sintered at 1150 °C","double-phase","compressive test","",false,"","part 4","In this work, the alloy sintered at 1150 ◦C with a double-phase microstructure showed optimal properties for a fracture true strength of 1820 MPa and a plastic true strain of 32.6% at a room-temperature compressive test."],["openaire:7860c9509a301acc9c667d323df7f2a7","C1","El",29.0,null,null,null,"%","room temperature","","","tensile test","",false,"","part 7","Alloy YS, MPa UTS, MPa El, % RA, % C1 852 853 29.0 73 852 854 27.5 76 C2 888 891 23.5 62 893 896 24.0 61 The differences in the tensile properties of the alloys are largely due to their microstructures."],["openaire:7860c9509a301acc9c667d323df7f2a7","C2","El",23.5,null,null,null,"%","room temperature","","","tensile test","",false,"","part 7","Alloy YS, MPa UTS, MPa El, % RA, % C1 852 853 29.0 73 852 854 27.5 76 C2 888 891 23.5 62 893 896 24.0 61 The differences in the tensile properties of the alloys are largely due to their microstructures."],["openaire:7860c9509a301acc9c667d323df7f2a7","CP-Ti Grade 2","total elongation",30.5,null,null,null,"%","","","","","",false,"","part 8","However, total elongation of CP-Ti remains constant about 30.5%, slightly less than the as-received material, that means the total ductility keeps in constant."],["openaire:787d42f3ef63bd790a90f8ef9069fa79","Ti-6Al-4V","Allongement de rupture A",12.0,null,null,null,"%","20°C","","","","",false,"","conclusions",""],["openaire:7a1bb54e72ba09956f08aee18bece3da","Ti-6Al-4V","Elongation (%)",11.0,null,null,null,"%","","","","","",false,"","methods",""],["openaire:7a1bb54e72ba09956f08aee18bece3da","in-situ Ti-7.5Mo-2.4TiC composites","ultimate strain",5.4,null,null,null,"%","","","","","",false,"","results_discussion",""],["openaire:7a1bb54e72ba09956f08aee18bece3da","Ti-7.5Mo","ultimate strain",8.1,null,null,null,"%","","","","","",false,"","results_discussion",""],["openaire:7a1bb54e72ba09956f08aee18bece3da","Ti-6Al-4V","elongation",1.5,null,null,null,"%","room temperature","","","Instron 4467 testing facility","0.2 mm/min",false,"","methods",""],["openaire:7a1bb54e72ba09956f08aee18bece3da","Ti-7.5Mo","A",16.4,null,null,1.4,"%","","LPBF-modulated, VED 82.3 J/mm3","","","",false,"","results_discussion",""],["openaire:7a1bb54e72ba09956f08aee18bece3da","Ti-7.5Mo","A",14.3,null,null,1.2,"%","","LPBF-modulated, VED 100.5 J/mm3","","","",false,"","results_discussion",""],["openaire:7a1bb54e72ba09956f08aee18bece3da","in-situ Ti-7.5Mo-2.4TiC","elongation",16.4,null,null,1.4,"%","","modulated using VED of 82.3 J/mm3","","","",false,"","results_discussion",""],["openaire:7a1bb54e72ba09956f08aee18bece3da","Ti-7.5Mo","elongation",16.4,null,null,1.4,"%","","modulated using VED of 82.3 J/mm3, as-built LPBF","alternately laminated α+β+TiC","compressive test","",false,"","results_discussion",""],["openaire:7a1bb54e72ba09956f08aee18bece3da","Ti-7.5Mo","elongation",16.4,null,null,1.4,"%","","as-built LPBF","lamellar","","",false,"","conclusions",""],["openaire:7be681a06990009f1f26017343776eb7","Ti-6Al-4V","Elongación",14.5,13.0,16.0,null,"%","","","","","",false,"","abstract",""],["openaire:7ec7d0168f77dad4177906e17229d8f8","","allongement : A (%)",7.4,null,null,null,"%","","","","","",false,"","conclusions",""],["openaire:7ec7d0168f77dad4177906e17229d8f8","",".%",20.3,null,null,null,"%","","","","","",false,"","conclusions",""],["openaire:7ec7d0168f77dad4177906e17229d8f8","",".%",4.7,null,null,null,"%","","","","","",false,"","conclusions",""],["openaire:7ec7d0168f77dad4177906e17229d8f8","",".%",18.4,null,null,null,"%","","","","","",false,"","conclusions",""],["openaire:7ec7d0168f77dad4177906e17229d8f8","",".%",1.2,null,null,null,"%","","","","","",false,"","conclusions",""],["openaire:7ec7d0168f77dad4177906e17229d8f8","VTββ","allongement",0.3,null,null,null,"%","","","","","0.25 K.s-1",false,"","conclusions",""],["openaire:7ec7d0168f77dad4177906e17229d8f8","","1 311 MPa A 3.4 %",3.4,null,null,null,"%","","","","","",false,"","conclusions",""],["openaire:7ec7d0168f77dad4177906e17229d8f8","Ti-15Mo-3Nb-3Al-0.2Si","allongement",4.0,4.0,4.0,null,"%","","as-built","","","",false,"","conclusions",""],["openaire:7ec7d0168f77dad4177906e17229d8f8","Ti-5Al-5Mo-5V-3Cr","allongement",0.0,0.0,0.0,null,"%","","as-built","","","",false,"","conclusions",""],["openaire:820d024b1275e386c4e287992e8e8fcd","Ti-6Al-4V","kopmadaki uzama değeri",11.0,null,null,null,"%","","as-built SLM","","","",false,"","abstract",""],["openaire:820d024b1275e386c4e287992e8e8fcd","Ti-6Al-4V","süneklilikleri",12.84,null,null,1.36,"%","","STA 850°C/2h","","","",false,"","abstract",""],["openaire:820d024b1275e386c4e287992e8e8fcd","Ti-6Al-4V","süneklilikleri",7.36,null,null,1.32,"%","","as-built SLM","","","",false,"","abstract",""],["openaire:820d024b1275e386c4e287992e8e8fcd","Ti-6Al-4V","kopma uzamaları",1.6,null,null,null,"%","room temperature","as-built SLM","","tensile test","",false,"","abstract",""],["openaire:820d024b1275e386c4e287992e8e8fcd","Ti-6Al-4V","kopma uzamaları",11.6,null,null,null,"%","room temperature","STA 1040°C/1h + furnace cooling","","tensile test","",false,"","abstract",""],["openaire:83535e0bc6701d772cc1e9f8af57a864","Ti-6Al-4V","Allongement à la rupture 𝐴(%)",7.88,null,null,0.68,"%","room temperature","","","tensile test","1 mm/min",false,"","conclusions",""],["openaire:84d182dc10f74e2eeea11502d2654ee5","Ti-6Al-4V","elongation",6.0,null,null,null,"%","","as-built LPBF, 100°C preheat","bimodal","","",false,"","abstract",""],["openaire:84d182dc10f74e2eeea11502d2654ee5","Ti-6Al-4V","elongation",10.0,null,null,null,"%","","as-built LPBF, 570°C preheat","equiaxed α","","",false,"","abstract",""],["openaire:84d182dc10f74e2eeea11502d2654ee5","Ti-6Al-4V","elongation",0.0,null,null,null,"%","","as-built LPBF, 770°C preheat","martensitic α'","","",false,"","abstract",""],["openaire:84d182dc10f74e2eeea11502d2654ee5","Ti-6Al-4V","% elongation",10.0,null,null,null,"%","room temperature","","","tensile test","10-4 s-1",false,"","results",""],["openaire:84d182dc10f74e2eeea11502d2654ee5","Ti-6Al-4V","% elongation",6.0,null,null,null,"%","room temperature","","","tensile test","10-4 s-1",false,"","results",""],["openaire:84d182dc10f74e2eeea11502d2654ee5","Ti-6Al-4V","% elongation",0.0,null,null,null,"%","room temperature","","","tensile test","10-4 s-1",false,"","results",""],["openaire:84d182dc10f74e2eeea11502d2654ee5","Ti-6Al-4V","ductility",0.0,null,null,null,"","room temperature","","","tensile test","",false,"unit_missing","conclusions",""],["openaire:84d182dc10f74e2eeea11502d2654ee5","Ti-6Al-4V","ductility",0.0,null,null,null,"","","","","","",false,"unit_missing","conclusions",""],["openaire:84d182dc10f74e2eeea11502d2654ee5","Ti-6Al-4V","lack of ductility",0.0,null,null,null,"","","","","","",false,"unit_missing","conclusions",""],["openaire:902edb4b90965a30e0f414f9e8cc8413","Ti-14Nb-10Mn","elongation",10.5,null,null,null,"%","room temperature","solution treated 900 °C","","tensile test","",false,"","abstract",""],["openaire:902edb4b90965a30e0f414f9e8cc8413","Ti-4Mn-2Nb","elongation",16.0,null,null,null,"%","room temperature","MIM processed","","tensile test","",false,"","abstract",""],["openaire:902edb4b90965a30e0f414f9e8cc8413","Ti-4Mn-2Nb-0.1Y","elongation",12.9,null,null,null,"%","room temperature","MIM processed","","tensile test","",false,"","abstract",""],["openaire:902edb4b90965a30e0f414f9e8cc8413","Ti-14Nb-10Mn","Bruchdehnung",10.5,null,null,null,"%","","","","","",false,"","abstract",""],["openaire:902edb4b90965a30e0f414f9e8cc8413","Ti-4Mn-2Nb","Bruchdehnung",16.0,null,null,null,"%","","MIM","","","",false,"","abstract",""],["openaire:902edb4b90965a30e0f414f9e8cc8413","Ti-4Mn-2Nb-0.1Y","Bruchdehnung",12.9,null,null,null,"%","","MIM","","","",false,"","abstract",""],["openaire:902edb4b90965a30e0f414f9e8cc8413","Ti-14Nb-4Mn","elongation",10.5,10.5,10.5,null,"%","room temperature","900°C/1h + water quenching","","tensile test","",false,"","results",""],["openaire:902edb4b90965a30e0f414f9e8cc8413","Ti-14Nb-10Mn","elongation",10.5,10.5,10.5,null,"%","room temperature","900°C/1h + water quenching","","tensile test","",false,"","results",""],["openaire:902edb4b90965a30e0f414f9e8cc8413","Ti-6Al-4V","A",10.0,10.0,10.0,null,"%","room temperature","MIM undensified","","tensile test","",false,"","results",""],["openaire:902edb4b90965a30e0f414f9e8cc8413","Ti-4Mn-2Nb","elongation",16.0,null,null,null,"%","room temperature","as-built MIM","","tensile test","",false,"","results",""],["openaire:902edb4b90965a30e0f414f9e8cc8413","Ti-6Mn-2Nb","elongation",6.2,null,null,null,"%","room temperature","as-built MIM","","tensile test","",false,"","results",""],["openaire:902edb4b90965a30e0f414f9e8cc8413","Ti-4Mn-4Nb","elongation",9.8,null,null,null,"%","room temperature","as-built MIM","","tensile test","",false,"","results",""],["openaire:902edb4b90965a30e0f414f9e8cc8413","Ti-4Mn-2Nb-0.1Y","ductility",14.0,null,null,null,"%","room temperature","as-built MIM","","tensile test","",false,"","results",""],["openaire:902edb4b90965a30e0f414f9e8cc8413","Ti-4Mn-2Nb-0.5Y","elongation",6.0,null,null,null,"%","room temperature","as-built MIM","","tensile test","",false,"","results",""],["openaire:902edb4b90965a30e0f414f9e8cc8413","Ti-4Mn-4Nb","elongation",10.3,null,null,null,"%","room temperature","as-built MIM","","tensile test","",false,"","results",""],["openaire:902edb4b90965a30e0f414f9e8cc8413","Ti-4Mn-2Nb","elongation",7.4,null,null,null,"%","room temperature","as-built MIM","","tensile test","",false,"","results",""],["openaire:902edb4b90965a30e0f414f9e8cc8413","Ti-4Mn-2Nb","elongation",16.2,null,null,null,"%","","as-sintered","","tensile test","",false,"","results",""],["openaire:902edb4b90965a30e0f414f9e8cc8413","Ti-4Mn-2Nb","elongation",9.5,8.0,11.0,null,"%","","arc-melted and heat treated","","","",false,"","discussion",""],["openaire:902edb4b90965a30e0f414f9e8cc8413","Ti-14Nb-4Mn","elongation",9.5,8.0,11.0,null,"%","","arc-melted and heat treated","","","",false,"","discussion",""],["openaire:902edb4b90965a30e0f414f9e8cc8413","Ti-14Nb-10Mn","elongation",9.5,8.0,11.0,null,"%","","arc-melted and heat treated","","","",false,"","discussion",""],["openaire:902edb4b90965a30e0f414f9e8cc8413","Ti-14Nb-4Mn","elongation to fracture",0.0,0.0,0.0,null,"%","","sintered","single-β-phase","","",false,"","discussion",""],["openaire:902edb4b90965a30e0f414f9e8cc8413","Ti-14Nb-10Mn","elongation to fracture",0.0,0.0,0.0,null,"%","","sintered","single-β-phase","","",false,"","discussion",""],["openaire:902edb4b90965a30e0f414f9e8cc8413","MIM Ti-4Mn-2Nb","Elongation",16.0,null,null,null,"%","room temperature","","","tensile test","",false,"","discussion",""],["openaire:902edb4b90965a30e0f414f9e8cc8413","MIM Ti-6Al-4V","Elongation",10.0,null,null,null,"%","room temperature","","","tensile test","",false,"","discussion",""],["openaire:902edb4b90965a30e0f414f9e8cc8413","Ti-4Mn-2Nb-0.1Y","Elongation",12.9,null,null,null,"%","room temperature","MIM","","tensile test","",false,"","discussion",""],["openaire:902edb4b90965a30e0f414f9e8cc8413","Ti-4Mn-2Nb-0.1Y","elongation",640.0,null,null,null,"%","","","","","",false,"out_of_range","discussion",""],["openaire:902edb4b90965a30e0f414f9e8cc8413","Ti-4Mn-2Nb-0.1Y","elongation",600.0,null,null,null,"%","","","","","",false,"out_of_range","discussion",""],["openaire:902edb4b90965a30e0f414f9e8cc8413","Ti-4Mn-2Nb-0.5Y","elongation",640.0,null,null,null,"%","","","","","",false,"out_of_range","discussion",""],["openaire:902edb4b90965a30e0f414f9e8cc8413","Ti-4Mn-2Nb","elongation",520.0,null,null,null,"%","","","","","",false,"out_of_range","discussion",""],["openaire:902edb4b90965a30e0f414f9e8cc8413","Ti-4Mn-2Nb","elongation",8.25,6.0,10.5,null,"%","room temperature","900 °C/1h + water quench","single β phase","tensile test","",false,"","conclusions",""],["openaire:902edb4b90965a30e0f414f9e8cc8413","Ti-14Nb-10Mn","elongation",10.5,10.5,10.5,null,"%","room temperature","900 °C/1h + water quench","single β phase","tensile test","",false,"","conclusions",""],["openaire:902edb4b90965a30e0f414f9e8cc8413","Ti-xMn-yNb (x=3, 4, 6; y=1, 2, 4)","elongation",11.0,6.0,16.0,null,"%","","sintered","α+β","","",false,"","conclusions",""],["openaire:902edb4b90965a30e0f414f9e8cc8413","Ti-4Mn-2Nb","elongation",16.0,null,null,null,"%","","MIM processed","","","",false,"","conclusions",""],["openaire:902edb4b90965a30e0f414f9e8cc8413","Ti-4Mn-2Nb-0.1Y","elongation",12.9,null,null,null,"%","","MIM processed","","","",false,"","conclusions",""],["openaire:97ed5bbaa4367d0fa7675e1a622f9c92","Ti-47Al-2Cr-2Nb","ductilidade",2.5,1.0,4.0,null,"%","room temperature","","","","",false,"","abstract",""],["openaire:a18fb5797da6f502999a10f96c9ff687","Ti-42Nb","elongation at break",17.85,16.6,19.1,null,"%","room temperature","as-built LPBF","","tensile test","",false,"","results",""],["openaire:a9594333d48720fba9ceb27e74683417","Ti-6Al-4V","Uzama",10.0,null,null,null,"%","","","","","",false,"","conclusions","Tablo 8.2 Ti-6Al-4V alaşımına ait bazı mekanik özellikler Çekme dayanımı 895 MPa Akma dayanımı 825 MPa Uzama 10% Kesit daralması 20% Charpy Kırma Enerjisi 27 J Sertlik 36 HRC"],["openaire:ad401a064cec479b3f0e669b5b4d3954","Ti-6Al-4V","déformation plastique à rupture",11.2,null,null,1.0,"%","","","","","",false,"","discussion",""],["openaire:ad401a064cec479b3f0e669b5b4d3954","Ti-6Al-4V","déformation plastique à rupture",9.0,null,null,2.0,"%","","","","","",false,"","discussion",""],["openaire:ad401a064cec479b3f0e669b5b4d3954","Ti-6Al-4V","taux de déformation",5.4,null,null,1.9,"%","","","","","",false,"","discussion",""],["openaire:ad401a064cec479b3f0e669b5b4d3954","Ti-6Al-4V","taux de déformation",3.2,null,null,1.4,"%","","","","","",false,"","discussion",""],["openaire:ad401a064cec479b3f0e669b5b4d3954","Ti-6Al-4V","déformation plastique",0.05,null,null,0.03,"%","","","","","",false,"","discussion",""],["openaire:ad401a064cec479b3f0e669b5b4d3954","Ti-6Al-4V","déformation plastique",0.15,null,null,0.07,"%","","","","","",false,"","discussion",""],["openaire:ad401a064cec479b3f0e669b5b4d3954","Ti-6Al-4V","déformation plastique",0.45,null,null,0.12,"%","","","","","",false,"","discussion",""],["openaire:ad401a064cec479b3f0e669b5b4d3954","Ti-6Al-4V","déformation plastique",1.05,null,null,0.08,"%","","","","","",false,"","discussion",""],["openaire:ad401a064cec479b3f0e669b5b4d3954","Ti-6Al-4V","εprupture",3.2,null,null,null,"%","room temperature","equiaxed","equiaxed","fatigue test","2 x 10-6 /cycle",false,"","discussion",""],["openaire:ad401a064cec479b3f0e669b5b4d3954","Ti-6Al-4V","εprupture",9.0,null,null,null,"%","room temperature","equiaxed","equiaxed","dwell-fatigue test","1 x 10-5 /cycle",false,"","discussion",""],["openaire:ad401a064cec479b3f0e669b5b4d3954","Ti-6Al-4V","εprupture",5.4,null,null,null,"%","room temperature","equiaxed","equiaxed","fatigue test","7 x 10-6 /cycle",false,"","discussion",""],
