Repository: akhtar07/tisci-explorer

# TiSci Explorer

A read-only, static explorer for **TiSci**, an autonomous research agent for titanium alloys. TiSci reads the
titanium-alloy literature, builds a knowledge graph and a table of measured values, proposes hypotheses where the
graph has gaps, and tests them with DFT (MACE / VASP) and the ICME-lite multiscale chain.

**Live site:** https://akhtar07.github.io/tisci-explorer/

The site has seven sections:

| Section | What it shows |
|---|---|
| Overview | Corpus → graph → facts → hypotheses → verdicts, with the snapshot's counts |
| Worked example | One full loop for W in α-Ti: graph path, hypothesis, novelty check, DFT test, verdict, follow-up, DAMASK |

File: data/facts/other.json (part 37 of 112)
"","","",false,"unmapped_property","abstract","The true-stress/true-strain curves show initial work hardening followed by extended steady state flow plateaux at 800° and 850°C."],["oa:W2760066626","IMI-550","true-stress/true-strain",0.0,null,null,null,"","850 °C","","","","",false,"unmapped_property","abstract","The true-stress/true-strain curves show initial work hardening followed by extended steady state flow plateaux at 800° and 850°C."],["oa:W2760066626","IMI-550","true-stress/true-strain",0.0,null,null,null,"","900 °C","","","","7.6x10^-3 s^-1",false,"unmapped_property","abstract","However, linear hardening occurs at the slowest strain-rate at 900°C and extended flow softening takes place at 800°C at the strain -3 -1 rate of 7.6x10 s ."],["oa:W2760066626","IMI-550","true-stress/true-strain",0.0,null,null,null,"","800 °C","","","","7.6x10^-3 s^-1",false,"unmapped_property","abstract","However, linear hardening occurs at the slowest strain-rate at 900°C and extended flow softening takes place at 800°C at the strain -3 -1 rate of 7.6x10 s ."],["oa:W2760066626","IMI-550","true-stress/true-strain",0.0,null,null,null,"","800 °C","retransformed at 980°C","","","",false,"unmapped_property","abstract","The transformed 8 material when allowed to retransform at 980°C and deformed at 800°-900°C shows some degree of flow softening which increases with increasing strain-rate and decreasing temperature."],["oa:W2760066626","IMI-550","true-stress/true-strain",0.0,null,null,null,"","900 °C","retransformed at 980°C","","","",false,"unmapped_property","abstract","The transformed 8 material when allowed to retransform at 980°C and deformed at 800°-900°C shows some degree of flow softening which increases with increasing strain-rate and decreasing temperature."],["oa:W2760066626","IMI-550","true-stress/true-strain",0.0,null,null,null,"","800 °C","","equiaxed (α + β)","","7.6x10^-3 s^-1",false,"unmapped_property","abstract","Some shearing also occurred at higher strain rates and extensive flow softening was observed at 800°C at the strain -3 -1 rate of 7.6x10 s : this is similar to the behaviour of the equiaxed (a + 8 ) material."],["oa:W2760066626","IMI-550","microstructure",0.0,null,null,null,"","","solution treated at 900°C for 24 hours","equiaxed α and transformed β","","",false,"unmapped_property","conclusions","Solution treatment of IMI-550 at 900°C for 24 hours produced a more uniform equiaxed a and transformed /3 microstructure compared to the as forged structure; this was accompanied by formation of more equiaxed a from a-platelets and subsequent grain growth."],["oa:W2760880644","Ti-11","microstructural influences",0.0,null,null,null,"","500 °C","","","","",false,"unmapped_property","methods",""],["oa:W2760880644","IMI550-WSN","tested at",1020.0,null,null,null,"MPa","","","","","",false,"unmapped_property","results",""],["oa:W2760880644","IMI550-WSN","reduced to",400.0,null,null,null,"MPa","","","","","",false,"unmapped_property","results",""],["oa:W2760880644","IMI550-EXD","mean linear intercept diameter",10.0,null,null,null,"pm","","solution treated at 900°C for 1000 hours","equiaxed","","",false,"unmapped_property","results",""],["oa:W2762238578","Ti-5Al-2Sn-2Zr-4Mo-4Cr","coefficients de dilatation",1.0,null,null,null,"10^-5K^-1","20–370 °C","","Intragranulaire 45%","","",false,"unmapped_property","conclusions",""],["oa:W2762238578","Ti-5Al-2Sn-2Zr-4Mo-4Cr","contrainte maximale",5.0,5.0,5.0,null,"%","","","colonies 35%","","",false,"unmapped_property","conclusions",""],["oa:W2762238578","Ti-5Al-2Sn-2Zr-4Mo-4Cr","limite d'élasticité",5.0,4.0,6.0,null,"%","","","intragranulaire 45%","","",false,"unmapped_property","conclusions",""],["oa:W2762238578","Ti-5Al-2Sn-2Zr-4Mo-4Cr","teneurs ôlevôe;,; à hauteur de 3,7% ct 4,1 %",3.7,null,null,null,"%","","","standard","","",false,"unmapped_property","discussion",""],["oa:W2762238578","Ti-5Al-2Sn-2Zr-4Mo-4Cr","fraction volumique de grains primaire",47.0,45.0,49.0,2.0,"%","","revenu 1 °C.s⁻¹ à 620 °C","Intragranulaire 35%","","",false,"unmapped_property","conclusions",""],["oa:W2762238578","Ti-5Al-2Sn-2Zr-4Mo-4Cr","fraction volumique de grains 'cowl<aire'",17.0,13.0,21.0,4.0,"%","","revenu 1 °C.s⁻¹ à 620 °C","Intragranulaire 35%","","",false,"unmapped_property","conclusions",""],["oa:W2762238578","Ti-5Al-2Sn-2Zr-4Mo-4Cr","Rpo,2",5.0,null,null,null,"%","","","intragranular 35%","","",false,"unmapped_property","conclusions",""],["oa:W2762238578","Ti-5Al-2Sn-2Zr-4Mo-4Cr","coefficients de dilatation",1.04,null,null,null,"10^-5K^-1","20–370 °C","","Colonies 35%","","",false,"unmapped_property","conclusions",""],["oa:W2762238578","Ti-5Al-2Sn-2Zr-4Mo-4Cr","fraction volumique de grains 'cowl<aire'",12.0,8.0,16.0,4.0,"%","","revenu 1 °C.s⁻¹ à 620 °C","Intragranulaire 45%","","",false,"unmapped_property","conclusions",""],["oa:W2762238578","Ti-5Al-2Sn-2Zr-4Mo-4Cr","dureté",35.0,null,null,null,"%","","","intragranular","","",false,"unmapped_property","discussion",""],["oa:W2762238578","Ti-5Al-2Sn-2Zr-4Mo-4Cr","limite d'élasticité",3.5,3.0,4.0,null,"%","","","colonies 35%","","",false,"unmapped_property","conclusions",""],["oa:W2762238578","Ti-5Al-2Sn-2Zr-4Mo-4Cr","coefficients de dilatation",1.04,null,null,null,"10^-5K^-1","20–370 °C","","Intragranulaire 35%","","",false,"unmapped_property","conclusions",""],["oa:W2762238578","Ti-5Al-2Sn-2Zr-4Mo-4Cr","vitesse de 1 °C.s-1",1.0,null,null,null,"°C.s-1","","chauffage à 600 °C, maintien 1 h","","","",false,"unmapped_property","discussion",""],["oa:W2762238578","Ti-5Al-2Sn-2Zr-4Mo-4Cr","coefficients de dilatation",1.1,null,null,null,"10^-5K^-1","20–370 °C","","","","",false,"unmapped_property","conclusions",""],["oa:W2762238578","Ti-5Al-2Sn-2Zr-4Mo-4Cr","enrichissement en ôlôments -g(:ncs",0.7,null,null,null,"%","","","Colonies 35%","","",false,"unmapped_property","discussion",""],["oa:W2762238578","Ti-5Al-2Sn-2Zr-4Mo-4Cr","limite d'élasticité",3.5,null,null,null,"%","","","","tensile test","2 mm.min-1",false,"unmapped_property","conclusions",""],["oa:W2762238578","Ti-5Al-2Sn-2Zr-4Mo-4Cr","fraction volumique de grains 'cowl<aire'",30.0,26.0,34.0,4.0,"%","","revenu 1 °C.s⁻¹ à 620 °C","Colonies 35%","","",false,"unmapped_property","conclusions",""],["oa:W2762238578","Ti-5Al-2Sn-2Zr-4Mo-4Cr","Colonies",35.0,null,null,null,"%","","","","","",false,"unmapped_property","conclusions",""],["oa:W2762238578","Ti-5Al-2Sn-2Zr-4Mo-4Cr","paramètres de maille a α, c α et a β",1.04,null,null,null,"10^-5K^-1","20–370 °C","","","","",false,"unmapped_property","conclusions",""],["oa:W2762238578","Ti-5Al-2Sn-2Zr-4Mo-4Cr","coefficients de dilatation",1.04,null,null,null,"10^-5K^-1","20–370 °C","","","","",false,"unmapped_property","conclusions",""],["oa:W2762238578","Ti-5Al-2Sn-2Zr-4Mo-4Cr","teneurs ôlevôe;,; à hauteur de 3,7% ct 4,1 %",4.1,null,null,null,"%","","","standard","","",false,"unmapped_property","discussion",""],["oa:W2762238578","Ti-5Al-2Sn-2Zr-4Mo-4Cr","contrainte maximale",7.0,5.0,9.0,null,"%","","","intragranulaire 45%","","",false,"unmapped_property","conclusions",""],["oa:W2762238578","Ti-5Al-2Sn-2Zr-4Mo-4Cr","limite d'élasticité",100.0,null,null,null,"%","","vieilli 1000 h à 400 °C","colonies 35%","","",false,"unmapped_property","conclusions",""],["oa:W2762238578","Ti-5Al-2Sn-2Zr-4Mo-4Cr","fraction volumique de grains primaire",35.0,33.0,37.0,2.0,"%","","revenu 1 °C.s⁻¹ à 620 °C","Colonies 35%","","",false,"unmapped_property","conclusions",""],["oa:W2762238578","Ti-5Al-2Sn-2Zr-4Mo-4Cr","fraction volumique de grains primaire",52.0,50.0,54.0,2.0,"%","","revenu 1 °C.s⁻¹ à 620 °C","Intragranulaire 45%","","",false,"unmapped_property","conclusions",""],["oa:W2762238578","Ti-5Al-2Sn-2Zr-4Mo-4Cr","contrainte maximale",7.0,null,null,null,"%","","","","tensile test","2 mm.min-1",false,"unmapped_property","conclusions",""],["oa:W2762238578","Ti-5Al-2Sn-2Zr-4Mo-4Cr","Intragranulaire",35.0,null,null,null,"%","","","","","",false,"unmapped_property","conclusions",""],["oa:W2762238578","Ti-5Al-2Sn-2Zr-4Mo-4Cr","Rm",5.0,null,null,null,"%","","","intragranular 35%","","",false,"unmapped_property","conclusions",""],["oa:W2762238578","Ti-5Al-2Sn-2Zr-4Mo-4Cr","limite d'élasticité",100.0,null,null,null,"%","","non vieilli","","","",false,"unmapped_property","conclusions",""],["oa:W2763235869","Ti-6Al-4V","strain rates",0.01,null,null,null,"s-1","","","","","",false,"unmapped_property","conclusions",""],["oa:W2763235869","Ti-6Al-4V","temperature range",700.0,null,null,null,"°C","","","","","",false,"unmapped_property","conclusions",""],["oa:W2763235869","Ti-6Al-4V","strain rates",0.0001,null,null,null,"s-1","","","","","",false,"unmapped_property","conclusions",""],["oa:W2763235869","Ti-6Al-4V","temperature range",920.0,null,null,null,"°C","","","","","",false,"unmapped_property","conclusions",""],["oa:W2764122767","TA15","peak stress",800.0,null,null,null,"°C","800 °C","double annealed 950°C/2h + 600°C/2h","","tensile test","0.001 s-1",false,"unmapped_property","abstract","Results show that after double annealing (950 oC / 2 hours, air cooling + 600 oC / 2 hours, air cooling), weld seam and BM had similar peak stress at first during tensile test at 800 oC, 0.001 s-1, then the flow stress difference between them changed dynamically due to different softening rates."],["oa:W2764122767","TA15","deformation uniformity improvement",24.6,null,null,null,"%","","double annealed 950°C/2h + 600°C/2h","","","",false,"unmapped_property","abstract","Deformation uniformity of the bulged tube was improved by 24.6% after annealing, but the higher softening rate of BM during gas bulging confined its further improvement."],["oa:W2764122767","TA15","maximum flow stress difference ratio",17.0,null,null,null,"%","","double annealed 950°C/2h + 600°C/2h","","","",false,"unmapped_property","abstract","The maximum flow stress difference ratio was reduced from 36% to 17% after annealing."],["oa:W2764211901","Ti-13Nb-13Zr","β phase fraction",75.3,null,null,null,"%","","1 GPa, 3 turns","","","",false,"unmapped_property","results_discussion","Figure 3(c) shows the presence of only α phase (yellow color) and β phase (blue color), the proportions of these phases are: 24.7% for α phase and 75.3 % for β phase."],["oa:W2764211901","Ti-13Nb-13Zr","Fraction Number",76.3,null,null,null,"%","","","","OIM","",false,"unmapped_property","results_discussion","Table 2 summarizes all the features observed in the OIM and phase analyses, where, after indexing the colors of boundaries, one can see that the high-loaded samples contain ~76.8% of high-angle boundaries on average, and sample processed at 1 GPa reached the maximum amount (84.6%) or, in other words, it reached a more recrystallized stated than the samples processed using higher loads."],["oa:W2764211901","Ti-13Nb-13Zr","β phase fraction",42.4,null,null,null,"%","","6 GPa, 3 turns","","","",false,"unmapped_property","results_discussion","With the highest pressure of 6 GPa (Figure 3f), the phases are better distributed along the sample volume, and there is a slightly decrease of the α phase (yellow color) from 40.5% (4.5 GPa) to 36.5% (6 GPa), β phase is kept at a stable value (blue color), and the ω phase (red color) is increased from 17.4% to 21.1%."],["oa:W2764211901","Ti-13Nb-13Zr","Fraction Number",77.3,null,null,null,"%","","","","OIM","",false,"unmapped_property","results_discussion","Table 2 summarizes all the features observed in the OIM and phase analyses, where, after indexing the colors of boundaries, one can see that the high-loaded samples contain ~76.8% of high-angle boundaries on average, and sample processed at 1 GPa reached the maximum amount (84.6%) or, in other words, it reached a more recrystallized stated than the samples processed using higher loads."],["oa:W2764211901","Ti-13Nb-13Zr","β phase fraction",42.1,null,null,null,"%","","4.5 GPa, 3 turns","","","",false,"unmapped_property","results_discussion","When the load is increased to 4.5 GPa (Figure 3f) there is an increase of α phase (yellow color) from 24.7% (1 GPa) to 40, 5% (4.5 GPa), β phase (blue color) has a decrease from 75.3% to 42.1% and the ω phase (red color) starts to appear with a fraction of 17.4%."],["oa:W2764211901","Ti-13Nb-13Zr","grains are smaller than 1 micron",0.5,0.0,1.0,null,"micron","","HPT 4.5 GPa","","","",false,"unmapped_property","conclusions","The following conclusions can be drawn from the present study: • Ti-13Nb-13Zr alloy subjected to the HPT process resulted in considerable grain refinement, where the grains are smaller than 1 micron which places this material in the ultrafine grain category; • There is a considerable increase in hardness, due to the great grain refinement and the partial transformation of the alpha phase to the omega phase; • The alpha phase transformation to the omega phase is increased for pressures of 4.5 GPa"],["oa:W2764211901","Ti-13Nb-13Zr","Fraction Number",84.6,null,null,null,"%","","","","OIM","",false,"unmapped_property","results_discussion","Table 2 summarizes all the features observed in the OIM and phase analyses, where, after indexing the colors of boundaries, one can see that the high-loaded samples contain ~76.8% of high-angle boundaries on average, and sample processed at 1 GPa reached the maximum amount (84.6%) or, in other words, it reached a more recrystallized stated than the samples processed using higher loads."],["oa:W2764211901","Ti-13Nb-13Zr","grains are smaller than 1 micron",0.5,0.0,1.0,null,"micron","","HPT 6 GPa","","","",false,"unmapped_property","conclusions","The following conclusions can be drawn from the present study: • Ti-13Nb-13Zr alloy subjected to the HPT process resulted in considerable grain refinement, where the grains are smaller than 1 micron which places this material in the ultrafine grain category; • There is a considerable increase in hardness, due to the great grain refinement and the partial transformation of the alpha phase to the omega phase; • The alpha phase transformation to the omega phase is increased for pressures of 4.5 GPa"],["oa:W276439890","Ti-6Al-4V","Impact Energy(J)",34.0,null,null,null,"J","room temperature","rolled at 950°C ±10°C","","impact test","",false,"unmapped_property","abstract",""],["oa:W276439890","Ti-6Al-4V","Impact Energy(J)",20.0,null,null,null,"J","room temperature","rolled","α-case","impact test","",false,"unmapped_property","abstract",""],["oa:W2765089331","Ti-6Al-4V","wear values",800.0,null,null,null,"10-3mm3","","","","","",false,"unmapped_property","discussion","Wear values wear relatively constant and high (~800 10-3 mm3) from -1V to 0.3V followed by a decrease to 600 10-3 mm3 at 1.2 V [9]."],["oa:W2765089331","Ti7Nb","registered current",1000.0,null,null,null,"nA","","","","","",false,"unmapped_property","conclusions","The addition of 1000 ppm in acidified saliva changes the main degradation mechanism to corrosion (90%), resulting in one order of magnitude higher total material loss compared to the fluoride free solution.  The solid solution strengthening effect of Aluminium improved the tribocorrosion and wear resistance of Ti6Al and Ti6Al7Nb which show similar electrochemical and tribocorrosion behavior."],["oa:W2765089331","Ti-6Al-4V","Vchem",6.6,null,null,null,"%","37 °C","cast","","","",false,"unmapped_property","results","With respect to the fluoride effect, in the cast alloy, the increase of fluoride concentration only increases the Vchem value up to 6.6% when adding 1000 ppm of fluoride, whereas it does not show any effect at lower fluoride contents."],["oa:W2765089331","Ti-6Al-7Nb","registered current",1000.0,null,null,null,"nA","","","","","",false,"unmapped_property","conclusions","The addition of 1000 ppm in acidified saliva changes the main degradation mechanism to corrosion (90%), resulting in one order of magnitude higher total material loss compared to the fluoride free solution.  The solid solution strengthening effect of Aluminium improved the tribocorrosion and wear resistance of Ti6Al and Ti6Al7Nb which show similar electrochemical and tribocorrosion behavior."],["oa:W2765089331","Ti-6Al-4V","wear volume",0.001,null,null,null,"10^-3mm3","","","","","",false,"unmapped_property","results","However the contribution was negligible (below 1×10−3 mm3), thus, only Vtot is indicated in the table and corresponds to the mechanical wear volume."],["oa:W2765089331","Ti-6Al-4V","wear values",600.0,null,null,null,"10-3mm3","","","","","",false,"unmapped_property","discussion","Wear values wear relatively constant and high (~800 10-3 mm3) from -1V to 0.3V followed by a decrease to 600 10-3 mm3 at 1.2 V [9]."],["oa:W2765089331","Ti-6Al-7Nb","total material loss",1000.0,null,null,null,"10-3mm3","","","","","",false,"unmapped_property","conclusions","The addition of 1000 ppm in acidified saliva changes the main degradation mechanism to corrosion (90%), resulting in one order of magnitude higher total material loss compared to the fluoride free solution.  The solid solution strengthening effect of Aluminium improved the tribocorrosion and wear resistance of Ti6Al and Ti6Al7Nb which show similar electrochemical and tribocorrosion behavior."],["oa:W2765089331","Ti7Nb","total material loss",1000.0,null,null,null,"10-3mm3","","","","","",false,"unmapped_property","conclusions","The addition of 1000 ppm in acidified saliva changes the main degradation mechanism to corrosion (90%), resulting in one order of magnitude higher total material loss compared to the fluoride free solution.  The solid solution strengthening effect of Aluminium improved the tribocorrosion and wear resistance of Ti6Al and Ti6Al7Nb which show similar electrochemical and tribocorrosion behavior."],["oa:W2765089331","Ti6Al","total material loss",1000.0,null,null,null,"10-3mm3","","","","","",false,"unmapped_property","conclusions","The addition of 1000 ppm in acidified saliva changes the main degradation mechanism to corrosion (90%), resulting in one order of magnitude higher total material loss compared to the fluoride free solution.  The solid solution strengthening effect of Aluminium improved the tribocorrosion and wear resistance of Ti6Al and Ti6Al7Nb which show similar electrochemical and tribocorrosion behavior."],["oa:W2765089331","Ti-6Al-4V","average grain areas",101.0,26.0,176.0,null,"mm2","","","","","",false,"unmapped_property","results","The average grain areas were 26 mm2 and 176 mm2 for the cast and sintered materials respectively."],["oa:W2765089331","Ti6Al","registered current",1000.0,null,null,null,"nA","","","","","",false,"unmapped_property","conclusions","The addition of 1000 ppm in acidified saliva changes the main degradation mechanism to corrosion (90%), resulting in one order of magnitude higher total material loss compared to the fluoride free solution.  The solid solution strengthening effect of Aluminium improved the tribocorrosion and wear resistance of Ti6Al and Ti6Al7Nb which show similar electrochemical and tribocorrosion behavior."],["oa:W2765089331","Ti-6Al-4V","temperature",37.0,null,null,null,"°C","","","","","",false,"unmapped_property","methods","The electrolyte was used in the tests at 37 °C."],["oa:W2765089331","Ti-6Al-4V","Vchem",5.0,null,null,null,"%","37 °C","","","","",false,"unmapped_property","results","In the AS solutions Vchem represents 5% of the total wear volume, in both cast and sintered alloys."],["oa:W2765089331","Ti7Nb","total wear",350.0,null,null,null,"mm3","","","","","",false,"unmapped_property","discussion","However Ti6Al and TI6Al7Nb total wear shows only a slight increase with potential when compared to Ti7Nb which varies from 350mm3 (at -0.5V) to 700 mm3 (at 1V)."],["oa:W2765089331","Ti7Nb","total wear",700.0,null,null,null,"mm3","","","","","",false,"unmapped_property","discussion","However Ti6Al and TI6Al7Nb total wear shows only a slight increase with potential when compared to Ti7Nb which varies from 350mm3 (at -0.5V) to 700 mm3 (at 1V)."],["oa:W2765089331","Ti30Nb","greater wear values",900.0,null,null,null,"10-3mm3","","","","","",false,"unmapped_property","discussion","Guinon et al [21] studied the tribocorrosion behaviour of Ti30Nb in PBS under 5N and reported greater wear values ~900 10-3 mm3 regardless of the potential applied (from -1V to 2V)."],["oa:W2765089331","Ti-6Al-4V","average diameter of a pore",0.11,null,null,null,"mm","","","","","",false,"unmapped_property","results","The total percentage of pores (5.7%) on the surface and the average diameter of a pore (0.11 mm) were determined and the active area was calculated assuming that the surface of a pore corresponds to half a sphere."],["oa:W2765365415","Ti-6Al-4V","stain rate sensibility",0.0001,null,null,null,"s^-1","500 °C","","","","10^-4 s^-1",false,"unmapped_property","discussion",""],["oa:W2765365415","Ti-6Al-4V","stain rate sensibility",0.01,null,null,null,"s^-1","500 °C","","","","10^-2 s^-1",false,"unmapped_property","discussion",""],["oa:W2765365415","Ti-6Al-4V","stain rate sensibility",0.001,null,null,null,"s^-1","500 °C","","","","10^-3 s^-1",false,"unmapped_property","discussion",""],["oa:W2765498612","Ti-6Al-4V","pulse-on-time",41.64,null,null,null,"%","","","","ANOVA","",false,"unmapped_property","conclusions",""],["oa:W2765498612","Ti-6Al-4V","voltage",10.64,null,null,null,"%","","","","ANOVA","",false,"unmapped_property","conclusions",""],["oa:W2765498612","Ti-6Al-4V","pulse-off-time",0.91,null,null,null,"%","","","","ANOVA","",false,"unmapped_property","conclusions",""],["oa:W2765498612","Ti-6Al-4V","discharge current",46.78,null,null,null,"%","","","","ANOVA","",false,"unmapped_property","conclusions",""],["oa:W2765935093","Ti-6Al-4V","micro-pores",2.0,null,null,null,"µm","","as-sintered","","","",false,"unmapped_property","results_discussion","It should also be noted that there were a small number of micro-pores in the matrix and the size of them was less than 2 µm."],["oa:W2767151689","Ti-6Al-4V","thickness of the densified layer",210.0,null,null,null,"µm","","1000 N 6 passes","","","",false,"unmapped_property","results_discussion","The thickness of the densified layer was about 140 μm after 1000 N 1 pass (b), and increased to about 210 μm after 1000 N 6 passes (c)."],["oa:W2767151689","Ti-6Al-4V","wear volume",0.205,null,null,null,"mm-3","","polished surface","","","",false,"unmapped_property","results_discussion","The polished surface had the worst wear resistance, the wear volume was 0.205 mm−3; the wear resistance of samples treated by 1000 N 1 pass of USRP treatment was improved slightly, the wear volume was 0.203 m−3; the best wear resistance was obtained by 1000 N 6 passes of USRP treatment, the wear volume was declined to 0.195 mm−3."],["oa:W2767151689","Ti-6Al-4V","thickness of the densified layer",140.0,null,null,null,"µm","","1000 N 1 pass","","","",false,"unmapped_property","results_discussion","The thickness of the densified layer was about 140 μm after 1000 N 1 pass (b), and increased to about 210 μm after 1000 N 6 passes (c)."],["oa:W2767151689","Ti-6Al-4V","wear volume",0.195,null,null,null,"mm-3","","1000 N 6 passes of USRP treatment","","","",false,"unmapped_property","results_discussion","The polished surface had the worst wear resistance, the wear volume was 0.205 mm−3; the wear resistance of samples treated by 1000 N 1 pass of USRP treatment was improved slightly, the wear volume was 0.203 m−3; the best wear resistance was obtained by 1000 N 6 passes of USRP treatment, the wear volume was declined to 0.195 mm−3."],["oa:W2767151689","Ti-6Al-4V","wear volume",0.203,null,null,null,"mm-3","","1000 N 1 pass of USRP treatment","","","",false,"unmapped_property","results_discussion","The polished surface had the worst wear resistance, the wear volume was 0.205 mm−3; the wear resistance of samples treated by 1000 N 1 pass of USRP treatment was improved slightly, the wear volume was 0.203 m−3; the best wear resistance was obtained by 1000 N 6 passes of USRP treatment, the wear volume was declined to 0.195 mm−3."],["oa:W2767151689","Ti-6Al-4V","wear volume",0.195,null,null,null,"mm-3","","","","","",false,"unmapped_property","conclusions","The coefficient of friction was reduced from 0.74 to 0.64, the wear volume was decreased from 0.206 mm−3 to 0.195 mm−3."],["oa:W2767151689","Ti-6Al-4V","length of the irregular pores",50.0,null,null,null,"µm","","","","","",false,"unmapped_property","results_discussion","In addition, there were some irregular pores with a length of about 50 μm within the surface layer, and the size was larger than spherical pores."],["oa:W2767343471","Ti-6Al-4V","stress level",2.58,null,null,null,"ratio","","porous","","","",false,"unmapped_property","discussion",""],["oa:W2767343471","Ti-6Al-4V","stress level",5.5,null,null,null,"ratio","","porous","","","",false,"unmapped_property","discussion",""],["oa:W2767343471","Ti-6Al-4V","stress level",1.68,null,null,null,"ratio","","porous","","","",false,"unmapped_property","discussion",""],["oa:W2767343471","Ti-6Al-4V","stress level",2.6,null,null,null,"ratio","","porous","","","",false,"unmapped_property","discussion",""],["oa:W2767400023","","α become approximately equiaxed through globularisation",0.0,null,null,null,"","950◦C","","equiaxed α","","",false,"unmapped_property","results_discussion",""],["oa:W2767400023","","uncertainty in measurement of the ﬂow stress",2.5,2.0,3.0,null,"%","","","","","",false,"unmapped_property","results_discussion",""],["oa:W2767400023","GA CP-Ti","density",0.65,null,null,null,"%","600 °C","","","","",false,"unmapped_property","results_discussion",""],["oa:W2767400023","HDH CP-Ti","density",0.65,null,null,null,"%","600 °C","","","","",false,"unmapped_property","results_discussion",""],["oa:W2767400023","","α become approximately equiaxed through globularisation",0.0,null,null,null,"","850◦C","","equiaxed α","","0.01 s−1",false,"unmapped_property","results_discussion",""],["oa:W2767400023","","density",0.95,null,null,null,"%","750 °C","","","","",false,"unmapped_property","results_discussion",""],["oa:W2767400023","Ti-5Al-5Mo-5V-3Cr","137 kJmol−1",137.0,null,null,null,"kJmol-1","","GA","","","",false,"unmapped_property","results_discussion",""],["oa:W2767624653","Ti-36Nb","expansion rate αV of the bulk between 24.7×10−6 °C−1 and 91.0×10−6 °C−1",57.85,24.7,91.0,null,"1e-6/°C","","","","","",false,"unmapped_property","results","Yet, the positive αL along aα″ and cα″ dominate over the negative αL along bα″ leading to an expansion rate αV of the bulk between 24.7×10−6 °C−1 and 91.0×10−6 °C−1."],["oa:W2767624653","Ti-36Nb","bulk expansion",84.3,null,null,null,"1e-6/°C","","","martensitic α'","","",false,"unmapped_property","results","The bulk expansion of β-phase in Ti–36Nb turns out slightly smaller (84.3×10−6 °C−1) than that of α″ (91.0×10−6 °C−1)."],["oa:W2767624653","Ti-10V-2Fe-3Al","heating rate",50.0,null,null,null,"°C/min","","","martensitic α'","","",false,"unmapped_property","results","The occurrence of martensite decomposition is contingent on a sufﬁciently long dwell below As or, correspondingly, on a sufﬁciently slow rate of heating as indicated by a study on Ti–10V–2Fe–3Al11: While heating at 20 °C min−1 and below led to martensite decomposition and α″lean formation, heating at 50 ° C min−1 triggered martensite reversion."],["oa:W2767624653","Ti-36Nb","bulk expansion",91.0,null,null,null,"1e-6/°C","","","martensitic α''","","",false,"unmapped_property","results","The bulk expansion of β-phase in Ti–36Nb turns out slightly smaller (84.3×10−6 °C−1) than that of α″ (91.0×10−6 °C−1)."],["oa:W2767624653","Ti-Nb (binary)","heat release",400.0,null,null,null,"°C","","","ωiso","","",false,"unmapped_property","results","The reduced atomic mobility for c = 36 also shows itself in the delayed and weak precipitation of ωiso for this composition: the heat release associated with ωiso formation for c = 36 is many times smaller than for c = 28.5 and peaks at 400 °C for c = 36 whereas at 240 °C for c = 28.5, as shown in Fig. 1."],["oa:W2767624653","Ti-Nb (binary)","heat release",240.0,null,null,null,"°C","","","ωiso","","",false,"unmapped_property","results","The reduced atomic mobility for c = 36 also shows itself in the delayed and weak precipitation of ωiso for this composition: the heat release associated with ωiso formation for c = 36 is many times smaller than for c = 28.5 and peaks at 400 °C for c = 36 whereas at 240 °C for c = 28.5, as shown in Fig. 1."],["oa:W2767624653","Ti-36Nb","aα″ and cα″ spacings expand at a rate of 163.9×10−6 °C−1 and 24.4×10−6 °C−1",163.9,163.9,163.9,null,"1e-6/°C","50 °C to 210 °C","","α″ martensite","","",false,"unmapped_property","results","This leads to a remarkable anisotropy of the thermal expansion of α″ martensite for Ti–36Nb: While the aα″ and cα″ spacings expand at a rate of 163.9×10−6 °C−1 and 24.4×10−6 °C−1, respectively, the bα″ spacing contracts by −95.1×10−6 °C−1 between 50 °C and 210 °C."],["oa:W2767624653","Ti-Nb (binary)","diffracted intensity",340.0,null,null,null,"°C","","","martensitic α''","","",false,"unmapped_property","results","Above 340 °C the diffracted intensity increases at several angles agreeing with the crystal structure of α″ (ﬁve of these are indicated by arrows in Fig. 6)."],["oa:W2767624653","Ti-10V-2Fe-3Al","heating rate",20.0,null,null,null,"°C/min","","","martensitic α'","","",false,"unmapped_property","results","The occurrence of martensite decomposition is contingent on a sufﬁciently long dwell below As or, correspondingly, on a sufﬁciently slow rate of heating as indicated by a study on Ti–10V–2Fe–3Al11: While heating at 20 °C min−1 and below led to martensite decomposition and α″lean formation, heating at 50 ° C min−1 triggered martensite reversion."],["oa:W2767624653","Ti-36Nb","bα″ spacing contracts by −95.1×10−6 °C−1",-95.1,-95.1,-95.1,null,"1e-6/°C","50 °C to 210 °C","","α″ martensite","","",false,"unmapped_property","results","This leads to a remarkable anisotropy of the thermal expansion of α″ martensite for Ti–36Nb: While the aα″ and cα″ spacings expand at a rate of 163.9×10−6 °C−1 and 24.4×10−6 °C−1, respectively, the bα″ spacing contracts by −95.1×10−6 °C−1 between 50 °C and 210 °C."],["oa:W2768106972","Ti-6Al-4V","joint thickness",220.0,190.0,250.0,15.0,"µm","","","","","",false,"unmapped_property","abstract","The joint thickness, Rl, decreases with increasing Zr content: Rl = 190 ± 15 µm, 215 ± 15 µm and 250 ± 30 µm in ﬁllers 37.5Zr, 18Zr and 10Zr, respectively."],["oa:W2768106972","Ti-37.5Zr-15Cu-10Ni","predicted concentration of Zr",19.2,null,null,null,"w%","","880 °C/60 min","","predicted","",true,"unmapped_property","abstract","Matsu et al. [7] measured Zr content at the joint to be ∼22.9 wt% after brazing commercially–pure titanium with Ti-37.5Zr-15Cu-10Ni (wt%) at 880 ◦C for 60 min; the predicted concentration of Zr at the centre of the joints using equation 2 under similar conditions is 19.2 w%."],["oa:W2768106972","matrix","BV",126.0,null,null,null,"MPa/at","","","","","",false,"unmapped_property","abstract","In addition, BAl = 1813 MPa/at and BV = 126 MPa/at were determined for the matrix."],["oa:W2768106972","Ti-6Al-4V","Hall–Petch constant",579.0,null,null,null,"MPaµm1/2","","","","","",false,"unmapped_property","abstract","A Hall–Petch constant of 579 MPa µm1/2 for α grain–boundary strengthening is obtained from [18]∗."],["oa:W2768106972","Ti-6Al-4V","Rl",115.0,null,null,null,"µm","","brazed at 950 °C for 10 min","","","",true,"unmapped_property","abstract","Similarly, Ganjeh et al. [8] measured Rl = 102 ± 10 µm and 130 ± 30 µm in a Ti-6Al-4V joint with ﬁller composition Ti-27Zr-14Cu-13Ni (wt%) after brazing at 950 ◦C for 10 min and 30 min, respectively; our equation predicts Rl 115 µm and 169 µm for same conditions, respectively."],["oa:W2768106972","matrix","BAl",1813.0,null,null,null,"MPa/at","","","","","",false,"unmapped_property","abstract","In addition, BAl = 1813 MPa/at and BV = 126 MPa/at were determined for the matrix."],["oa:W2768106972","CP-Ti Grade 2","Rl",81.0,null,null,null,"µm","","brazed at 880 °C for 10 min","","","",true,"unmapped_property","abstract","Matsu et al. [7] measured Rl = 75 ± 10 µm after brazing commercially pure titanium with Ti- 37.5Zr-15Cu-10Ni (wt%) at 880 ◦C for 10 min, whereas our equation predicts Rl = 81 µm for the same conditions."],["oa:W2768106972","Ti-6Al-4V","Rl",169.0,null,null,null,"µm","","brazed at 950 °C for 30 min","","","",true,"unmapped_property","abstract","Similarly, Ganjeh et al. [8] measured Rl = 102 ± 10 µm and 130 ± 30 µm in a Ti-6Al-4V joint with ﬁller composition Ti-27Zr-14Cu-13Ni (wt%) after brazing at 950 ◦C for 10 min and 30 min, respectively; our equation predicts Rl 115 µm and 169 µm for same conditions, respectively."],["oa:W2769701162","","Transverse wave speed",2884.0,2856.0,2912.0,28.0,"m/s","","","","","",false,"unmapped_property","table","(2)\t5.729 ± 24\t2.884 ± 28"],["oa:W2769701162","TAV","Total deformation",64.0755,45.006,83.145,null,"µm","","","","","",false,"unmapped_property","table","TAV\t0\t62.516\t0\t60.55\t45.006\t83.145"],["oa:W2769701162","","Transverse wave speed",2859.0,2857.5,2860.5,1.5,"m/s","","","","","",false,"unmapped_property","table","(2)\t5.729 ± 24\t2.884 ± 28"],["oa:W2769701162","TAV","Equivalent Von Mises stress Implant (MPa)",45.985,0.748,91.23,null,"MPa","","","","","",false,"unmapped_property","table","TAV\t0.03779\t2.038\t0.14238\t16.945\t0.748\t91.23"],["oa:W2769701162","Ti-15Zr","Total deformation",62.79,0.0,62.79,null,"µm","","","","","",false,"unmapped_property","table","Ti-15Zr\t0\t60.77\t0\t62.79\t44.957\t84.452"],["oa:W2769701162","Ti-15Zr","Equivalent Von Mises stress Cortical (MPa)",8.5331,0.1423,16.924,null,"MPa","","","","","",false,"unmapped_property","table","Ti-15Zr\t0.03772\t2.028\t0.14233\t16.924\t0.726\t89.19"],["oa:W2769701162","TAV","Equivalent Von Mises stress Cortical (MPa)",8.5437,0.1424,16.945,null,"MPa","","","","","",false,"unmapped_property","table","TAV\t0.03779\t2.038\t0.14238\t16.945\t0.748\t91.23"],["oa:W2769701162","Ti-15Zr","Equivalent Von Mises stress Implant (MPa)",44.958,0.726,89.19,null,"MPa","","","","","",false,"unmapped_property","table","Ti-15Zr\t0.03772\t2.028\t0.14233\t16.924\t0.726\t89.19"],["oa:W2769701162","Ti-15Zr","Total deformation",64.7045,44.957,84.452,null,"µm","","","","","",false,"unmapped_property","table","Ti-15Zr\t0\t60.77\t0\t62.79\t44.957\t84.452"],["oa:W2769701162","","Longitudinal wave speed",5745.0,5732.0,5758.0,13.0,"m/s","","","","","",false,"unmapped_property","table","(1)\t5.745 ± 13\t2.859 ± 1.5"],["oa:W2769701162","Ti-15Zr","Equivalent Von Mises stress Trabecular (MPa)",1.0329,0.0377,2.028,null,"MPa","","","","","",false,"unmapped_property","table","Ti-15Zr\t0.03772\t2.028\t0.14233\t16.924\t0.726\t89.19"],["oa:W2769701162","TAV","Total deformation",62.516,0.0,62.516,null,"µm","","","","","",false,"unmapped_property","table","TAV\t0\t62.516\t0\t60.55\t45.006\t83.145"],["oa:W2769701162","Ti-15Zr","Total deformation",60.77,0.0,60.77,null,"µm","","","","","",false,"unmapped_property","table","Ti-15Zr\t0\t60.77\t0\t62.79\t44.957\t84.452"],["oa:W2769701162","","Longitudinal wave speed",5729.0,5705.0,5753.0,24.0,"m/s","","","","","",false,"unmapped_property","table","(1)\t5.745 ± 13\t2.859 ± 1.5"],["oa:W2769701162","TAV","Total deformation",60.55,0.0,60.55,null,"µm","","","","","",false,"unmapped_property","table","TAV\t0\t62.516\t0\t60.55\t45.006\t83.145"],["oa:W2769701162","TAV","Equivalent Von Mises stress Trabecular (MPa)",1.0378,0.0378,2.038,null,"MPa","","","","","",false,"unmapped_property","table","TAV\t0.03779\t2.038\t0.14238\t16.945\t0.748\t91.23"],["oa:W2770001626","Ti-6Al-4V","oxygen_content",0.15,null,null,null,"%","","","","","",false,"unmapped_property","abstract","Ti6Al4V alaşımının kimyasal bileşimi (wt%) 6.3 %Al, 4.2 %V, 0.15 %O, 0.11 %Fe, 0.03 %C, 0.02 %N, 0.001 %H ve kalan Ti olarak belirlenmiştir."],["oa:W2770061233","Ti-6Al-4V","flowability",0.0,null,null,null,"","","","","FT4 powder rheometer","",false,"unmapped_property","results_discussion","From these results, the flowability shows insignificant changes between the virgin and the reused powder after 20 cycles."],["oa:W2770061233","Ti-6Al-4V","BFE",0.0,null,null,null,"","","","","FT4 powder rheometer","",false,"unmapped_property","results_discussion","The higher BFE after 25 cycles indicates an increase of finer particles, but this does not impact negatively on flowability."],["oa:W2770719077","Ti-6Al-4V","total active area",1030.0,null,null,null,"pixels","","","","","",false,"unmapped_property","methods","The total active area is 1030 × 1065 pixels at 75 μm pixel size."],["oa:W2770719077","Ti-6Al-4V","exposure time",0.99,null,null,null,"ms","","","","","",false,"unmapped_property","methods","The detector is operated at a continuous frame rate of 1 kHz with 0.99 ms exposure time for individual frames."],["oa:W2770719077","Ti-6Al-4V","acquisition rate",500.0,null,null,null,"Hz","","","","","",false,"unmapped_property","methods","High-speed imaging is performed using a Motion Xtra HG-100 K high-speed camera (Redlake, USA) operated at an acquisition rate of 500 Hz and 200 μs dwell time."],["oa:W2770719077","Ti-6Al-4V","dwell time",200.0,null,null,null,"µs","","","","","",false,"unmapped_property","methods","High-speed imaging is performed using a Motion Xtra HG-100 K high-speed camera (Redlake, USA) operated at an acquisition rate of 500 Hz and 200 μs dwell time."],["oa:W2770719077","Ti-6Al-4V","total active area",1065.0,null,null,null,"pixels","","","","","",false,"unmapped_property","methods","The total active area is 1030 × 1065 pixels at 75 μm pixel size."],["oa:W2770719077","Ti-6Al-4V","frame rate",1.0,null,null,null,"kHz","","","","","",false,"unmapped_property","methods","The detector is operated at a continuous frame rate of 1 kHz with 0.99 ms exposure time for individual frames."],["oa:W2771818832","TiNbSn","limite de escoamento",16.4,16.4,null,null,"%","","","","","",false,"unmapped_property","front",""],["oa:W2771818832","Ti-6Al-4V","dureza",2.0,null,null,null,"%","","","","","",false,"unmapped_property","front",""],["oa:W2771818832","Ti35Nb2,5Sn","tensão residual",34.1,null,null,null,"%","","deformed 80% + solutionized 900°C/30min + water quenched + aged 400°C/48h","martensitic α'","","",false,"unmapped_property","front",""],["oa:W2771818832","TiNbSn","resistência à tração",8.54,8.54,null,null,"%","","","","","",false,"unmapped_property","front",""],["oa:W2771818832","Ti-Nb (binary)","fase α” é formada",17.5,17.5,36.2,null,"%massa","","tempera em água","martensitic α'","","",false,"unmapped_property","front",""],["oa:W2771818832","Ti35Nb2,5Sn","dureza",10.1,null,null,null,"%","","cryogenic treatment","","","",false,"unmapped_property","front",""],["oa:W2771818832","Ti35Nb2,5Sn","dureza",8.7,null,null,null,"%","","deformed 80% + solutionized 900°C/30min + water quenched + aged 400°C/48h","martensitic α'","","",false,"unmapped_property","front",""],["oa:W2771818832","TiNbSn","deformação da rede necessária para formação da fase α” ao longo do eixo [110] beta",2.55,2.55,null,null,"%","","envelhecido por 24 horas","","","",false,"unmapped_property","front",""],["oa:W2771818832","Ti35Nb","dureza",18.0,null,null,null,"%","","","","","",false,"unmapped_property","front",""],["oa:W2771818832","TiNbSn","dureza",8.4,8.4,null,null,"%","","","","","",false,"unmapped_property","front",""],["oa:W2771818832","TiNbSn","deformação da rede necessária para formação da fase α” ao longo do eixo [110] beta",3.6,3.6,null,null,"%","","tempera em água","","","",false,"unmapped_property","front",""],["oa:W2774915880","Ti-7050Al-6Al-4V","interface thickness",90.0,null,null,null,"µm","","750°C","","","",false,"unmapped_property","results","At 750°C, a uniform thin interfacial layer with a thickness of 90 µm was attained."],["oa:W2774915880","Ti-7050Al-6Al-4V","non-proportional compressive stress",283.0,null,null,null,"MPa","","","","","",false,"unmapped_property","results","Based on the compression curve shown in
