Repository: akhtar07/tisci-explorer

# TiSci Explorer

A read-only, static explorer for **TiSci**, an autonomous research agent for titanium alloys. TiSci reads the
titanium-alloy literature, builds a knowledge graph and a table of measured values, proposes hypotheses where the
graph has gaps, and tests them with DFT (MACE / VASP) and the ICME-lite multiscale chain.

**Live site:** https://akhtar07.github.io/tisci-explorer/

The site has seven sections:

| Section | What it shows |
|---|---|
| Overview | Corpus → graph → facts → hypotheses → verdicts, with the snapshot's counts |
| Worked example | One full loop for W in α-Ti: graph path, hypothesis, novelty check, DFT test, verdict, follow-up, DAMASK |

File: data/facts/yield_strength.json (part 37 of 51)
respectively."],["oa:W4367179595","Ti-5Al-5Mo-5V-3Cr","high strength",1183.0,null,null,null,"MPa","","aging imitating in situ aging","","","",false,"","conclusions","A long Ti-5553 rod sintered from blended elemental powders exhibited the high strength of 1183 MPa and the ductility of 6 pct after aging imitating the in situ aging."],["oa:W4367322740","Ti35Nb7Zr5Ta","sy",505.0,480.0,530.0,null,"MPa","","","","tensile test","",false,"","results_discussion","The macro-mechanical behavior of dense Ti35Nb7Zr5Ta alloy has been reported in the literature (E ¼ 55e64 GPa, sf- ¼ 265 MPa, sy ¼ 480e530 MPa, and UTS ¼ 540e590 MPa) [5,16]."],["oa:W4367322740","Ti-(18e20)Nb-(5e6)Zr","maximum compression strength",147.5,70.0,225.0,null,"MPa","","porous","","compression test","",false,"","results_discussion","Their results revealed that Young's modulus of porous samples varied from 7.5 to 3.7 GPa, and the maximum compression strength from 225 to 70 MPa, depending on porosity, which is close to those of the trabecular bones (E ¼ 1e3 GPa and sy ¼ 36e50 MPa [66,67])."],["oa:W4367322740","Ti35Nb7Zr5Ta","sy",165.0,150.0,180.0,null,"MPa","","LS","","","",false,"","results_discussion","The stiffness and yield strength values reported by Brailovski et al. [31] are lower than those obtained in this work for similar porosity values (see Table 2), which in the case of LS samples would be more suitable for the replacement of cortical bone tissues (E ¼ 20e25 GPa and sy ¼ 150e180 MPa) [66]."],["oa:W4367852338","Ti-6Al-4V","Maximum compressive stress",810.9,null,null,null,"MPa","","as-built SLM","","ANSYS Additive Suite simulation","",true,"","results","sample sample Maximum deformation (mm) 0.56 1.00 Maximum tensile stress (MPa) 1114.9 1355.3 Maximum compressive stress (MPa) 666.9 810.9 Figure 8—Spatial stress maps from ANSYS Additive Suite simulation results for the 25 mm sample in the x-direction, directly correlating with the longitudinal stress component results of neutron diffraction."],["oa:W4368372629","OT4-1","yield strength ( ), MPa",675.0,600.0,750.0,null,"MPa","","","","","",false,"","methods","The melting point, ℃ 1680 Electrical resistivity (ρ), Ω∙сm 58 Linear coefficient of thermal expansion (α∙106), K–1 8.3 Thermal conductivity (λ), W/(m∙K) 9.6 Specific heat (C), J/kg∙℃ 0.75 Density (γ), kg/m3 4550 Brinell hardness (HB), MPa 197–255 Yield strength ( ), MPa 600–750 Elongation (δ), % 13–25 Elastic modulus (E), Pa 11 A special welding facility [12–17] was used that included an ‘IPTKM-10’ power source and a modernized ‘MTT-02’ welding gun."],["oa:W4376129071","alpha-Ti","applied stress",108.0,null,null,null,"MPa","300°C","","","","",false,"","methods",""],["oa:W4376129071","alpha-Ti","applied stress",212.0,null,null,null,"MPa","100°C","","","","",false,"","methods",""],["oa:W4376129071","alpha-Ti","applied stress",263.0,null,null,null,"MPa","room temperature","","","","",false,"","methods",""],["oa:W4376275088","Ti-6Al-4V","A (MPa)",940.0,null,null,null,"MPa","","","","","",false,"","table","A (MPa)\t288\t940"],["oa:W4376275088","AISI 1045","A (MPa)",288.0,null,null,null,"MPa","","","","","",false,"","table","A (MPa)\t288\t940"],["oa:W4376868941","TC4/Nb multi-material alloy","σ0.2",478.14,null,null,22.0,"MPa","","","","compression test","",false,"","results_discussion",""],["oa:W4376868941","Ti-6Al-4V","σ0.2 (MPa)",872.24,null,null,15.0,"MPa","","","","tensile test","",false,"","results_discussion",""],["oa:W4376868941","TC4/Nb multi-material","σ0.2 (MPa)",478.14,null,null,22.0,"MPa","","","","tensile test","",false,"","results_discussion",""],["oa:W4376868941","Ti-6Al-4V","σ0.2",872.24,null,null,15.0,"MPa","","","","compression test","",false,"","results_discussion",""],["oa:W4377041986","","compressive yield strengths",150.0,150.0,150.0,null,"MPa","","","","","",false,"","conclusions","Concerning the mechanical properties, the foams showed elastic modulus values between 1 and 2 GPa, compressive yield strengths over 150 MPa, and a microhardness over 450 HV."],["oa:W4377041986","Ti-3Sn","compressive yield strength",176.0,176.0,176.0,null,"MPa","","","","","",false,"","results_discussion","The values decreased from 176 to 151 MPa for 3 and 12%Sn, respectively, Fig. 12b."],["oa:W4377041986","Ti-12Sn","compressive yield strength",151.0,151.0,151.0,null,"MPa","","","","","",false,"","results_discussion","The values decreased from 176 to 151 MPa for 3 and 12%Sn, respectively, Fig. 12b."],["oa:W4377041986","Ti-50% porosity","compressive yield strength",16.0,16.0,16.0,null,"MPa","","","","","",false,"out_of_range","results_discussion","Sauceda et al. [101] reported a compressive yield strength of 24 and 16 MPa for Ti Fig. 11 e (a) Variation of porosity and density and (b) variation of intrinsic shrinkage as a function of Sn amount. j o u r n a l o f m a t e r i a l s r e s e a r c h a n d t e c h n o l o g y 2 0 2 3 ; 2 4 : 8 7 3 5 e8 7 5 3 8746"],["oa:W4377041986","Ti-50% porosity","compressive yield strength",24.0,24.0,24.0,null,"MPa","","","","","",false,"out_of_range","results_discussion","Sauceda et al. [101] reported a compressive yield strength of 24 and 16 MPa for Ti Fig. 11 e (a) Variation of porosity and density and (b) variation of intrinsic shrinkage as a function of Sn amount. j o u r n a l o f m a t e r i a l s r e s e a r c h a n d t e c h n o l o g y 2 0 2 3 ; 2 4 : 8 7 3 5 e8 7 5 3 8746"],["oa:W4377041986","Ti-30Nb-13Ta-2Mn","yield strength",290.0,180.0,400.0,null,"MPa","","hotpressed","","","",false,"","results_discussion","Salvo et al. [105] studied the compressive strength of Tie30Nbe13Tae2Mn (wt. %) foams (consolidated by hotpressing process) and reported yield strength values between 180 and 400 MPa for a level porosity of 30%."],["oa:W4377041986","Ti-34Nb-29Ta","compressive yield strength",38.5,22.0,55.0,null,"MPa","","sintered","","","",false,"out_of_range","results_discussion","Aguilar et al. [25] measured compressive yield strengths between 22 and 55 MPa for Tie34Nbe29TaexMn (x: 2, 4 and 6 wt.%Mn) alloy foams with 50% porosity (consolidated by traditional sintering process)."],["oa:W4377043597","Ti-6Al-4V","yield strength",90.45,null,null,3.51,"MPa","","","","","",false,"","results","The P1000 porous scaffold had the lowest yield strength of 90.45 ± 3.51 MPa and compressive strength of 127.41 ± 6.28 MPa."],["oa:W4377043597","Ti-6Al-4V","yield strength",185.86,null,null,5.16,"MPa","","","","","",false,"","results","The P300 porous scaffold had the highest yield strength of 185.86 ± 5.16 MPa and compressive strength of 337.49 ± 11.24 MPa."],["oa:W4377291841","Ti-9Mo-6Cu","strength",0.0,null,null,null,"","","","","","",false,"unit_missing","conclusions","Ti-2Cu-9Mo and Ti-6Cu-9Mo alloys exhibit the best elastic modulus, strength, and hardness among the examined alloys."],["oa:W4377291841","Ti-9Mo-2Cu","strength",0.0,null,null,null,"","","","","","",false,"unit_missing","conclusions","Ti-2Cu-9Mo and Ti-6Cu-9Mo alloys exhibit the best elastic modulus, strength, and hardness among the examined alloys."],["oa:W4377293282","Ti-6Al-4V","strong (~ 1.2 GPa)",1200.0,1200.0,1200.0,null,"MPa","","","bimodal","","",false,"","conclusions","This processing window resulted in a strong (~ 1.2 GPa) and fine a¢ + a + b structure containing a high density of dislocation newtorks, acting as soft barriers for slip increasing the ductility."],["oa:W4378072049","","Normal stress (X axis)",1414.5,null,null,null,"MPa","","","","","",false,"","results","Normal stress (X axis), a and corresponding detail, b Normal stress, in X direction, with the value of 1414.5 MPa, with the corresponding detail is presented in Fig. 7, a and b."],["oa:W4378072049","","equivalent Von Misses stress",1023.7,null,null,null,"MPa","","","","","",false,"","conclusions","So, for equivalent Von Misses stress, the maximum value is 1023.7 MPa, Fig. 5, for the normal stress the maximum value obtained is 1414.5 MPa, Fig. 7."],["oa:W4378516247","Q235","maximum residual tensile stress",-800.0,null,null,null,"MPa","","","","experiment","",false,"out_of_range","discussion","The maximum residual tensile stress values in this region are −800 MPa for Q235 and −461 MPa for 2A12."],["oa:W4378516247","Ti-6Al-4V","yield strength",860.0,null,null,null,"MPa","","","","","",false,"","discussion","The yield strength of TC4 alloy is 860 MPa, so the residual tensile stress in the Z-axis direction caused by the impact of Q235 material is close to the yield stress of the blade, reaching 93% of the yield stress."],["oa:W4378516247","2A12","maximum residual tensile stress",-461.0,null,null,null,"MPa","","","","experiment","",false,"out_of_range","discussion","The maximum residual tensile stress values in this region are −800 MPa for Q235 and −461 MPa for 2A12."],["oa:W4378516247","Ti-6Al-4V","compressive stress",-547.0,null,null,null,"MPa","","","","numerical simulation","",true,"out_of_range","methods","By comparing the numerical simulation results using the J-C model with the experimental data, it was observed that the model is symmetric about the Z-axis, allowing for the calculation of stress in a single direction to verify the results. shows that, at the center of the crater, the compressive stress values were −470 MPa for the experiment and −547 MPa for the simulation, resulting in an error of 16.4%."],["oa:W4378516247","Ti-6Al-4V","compressive stress",-470.0,null,null,null,"MPa","","","","experiment","",false,"out_of_range","methods","By comparing the numerical simulation results using the J-C model with the experimental data, it was observed that the model is symmetric about the Z-axis, allowing for the calculation of stress in a single direction to verify the results. shows that, at the center of the crater, the compressive stress values were −470 MPa for the experiment and −547 MPa for the simulation, resulting in an error of 16.4%."],["oa:W4378799302","CP+S compact","compressive yield strength",800.0,null,null,null,"MPa","","","","","",false,"","results","Compressive yield strength for CP+S compact was significantly lower and was comparable to commonly used dual-phase Ti-6Al-4V alloy (800 MPa and 897 MPa respectively) [2]."],["oa:W4378799302","Ti-6Al-4V","compressive yield strength",897.0,null,null,null,"MPa","","","","","",false,"","results","Compressive yield strength for CP+S compact was significantly lower and was comparable to commonly used dual-phase Ti-6Al-4V alloy (800 MPa and 897 MPa respectively) [2]."],["oa:W4378799302","288 HP material","compressive yield strength",1243.0,null,null,null,"MPa","","","","","",false,"","results","288 HP material was similar (1138 MPa and 1243 MPa respectively)."],["oa:W4378799302","288 HP material","compressive yield strength",1138.0,null,null,null,"MPa","","","","","",false,"","results","288 HP material was similar (1138 MPa and 1243 MPa respectively)."],["oa:W4379229213","","bonding strength",20.33,null,null,1.15,"MPa","","","","","",false,"out_of_range","conclusions","Moreover, the uniform coatings prepared at 65 °C have better hydrophilicity (9.53 ± 0.61°) and bonding strength (20.33 ± 1.15 MPa) than those prepared at 80 °C."],["oa:W4380421333","Ti-6Al-4V","Δσy",89.0,null,null,null,"MPa","","","","","",false,"","results_discussion","The calculated theoretical value of grain boundary strengthening is lower than the actual value of the strength increment (Δσy=89 MPa), which is caused by recrystallization during the micro-rolling."],["oa:W4380421333","Ti-6Al-4V","YS",825.0,null,null,null,"MPa","room temperature","wrought standard (ASTM B381-05)","","tensile test","",false,"","results_discussion","The blue area, yellow area, and red area represent the recrystallization microstructure, recovery microstructure, and deformation microstructure, respectively Fig. 6: TEM microstructures of dislocation arrays (a), sub-boundaries formed by boundary splitting inside the lamellar α (b), and α/β interface phase in the HDMR-5 alloy (c) Table 1: Tensile properties of Ti-6Al-4V alloy by HDMR with and without micro-rolling and wrought standard YS (MPa) UTS (MPa) εf (%) HDMR-0 767.7 848.3 9.2 HDMR-5 856."],["oa:W4380421333","Ti-6Al-4V","ΔσG",47.7,null,null,null,"MPa","","","","","",false,"out_of_range","results_discussion","According to the grain size estimated in Section 3.2, ΔσG=47.7 MPa is obtained."],["oa:W4380421333","Ti-6Al-4V","YS",767.7,null,null,null,"MPa","room temperature","HDMR-0","","tensile test","",false,"","results_discussion","The blue area, yellow area, and red area represent the recrystallization microstructure, recovery microstructure, and deformation microstructure, respectively Fig. 6: TEM microstructures of dislocation arrays (a), sub-boundaries formed by boundary splitting inside the lamellar α (b), and α/β interface phase in the HDMR-5 alloy (c) Table 1: Tensile properties of Ti-6Al-4V alloy by HDMR with and without micro-rolling and wrought standard YS (MPa) UTS (MPa) εf (%) HDMR-0 767.7 848.3 9.2 HDMR-5 856."],["oa:W4380421333","HDMR-0","YS",89.0,null,null,null,"MPa","room temperature","annealed at 860 °C for 2 h","","tensile test","1 mm·min⁻¹",false,"","results_discussion","With the micro-rolling, the yield strength (YS) and ultimate tensile strength (UTS) increase by ~89 MPa and 86 MPa, respectively (Table 1)."],["oa:W4380421333","Ti-6Al-4V","YS",856.8,null,null,null,"MPa","room temperature","HDMR-5","","tensile test","",false,"","results_discussion","The blue area, yellow area, and red area represent the recrystallization microstructure, recovery microstructure, and deformation microstructure, respectively Fig. 6: TEM microstructures of dislocation arrays (a), sub-boundaries formed by boundary splitting inside the lamellar α (b), and α/β interface phase in the HDMR-5 alloy (c) Table 1: Tensile properties of Ti-6Al-4V alloy by HDMR with and without micro-rolling and wrought standard YS (MPa) UTS (MPa) εf (%) HDMR-0 767.7 848.3 9.2 HDMR-5 856."],["oa:W4380994306","CP-Ti Grade 2","shear stress",12000.0,null,null,null,"MPa","","","","","",false,"out_of_range","conclusions",""],["oa:W4381137493","Ti-6Al-4V","Yield strength (MPa)",955.0,null,null,null,"MPa","","","","","",false,"","table","Yield strength (MPa)\t955"],["oa:W4381433511","Ti-27Nb","Yield strength (MPa)",600.5,null,null,null,"MPa","","","","","",false,"","table","Yield strength (MPa)\t600.5"],["oa:W4381615658","Ti-6Al-4V","compressive residual stress",600.0,null,null,null,"MPa","","","","","",false,"","methods","The maximum value of both compressive residual stress components is on the specimen surface and equal to 600 MPa approximately."],["oa:W4381615658","Ti-6Al-4V","minimum value",-180.0,-180.0,-180.0,null,"MPa","","","","","",false,"out_of_range","results","The minimum value becomes equal to -180 MPa which indicates the substantial effect of the loading though at the notch surface stress is still compressive."],["oa:W4381615658","Ti-6Al-4V","stress component",-150.0,-150.0,-150.0,null,"MPa","","","","","",false,"out_of_range","results","The minimum value of the stress component in the middle of the notch shown by the first profile is equal to -150 MPa (Fig. 9(b))."],["oa:W4381615658","Ti-6Al-4V","stress",-190.0,-230.0,-150.0,null,"MPa","","","","","",false,"out_of_range","results","Due to the rise in stress all curves have similar values which varies from -230 MPa to -150 MPa for the thickness interval from 1 to 2 mm."],["oa:W4381615658","Ti-6Al-4V","yield stress",300.0,300.0,300.0,null,"MPa","","","","","",false,"","results","Although the tensile stress occurs in the other two considered regions due to the external loading, its maximum value at the surface does not exceed 300 MPa which is significantly lower than the yield stress of TC4 alloy (Tab. 1)."],["oa:W4381615658","Ti-6Al-4V","maximum tensile stress",90.0,90.0,90.0,null,"MPa","","","","","",false,"","results","The maximum tensile stress is at the depth of 0.9 mm and it is equal to 90 MPa."],["oa:W4381615658","Ti-6Al-4V","minimum value",-700.0,-700.0,-700.0,null,"MPa","","","","","",false,"out_of_range","results","The minimum value is around -700 MPa similar to the Fig. 9(a)."],["oa:W4381615658","Ti-6Al-4V","maximum subsurface tensile stress",500.0,500.0,500.0,null,"MPa","","","","","",false,"","results","The maximum subsurface tensile stress is at the same depth and is around 500 MPa which is 5.5 times higher than after LSP pattern №2."],["oa:W4381847923","Ti-5Al-5Mo-5V-3Cr","compressive stress",500.0,null,null,null,"MPa","","","","","",false,"","results_discussion","However, FDB3 has moderate to high compressive stress in the bond, reaching magnitudes close to \u0003 500 MPa."],["oa:W4381847923","Ti-5Al-5Mo-5V-3Cr","tensile shear stress",300.0,null,null,null,"MPa","","","","","",false,"","results_discussion","Additionally, a peak of tensile shear stress in the same location with a value close to + 300 MPa was also measured."],["oa:W4382044889","Ti-6Al-4V","A (MPa)",987.8,null,null,null,"MPa","","","","","",false,"","table","A (MPa)\t987.8"],["oa:W4382699390","Ti-6Al-4V","peak stress",72.26,null,null,null,"MPa","800 °C","","","hot compression test","0.01 s−1",false,"","methods","According to d, the peak stress of the material increased from 72.26 MPa at 0.01 s−1 to 165.47 MPa at 1 s−1.This is because the strain rate was too fast, and dislocations accumulated rapidly, resulting in the obvious work hardening effect of the Ti6Al4V alloy."],["oa:W4382699390","Ti-6Al-4V","peak stress",336.95,null,null,null,"MPa","800 °C","","","hot compression test","0.01 s−1",false,"","methods","From c, it can be observed that the material’s peak stress decreased from 336.95 MPa at 800 °C to 71.09 MPa at 1000 °C."],["oa:W4382699390","Ti-6Al-4V","flow stress decrease from peak",82.98,null,null,null,"MPa","800 °C","800 °C/0.1 s−1","","hot compression test","0.1 s−1",false,"","methods","At the 800 °C/0.1 s−1 deformation condition, the flow stress decreased by 82.98 MPa from its peak value, as shown in b."],["oa:W4382699390","Ti-6Al-4V","peak stress",165.47,null,null,null,"MPa","800 °C","","","hot compression test","1 s−1",false,"","methods","According to d, the peak stress of the material increased from 72.26 MPa at 0.01 s−1 to 165.47 MPa at 1 s−1.This is because the strain rate was too fast, and dislocations accumulated rapidly, resulting in the obvious work hardening effect of the Ti6Al4V alloy."],["oa:W4382699390","Ti-6Al-4V","peak stress",71.09,null,null,null,"MPa","1000 °C","","","hot compression test","0.01 s−1",false,"","methods","From c, it can be observed that the material’s peak stress decreased from 336.95 MPa at 800 °C to 71.09 MPa at 1000 °C."],["oa:W4382787014","Ti-1300","yield strengths",1135.0,1050.0,1220.0,null,"MPa","room temperature","","","tensile test","200 s−1",false,"","abstract","The ultimate tensile strengths are 1227 MPa and 1368 MPa, the yield strengths are 1050 MPa and 1220 MPa, and the elongations are 11.3% and 10.4%, respectively."],["oa:W4382787014","Ti-1300","Yield Strength/MPa",1107.0,null,null,null,"MPa","room temperature","","","tensile test","200 s−1",false,"","table","200 s−1\t1231\t1107\t11.3"],["oa:W4382787014","Ti-1300","yield strengths",1220.0,1220.0,1220.0,null,"MPa","room temperature","","","tensile test","500 s−1",false,"","abstract","The ultimate tensile strengths are 1227 MPa and 1368 MPa, the yield strengths are 1050 MPa and 1220 MPa, and the elongations are 11.3% and 10.4%, respectively."],["oa:W4382787014","Ti-1300","yielding strength",0.0,null,null,null,"","room temperature","","","","500 s−1",false,"unit_missing","results_discussion","At the strain rate of 500 s−1, the yielding strength and ultimate tensile strength (UTS) is higher, meaning that the Ti-1300 alloy has a higher sensitivity to the strain rate."],["oa:W4382787014","Ti-1300","Yield Strength/MPa",1259.0,null,null,null,"MPa","room temperature","","","tensile test","500 s−1",false,"","table","500 s−1\t1352\t1259\t10.4"],["oa:W4382932058","homostructure Ti6Al4V-TiBw","yield strength (YS)",950.0,null,null,30.0,"MPa","room temperature","","","tensile test","",false,"","results_discussion","Additionally, we measured yield strength (YS) and ultimate tensile strength (UTS) up to 1,023 ± 17 MPa and 1,065 ± 25 MPa, respectively, for dual-structure samples, physically increased compared to that of homostructure (950 ± 30 MPa for YS and 961 ± 34 MPa for UTS, respectively)."],["oa:W4382932058","Ti-6Al-4V","yield stress",772.0,null,null,null,"MPa","","","","","",false,"","methods","The yield stress values (772 MPa for the sample with coarse grains, 833 MPa for the sample with fine grains) related to the grain size were obtained by directly substituting the average grain diameters ( dcoarse=42.3 μm , dfine=5.8 μm ) in the fine- and coarse-grained regions measured in the experiment into the formula."],["oa:W4382932058","dual-structure Ti6Al4V-TiBw","yield strength (YS)",1023.0,null,null,17.0,"MPa","room temperature","","","tensile test","",false,"","results_discussion","Additionally, we measured yield strength (YS) and ultimate tensile strength (UTS) up to 1,023 ± 17 MPa and 1,065 ± 25 MPa, respectively, for dual-structure samples, physically increased compared to that of homostructure (950 ± 30 MPa for YS and 961 ± 34 MPa for UTS, respectively)."],["oa:W4382932058","Ti-6Al-4V","yield stress",833.0,null,null,null,"MPa","","","","","",false,"","methods","The yield stress values (772 MPa for the sample with coarse grains, 833 MPa for the sample with fine grains) related to the grain size were obtained by directly substituting the average grain diameters ( dcoarse=42.3 μm , dfine=5.8 μm ) in the fine- and coarse-grained regions measured in the experiment into the formula."],["oa:W4382983263","Ti-6Al-4V","Yield strength",950.0,null,null,null,"MPa","","","","","",false,"","table","1604 °C\t4.43 g/cm3\t6.7 W/m-k\t0.5263 J/g-⁰C\t1050 MPa\t110 N/m2\t950 MPa\t37 HRC"],["oa:W4383227267","Ti-42Nb","yield strength",379.0,null,null,null,"MPa","","","bimodal","","",false,"","abstract","The yield strength (379 MPa) and hardness (3.2 ± 0.5 GPa) also meet the criteria and closely approximate the values typical of cortical bone."],["oa:W4383911788","Ti-2.5Al-1Mn","YS (MPa)",500.0,null,null,null,"MPa","","","","","",false,"","discussion","400 600 800 1000 1200 1400 0 3 6 9 12 15 YS (MPa) Elongation (%) This study Ti-(1-14)Mn - S Ti-(1-10)Mn - F Ti-13Mn - CD Ti-2Al-2Mn - W Mn content (a) 500 700 900 1100 1300 1500 150 200 250 300 350 400 450 UTS (MPa) Hardness (HV30) This study Ti-(1-14)Mn - S Ti-(1-10)Mn - F Ti-13Mn - CD Mn content (b) 500 700 900 1100 1300 1500 0 3 6 9 12 15 UTS (MPa) Porosity (%) This study Ti-(1-14)Mn - S Ti-(1-10)Mn - F Ti-13Mn - CD Ti-2Al-2Mn - W c) 0 3 6 9 12 15 0 3 6 9 12 15 Elongation [%] Alloying element"],["oa:W4383911788","Ti-5Mn-2.5Al","YS (MPa)",700.0,null,null,null,"MPa","","","","","",false,"","discussion","400 600 800 1000 1200 1400 0 3 6 9 12 15 YS (MPa) Elongation (%) This study Ti-(1-14)Mn - S Ti-(1-10)Mn - F Ti-13Mn - CD Ti-2Al-2Mn - W Mn content (a) 500 700 900 1100 1300 1500 150 200 250 300 350 400 450 UTS (MPa) Hardness (HV30) This study Ti-(1-14)Mn - S Ti-(1-10)Mn - F Ti-13Mn - CD Mn content (b) 500 700 900 1100 1300 1500 0 3 6 9 12 15 UTS (MPa) Porosity (%) This study Ti-(1-14)Mn - S Ti-(1-10)Mn - F Ti-13Mn - CD Ti-2Al-2Mn - W c) 0 3 6 9 12 15 0 3 6 9 12 15 Elongation [%] Alloying element"],["oa:W4383911788","Ti-10Mn-2.5Al","YS (MPa)",900.0,null,null,null,"MPa","","","","","",false,"","discussion","400 600 800 1000 1200 1400 0 3 6 9 12 15 YS (MPa) Elongation (%) This study Ti-(1-14)Mn - S Ti-(1-10)Mn - F Ti-13Mn - CD Ti-2Al-2Mn - W Mn content (a) 500 700 900 1100 1300 1500 150 200 250 300 350 400 450 UTS (MPa) Hardness (HV30) This study Ti-(1-14)Mn - S Ti-(1-10)Mn - F Ti-13Mn - CD Mn content (b) 500 700 900 1100 1300 1500 0 3 6 9 12 15 UTS (MPa) Porosity (%) This study Ti-(1-14)Mn - S Ti-(1-10)Mn - F Ti-13Mn - CD Ti-2Al-2Mn - W c) 0 3 6 9 12 15 0 3 6 9 12 15 Elongation [%] Alloying element"],["oa:W4383911788","Ti-2.5Al","YS",780.0,780.0,780.0,18.0,"MPa","","","","tensile test","",false,"","results","However, it can be observed that there is more substantial increase in the ability to withstand the applied tensile load when the Mn content is increased from 1% (YS = 610 ± 22 MPa, and UTS = 694 ± 19 MPa) to 5% (YS = 780 ± 18 MPa, and UTS = 851 ± 14 MPa)."],["oa:W4383911788","Ti-2.5Al","YS",610.0,610.0,610.0,22.0,"MPa","","","","tensile test","",false,"","results","Consistent with their stress–strain curves, Figure 6 shows that the mean YS and ultimate tensile strength (UTS) progressively increase with the amount of the alloying elements added."],["oa:W4383911788","Ti-2.5Al","YS",0.0,null,null,null,"MPa","","","","","",false,"out_of_range","discussion","As shown in Figure 7a, as the value of YS increases, the elongation decreases due"],["oa:W4384204046","TC31","peak stress",0.0,null,null,null,"","","after diffusion thermal cycle","","","",false,"unit_missing","conclusions","High-temperature flow behavior and the microstructure evolution of TC31 alloy after heat treatment were studied, a physically-based constitutive model was established and applied in the SPF process of the four-layer structure, and the TC31 titanium alloy four-layer sandwich structure was fabricated to verify the accuracy of the constitutive model, the main conclusions were drawn: (1) After a diffusion thermal cycle, the peak stress of the TC31 alloy increased a little compared to the original ma"],["oa:W4384406602","Pd","yield stress",1525.0,null,null,null,"MPa","room temperature","","","compressive test","",false,"","results_discussion","A–E) Representative DSC data of Pd, Pt, Ti, Ti─Ga, and Ti─Sn, indicating their glass transition temperature (Tg), crystallization temperature (Tx), and supercooled liquid region (ΔT). curve featured a number of serrations, resulting from shear-band formation and “stick-slip” shear banding typically observed in BMGs.[40] The average yield stress of Pd samples was 1525 MPa and the maximum stress attained during plastic deformation was 1561 MPa (Figure 2B)."],["oa:W4385064023","Ti-6Al-4V","Yield strength",940.0,null,null,null,"MPa","","","","","",false,"","methods","Properties Values Density 4420 kg/m3 Hardness HRC 31 Elastic modulus 110 GPa Yield strength 940 MPa Thermal conductivity 7.8 W/mk Poisson’s ratio 0.33 https://doi.org/10.1371/journal.pone.0288502.t001 PLOS ONE Ultra-precision cutting of titanium alloy PLOS ONE | https://doi.org/10.1371/journal.pone.0288502 July 21, 2023 3 / 15"],["oa:W4385226995","Ti64E","0.2 % proof stress",919.0,null,null,null,"MPa","","","","tensile test","10-2 s-1",false,"","results",""],["oa:W4385226995","Ti64BM","0.2 % proof stress",998.0,null,null,null,"MPa","","","","tensile test","10-2 s-1",false,"","results",""],["oa:W4385226995","Ti575","0.2 % proof stress",1199.0,null,null,null,"MPa","","","","tensile test","10-2 s-1",false,"","results",""],["oa:W4385226995","Ti54","0.2 % proof stress",933.0,null,null,null,"MPa","","","","tensile test","10-2 s-1",false,"","results",""],["oa:W4385269267","Ti-6Al-4V","yield strength",0.0,null,null,null,"MPa","room temperature","as-fabricated","martensitic α'","tensile test","",false,"out_of_range","conclusions",""],["oa:W4385269267","AF-Ti-6Al-4V","yield strength",0.0,null,null,null,"","","","","","",false,"unit_missing","results_discussion",""],["oa:W4385278865","Ti-6Al-4V","yield strength",400.0,null,null,null,"MPa","","forged","","tensile test","",false,"","results_discussion",""],["oa:W4385278865","SLM-AD-XY","Rp0.2",982.0,null,null,null,"MPa","room temperature","as-deposited SLM","","tensile test","",false,"","results_discussion",""],["oa:W4385278865","SLM-HT-XY","Rp0.2",1153.0,null,null,null,"MPa","room temperature","heat-treated SLM","","tensile test","",false,"","results_discussion",""],["oa:W4385278865","Ti-6Al-4V","Rp0.2",-20.0,null,null,null,"%","","as-deposited SLM","","SIT","",false,"unit_mismatch","results_discussion",""],["oa:W4385278865","Ti-6Al-4V","Rp0.2",0.0,null,null,null,"","","as-deposited SLM","","SIT","",false,"unit_missing","results_discussion",""],["oa:W4385278865","Ti-6Al-4V","strength",0.0,null,null,null,"","","as-deposited SLM","","","",false,"unit_missing","results_discussion",""],["oa:W4385278865","SLM-HT-Z","Rp0.2",883.0,null,null,null,"MPa","room temperature","heat-treated SLM","","tensile test","",false,"","results_discussion",""],["oa:W4385278865","Forging","Rp0.2",980.0,null,null,null,"MPa","room temperature","","","tensile test","",false,"","results_discussion",""],["oa:W4385278865","Welding","Rp0.2",1073.0,null,null,null,"MPa","room temperature","","","tensile test","",false,"","results_discussion",""],["oa:W4385278865","SLM-AD-Z","Rp0.2",1070.0,null,null,null,"MPa","room temperature","as-deposited SLM","","tensile test","",false,"","results_discussion",""],["oa:W4385278865","Ti-6Al-4V","yield strength",400.0,null,null,null,"MPa","","as-deposited SLM","","tensile test","",false,"","results_discussion",""],["oa:W4385347119","Ti-6Al-4V","A",783.0,null,null,null,"MPa","","","","","",false,"","table","783\t498\t0.028\t0.28\t1\t1680\t20\t−0.09\t0.25\t−0.5\t0.014\t3.87"],["oa:W4385358757","TiN/Ti","compressive strength",415.2,null,null,null,"MPa","room temperature","","","","",false,"","results_discussion","The strength and plasticity of TiN/Ti composites prepared by ball milling are very low, the compressive strength is only 415.2 MPa, and the elongation is only 1.6%."],["oa:W4385358757","TiN/Ti","yield strength",1468.5,null,null,null,"MPa","room temperature","","","","",false,"","results_discussion","It can be seen that when the distribution configuration of TiN changes from agglomerate distribution to connected structure distribution, the yield strength increases from 415.2 MPa to 1468.5 MPa, which is an increase of 253%, while the elongation increases from 1.6% to 5.0%."],["oa:W4385498076","Ti-6Al-4V","strength",0.0,null,null,null,"","","DA","","","",false,"unit_missing","discussion","The DA material in this research exhibits similar strength to that of wrought and DA Ti-6Al-4V ELI, although with signiﬁcantly improved ductility in terms of both elongation and RA [25]."],["oa:W4385498076","Ti-6Al-4V","YS",0.0,null,null,null,"","","DA","","","",false,"unit_missing","discussion","The material in the DA condition additionally conforms to the requirements of both ASTM F3001 for class A material and SAE AMS4931, except for the YS, where some specimens exhibited values below the minimum limits of these speciﬁcations [22,47]."],["oa:W4385498076","Ti-6Al-4V","YS",0.0,null,null,null,"","","SR","","","",false,"unit_missing","discussion","The mechanical properties of the Ti-6Al-4V ELI material in the SR condition conform to the UTS and YS requirements of both ASTM F3001 and AMS4931 but do not meet the requirements for elongation or RA."],["oa:W4385629161","Ti-6Al-4V","flow stress",1000.0,null,null,null,"MPa","25 °C to 500 °C","","","hot compression test","0.01 s-1 to 1.0 s-1",false,"","conclusions",""],["oa:W4385660761","Ti-15Mo","yield strength",540.0,540.0,540.0,null,"MPa","room temperature","","","tensile test","",false,"","results_discussion",""],["oa:W4385660761","Ti-13Mo-12Nb","yield strength",540.0,540.0,540.0,null,"MPa","room temperature","","","tensile test","",false,"","results_discussion",""],["oa:W4385660761","Ti-6Al-4V","yield strength",540.0,540.0,540.0,null,"MPa","room temperature","","","tensile test","",false,"","results_discussion",""],["oa:W4386028904","Ti-Fe (binary)","yield strength",180.0,180.0,180.0,null,"MPa","","","","mechanical test","",false,"","conclusions","Mechanical tests showed that the strength of the as-dealloyed porous samples reaches about 180 MPa, while their Young’s modulus is in the range of 6–7 GPa."],["oa:W4386028904","Ti-Fe (binary)","yield strength",180.0,180.0,180.0,null,"MPa","","","","mechanical test","",false,"","results","The yield strength values for both samples reach about 180 MPa."],["oa:W4386073000","CPTi","Yield stress",390.0,null,null,null,"MPa","","","","","",false,"","table","Yield stress\tMPa\t345\t390"],["oa:W4386073000","AA2024-T3","Yield stress",345.0,null,null,null,"MPa","","","","","",false,"","table","Yield stress\tMPa\t345\t390"],["oa:W4386143349","SS316L","yield strength",850.0,null,null,null,"MPa","room temperature","","","","",false,"","discussion","The tensile stress along the build direction (z) exhibits steep gradients at both free ends of the specimen, and the magnitudes of stress are almost equal to the yield strength for Ti64 or exceeding the yield strength in the case of IN718 and SS316L specimens, thus making it susceptible to warping and delamination of layers."],["oa:W4386143349","Ti-6Al-4V","yield strength",1098.0,null,null,null,"MPa","room temperature","","","","",false,"","results_discussion","An additional significant factor that contributes to high residual stress is the yield strength [], which is significantly higher at room temperature for Ti64 (1098 MPa) compared to IN718 (648 MPa) and SS316L (290 MPa)."],["oa:W4386143349","Ti-6Al-4V","Initial yield strength σ0",1098.0,null,null,null,"MPa","room temperature","","","","",false,"","table","Conductivity k0 (W/m °C)\t8.11\t11.9\t13.44"],["oa:W4386143349","IN718","Initial yield strength σ0",648.0,null,null,null,"MPa","room temperature","","","","",false,"","table","Tangent Modulus ET0 (GPa)\t1332\t648\t209"],["oa:W4386143349","Ti-6Al-4V","yield strength",850.0,null,null,null,"MPa","room temperature","","","","",false,"","results_discussion","The stress profile of σz along path 1-1 is compressive at the middle regions, where it tends towards tensile stress values at the edges and reaches the yield strength of the material grades."],["oa:W4386143349","IN718","yield strength",850.0,null,null,null,"MPa","room temperature","","","","",false,"","discussion","The tensile stress along the build direction (z) exhibits steep gradients at both free ends of the specimen, and the magnitudes of stress are almost equal to the yield strength for Ti64 or exceeding the yield strength in the case of IN718 and SS316L specimens, thus making it susceptible to warping and delamination of layers."],["oa:W4386143349","Ti-6Al-4V","yield strength",850.0,null,null,null,"MPa","room temperature","","","","",false,"","discussion","The tensile stress along the build direction (z) exhibits steep gradients at both free ends of the specimen, and the magnitudes of stress are almost equal to the yield strength for Ti64 or exceeding the yield strength in the case of IN718 and SS316L specimens, thus making it susceptible to warping and delamination of layers."],["oa:W4386199520","Ti-6Al-4V","yield strength",2.0,null,null,null,"%","","","","","",true,"unit_mismatch","results_discussion","As compared to the nominal composition (6wt% Al), a small loss of 0.2wt% Al would lead to a decrease in yield strength of ~ 2%."],["oa:W4386199520","Ti-6Al-4V","yield strength",14.0,null,null,null,"%","","","","","",true,"unit_mismatch","results_discussion","A more significant loss of a further 1wt% Al (down to 4.8wt% Al) would lead to a decrease in yield strength of ~ 14%."],["oa:W4386199520","Ti-6Al-4V","σys",45.0,null,null,null,"","","","","","",true,"unit_missing","results_discussion","X-ray CT data (see Fig. 5) reconstructed using the MIPAR 3D toolbox show that these defects are relatively flat with major axes in (1) 휎ys =89F훼 V + 45F훽 V + F훼 V 149x0.667 Al + 759x0.667 O"],["oa:W4386199520","Ti-6Al-4V","σys",759.0,null,null,null,"","","","","","",true,"unit_missing","results_discussion","X-ray CT data (see Fig. 5) reconstructed using the MIPAR 3D toolbox show that these defects are relatively flat with major axes in (1) 휎ys =89F훼 V + 45F훽 V + F훼 V 149x0.667 Al + 759x0.667 O"],["oa:W4386199520","Ti-6Al-4V","σys",149.0,null,null,null,"","","","","","",true,"unit_missing","results_discussion","X-ray CT data (see Fig. 5) reconstructed using the MIPAR 3D toolbox show that these defects are relatively flat with major axes in (1) 휎ys =89F훼 V + 45F훽 V + F훼 V 149x0.667 Al + 759x0.667 O"],["oa:W4386199520","Ti-6Al-4V","σys",89.0,null,null,null,"","","","","","",true,"unit_missing","results_discussion","X-ray CT data (see Fig. 5) reconstructed using the MIPAR 3D toolbox show that these defects are relatively flat with major axes in (1) 휎ys =89F훼 V + 45F훽 V + F훼 V 149x0.667 Al + 759x0.667 O"],["oa:W4386284706","Ti-6Al-4V","Yield Strength",860.0,null,null,null,"MPa","","","","","",false,"","table","4440\t110\t860\t905\t30\t7.995\t0.34"],["oa:W4386286461","Ti-6Al-4V","Yield Strength",950.0,800.0,1100.0,null,"MPa","","","","","",false,"","methods","Mechanical properties of Ti-6Al-4V [22] Elongation Hardness Tensile Strength Yield Strength Elastic Modulus Fracture Toughness [%] [HV] [MPa] [MPa] [GPa] [MPa.m1/2] 13-16 300-400 900-1200 800-1100 110-140 33-110 Figure 2."],["oa:W4386307369","Ti-6Al-4V","0.2% proof stress",1011.0,null,null,null,"MPa","room temperature","as-built SLM","","tensile test","",false,"","results_discussion","For both the tensile strength (1031 MPa for the 100% w/o TiC sample and 1081 MPa for the 100% with TiC sample) and the 0.2% proof stress (970 MPa and 1011 MPa, respectively) values are about 4 pct higher in the 100% with TiC sample."],["oa:W4386307369","Ti-6Al-4V","0.2% proof stress",970.0,null,null,null,"MPa","room temperature","as-built SLM","","tensile test","",false,"","results_discussion","For both the tensile strength (1031 MPa for the 100% w/o TiC sample and 1081 MPa for the 100% with TiC sample) and the 0.2% proof stress (970 MPa and 1011 MPa, respectively) values are about 4 pct higher in the 100% with TiC sample."],["oa:W4386307369","Ti-6Al-4V","yield strength",950.0,null,null,null,"MPa","room temperature","as-built SLM","","tensile test","0.45 mm/min",false,"","methods","Tensile tests were conducted at RT at a crosshead speed of 0.45 mm/min."],["oa:W4386484198","Ti-6Al-4V","yield strength",-15.0,null,null,null,"%","","","","","",false,"unit_mismatch","results","As previously described, the WAAM material exhibits about −15% lower yield and ultimate tensile strength, a −26% lower elongation, and it is apparent that these material conditions exhibit a slightly higher degree of scatter."],["oa:W4386484198","Substrate","Yield Strength",1001.0,987.0,1015.0,14.0,"MPa","room temperature","","","tensile test","",false,"","table","Substrate\t119 ± 3\t1001 ± 14\t1054 ± 16\t15 ± 2"],["oa:W4386484198","WAAM material","Yield Strength",838.0,818.0,858.0,20.0,"MPa","room temperature","","","tensile test","",false,"","table","WAAM material\t111 ± 3\t838 ± 20\t896 ± 22\t11 ± 2"],["oa:W4386512202","Ti-6Al-4V","yield strength",1167.0,null,null,2.0,"MPa","room temperature","as-built L-PBF","martensitic α'","tensile test","",false,"","results_discussion","The average yield strength (YS), ultimate tensile strength (UTS), and total elongation of the Ti64 alloy builds were determined to be 1167 ± 2 MPa, 1312 ± 9 MPa, and 6.4% ± 0.8%, respectively."],["oa:W4386512202","1 wt% ZrO2/Ti64","YS",1210.0,null,null,16.0,"MPa","room temperature","as-built L-PBF","martensitic α'","tensile test","",false,"","results_discussion","Moreover, the YS, UTS, and total elongation of the 1 wt% ZrO2/Ti64 composite were measured as 1210 ± 16 MPa, 1397 ± 3 MPa, and 8.1% ± 0.7%, respectively, exhibiting a simultaneous enhancement of strength and ductility through nanoceramic incorporation."],["oa:W4386512202","","0.2% offset YS",0.0,null,null,null,"","","","","tensile test","",false,"unit_missing","methods","The 0.2% offset YS, UTS, and total elongation were obtained from the stress versus strain curves."],["oa:W4386514657","Specimen E","YTS",115.0,null,null,5.7,"MPa","","LPBF, as print 5 and 6","","","",false,"unit_suspect","results","Specimen E YTS UTS A [GPa] [N/mm2] [N/mm2] [%] LPBF, as print 1 and 2 121 (3.5) 643 (13.5) 729 (5.9) 24.9 (0.1) 3 and 4 113 (5.2) 672 (1.4) 750 (6.5) 24.3 (2.5) 5 and 6 115 (5.7) 674 (1.6) 762 (4.9) 23.8 (—)a Rod material, recrystallized 1–4
