Repository: akhtar07/tisci-explorer

# TiSci Explorer

A read-only, static explorer for **TiSci**, an autonomous research agent for titanium alloys. TiSci reads the
titanium-alloy literature, builds a knowledge graph and a table of measured values, proposes hypotheses where the
graph has gaps, and tests them with DFT (MACE / VASP) and the ICME-lite multiscale chain.

**Live site:** https://akhtar07.github.io/tisci-explorer/

The site has seven sections:

| Section | What it shows |
|---|---|
| Overview | Corpus → graph → facts → hypotheses → verdicts, with the snapshot's counts |
| Worked example | One full loop for W in α-Ti: graph path, hypothesis, novelty check, DFT test, verdict, follow-up, DAMASK |

File: data/facts/elongation.json (part 38 of 38)
["openaire:ad401a064cec479b3f0e669b5b4d3954","Ti-6Al-4V","εprupture",12.5,null,null,null,"%","room temperature","equiaxed","equiaxed","dwell-fatigue test","1 x 10-4 /cycle",false,"","discussion",""],["openaire:b093dd254d0c222bc42a863189a0f07a","AISI316","ductility",80.0,null,null,null,"%","room temperature","","","tensile test","2.5×10−4 s−1",false,"","results",""],["openaire:b093dd254d0c222bc42a863189a0f07a","TRIP","fracture strain",35.0,null,null,null,"%","room temperature","","","tensile test","",false,"","results",""],["openaire:b093dd254d0c222bc42a863189a0f07a","TWIP","tension ductility",50.0,null,null,null,"%","room temperature","","","tensile test","",false,"","results",""],["openaire:b093dd254d0c222bc42a863189a0f07a","CP-Ti Grade 2","ductility",40.0,null,null,null,"%","room temperature","","","tensile test","",false,"","results",""],["openaire:b093dd254d0c222bc42a863189a0f07a","CP-Ti Grade 2","ductility",100.0,null,null,null,"%","950 °C","","","tensile test","",false,"out_of_range","results",""],["openaire:b093dd254d0c222bc42a863189a0f07a","CP-Ti Grade 2","uniform deformation",15.0,null,null,null,"%","room temperature","","","tensile test","",false,"","results",""],["openaire:b093dd254d0c222bc42a863189a0f07a","CP-Ti Grade 2","axial strains",108.0,null,null,null,"%","room temperature","","","tensile test","1000 s−1",false,"out_of_range","results",""],["openaire:b093dd254d0c222bc42a863189a0f07a","CP-Ti Grade 2","local strains inside the neck",1000.0,null,null,null,"%","1350 °C","","","tensile test","1000 s−1",false,"out_of_range","results",""],["openaire:b093dd254d0c222bc42a863189a0f07a","CP-Ti Grade 2","maximum axial strain",500.0,null,null,null,"%","1120 °C","","","tensile test","1600 s−1",false,"out_of_range","results",""],["openaire:b093dd254d0c222bc42a863189a0f07a","CP-Ti Grade 2","maximum axial strain",1000.0,null,null,null,"%","1350 °C","","","tensile test","1600 s−1",false,"out_of_range","results",""],["openaire:b093dd254d0c222bc42a863189a0f07a","CP-Ti Grade 2","global engineering strain",25.0,null,null,null,"%","room temperature","","","tensile test","",false,"","results",""],["openaire:b093dd254d0c222bc42a863189a0f07a","CP-Ti Grade 2","global engineering strain",30.0,null,null,null,"%","700 °C","","","tensile test","",false,"","results",""],["openaire:b093dd254d0c222bc42a863189a0f07a","CP-Ti Grade 2","global engineering strain",80.0,null,null,null,"%","1120 °C","","","tensile test","",false,"","results",""],["openaire:b093dd254d0c222bc42a863189a0f07a","CP-Ti Grade 2","global engineering strain",90.0,null,null,null,"%","1350 °C","","","tensile test","",false,"out_of_range","results",""],["openaire:b1c04decd0010532b4f1f4094b4351bf","Ti-6Al-2Fe-2V","elongation",8.5,null,null,null,"%","","","","tensile test","",false,"","results_discussion",""],["openaire:b1c04decd0010532b4f1f4094b4351bf","Ti-6Al-2Fe-2V","elongation",7.75,null,null,null,"%","","","","tensile test","",false,"","results_discussion",""],["openaire:b1c04decd0010532b4f1f4094b4351bf","Ti-6Al-3Fe-1V","%",2.0,null,null,null,"%","","","","tensile test","",false,"","results_discussion",""],["openaire:b1c04decd0010532b4f1f4094b4351bf","Ti-6Al-3Fe-1V","%",8.0,null,null,null,"%","","","","tensile test","",false,"","results_discussion",""],["openaire:b1c04decd0010532b4f1f4094b4351bf","Ti-6Al-4V","ductility",3.0,3.0,3.0,null,"%","","","","","",false,"","results_discussion",""],["openaire:b1c04decd0010532b4f1f4094b4351bf","Ti-6Al-2Mo-2V","elongation",9.0,null,null,null,"%","room temperature","","","tensile test","",false,"","results_discussion",""],["openaire:b1c04decd0010532b4f1f4094b4351bf","Ti-6Al-2Mo-2V","elongation",9.5,null,null,null,"%","room temperature","","","tensile test","",false,"","results_discussion",""],["openaire:b1c04decd0010532b4f1f4094b4351bf","Ti-6Al-3Mo-1V","elongation",8.0,null,null,null,"%","","","","","",false,"","results_discussion",""],["openaire:b1c04decd0010532b4f1f4094b4351bf","Ti-6Al-3Mo-1V","elongation",9.0,null,null,null,"%","","","","","",false,"","results_discussion",""],["openaire:b1c04decd0010532b4f1f4094b4351bf","Ti-6Al-4Mo","elongation to failure",6.5,null,null,null,"%","","","","tensile test","",false,"","results_discussion",""],["openaire:b1c04decd0010532b4f1f4094b4351bf","Ti-6Al-2Nb-2V","elongation",9.5,null,null,null,"%","","Specimen 1","","tensile test","",false,"","results_discussion",""],["openaire:b1c04decd0010532b4f1f4094b4351bf","Ti-6Al-2Nb-2V","elongation",10.0,null,null,null,"%","","Specimen 2","","tensile test","",false,"","results_discussion",""],["openaire:b1c04decd0010532b4f1f4094b4351bf","","ductility",9.75,9.5,10.0,null,"%","room temperature","","","","",false,"","results_discussion",""],["openaire:b1c04decd0010532b4f1f4094b4351bf","Ti-6Al-3Nb-1V","elongation",11.5,null,null,null,"%","","","","tensile test","",false,"","results_discussion",""],["openaire:b1c04decd0010532b4f1f4094b4351bf","Ti-6Al-3Nb-1V","elongation",9.5,null,null,null,"%","","","","tensile test","",false,"","results_discussion",""],["openaire:b1c04decd0010532b4f1f4094b4351bf","Ti-6Al-4Nb","Elongation",9.0,null,null,null,"%","","","","tensile test","",false,"","results_discussion",""],["openaire:b1c04decd0010532b4f1f4094b4351bf","Ti-6Al-4Nb","Elongation",11.0,null,null,null,"%","","","","tensile test","",false,"","results_discussion",""],["openaire:b1c04decd0010532b4f1f4094b4351bf","Ti-6Al-2Ta-2V","Elongation",6.0,null,null,null,"%","","","","tensile test","",false,"","results_discussion",""],["openaire:b1c04decd0010532b4f1f4094b4351bf","Ti-6Al-2Ta-2V","Elongation",12.5,null,null,null,"%","","","","tensile test","",false,"","results_discussion",""],["openaire:b1c04decd0010532b4f1f4094b4351bf","Specimen 2","elongation",12.5,null,null,null,"%","room temperature","","","","",false,"","results_discussion",""],["openaire:b1c04decd0010532b4f1f4094b4351bf","Ti-6Al-3Ta-1V","elongation",10.5,null,null,null,"%","room temperature","","","tensile test","",false,"","results_discussion",""],["openaire:b1c04decd0010532b4f1f4094b4351bf","Ti-6Al-3Ta-1V","elongation",11.0,null,null,null,"%","room temperature","","","tensile test","",false,"","results_discussion",""],["openaire:b1c04decd0010532b4f1f4094b4351bf","Ti-6Al-4Ta","Elongation",11.5,null,null,null,"%","","","","tensile test","",false,"","results_discussion",""],["openaire:b1c04decd0010532b4f1f4094b4351bf","Ti-6Al-4Ta","Elongation",11.5,null,null,null,"%","","","","tensile test","",false,"","results_discussion",""],["openaire:b1c04decd0010532b4f1f4094b4351bf","Ti-6Al-4Ta","Elongation",12.5,null,null,null,"%","","","","tensile test","",false,"","results_discussion",""],["openaire:b1c04decd0010532b4f1f4094b4351bf","","ductility",11.5,null,null,null,"%","","","","","",false,"","results_discussion",""],["openaire:b1c04decd0010532b4f1f4094b4351bf","Ti-6Al-4Ta","elongation",11.0,11.0,11.0,null,"%","","","","","",false,"","results_discussion",""],["openaire:b1c04decd0010532b4f1f4094b4351bf","Ti-6Al-4V","elongations",9.5,9.0,10.0,null,"%","","","bimodal","tensile test","",false,"","conclusions",""],["openaire:b1c04decd0010532b4f1f4094b4351bf","Fe-containing","elongation",2.0,2.0,2.0,null,"%","","","","","",false,"","conclusions",""],["openaire:b1c04decd0010532b4f1f4094b4351bf","Ti-6Al-4Mo","ductility",6.5,null,6.5,null,"%","","","Widmanstätten","","",false,"","conclusions",""],["openaire:b93441245325c152abe51fae1cb44913","Ti-6Al-2Sn-4Zr-2Mo","Elongation",5.3,null,null,null,"%","","as-built SLM","","","",false,"","results_discussion",""],["openaire:b93441245325c152abe51fae1cb44913","Ti-6Al-2Sn-4Zr-2Mo","Elongation",1.4,null,null,null,"%","","direct ageing","","","",false,"","results_discussion",""],["openaire:b93441245325c152abe51fae1cb44913","Ti-6Al-2Sn-4Zr-2Mo","elongation",5.2,5.2,5.2,null,"%","room temperature","as-built SLM","martensitic","tensile test","",false,"","abstract",""],["openaire:b93441245325c152abe51fae1cb44913","Ti-6Al-2Sn-4Zr-2Mo","elongation",10.2,10.2,10.2,null,"%","600 °C","as-built SLM","martensitic","tensile test","",false,"","abstract",""],["openaire:b93441245325c152abe51fae1cb44913","Ti-6Al-2Sn-4Zr-2Mo","ductility",5.0,5.0,5.0,null,"%","","as-built SLM","nanotwinned","","",false,"","conclusions",""],["openaire:b93441245325c152abe51fae1cb44913","Ti-6Al-2Sn-4Zr-2Mo","elongation",1.0,null,null,null,"%","","conventionally quenched","martensitic α'","","",false,"","results_discussion",""],["openaire:b93441245325c152abe51fae1cb44913","Ti-6Al-2Sn-4Zr-2Mo","elongation",5.3,null,null,null,"%","room temperature","SLM-built","","tensile test","",false,"","results_discussion",""],["openaire:b93441245325c152abe51fae1cb44913","Ti-6Al-2Sn-4Zr-2Mo","elongation",8.0,null,null,null,"%","room temperature","conventionally-processed","","tensile test","",false,"","results_discussion",""],["openaire:b93441245325c152abe51fae1cb44913","Ti-6Al-2Sn-4Zr-2Mo","elongation",1.8,null,null,null,"%","room temperature","TiB-reinforced composite, EBM-manufactured","","tensile test","",false,"","results_discussion",""],["openaire:b93441245325c152abe51fae1cb44913","Ti-6Al-2Sn-4Zr-2Mo","Breaking Elongation",10.2,10.2,10.2,null,"%","450 ℃","as-built SLM","","tensile test","",false,"","methods",""],["openaire:b93441245325c152abe51fae1cb44913","bimetal Ti-6Al-4V/Ti-48Al-2Cr-2Nb","elongation",2.8,null,null,0.9,"%","room temperature","as-built SLM","","tensile test","",false,"","abstract",""],["openaire:b93441245325c152abe51fae1cb44913","Ti-6Al-4V","breaking elongation (%)",9.2,null,null,1.2,"%","room temperature","as-built SLM","","tensile test","",false,"","results_discussion",""],["openaire:b93441245325c152abe51fae1cb44913","bimetal","breaking elongation (%)",2.8,null,null,0.9,"%","room temperature","as-built SLM","","tensile test","",false,"","results_discussion",""],["openaire:b93441245325c152abe51fae1cb44913","bimetal Ti-6Al-4V/Ti-6242","elongation",2.8,1.9,3.7,0.9,"%","","","","","",false,"","results_discussion",""],["openaire:bc465d11f6623612054495d6451b17e5","Ti-6Al-4V","Uzama",8.0,null,null,null,"%","","as-cast","","","",false,"","abstract",""],["openaire:bc465d11f6623612054495d6451b17e5","Ti-6Al-4V","Uzama",10.0,null,null,null,"%","","forged","","","",false,"","abstract",""],["openaire:bc465d11f6623612054495d6451b17e5","Ti-6Al-4V","Uzama",10.0,null,null,null,"%","","PBF","","","",false,"","abstract",""],["openaire:bc465d11f6623612054495d6451b17e5","Ti-6Al-4V","Uzama",10.0,10.0,10.0,null,"%","","","","","",false,"","abstract",""],["openaire:bec54df4eee95125141dc2a6bc05aee8","Ti-6Al-4V","% Uzama",11.0,null,null,1.0,"%","","as-built EBM","","","",false,"","abstract",""],["openaire:bec54df4eee95125141dc2a6bc05aee8","Ti-6Al-4V","el",11.0,null,null,1.0,"%","","STA 900°C/1h + 500°C/4h","","","",false,"","abstract",""],["openaire:bec54df4eee95125141dc2a6bc05aee8","Ti-6Al-4V","el",11.0,null,null,1.0,"%","","su ile soğutma","","","",false,"","abstract",""],["openaire:c58e02e0d905030db3c99e919f7c6826","Ti-6Al-4V","elongation",12.0,null,null,null,"%","","as-built EBM","","","",false,"","methods","EBM processed as built parts have 12% elongation while this value is 16% in wrought Ti-6Al-4V [60]."],["openaire:c58e02e0d905030db3c99e919f7c6826","Ti-6Al-4V","elongation",16.0,null,null,null,"%","","wrought","","","",false,"","methods","EBM processed as built parts have 12% elongation while this value is 16% in wrought Ti-6Al-4V [60]."],["openaire:c58e02e0d905030db3c99e919f7c6826","Ti-6Al-4V","elongation",0.0,null,null,null,"","","heat treated at 845 °C for 2 hours","","","",false,"unit_missing","methods","In Table 2.7, various heat treatments are shown along with their yield strength and elongation values according to the study suggested by Thöne et al. [70]."],["openaire:c58e02e0d905030db3c99e919f7c6826","Ti-6Al-4V","ductility",4.7,null,null,null,"%","","as-built SLM","martensitic α'","","",false,"","conclusions","Besides, SLM samples with martensitic microstructure displayed lower ductility with around 4.70 % compared to 12.58 % ductility seen SLM+HIPped samples."],["openaire:c58e02e0d905030db3c99e919f7c6826","Ti-6Al-4V","ductility",12.58,null,null,null,"%","","SLM+HIP","","","",false,"","conclusions","Besides, SLM samples with martensitic microstructure displayed lower ductility with around 4.70 % compared to 12.58 % ductility seen SLM+HIPped samples."],["openaire:c58e02e0d905030db3c99e919f7c6826","Ti-6Al-4V","average elongations",3.47,null,null,null,"%","","4-step THP","","","",false,"","conclusions","Therefore, after 4-step THP, average elongations were decreased from 4.70 % to 3.47 %, and from 12.58 % to 5.22 % for SLM and SLM+HIPped samples."],["openaire:c58e02e0d905030db3c99e919f7c6826","Ti-6Al-4V","average elongations",5.22,null,null,null,"%","","4-step THP","","","",false,"","conclusions","Therefore, after 4-step THP, average elongations were decreased from 4.70 % to 3.47 %, and from 12.58 % to 5.22 % for SLM and SLM+HIPped samples."],["openaire:c58e02e0d905030db3c99e919f7c6826","Ti-6Al-4V","elongation values",9.83,null,null,null,"%","","2-step THP","","","",false,"","conclusions","Therefore, elongation values of SLM and SLM+HIPped samples increased to 9.83% and 13.52%."],["openaire:c58e02e0d905030db3c99e919f7c6826","Ti-6Al-4V","elongation values",13.52,null,null,null,"%","","2-step THP","","","",false,"","conclusions","Therefore, elongation values of SLM and SLM+HIPped samples increased to 9.83% and 13.52%."],["openaire:d64597d73deb9a640870727042828099","Ti-6Al-4V","elongation",10.0,null,null,null,"%","room temperature","laser nitrided","","tensile test","1 mm/dk",false,"","abstract","SHIMADZU çekme makinesi kullanılarak üç numune üzerinde oda sıcaklığında çekme testleri yapılmıştır. Çekme hızı 1 mm/dk olarak alınmıştır."],["openaire:dcdc43d05cc4902797979a2817c8bc21","Ti-6Al-4V","True ultimate plastic strain",0.05,null,null,null,"","200 °F","","","","",false,"unit_missing","results",""],["openaire:e81761aefb449ded53444460be41cef9","Ti-16Nb","elongation",2.5,1.0,4.0,null,"%","room temperature","as-sintered 1500°C/4h","","tensile test","",false,"","results",""],["openaire:e81761aefb449ded53444460be41cef9","Ti-22Nb","elongation",2.5,1.0,4.0,null,"%","room temperature","as-sintered 1500°C/4h","","tensile test","",false,"","results",""],["openaire:e81761aefb449ded53444460be41cef9","CP-Ti (HIP)","elongation",40.0,null,null,null,"%","room temperature","as-HIPed","","tensile test","",false,"","results",""],["openaire:e81761aefb449ded53444460be41cef9","CP-Ti (1500/4)","elongation",40.0,null,null,null,"%","room temperature","as-sintered 1500°C/4h","","tensile test","",false,"","results",""],["openaire:e81761aefb449ded53444460be41cef9","Ti-22Nb","elongation",8.5,6.0,11.0,null,"%","room temperature","annealed 641°C/120h + quenched","","tensile test","",false,"","results",""],["openaire:e81761aefb449ded53444460be41cef9","Ti-Nb (binary)","elongation",10.0,9.0,11.0,null,"%","room temperature","","","tensile test","",false,"","discussion",""],["openaire:e81761aefb449ded53444460be41cef9","CP-Ti Grade 2","elongation",40.0,null,null,null,"%","room temperature","(HIP)","","tensile test","",false,"","discussion",""],["openaire:e81761aefb449ded53444460be41cef9","Ti-Nb (binary)","elongation",0.44,null,null,null,"%","","annealed and quenched","","","",false,"","discussion",""],["openaire:e81761aefb449ded53444460be41cef9","Ti-Nb (binary)","elongation",0.44,null,null,null,"%","","","α'' martensite","","",false,"","discussion",""],["openaire:e81761aefb449ded53444460be41cef9","Ti-16Nb","ductility",0.0,null,null,null,"","","as produced","","","",false,"unit_missing","conclusions",""],["openaire:e81761aefb449ded53444460be41cef9","Ti-22Nb","ductility",0.0,null,null,null,"","","as produced","","","",false,"unit_missing","conclusions",""],["openaire:e81761aefb449ded53444460be41cef9","Ti-22Nb","ductility",0.0,null,null,null,"","","annealed and quenched","","","",false,"unit_missing","conclusions",""],["openaire:e81761aefb449ded53444460be41cef9","Ti-22Nb","ductility",0.0,null,null,null,"","","annealed and quenched","","","",false,"unit_missing","conclusions",""],["openaire:ea2b8049a4cf3415435cac20ff438650","","𝛆𝒓",19.7,null,null,null,"%","","TATR","","","",false,"","abstract",""],["openaire:ea2b8049a4cf3415435cac20ff438650","","𝛆𝒓",26.3,null,null,null,"%","","HIP","","","",false,"","abstract",""],["openaire:f0e309296b66529fd6633774f494c876","Ti-64-53/20","elongation at break (A)",10.0,null,null,null,"%","room temperature","as-built SLM","lamellar","tensile test","",false,"","results",""],["openaire:f0e309296b66529fd6633774f494c876","Ti-6Al-4V","Elongation at break",4.7,null,null,0.9,"%","","as-built SLM","","","",false,"","results",""],["openaire:f0e309296b66529fd6633774f494c876","Ti-6Al-4V","Elongation at break",15.9,null,null,2.9,"%","","milled","","","",false,"","results",""],["openaire:f0e309296b66529fd6633774f494c876","Ti-6Al-4V","allongement à la rupture",2.0,null,null,null,"%","","as-built SLM","","","",false,"","results",""],["openaire:f0e309296b66529fd6633774f494c876","Ti-6Al-4V","elongation at break",2.0,null,null,null,"%","","as-built SLM","","","",false,"","discussion",""],["openaire:f0e309296b66529fd6633774f494c876","Ti-6Al-4V","elongation at break",2.0,null,null,null,"%","","as-built SLM","","","",false,"","conclusions",""],["openaire:f0e309296b66529fd6633774f494c876","Ti-6Al-4V","elongation at break",2.0,null,null,null,"%","","milled","","","",false,"","conclusions",""],["openaire:f0e309296b66529fd6633774f494c876","Ti-6Al-4V","elongation at break",2.0,2.0,2.0,null,"%","room temperature","as-built SLM","","tensile test","",false,"","abstract",""],["openaire:f0e309296b66529fd6633774f494c876","Ti-6Al-4V","Elongation at break A",4.7,null,null,0.9,"%","","as-built SLM","","","",false,"","methods",""],["openaire:f0e309296b66529fd6633774f494c876","Ti-6Al-4V","ductility",8.0,8.0,8.0,null,"%","room temperature","as-built SLM","","tensile test","",false,"","discussion",""],["openaire:f15ebe42f43a67b2f580965fe9f80bbe","","Raumtemperaturduktilität",2.0,null,null,null,"%","room temperature","","","","",false,"","abstract",""],["openaire:f15ebe42f43a67b2f580965fe9f80bbe","A","1,16 %",1.16,null,null,null,"%","room temperature","","","","",false,"","abstract",""],["openaire:f15ebe42f43a67b2f580965fe9f80bbe","A","Bruchdehnung",47.0,null,null,null,"%","800 °C","","","","",false,"","abstract",""],["openaire:f15ebe42f43a67b2f580965fe9f80bbe","B","Bruchdehnung",30.0,null,null,null,"%","800 °C","","","","",false,"","abstract",""],["openaire:f15ebe42f43a67b2f580965fe9f80bbe","C","Bruchdehnung",7.0,null,null,null,"%","800 °C","","","","",false,"","abstract",""],["openaire:f15ebe42f43a67b2f580965fe9f80bbe","Ti-45Al-8Nb","Bruchdehnung",1.0,null,null,null,"%","","","","","",false,"","abstract",""],["openaire:f15ebe42f43a67b2f580965fe9f80bbe","TNB-V5","Bruchdehnungen",1.7,null,null,null,"%","room temperature","","globular","","",false,"","abstract",""],["openaire:f15ebe42f43a67b2f580965fe9f80bbe","TNB-V4","Bruchdehnung",0.7,null,null,null,"%","room temperature","geHIPt","","","",false,"","abstract",""],["openaire:f15ebe42f43a67b2f580965fe9f80bbe","TNB-V4","Bruchdehnung",0.5,null,null,null,"%","room temperature","strangpressed","","","",false,"","abstract",""],["openaire:f15ebe42f43a67b2f580965fe9f80bbe","TNB-V4","Bruchdehnung",70.0,null,null,null,"%","800 °C","strangpressed","","","",false,"","abstract",""],["openaire:f15ebe42f43a67b2f580965fe9f80bbe","","Bruchdehnung",0.9,null,null,null,"%","room temperature","","","","",false,"","abstract",""],["openaire:f15ebe42f43a67b2f580965fe9f80bbe","","Bruchdehnung",4.0,null,null,null,"%","700 °C","","","","",false,"","abstract",""],["openaire:f15ebe42f43a67b2f580965fe9f80bbe","","Bruchdehnung",1.5,null,null,null,"%","700 °C","hot worked at 1350 °C","lamellar","tensile test","",false,"","abstract",""],["openaire:f15ebe42f43a67b2f580965fe9f80bbe","","Bruchdehnung",3.3,null,null,null,"%","700 °C","hot worked at 1250 °C","duplex","tensile test","",false,"","abstract",""],["openaire:f15ebe42f43a67b2f580965fe9f80bbe","","Bruchdehnung",1.5,null,null,null,"%","700 °C","hot worked at 1350 °C","lamellar","tensile test","",false,"","abstract",""],["openaire:f15ebe42f43a67b2f580965fe9f80bbe","","Dehnungen",0.35,0.1,0.6,null,"%","room temperature","as-quenched","","","",false,"","abstract",""],["openaire:f15ebe42f43a67b2f580965fe9f80bbe","","Dehngrenzen",0.46,0.1,0.82,null,"%","","","","","",false,"","abstract",""],["openaire:f15ebe42f43a67b2f580965fe9f80bbe","","Dehnung",1.45,1.35,1.55,null,"%","","furnace-cooled","","","",false,"","abstract",""],["openaire:f15ebe42f43a67b2f580965fe9f80bbe","","Bruchdehnung, A5",5.0,null,null,null,"%","700 °C","as-built SLM","","","",false,"","abstract",""],["openaire:f15ebe42f43a67b2f580965fe9f80bbe","","Bruchdehnung, A5",5.0,null,null,null,"%","room temperature","as-built SLM","","","",false,"","abstract",""],["openaire:f15ebe42f43a67b2f580965fe9f80bbe","Ti-6Al-4V","Duktilität",0.35,null,null,null,"%","25 °C","solution treated at 1270 °C + air cooled + 6 h/800 °C","nearly fully lamellar","tensile test","",false,"","abstract",""],["openaire:f15ebe42f43a67b2f580965fe9f80bbe","Ti-6Al-4V","Duktilität",0.12,null,null,null,"%","25 °C","solution treated at 1270 °C + oil quenched + 6 h/800 °C","nearly fully lamellar","tensile test","",false,"","abstract",""],["openaire:f15ebe42f43a67b2f580965fe9f80bbe","","Bruchdehnung",0.02,0.02,0.02,null,"%","room temperature","","","","",false,"","abstract",""],["openaire:f15ebe42f43a67b2f580965fe9f80bbe","","Duktilität",0.26,0.26,0.26,null,"%","25 °C","","lamellar","","",false,"","abstract",""],["openaire:f15ebe42f43a67b2f580965fe9f80bbe","","Bruchdehnung",0.35,0.35,0.35,null,"%","25 °C","","","","",false,"","abstract",""],["openaire:f15ebe42f43a67b2f580965fe9f80bbe","","Bruchdehnung",2.7,2.7,2.7,null,"%","700 °C","","","","",false,"","abstract",""],["openaire:f15ebe42f43a67b2f580965fe9f80bbe","","Bruchdehnung",1.5,null,null,null,"%","room temperature","","","","",false,"","abstract",""],["openaire:f15ebe42f43a67b2f580965fe9f80bbe","","Bruchdehnung",0.75,null,null,null,"%","room temperature","","","","",false,"","abstract",""],["openaire:f15ebe42f43a67b2f580965fe9f80bbe","","Bruchdehnung",0.8,null,null,null,"%","room temperature","","","","",false,"","abstract",""],["openaire:f15ebe42f43a67b2f580965fe9f80bbe","","Bruchdehnung, A5",3.0,null,null,null,"%","room temperature","","","","",false,"","abstract",""],["openaire:f15ebe42f43a67b2f580965fe9f80bbe","","Bruchdehnung, A5",2.0,null,null,null,"%","700 °C","","","","",false,"","abstract",""],["openaire:f88afeb2bd7ef7b6083491eeb22221a1","Ti-6Al-4V","elongation",385.0,null,null,null,"%","875 °C","","BQ","","5x10-3 s-1",false,"out_of_range","methods",""],["openaire:f88afeb2bd7ef7b6083491eeb22221a1","Ti-6Al-4V","elongation to failure",1000.0,null,null,null,"%","900 °C","","","tensile test","5x10-4 s-1",false,"out_of_range","discussion",""],["openaire:f88afeb2bd7ef7b6083491eeb22221a1","Ti-6Al-4V","total elongations to failure",135.0,null,null,null,"%","","","","","",false,"out_of_range","discussion",""],["openaire:f88afeb2bd7ef7b6083491eeb22221a1","Ti-6Al-4V","maximum ductility",1000.0,null,null,null,"%","900–925 °C","","","tensile test","5x10-4 s-1",false,"out_of_range","discussion",""],["openaire:f88afeb2bd7ef7b6083491eeb22221a1","Ti-6Al-4V","total elongation",200.0,null,null,null,"%","","BA, EQ","","","5x10^-4 s^-1",false,"out_of_range","discussion",""],["openaire:f88afeb2bd7ef7b6083491eeb22221a1","Ti-6Al-4V","total elongation to failure",10.0,null,null,null,"%","room temperature","","lamellar","tensile test","",false,"","conclusions",""],["openaire:f88afeb2bd7ef7b6083491eeb22221a1","Ti-6Al-4V","total elongation",100.0,null,null,null,"%","875 to 950 °C","","","tensile test","5x10^-3 to 1x10^-4 s^-1",false,"out_of_range","conclusions",""],["openaire:fb91c172221cbb8552007174007578fc","Ti-6Al-4V","porcentaje de elongación",10.0,10.0,10.0,null,"%","","","","","",false,"","abstract","Propiedades físicas del elemento titanio [26] Peso atómico 47.88 g/mol Volumen atómico 10.6 Å3 Punto de fusión 1670 ± 5º C Punto de ebullición 3260 º C Estructura cristalina α (HCP) para T< 882º C β (BCC) para T > 882º C Parámetros de red cristalina α: a = 0.295 nm; c = 0.468 nm β: a = 0.332 nm (a 900º C) Temperatura de transición α-β 882º ± 2º C Densidad Fase α (20º C): 4.51 g/cm3 Fase β (885º C): 4.35 g/cm3 Capacidad calorífica 523 J/kg ºC Conductividad térmica 17 W/m ºC Coeficiente de expansi"],["openaire:fb91c172221cbb8552007174007578fc","CP-Ti Grade 1","Elongación",24.0,null,null,null,"%","","","","","",false,"","abstract","Propiedades mecánicas de los grados del titanio CP [26] Grado 1 Grado 2 Grado 3 Grado 4 Resistencia a la tracción (MPa) 240 345 450 550 Límite elástico (0.2%offset) (MPa) 170 275 380 483 Elongación (%) 24 20 18 15"],["openaire:fb91c172221cbb8552007174007578fc","CP-Ti Grade 2","Elongación",20.0,null,null,null,"%","","","","","",false,"","abstract","Propiedades mecánicas de los grados del titanio CP [26] Grado 1 Grado 2 Grado 3 Grado 4 Resistencia a la tracción (MPa) 240 345 450 550 Límite elástico (0.2%offset) (MPa) 170 275 380 483 Elongación (%) 24 20 18 15"],["openaire:fb91c172221cbb8552007174007578fc","CP-Ti Grade 3","Elongación",18.0,null,null,null,"%","","","","","",false,"","abstract","Propiedades mecánicas de los grados del titanio CP [26] Grado 1 Grado 2 Grado 3 Grado 4 Resistencia a la tracción (MPa) 240 345 450 550 Límite elástico (0.2%offset) (MPa) 170 275 380 483 Elongación (%) 24 20 18 15"],["openaire:fb91c172221cbb8552007174007578fc","CP-Ti Grade 4","Elongación",15.0,null,null,null,"%","","","","","",false,"","abstract","Propiedades mecánicas de los grados del titanio CP [26] Grado 1 Grado 2 Grado 3 Grado 4 Resistencia a la tracción (MPa) 240 345 450 550 Límite elástico (0.2%offset) (MPa) 170 275 380 483 Elongación (%) 24 20 18 15"],["openaire:fb91c172221cbb8552007174007578fc","Ti-6Al-4V","Porcentaje de elongación",10.7,null,null,null,"%","","","","","",false,"","abstract","Propiedades mecánicas del material base Resistencia a la tracción 1033 MPa Porcentaje de elongación 10,7 % Microdureza 305±6 HV"],["openaire:fb91c172221cbb8552007174007578fc","Ti-6Al-4V","ductilidad",3.35,2.8,3.9,null,"%","","","acicular","","",false,"","abstract","Además, se puede observar que las soldaduras presentan una ductilidad muy baja (entre 2,8% y 3,9%) con respecto al material base lo cual, como se mencionó anteriormente, se debe a la presencia de una microestructura acicular y al gran tamaño de los granos."],["openaire:fb91c172221cbb8552007174007578fc","Ti-6Al-4V","ductilidad",3.35,2.8,3.9,null,"%","","","","","",false,"","abstract"," Los cordones soldados exhibieron una ductilidad muy baja (entre 2,8% y 3,9%) con respecto al material base."],["openaire:fbf4fac0558ce8d809a6170673af3fec","Ti-6Al-4V","ɛf",8.0,5.9,10.1,2.1,"%","room temperature","","A","tensile test","2x10-4 s-1",false,"","methods",""],["openaire:fbf4fac0558ce8d809a6170673af3fec","Ti-6Al-4V","ɛf",9.0,6.2,11.8,2.8,"%","room temperature","","B","tensile test","2x10-4 s-1",false,"","methods",""],["openaire:fbf4fac0558ce8d809a6170673af3fec","Ti-6Al-4V","ɛf",10.0,8.2,11.8,1.8,"%","room temperature","","C","tensile test","2x10-4 s-1",false,"","methods",""],["openaire:fbf4fac0558ce8d809a6170673af3fec","Ti-6Al-4V","ɛf",9.0,7.4,10.6,1.6,"%","room temperature","","D","tensile test","2x10-4 s-1",false,"","methods",""],["pmc:PMC11205078","Ti-6Al-4V","δmax",57.0,null,null,null,"%","","as-built","","","",false,"","results_discussion","After hydrogenation, δmax was reduced significantly for all alloys, though the as-built hydrogenated alloy showed smaller reduction compared to both the HIP and HT alloys (a decrease of ~57%, ~77%, and ~76%, respectively)."],["pmc:PMC11205078","Ti-6Al-4V","δmax",77.0,null,null,null,"%","","HIP","","","",false,"","results_discussion","After hydrogenation, δmax was reduced significantly for all alloys, though the as-built hydrogenated alloy showed smaller reduction compared to both the HIP and HT alloys (a decrease of ~57%, ~77%, and ~76%, respectively)."],["pmc:PMC11205078","Ti-6Al-4V","δmax",76.0,null,null,null,"%","","HT","","","",false,"","results_discussion","After hydrogenation, δmax was reduced significantly for all alloys, though the as-built hydrogenated alloy showed smaller reduction compared to both the HIP and HT alloys (a decrease of ~57%, ~77%, and ~76%, respectively)."],["pmc:PMC5449009","TiAl with 8% Nb","elongation",0.64,0.5,0.78,null,"%","room temperature","","lamellar","tensile test","",false,"","methods","The main mechanical properties were listed as follows: 0.2% yield strength are 617 MPa and 586 MPa, tensile strength are 690 MPa and 795 MPa and elongation are 0.50%–0.78% [,] and 1.10% at room temperature and 750 °C, respectively."],["pmc:PMC5449009","TiAl with 8% Nb","elongation",1.1,1.1,1.1,null,"%","750 °C","","lamellar","tensile test","",false,"","methods","The main mechanical properties were listed as follows: 0.2% yield strength are 617 MPa and 586 MPa, tensile strength are 690 MPa and 795 MPa and elongation are 0.50%–0.78% [,] and 1.10% at room temperature and 750 °C, respectively."],["zenodo:1332494","Ti-6Al-4V","percentage elongation",12.0,null,null,null,"%","room temperature","","","tensile test","",false,"","methods","The smooth tensile specimens were prepared (as shown in Fig.3c) to evaluate yield strength, tensile strength and percentage elongation."],["zenodo:1332494","Ti-6Al-4V","Elongation in 50 mm gauge length (%)",12.7,null,null,null,"%","","","","","",false,"","results","0.2% offset Yield strength (MPa) Ultimate tensile strength (MPa) Elongation in 50 mm gauge length (%) Weld metal Hardness in HV @ 0.05 kg BM 969 1002 12.7 372 GTAW 890 940 10.15 390 LBW 960 985 15.00 463 EBW 950 1000 7.70 488"],["zenodo:1332494","Ti-6Al-4V","Elongation in 50 mm gauge length (%)",10.15,null,null,null,"%","","","","","",false,"","results","0.2% offset Yield strength (MPa) Ultimate tensile strength (MPa) Elongation in 50 mm gauge length (%) Weld metal Hardness in HV @ 0.05 kg BM 969 1002 12.7 372 GTAW 890 940 10.15 390 LBW 960 985 15.00 463 EBW 950 1000 7.70 488"],["zenodo:1332494","Ti-6Al-4V","Elongation in 50 mm gauge length (%)",15.0,null,null,null,"%","","","","","",false,"","results","0.2% offset Yield strength (MPa) Ultimate tensile strength (MPa) Elongation in 50 mm gauge length (%) Weld metal Hardness in HV @ 0.05 kg BM 969 1002 12.7 372 GTAW 890 940 10.15 390 LBW 960 985 15.00 463 EBW 950 1000 7.70 488"],["zenodo:1332494","Ti-6Al-4V","Elongation in 50 mm gauge length (%)",7.7,null,null,null,"%","","","","","",false,"","results","0.2% offset Yield strength (MPa) Ultimate tensile strength (MPa) Elongation in 50 mm gauge length (%) Weld metal Hardness in HV @ 0.05 kg BM 969 1002 12.7 372 GTAW 890 940 10.15 390 LBW 960 985 15.00 463 EBW 950 1000 7.70 488"],["zenodo:1332494","Ti-6Al-4V","elongation",0.0,null,null,null,"","","","","","",false,"unit_missing","discussion","The mechanical properties (yield strength, tensile strength and elongation) of LBW joint are superior compared to other joints (see Table 4)."],["zenodo:1340490","Ti-6Al-4V","Ductility A50mm",11.2,null,null,null,"%","room temperature","annealed","","tensile test","",false,"","results_discussion","TABLE II TENSILE TESTS SUMMARY Sheet type Ref MD Int2.5 Int12 Yield strength Rp0.2 (MPa) 924.7 870.7 931.4 903.7 Ultimate strength Rm (MPa) 990.9 946.0 976.5 978.5 Ductility A50mm (%) 11.2 4.9 5.0 11.6"],["zenodo:1340490","Ti-6Al-4V","Ductility A50mm",4.9,null,null,null,"%","room temperature","micro-drilled","","tensile test","",false,"","results_discussion","TABLE II TENSILE TESTS SUMMARY Sheet type Ref MD Int2.5 Int12 Yield strength Rp0.2 (MPa) 924.7 870.7 931.4 903.7 Ultimate strength Rm (MPa) 990.9 946.0 976.5 978.5 Ductility A50mm (%) 11.2 4.9 5.0 11.6"],["zenodo:1340490","Ti-6Al-4V","Ductility A50mm",5.0,null,null,null,"%","room temperature","back-structure 2.5 mm behind MD","","tensile test","",false,"","results_discussion","TABLE II TENSILE TESTS SUMMARY Sheet type Ref MD Int2.5 Int12 Yield strength Rp0.2 (MPa) 924.7 870.7 931.4 903.7 Ultimate strength Rm (MPa) 990.9 946.0 976.5 978.5 Ductility A50mm (%) 11.2 4.9 5.0 11.6"],["zenodo:1340490","Ti-6Al-4V","Ductility A50mm",11.6,null,null,null,"%","room temperature","back-structure 12 mm behind MD","","tensile test","",false,"","results_discussion","TABLE II TENSILE TESTS SUMMARY Sheet type Ref MD Int2.5 Int12 Yield strength Rp0.2 (MPa) 924.7 870.7 931.4 903.7 Ultimate strength Rm (MPa) 990.9 946.0 976.5 978.5 Ductility A50mm (%) 11.2 4.9 5.0 11.6"],["zenodo:14233510","Ti-6Al-4V","Elongation in Percentage",13.0,null,null,null,"%","","","","","",false,"","methods","Material Chemical Composition Ultimate Tensile Strength Yield Strength Elongation in Percentage TI6AL4V, ISO5832-3, ASTM F1472, ASTM F2924, ASTM F3302 1055 GPa 945 GPa 13%"],["zenodo:15416806","Ti-6Al-4V","elongation",145.0,null,null,null,"%","900 °C","","","tensile test","10−3 s−1",false,"out_of_range","results_discussion","Tensile specimen deformed at 900oC and an initial strain rate of 10−3 s−1 did not show any indications of failure even after an elongation of 145%, which further confirms the superplasticity in this domain."],["zenodo:15416806","Ti-6Al-4V","tensile elongation",68.0,null,null,null,"%","1200oC","1200oC/10−3 s−1","lamellar","tensile test","10−3 s−1",false,"","results_discussion","The tensile elongation recorded at 1200oC/10−3 s−1 is 68%, which further supports the interpretation of DRX in β phase."],["zenodo:15418392","SCS-6/SP700","εmax",0.31,null,null,null,"%","543 K","","","","",false,"","results_discussion","Microstructures of specimens at 543 K (a) with fiber exposure, Nf = 5.37x105 cycles at σmax = 572 MPa (εmax = 0.31%) and, (b) without fiber exposure, Nf = 5.92x104 cycles at σmax = 588 MPa (εmax = 0.36%)."],["zenodo:15418392","SCS-6/SP700","εmax",0.36,null,null,null,"%","543 K","","","","",false,"","results_discussion","Microstructures of specimens at 543 K (a) with fiber exposure, Nf = 5.37x105 cycles at σmax = 572 MPa (εmax = 0.31%) and, (b) without fiber exposure, Nf = 5.92x104 cycles at σmax = 588 MPa (εmax = 0.36%)."],["zenodo:15432678","Ti-0.5wt% MWCNTs","ultimate strain (ε)",62.95,null,null,null,"%","room temperature","sintered 900°C/10min + 60MPa","","","",false,"","abstract","They showed the highest ultimate compressive strength (σbc: 2193 MPa) with ultimate strain (ε) of 62.95%."],["zenodo:15432678","Ti-0.5wt% MWCNTs","ultimate strain (ε)",62.95,null,null,null,"%","","","","compressive test","",false,"","results_discussion","However the ultimate strain (ε) of the composite decreases from 62.95% (MWCNTs) to 33.89% (GR) at present study."],["zenodo:15432678","Ti-0.5wt% Gr","ultimate strain (ε)",33.89,null,null,null,"%","","","","compressive test","",false,"","results_discussion","However the ultimate strain (ε) of the composite decreases from 62.95% (MWCNTs) to 33.89% (GR) at present study."],["zenodo:15432678","Ti-0.5wt% MWCNTs","ε",62.95,null,null,null,"%","","","","","",false,"","conclusions","The Ti-0.5wt% MWCNTs composite shows the best integrated mechanical properties which has the highest micro-hardness (28.6% higher than pure Ti) and fracture strength (σbc: 2193 MPa) at a few expense of ductility (ε: 62.95%)."],["zenodo:15432905","Ti-6Al-4V","ductility",0.0,null,null,null,"","room temperature","4 ECAP passes","equiaxed α","tensile test","10-3mm/s",false,"unit_missing","abstract","The ductility after 4 ECAP passes was much higher compared with that after the first ECAP pass."],["zenodo:15432905","Ti-6Al-4V","ductility",4.5,null,null,null,"%","","ECAP","","","",false,"","results_discussion","The ductility was evident increased with ECAP pass numbers through the 120° ECAP dies."],["zenodo:15432905","Ti-6Al-4V","ductility",4.5,null,null,null,"%","","ECAP 4 passes","","","",false,"","results_discussion","It is improved to the biggest value (4.5%) in the four ECAP passes."],["zenodo:15432905","Ti-6Al-4V","elongation",4.5,null,null,null,"%","","ECAP 2 passes","","","",false,"","results_discussion","The ECAP processed (TiB+TiC)/Ti6Al4V composite billets after the second and the fourth pass exhibited higher elongation but similar strength compared with the ECAP processed sample after the first pass."],["zenodo:15432905","Ti-6Al-4V","elongation",4.5,null,null,null,"%","","ECAP 4 passes","","","",false,"","results_discussion","The ECAP processed (TiB+TiC)/Ti6Al4V composite billets after the second and the fourth pass exhibited higher elongation but similar strength compared with the ECAP processed sample after the first pass."],["zenodo:15446161","TiB+TiC/Ti6Al4V","elongation",0.0,null,null,null,"","","ECAP 4 passes","","","",false,"unit_missing","abstract","Strength increase with the increasing number of ECAP numbers and saturate after 4 ECAP passes to yield strength of 1180MPa, the ductility after ECAP 4 passes is much higher compare with the first ECAP pass, while maintain adequate levels of elongation to failure."],["zenodo:15446161","Ti-6Al-4V","elongation",4.5,null,null,null,"%","room temperature","ECAP processed after 4 passes","equiaxed α","tensile test","10-3mm/s",false,"","results_discussion","Then the plasticity is improved as the number of pass increasing, the tensile ductility increases up to the biggest value (4.5%) in the four ECAP passes."],["zenodo:15451999","Ti-4C-1.88B","elongation",12.0,null,null,null,"%","room temperature","","","tensile test","0.001/s",false,"","methods","The TMCs specimens of this investigation were subjected to mechanical testing with variable B4C sizes and contents under the initial strain rate of 0.001/s at room temperature."],["zenodo:15451999","","tensile elongation",1.75,1.5,2.0,null,"","","","","","",false,"unit_missing","results_discussion","Notably, the tensile elongation of the TMCs due to 150μm B4C were about from 1.5 to 2.0 times higher than that resulting from the 1500μm B4C."],["zenodo:15457639","8Vol%(TiB+TiC)/Ti62 42(TiB:TiC=1:1)","Elongation (%)",13.0,null,null,null,"%","","","","","",false,"","results_discussion","(MPa) U.T.S (MPa) Elongation (%) EPa P (GPa) Y.S.Pa P (MPa) EPb P (GPa) 8Vol%(TiB+TiC)/Ti62 42(TiB:TiC=1:1) 131.2 1243.7 1329.8 2.74 130.9 1001.9 138.1 8Vol%(TiB+TiC)/Ti62 42(TiB:TiC=4:1) 130.5 1160.6 1234.0 1.35 132.7 1050.0 139.0 Ti6242 110 844 914 10.00"],["zenodo:15457639","8Vol%(TiB+TiC)/Ti62 42(TiB:TiC=4:1)","Elongation (%)",10.0,null,null,null,"%","","","","","",false,"","results_discussion","(MPa) U.T.S (MPa) Elongation (%) EPa P (GPa) Y.S.Pa P (MPa) EPb P (GPa) 8Vol%(TiB+TiC)/Ti62 42(TiB:TiC=1:1) 131.2 1243.7 1329.8 2.74 130.9 1001.9 138.1 8Vol%(TiB+TiC)/Ti62 42(TiB:TiC=4:1) 130.5 1160.6 1234.0 1.35 132.7 1050.0 139.0 Ti6242 110 844 914 10.00"],["zenodo:15457639","Ti-6Al-2Sn-4Zr-2Mo","Elongation (%)",10.0,null,null,null,"%","","","","","",false,"","results_discussion","(MPa) U.T.S (MPa) Elongation (%) EPa P (GPa) Y.S.Pa P (MPa) EPb P (GPa) 8Vol%(TiB+TiC)/Ti62 42(TiB:TiC=1:1) 131.2 1243.7 1329.8 2.74 130.9 1001.9 138.1 8Vol%(TiB+TiC)/Ti62 42(TiB:TiC=4:1) 130.5 1160.6 1234.0 1.35 132.7 1050.0 139.0 Ti6242 110 844 914 10.00"],["zenodo:16788765","Ti-6Al-4V","Ductility",0.25,null,null,null,"","","","","","",false,"unit_missing","methods","TABLE I MATERIAL PROPERTIES Parameters 301 stainless steel Ti-6Al-4V Aluminum bronze Modulus of elasticity (ksi) 29080 16500 15500 Poisson’s ratio 0.3 0.35 0.3 Ultimate tensile strength (ksi) 163.312 160 32 Fracture energy (in.lbf) 65 80 40 Stress triaxiality 0.5 0.489 0.6 Fracture strain 0.4 0.44 0.55 Ductility 0.45 0.25 0.4 Modulus of elasticity (ksi) 29080 16500 15500"],["zenodo:16788765","Ti-6Al-4V","ductility",0.25,null,null,null,"","","","","","",false,"unit_missing","results","Ductility values in Table 1 show that 301 stainless steel has the highest ductility, while titanium has the lowest."],["zenodo:17590093","Ti-6Al-4V","elongation",11.1,null,null,null,"%","room temperature","990°C solution treatment + 500°C aging","equiaxed α","tensile test","",false,"","methods","improvement in elongation, increasing from 4.9 percent in the asfabricated state to 11.1 percent, while maintaining high tensile strength of 870 megapascals and hardness of 312 HV."],["zenodo:17590093","Ti-6Al-4V","elongation",4.9,null,null,0.3,"%","","990°C solution + 500°C aging","","","",false,"","results_discussion","evidenced by an elongation of only 4.9% ± 0.3%."],["zenodo:17590093","Ti-6Al-4V","elongation",10.4,null,null,0.2,"%","","980°C solution treatment","","","",false,"","results_discussion","The alloy processed under this condition achieved an elongation of 10.4%±0.2%, slightly higher than the 10.1%±0.2% observed for the 970°C solution treatment."],["zenodo:17590093","Ti-6Al-4V","elongation",10.1,null,null,0.2,"%","","970°C solution treatment","","","",false,"","results_discussion","The alloy processed under this condition achieved an elongation of 10.4%±0.2%, slightly higher than the 10.1%±0.2% observed for the 970°C solution treatment."],["zenodo:17590093","Ti-6Al-4V","elongation",4.9,null,null,0.3,"%","","as-built SLM","martensitic α'","","",false,"","results_discussion","Figure 5 The graph of strength and plasticity of TC4 alloy formed by SLM varying with temperature The as-fabricated SLM-formed TC4 titanium alloy, characterized by a high volume fraction of acicular α' martensite and a high dislocation density, exhibits a typical high-strength, low-ductility characteristic, with an ultimate tensile strength of 1188±25 MPa but an elongation of only 4.9%±0.3%."],["zenodo:17590093","Ti-6Al-4V","elongation",9.8,null,null,0.4,"%","","950°C solution treatment","basket-weave α","","",false,"","results_discussion","When the solution temperature was raised to 950°C, the α' martensite partially decomposed into a basket-weave α structure, and the residual stress was released by approximately 40% (as measured by stress testing)."],["zenodo:17590093","SLM-TC4","elongation",11.1,10.8,11.4,0.3,"%","room temperature","990°C solution + 500°C aging","equiaxed α","tensile test","",false,"","results_discussion","The tensile strength further decreased to 870±15 MPa, but the elongation reached a peak value of 11.1% ± 0.3%, representing a 126% improvement compared to the non-optimized process."],["zenodo:17590093","SLM-TC4","elongation",11.1,10.8,11.4,0.3,"%","room temperature","990°C solution + 500°C aging","equiaxed α","tensile test","",false,"","results_discussion","Figure 6 Schematic diagram of the variation of the width of the a phase at birth with temperature Under the aging condition of 500°C, as shown in Figure 7a, the 990°C solution + 500°C aging process resulted in an ultimate tensile strength of 870±15 MPa, an elongation of 11.1%±0.3%, and a surface hardness of 312±4 HV0.5."],["zenodo:17590093","SLM-TC4","elongation",9.8,9.5,10.1,0.3,"%","room temperature","990°C solution + 550°C aging","coarsened secondary α","tensile test","",false,"","results_discussion","Graph 7 The graph of the strength and plasticity of SLM-formed TC4 alloy varying with solution aging temperature When the aging temperature was increased to 550°C, as shown in Figure 7, the 990°C solution+550°C aging process led to a decrease in ultimate tensile strength to 860±12 MPa, a reduction in elongation to 9.8%±0.3%, and a drop in hardness to 305 ±3 HV0.5."],["zenodo:17590093","Ti-6Al-4V","elongation",11.1,11.1,11.1,null,"%","","990°C solution + 500°C aging","","","",false,"","conclusions","The corresponding mechanical properties were significantly improved: an ultimate tensile strength of 870 MPa, an elongation of 11.1% (a 126% enhancement over the non-optimized material), and a stable Vickers hardness of 312 HV0.5."],["zenodo:20021740","Ti-6Al-4V-0.1B","均匀延伸率",8.5,null,null,null,"%","","as-built SLM","martensitic α'","","",false,"","front","3.1 材料体系与工艺 - 合金成分：Ti‑6Al‑4V‑0.1B - 增材制造：激光选区熔化，参数350 W/1200 mm/s 3.2 微观组织与力学性能 - 组织特征：马氏体基体+原位纳米孪晶+弥散TiB 短纤维 - 屈服强度：\\sigma_{0.2}=1950\\pm50\\ \\text{MPa} - 均匀延伸率：\\delta=8.5\\% 4 基于K 场灵敏度的变密度拓扑优化 4.1 优化数学模型 采用固体各向同性材料惩罚模型，以K 场分布为灵敏度输入。 - 目标函数：最小化柔度 - 约束条件：K<-1.05 - 设计变量：单元相对密度\\rho_e 4.2 优化流程 1. 初始有限元分析，计算全域K 值 2. 灵敏度分析：计算\\partial K/\\partial\\rho_e 3. 基于优化准则法更新单元密度 4. 迭代收敛，航空接头构件减重32%，最大应力点K 逼近−1 5 实验验证与寿命预测 5.1 全场应变监测 疲劳加载同步采集应变场，裂纹萌生位置与仿真预测K>-0.9 高风险区吻合度大于90%。 5.2 寿命预测模型标定与验证"],["zenodo:7023016","Al alloy","maximum value",4.063,null,null,null,"%","","","","","",false,"","results","We notice that aluminum alloy showed a maximum value (4.063%), and Titanium alloy is (3.839%) in the thickness (10mm), where values are too small and acceptable for measurement for three methods."],["zenodo:7023016","Ti alloy","maximum value",3.839,null,null,null,"%","","","","","",false,"","results","We notice that aluminum alloy showed a maximum value (4.063%), and Titanium alloy is (3.839%) in the thickness (10mm), where values are too small and acceptable for measurement for three methods."],["zenodo:7023016","Al alloy","value of the Aluminum alloy",4.063,null,null,null,"%","","","","","",false,"","conclusions","The value of the Aluminum alloy is (4.063%), and the Titanium alloy is (3.839%) in the case of the thickness (10mm)."],["zenodo:7023016","Ti alloy","value of the Titanium alloy",3.839,null,null,null,"%","","","","","",false,"","conclusions","The value of the Aluminum alloy is (4.063%), and the Titanium alloy is (3.839%) in the case of the thickness (10mm)."],["zenodo:7549988","Ti-6Al-4V","Elongation at break",14.0,null,null,null,"%","room temperature","","","tensile test","",false,"","methods","Tensile strength 895 MPa Poisson’s ratio 0.31 Yield strength 750 MPa Elastic modulus 112 GPa Shear modulus 42 GPa Elongation at break 14% Welding current 80-85 amp Filler material ER Ti-5 Shielding gas Argon Heat input 1.20 kJ/mm travel speed 62 mm/min Voltage 10-12 volts Filler material dia 1.5 -2 mm Type of shielding Argon Shielding gas flow 8 -6 lit /min Electrode Tungsten 185 185"]]}
