Repository: akhtar07/tisci-explorer

# TiSci Explorer

A read-only, static explorer for **TiSci**, an autonomous research agent for titanium alloys. TiSci reads the
titanium-alloy literature, builds a knowledge graph and a table of measured values, proposes hypotheses where the
graph has gaps, and tests them with DFT (MACE / VASP) and the ICME-lite multiscale chain.

**Live site:** https://akhtar07.github.io/tisci-explorer/

The site has seven sections:

| Section | What it shows |
|---|---|
| Overview | Corpus → graph → facts → hypotheses → verdicts, with the snapshot's counts |
| Worked example | One full loop for W in α-Ti: graph path, hypothesis, novelty check, DFT test, verdict, follow-up, DAMASK |

File: data/facts/other.json (part 38 of 112)
Fig. 6(d), non-proportional compressive stress (σpc) of Ti−6Al−4V/Al7050 reached 283 MPa."],["oa:W2774915880","Ti-7050Al-6Al-4V","interface thickness",3.0,null,null,null,"µm","","730°C","","","",false,"unmapped_property","results","It also shows that at 730°C, the interface thickness was 3 μm owing to slow elemental diffusion."],["oa:W2776344119","Ti-6Al-4V","tensile stress",580.0,null,null,null,"MPa","room temperature","as-built EBM + laser polished","","","",false,"unmapped_property","results_discussion","In comparison, after laser polishing a large near-surface tensile stress of 580 MPa was measured parallel to the scanning direction (0°) with a lower stress in the transverse direction of 325 MPa (90°)."],["oa:W2776344119","Ti-6Al-4V","tensile stress",325.0,null,null,null,"MPa","room temperature","as-built EBM + laser polished","","","",false,"unmapped_property","results_discussion","In comparison, after laser polishing a large near-surface tensile stress of 580 MPa was measured parallel to the scanning direction (0°) with a lower stress in the transverse direction of 325 MPa (90°)."],["oa:W2776344119","Ti-6Al-4V","residual stress",0.0,null,null,null,"MPa","room temperature","as-built EBM + laser polished + vacuum annealed 750°C/4h","","","",false,"unmapped_property","results_discussion","Encouragingly, following a conventional stress relief anneal under vacuum of 750 °C for 4 hours, the subsurface tensile residual stresses in the LP sample were found to relax to near zero, as shown in Figure 12 (b)."],["oa:W2776425512","Ti-55Si-35Nb","σSIMT",87.0,null,null,9.0,"MPa","room temperature","","","tensile test","",false,"unmapped_property","front",""],["oa:W2776425512","Ti-35Nb","potencial (ECA)",-337.0,null,null,null,"mV","","","","potentiodynamic polarization","",false,"unmapped_property","front",""],["oa:W2776425512","Ti-35Nb-15Si","potencial (ECA)",-347.0,null,null,null,"mV","","","","potentiodynamic polarization","",false,"unmapped_property","front",""],["oa:W2776425512","Ti-35Nb-35Si","potencial (ECA)",-318.0,null,null,null,"mV","","","","potentiodynamic polarization","",false,"unmapped_property","front",""],["oa:W2776425512","Ti-55Si-35Nb","potencial (ECA)",-440.0,null,null,null,"mV","","","","potentiodynamic polarization","",false,"unmapped_property","front",""],["oa:W2776425512","Ti-35Nb-35Si","Rp",223.2,null,null,null,"kΩ.cm2","","","","electrochemical impedance spectroscopy","",false,"unmapped_property","front",""],["oa:W2776425512","Ti-55Si-35Nb","Rp",83.0,null,null,null,"kΩ.cm2","","","","electrochemical impedance spectroscopy","",false,"unmapped_property","front",""],["oa:W2776425512","Ti-35Nb-15Si","Rp",301.0,null,null,null,"kΩ.cm2","","","","electrochemical impedance spectroscopy","",false,"unmapped_property","front",""],["oa:W2776425512","Ti-35Nb","Rp",100.0,null,null,null,"kΩ.cm2","","","","electrochemical impedance spectroscopy","",false,"unmapped_property","front",""],["oa:W2777334240","Ti-6Al-4V","usure",1.5,null,null,null,"mm3","","","","","",false,"unmapped_property","conclusions",""],["oa:W2777558745","Ti-6Al-4V","density",0.6,null,null,null,"gcm-3","","","","","",false,"unmapped_property","methods",""],["oa:W2777558745","Ti-6Al-4V","density",1.1,null,null,null,"gcm-3","","","","","",false,"unmapped_property","methods",""],["oa:W2781125073","Ti-6Al-4V","КIC",28.0,null,null,null,"MPa·m^-1/2","-196 °C","UFG2","","","",false,"unmapped_property","methods",""],["oa:W2781125073","Ti-6Al-4V","КIC",34.0,null,null,null,"MPa·m^-1/2","-196 °C","UFG1","","","",false,"unmapped_property","methods",""],["oa:W2781125073","Ti-6Al-4V","t/(KIC/YS2)2",0.0,null,null,null,"","","","","","",false,"unmapped_property","methods",""],["oa:W2781125073","Ti-6Al-4V","КIC",48.0,null,null,null,"MPa·m-2","-196 °С","","","","",false,"unmapped_property","discussion",""],["oa:W2781125073","Ti-6Al-4V","КIC",70.0,null,null,null,"MPa·m-2","room temperature","","","","",false,"unmapped_property","discussion",""],["oa:W2781125073","Ti-6Al-4V","КIC",34.0,null,null,null,"MPa·m-2","","UFG1","equiaxed","","",false,"unmapped_property","discussion",""],["oa:W2781125073","Ti-6Al-4V","КIC",28.0,null,null,null,"MPa·m-2","","UFG2","equiaxed","","",false,"unmapped_property","discussion",""],["oa:W2781125073","Ti-6Al-4V","КIC",28.0,null,null,null,"MPa·m-2","-196 °С","","","","",false,"unmapped_property","conclusions",""],["oa:W2781801883","Ti-6Al-4V","temperature",150.0,null,null,null,"°C","150°C","","","","",false,"unmapped_property","results",""],["oa:W2781801883","Ti-6Al-4V","lack of fusion",0.6,0.5,0.7,null,"mm","","","","","",false,"unmapped_property","results",""],["oa:W2781801883","Al 2024","artificial aging",185.0,185.0,196.0,null,"°C","","artificially aged at 185–196°C for 11–13 hours","","","",false,"unmapped_property","discussion",""],["oa:W2781801883","Scalmalloy","annealing process",488.0,488.0,499.0,null,"°C","","annealed at 488–499°C","","","",false,"unmapped_property","discussion",""],["oa:W2782391125","Ti-6Al-4V","toughness",75.0,50.0,100.0,null,"MPa·m","","","","","",false,"unmapped_property","results_discussion",""],["oa:W2782883955","","conductivité thermique",480.0,null,null,null,"nm","","","","","",false,"unmapped_property","conclusions",""],["oa:W2782883955","","taille d’empreinte",150.0,100.0,200.0,null,"µm2","","","","microdureté Vickers","",false,"unmapped_property","conclusions",""],["oa:W2782883955","","chaleur spécifique",50.0,null,null,null,"°C","","","","","",false,"unmapped_property","conclusions",""],["oa:W2782883955","","chaleur spécifique",1050.0,null,null,null,"°C","","","","","",false,"unmapped_property","conclusions",""],["oa:W2782883955","","chaleur spécifique",700.0,null,null,null,"°C","","","","","",false,"unmapped_property","conclusions",""],["oa:W2782883955","Ti54M","chaleur spécifique",725.0,null,null,null,"°C","","","","","",false,"unmapped_property","conclusions",""],["oa:W2782883955","Ti6Al4V α+β","chaleur spécifique",825.0,null,null,null,"°C","","","","","",false,"unmapped_property","conclusions",""],["oa:W2782883955","","chaleur massique",975.0,null,null,null,"°C","","","","","",false,"unmapped_property","conclusions",""],["oa:W2782883955","","variation de 13 %",13.0,null,null,null,"%","","","","","",false,"unmapped_property","conclusions",""],["oa:W2782883955","","2 %",2.0,null,null,null,"%","","","","","",false,"unmapped_property","conclusions",""],["oa:W2782883955","","13 %",13.0,null,null,null,"%","","","","","",false,"unmapped_property","conclusions",""],["oa:W2782883955","","2 %",2.0,null,null,null,"%","","","","","",false,"unmapped_property","conclusions",""],["oa:W2782883955","","0,2 %",0.2,null,null,null,"%","","","","","",false,"unmapped_property","conclusions",""],["oa:W2782883955","","1,3 %",1.3,null,null,null,"%","","","","","",false,"unmapped_property","conclusions",""],["oa:W2782883955","","0,7 %",0.7,null,null,null,"%","","","","","",false,"unmapped_property","conclusions",""],["oa:W2782883955","","1 %",1.0,null,null,null,"%","","","","","",false,"unmapped_property","conclusions",""],["oa:W2782883955","","0 %",0.0,null,null,null,"%","","","","","",false,"unmapped_property","conclusions",""],["oa:W2782883955","","température pour les essais",1100.0,null,null,null,"°C","1100 °C","","","","",false,"unmapped_property","conclusions",""],["oa:W2782883955","","vitesse de chauffage",10.0,null,null,null,"°C.min-1","","","","","",false,"unmapped_property","conclusions",""],["oa:W2782883955","","vitesse de refroidissement",-360.0,null,null,null,"°C.min-1","","","","","",false,"unmapped_property","conclusions",""],["oa:W2782883955","","teneur en W",82.0,78.0,86.0,null,"%m.","","","","","",false,"unmapped_property","conclusions",""],["oa:W2782883955","","teneur en Co",8.0,3.0,13.0,null,"%m.","","","","","",false,"unmapped_property","conclusions",""],["oa:W2782883955","","teneur en C",6.0,5.0,7.0,null,"%m.","","","","","",false,"unmapped_property","conclusions",""],["oa:W2782883955","","teneur moyenne en carbone",15.5,15.5,15.5,null,"%m.","","","","","",false,"unmapped_property","conclusions",""],["oa:W2782883955","","existence d'environ 0,5 %m. de W",0.5,0.5,0.5,null,"%m.","","","","","",false,"unmapped_property","conclusions",""],["oa:W2782883955","","teneur en tungstène à l'interface",7.5,6.0,9.0,null,"%m.","","","","","",false,"unmapped_property","conclusions",""],["oa:W2782986153","Ti-42Nb","pore diameter",2.0,null,null,null,"µm","","as-built SLM","","","",false,"unmapped_property","results","However, in specimen 10 very small pores with diameter in the sub-micron range could be observed, whereas in compression specimen 11, greater pores up to 2 µm were found with recurrent patterns."],["oa:W2783063957","","Icorr",1.92,null,null,null,"µAcm-2","","","","","",false,"unmapped_property","results","The Icorr of the 20% SrO–TiO2 coating (1.92 μA cm−2) is slightly lower than that of the 10% SrO–TiO2 coating (2.06 μA cm−2), but obviously higher than that of the TiO2 coating (2.70 μA cm−2)."],["oa:W2783063957","","Icorr",2.06,null,null,null,"µAcm-2","","","","","",false,"unmapped_property","results","The Icorr of the 20% SrO–TiO2 coating (1.92 μA cm−2) is slightly lower than that of the 10% SrO–TiO2 coating (2.06 μA cm−2), but obviously higher than that of the TiO2 coating (2.70 μA cm−2)."],["oa:W2783063957","","Icorr",2.7,null,null,null,"µAcm-2","","","","","",false,"unmapped_property","results","The Icorr of the 20% SrO–TiO2 coating (1.92 μA cm−2) is slightly lower than that of the 10% SrO–TiO2 coating (2.06 μA cm−2), but obviously higher than that of the TiO2 coating (2.70 μA cm−2)."],["oa:W2783063957","","Icorr",7.9,null,null,null,"µAcm-2","","","","","",false,"unmapped_property","results","Compared to other coatings, the 30% SrO–TiO2 coating has the most negative Ecorr (−1048.5 mV) and the highest Icorr (7.90 μA cm−2)/corrosion rate."],["oa:W2783063957","","Ecorr",-1048.5,null,null,null,"mV","","","","","",false,"unmapped_property","results","Compared to other coatings, the 30% SrO–TiO2 coating has the most negative Ecorr (−1048.5 mV) and the highest Icorr (7.90 μA cm−2)/corrosion rate."],["oa:W2783063957","","XRD peaks",25.8,null,null,null,"°","","","","XRD","",false,"unmapped_property","results","The characteristic peaks at 25.8° and 31.6° corresponding to hydroxyapatite were observed in the XRD patterns, indicating that the newly formed precipitate was hydroxyapatite."],["oa:W2783063957","","XRD peaks",31.6,null,null,null,"°","","","","XRD","",false,"unmapped_property","results","The characteristic peaks at 25.8° and 31.6° corresponding to hydroxyapatite were observed in the XRD patterns, indicating that the newly formed precipitate was hydroxyapatite."],["oa:W2783063957","TiO2","I corr",2.6971,null,null,null,"µAcm-2","","","","","",false,"unmapped_property","table","TiO2\t−570.34\t2.6971\t0.09363"],["oa:W2783063957","10% SrO–TiO2","I corr",2.0559,null,null,null,"µAcm-2","","","","","",false,"unmapped_property","table","10% SrO–TiO2\t−599.7\t2.0559\t0.071371"],["oa:W2783063957","20% SrO–TiO2","I corr",1.9233,null,null,null,"µAcm-2","","","","","",false,"unmapped_property","table","20% SrO–TiO2\t−573.7\t1.9233\t0.066768"],["oa:W2783063957","30% SrO–TiO2","I corr",7.8986,null,null,null,"µAcm-2","","","","","",false,"unmapped_property","table","30% SrO–TiO2\t−1048.5\t7.8986\t0.2742"],["oa:W2783063957","TiO2","E corr",-570.34,null,null,null,"mV","","","","","",false,"unmapped_property","table","TiO2\t−570.34\t2.6971\t0.09363"],["oa:W2783063957","10% SrO–TiO2","E corr",-599.7,null,null,null,"mV","","","","","",false,"unmapped_property","table","10% SrO–TiO2\t−599.7\t2.0559\t0.071371"],["oa:W2783063957","20% SrO–TiO2","E corr",-573.7,null,null,null,"mV","","","","","",false,"unmapped_property","table","20% SrO–TiO2\t−573.7\t1.9233\t0.066768"],["oa:W2783063957","30% SrO–TiO2","E corr",-1048.5,null,null,null,"mV","","","","","",false,"unmapped_property","table","30% SrO–TiO2\t−1048.5\t7.8986\t0.2742"],["oa:W2783310308","Ti-6Al-4V","residual compressive stress",-462.0,null,null,null,"MPa","","centrifugal barrel finished","","","",false,"unmapped_property","conclusions","The centrifugal barrel finishing would make the value of surface roughness decrease 0.623 μm, and the surface hardness reaches to 420 HV from initial 338 HV, increasing by 24.3%, and the maximum residual compressive stress reaches to – 462 MPa."],["oa:W2783418812","","value obtained",209.0,141.0,277.0,68.0,"MPa","","","","","",false,"unmapped_property","results_discussion","The value obtained was 209 ± 68 MPa."],["oa:W2783418812","","value obtained",458.0,449.0,467.0,9.0,"MPa","","","","","",false,"unmapped_property","results_discussion","The value obtained was 458 ± 9 MPa."],["oa:W2783418812","","value obtained",217.0,205.0,229.0,12.0,"MPa","","","","","",false,"unmapped_property","results_discussion","The value obtained was 217 ± 12 MPa."],["oa:W2783467737","Ti-based metallic glass","thermal diffusivity",2.3,null,null,null,"10^-6m2/s","","","","","",false,"unmapped_property","results_discussion","As seen in Fig. 4a, theoretically calculated contact temperature (Tc = T0 + ΔTf) during consolidation increases from 657 K to 1004 K with the increase in applied nominal stress, which is about 200~400 K higher than the corresponding experimental measured temperature Te."],["oa:W2783770944","TC18","γ˙/s−1",3210.0,null,null,null,"s-1","","","","DIC technique","",false,"unmapped_property","table","t0 = 0\t0\t0\t0\t0\t0\t--\t0\t3210"],["oa:W2783770944","TC18","γ˙/s−1",1460.0,null,null,null,"s-1","","","","DIC technique","",false,"unmapped_property","table","t1 = 13\t7.54\t0.0337\t0.024\t0.0095\t0.019\t0.789\t1460"],["oa:W2783770944","TC18","γ˙/s−1",1850.0,null,null,null,"s-1","","","","DIC technique","",false,"unmapped_property","table","t2 = 20\t13.83\t0.0806\t0.058\t0.0185\t0.037\t0.643\t1850"],["oa:W2783770944","TC18","γ˙/s−1",1890.0,null,null,null,"s-1","","","","DIC technique","",false,"unmapped_property","table","t3 = 26\t16.87\t0.1071\t0.077\t0.0246\t0.0492\t0.643\t1890"],["oa:W2783770944","TC18","γ˙/s−1",2250.0,null,null,null,"s-1","","","","DIC technique","",false,"unmapped_property","table","t4 = 30\t18.45\t0.1213\t0.087\t0.0338\t0.0676\t0.780\t2250"],["oa:W2783770944","TC18","γ˙/s−1",2180.0,null,null,null,"s-1","","","","DIC technique","",false,"unmapped_property","table","t5 = 35\t19.16\t0.1367\t0.098\t0.0382\t0.0764\t0.782\t2180"],["oa:W2783770944","TC18","γ˙/s−1",2340.0,null,null,null,"s-1","","","","DIC technique","",false,"unmapped_property","table","t6 = 40\t19.70\t0.1499\t0.107\t0.0468\t0.0936\t0.874\t2340"],["oa:W2783770944","TC18","γ˙/s−1",2410.0,null,null,null,"s-1","","","","DIC technique","",false,"unmapped_property","table","t7 = 43\t19.84\t0.1568\t0.112\t0.0519\t0.1038\t0.927\t2410"],["oa:W2783770944","TC18","γ˙/s−1",2760.0,null,null,null,"s-1","","","","DIC technique","",false,"unmapped_property","table","t8 = 47\t20.03\t0.159\t0.114\t0.0648\t0.1296\t1.141\t2760"],["oa:W2783770944","TC18","γ˙/s−1",3130.0,null,null,null,"s-1","","","","DIC technique","",false,"unmapped_property","table","t9 = 50\t19.68\t0.1738\t0.124\t0.0783\t0.1566\t1.261\t3130"],["oa:W2783770944","TC18","γ˙/s−1",3720.0,null,null,null,"s-1","","","","DIC technique","",false,"unmapped_property","table","t10 = 52\t19.10\t0.1788\t0.128\t0.0968\t0.1936\t1.516\t3720"],["oa:W2783770944","TC18","γ˙/s−1",3940.0,null,null,null,"s-1","","","","DIC technique","",false,"unmapped_property","table","t11 = 53\t18.52\t0.1814\t0.130\t0.1045\t0.209\t1.613\t3940"],["oa:W2783770944","Ti-6Al-4V","Dynamic Failure Energy",81.5,75.1,87.1,null,"MJ·m-3","","","","","",false,"unmapped_property","table","Ti-64 alloy\t75.1\t78.6\t87.1\t83.4\t82.6\t83.0"],["oa:W2783770944","TC18","Dynamic Failure Energy",57.5,51.9,61.9,null,"MJ·m-3","","","","","",false,"unmapped_property","table","Ti-55511 alloy\t51.9\t56.9\t56.3\t61.9\t55.9\t--"],["oa:W2783827195","Ti-54M","pattern",0.0,null,null,null,"","","","","","",false,"unmapped_property","conclusions",""],["oa:W2783827195","","combination of these parameters could 225 rpm and 150 mm-min-1",0.0,null,null,null,"","","","","","",false,"unmapped_property","conclusions",""],["oa:W2783827195","","material sheared would be lesser than 275 and 325 rpms",0.0,null,null,null,"","","","","","",false,"unmapped_property","conclusions",""],["oa:W2783827195","Ti-54M","uniform distribution of Ti-54M on the ADV side",0.0,null,null,null,"","","","","","",false,"unmapped_property","conclusions",""],["oa:W2783827195","","combination of these parameters could be 325 rpm and 150mm-min-1",0.0,null,null,null,"","","","","","",false,"unmapped_property","conclusions",""],["oa:W2783827195","","minimum distance of being 254ߤ݉ between two indents",254.0,null,null,null,"ߤ݉","","","","","",false,"unmapped_property","conclusions",""],["oa:W2783827195","","distance of 1.5 mm from the top of the weld surface",1.5,null,null,null,"mm","","","","","",false,"unmapped_property","methods",""],["oa:W2783827195","","three specimens P5 (225 rpm), P1 (275 rpm), and P3 (325 rpm)",0.0,null,null,null,"","","","","","",false,"unmapped_property","results",""],["oa:W2783827195","","nucleation of 12 different ߙ variants",12.0,null,null,null,"","","","","","",false,"unmapped_property","results_discussion",""],["oa:W2783827195","","lowest rotation speed (or highest translation speed)",0.0,null,null,null,"","","","","","",false,"unmapped_property","results_discussion",""],["oa:W2783827195","","microstructure",0.0,null,null,null,"","","","equiaxed β","","",false,"unmapped_property","results_discussion",""],["oa:W2783827195","Ti-54M","temperature condition",966.0,null,null,null,"°C","","","","","",false,"unmapped_property","results_discussion",""],["oa:W2783827195","Ti-6242 FG","microstructure",0.0,null,null,null,"","","","lamellar","","",false,"unmapped_property","results_discussion",""],["oa:W2783827195","Ti-6242 FG","phase transformation status",0.0,null,null,null,"","","PWHT","","","",false,"unmapped_property","results_discussion",""],["oa:W2783877676","CP-Ti Grade 2","density",83.65,82.7,84.6,null,"%","","","","","",false,"unmapped_property","abstract",""],["oa:W2783877676","CP-Ti Grade 2","pore size",41.8,null,null,null,"µm","","","","","",false,"unmapped_property","methods",""],["oa:W2783877676","CP-Ti Grade 2","pore size",41.0,null,null,null,"µm","","","","","",false,"unmapped_property","methods",""],["oa:W2783877676","CP-Ti Grade 2","pore size",43.0,null,null,null,"µm","","","","","",false,"unmapped_property","methods",""],["oa:W2783877676","CP-Ti Grade 2","pore size",43.0,null,null,null,"µm","","","","","",false,"unmapped_property","methods",""],["oa:W2783877676","CP-Ti Grade 2","pore size",42.7,null,null,null,"µm","","","","","",false,"unmapped_property","methods",""],["oa:W2783877676","CP-Ti Grade 2","pore size",42.7,null,null,null,"µm","","","","","",false,"unmapped_property","methods",""],["oa:W2783877676","CP-Ti Grade 2","pore size",41.8,null,null,null,"µm","","","","","",false,"unmapped_property","methods",""],["oa:W2783977925","CP-Ti50A","Young’s modules",13.0,null,null,null,"%","room temperature","cold rolled","","tensile test","",false,"unmapped_property","abstract","The level of degradation in Young’s modules increases gradually from 13% for samples parallel to the rolling direction (RD) to 20% for those perpendicular to the RD."],["oa:W2783977925","CP-Ti50A","Young’s modules",20.0,null,null,null,"%","room temperature","cold rolled","","tensile test","",false,"unmapped_property","abstract","The level of degradation in Young’s modules increases gradually from 13% for samples parallel to the rolling direction (RD) to 20% for those perpendicular to the RD."],["oa:W2783977925","CP-Ti Grade 2","Young’s modulus",10.0,null,null,null,"%","room temperature","as-received","","tensile test","",false,"unmapped_property","results","Similarly, the Young’s modulus is increased by 10% with changing sample’s orientation from 0\u0003 to 90\u0003 to the RD."],["oa:W2783977925","CP-Ti Grade 2","Young’s modulus",10.0,null,null,null,"%","room temperature","as-received","","tensile test","",false,"unmapped_property","results","Similarly, the Young’s modulus is increased by 10% with changing sample’s orientation from 0\u0003 to 90\u0003 to the RD."],["oa:W2783977925","CP-Ti-50A","anelastic recovery",150.0,null,null,null,"MPa","","","","","",false,"unmapped_property","results","For all cases, the anelastic recovery occurred when the stress dropped below & 150 MPa on unloading."],["oa:W2783977925","CP-Ti-50A","Young’s modulus",20.0,null,null,null,"%","room temperature","","","","",false,"unmapped_property","discussion","The measured degradations in Young’s modulus were 20% for the samples at 90\u0003 to the RD at highest and 13% for those at 0\u0003 to the RD at lowest, and those of the samples at 45\u0003 to the RD were in between."],["oa:W2783977925","CP-Ti-50A","Young’s modulus",13.0,null,null,null,"%","room temperature","","","","",false,"unmapped_property","discussion","The measured degradations in Young’s modulus were 20% for the samples at 90\u0003 to the RD at highest and 13% for those at 0\u0003 to the RD at lowest, and those of the samples at 45\u0003 to the RD were in between."],["oa:W2783977925","CP-Ti-50A","anelastic strain recovery",10.0,null,null,null,"%","room temperature","","","","",false,"unmapped_property","discussion","Anelastic strain recovery (i.e. segment C in Fig. 13) during unloading [6, 14, 18]: In the present study, it was shown that the anelastic strain recovery contributed & 10% in the total springback for samples at 0o to the RD."],["oa:W2783977925","CP-Ti50A","Young’s modulus",20.0,null,null,null,"%","","","","","",false,"unmapped_property","conclusions","The highest level of degradation in Young’s modulus was measured to be & 20% for samples perpendicular to the RD compared to & 13% for those aligned with RD. • Anelastic strain recovery, that is an element of springback, was observed during unloading which is directional dependent."],["oa:W2783977925","CP-Ti50A","Young’s modulus",13.0,null,null,null,"%","","","","","",false,"unmapped_property","conclusions","The highest level of degradation in Young’s modulus was measured to be & 20% for samples perpendicular to the RD compared to & 13% for those aligned with RD. • Anelastic strain recovery, that is an element of springback, was observed during unloading which is directional dependent."],["oa:W2783977925","CP-Ti50A","anelastic strain recovery",10.0,null,null,null,"%","","","","","",false,"unmapped_property","conclusions","The highest level of anelastic strain recovery (& 10% of the total springback) was measured for the samples with their length along the RD. • The magnitude of anelastic strain recovery is almost equal to the level of strain recovery caused by the degradation in Young’s modulus as a function of plastic deformation. • The level of measured total springback differs for different directions and increases by increasing strain rate during plastic deformation. • The Chord modulus is found to be more ef"],["oa:W2784881340","DV0","spall strength",3.2,null,null,0.84,"GPa","","","","VISAR interferometry","",false,"unmapped_property","results",""],["oa:W2784881340","DV0","spall strength",2.2,null,null,0.14,"GPa","","","","VISAR interferometry","",false,"unmapped_property","results",""],["oa:W2784881340","DV0","spall strength",3.3,null,null,1.01,"GPa","","","","VISAR interferometry","",false,"unmapped_property","results",""],["oa:W2784881340","Ti-Zr-V-Cu-Be","spall strength",2.75,2.2,3.3,null,"GPa","","","","asymmetric plate impact","",false,"unmapped_property","conclusions",""],["oa:W2784881340","Ti-Zr-V-Cu-Be","Hugoniot Elastic Limit",5.2,5.0,5.4,null,"GPa","","","","asymmetric plate impact","",false,"unmapped_property","conclusions",""],["oa:W2784881340","Ti-Zr-V-Cu-Be","Hugoniot Elastic Limit",6.05,5.1,7.0,null,"GPa","","","","asymmetric plate impact","",false,"unmapped_property","conclusions",""],["oa:W2784881340","DV1-SSF","spall strength",4.605,3.74,5.47,null,"GPa","","","","uniaxial-strain plate impact","",false,"unmapped_property","conclusions",""],["oa:W2784881340","DV2","spall strength",4.85,4.85,4.85,0.0,"GPa","","","","plate impact experiment","",false,"unmapped_property","conclusions",""],["oa:W2784881340","DV2","spall strength",3.875,2.9,4.85,0.0,"GPa","","","","plate impact experiment","",false,"unmapped_property","conclusions",""],["oa:W2784881340","DV1","spall strength",4.605,3.74,5.47,0.0,"GPa","","","","plate impact experiment","",false,"unmapped_property","conclusions",""],["oa:W2784881340","DV4","crystalline content",80.3,80.3,80.3,1.96,"%","","","","","",false,"unmapped_property","conclusions",""],["oa:W2784881340","DV4","spall strength",2.095,1.44,2.75,0.0,"GPa","","","","plate impact experiment","",false,"unmapped_property","conclusions",""],["oa:W2784881340","DV4","HEL",4.66,3.55,5.77,0.0,"GPa","","","","plate impact experiment","",false,"unmapped_property","conclusions",""],["oa:W2784881340","DV4","spall strength",2.75,2.75,2.75,0.521,"GPa","","","","plate impact experiment","",false,"unmapped_property","conclusions",""],["oa:W2784881340","DV0","spall strength",2.735,2.21,3.26,0.525,"GPa","","monolithic bulk metallic glass","","","",false,"unmapped_property","discussion",""],["oa:W2784881340","Ti-Zr-V-Cu-Be","spall strength",3.585,3.33,3.84,null,"GPa","","","","","",false,"unmapped_property","discussion",""],["oa:W2784881340","Ti-Zr-V-Cu-Be","spall strength",2.9,2.9,2.9,null,"GPa","","","","","",false,"unmapped_property","discussion",""],["oa:W2784881340","Ti-Zr-V-Cu-Be","spall strength",6.59,6.59,6.59,null,"GPa","","","","","",false,"unmapped_property","discussion",""],["oa:W2784881340","Ti-Zr-V-Cu-Be","spall strength",9.35,9.35,9.35,null,"GPa","","","","","",false,"unmapped_property","discussion",""],["oa:W2784881340","DV1-SC","spall strength",5.44,5.44,5.44,0.773,"GPa","","","","","",false,"unmapped_property","discussion",""],["oa:W2784881340","DV1-SC","spall strength",4.3,4.3,4.3,0.791,"GPa","","","","","",false,"unmapped_property","discussion",""],["oa:W2784881340","DV1-SSF","spall strength",4.6,3.7,5.5,null,"GPa","","","","","",false,"unmapped_property","discussion",""],["oa:W2784881340","DV1-SC","spall strength",4.6,3.7,5.5,null,"GPa","","","","","",false,"unmapped_property","discussion",""],["oa:W2784881340","DV0","spall strength",3.0,2.0,4.0,null,"GPa","","bulk metallic glass","","","",false,"unmapped_property","discussion",""],["oa:W2784881340","Ti-Zr-V-Cu-Be","elastic compressibility",11.2,11.2,11.2,null,"%","","","","","",false,"unmapped_property","discussion",""],["oa:W2784881340","Ti-Zr-V-Cu-Be","elastic compressibility",18.6,18.6,18.6,null,"%","","","","","",false,"unmapped_property","discussion",""],["oa:W2784881340","DV1-SSF","spall strength",5.47,null,null,0.692,"GPa","","","","","",false,"unmapped_property","discussion",""],["oa:W2784881340","DV4","spall strength",1.44,null,null,0.491,"GPa","","","","","",false,"unmapped_property","discussion",""],["oa:W2784881340","DV2","spall strength",2.9,null,null,0.525,"GPa","","","","","",false,"unmapped_property","discussion",""],["oa:W2784881340","DV0 BMG","spall strength",201.0,201.0,201.0,null,"MPa","","","","plate impact experiment","",false,"unmapped_property","conclusions",""],["oa:W2784881340","DV1-SSF","spall strength",201.0,201.0,201.0,null,"MPa","","","","plate impact experiment","",false,"unmapped_property","conclusions",""],["oa:W2784881340","DV1-SC","spall strength",201.0,201.0,201.0,null,"MPa","","","","plate impact experiment","",false,"unmapped_property","conclusions",""],["oa:W2784881340","DV2","spall strength",201.0,201.0,201.0,null,"MPa","","","","plate impact experiment","",false,"unmapped_property","conclusions",""],["oa:W2784881340","DV4","spall strength",201.0,201.0,201.0,null,"MPa","","","","plate impact experiment","",false,"unmapped_property","conclusions",""],["oa:W2784881340","DV0 BMG","σspall",2.75,2.2,3.3,null,"GPa","","","","","",false,"unmapped_property","conclusions",""],["oa:W2784881340","DV1-SSF & DV1-SC BMG-MC","σspall",4.6,3.7,5.5,null,"GPa","","","","","",false,"unmapped_property","conclusions",""],["oa:W2784881340","DV2 BMG-MC","σspall",3.9,2.9,4.9,null,"GPa","","","","","",false,"unmapped_property","conclusions",""],["oa:W2784881340","DV4 BMG-MC","σspall",2.1,1.4,2.8,null,"GPa","","","","","",false,"unmapped_property","conclusions",""],["oa:W2784881340","Ti-Zr-V-Cu-Be","σHELMIN",5.3,5.3,5.3,0.29,"GPa","","","","","",false,"unmapped_property","conclusions",""],["oa:W2785169693","Ti-6Al-4V","proportional limit",750.0,null,null,null,"MPa","","","","","",false,"unmapped_property","conclusions",""],["oa:W2785169693","Ti-6Al-4V","average strain rate",0.33,null,null,null,"10-3s-1","","","","","",false,"unmapped_property","conclusions",""],["oa:W2785169693","Ti-6Al-4V","strain rate",1.0,null,null,null,"10-3s-1","","","","","",false,"unmapped_property","conclusions",""],["oa:W2786023543","CP-Ti Grade 2","paramètres de maille moyens",0.295,null,null,null,"nm","room temperature","","","","",false,"unmapped_property","conclusions",""],["oa:W2786023543","CP-Ti Grade 2","paramètres de maille moyens",0.468,null,null,null,"nm","room temperature","","","","",false,"unmapped_property","conclusions",""],["oa:W2786023543","CP-Ti Grade 2","paramètre de maille moyen",0.332,null,null,null,"nm","900 °C","","","","",false,"unmapped_property","conclusions",""],["oa:W2786023543","","fines aiguilles",0.0,null,null,null,"","","","martensitic α'","","",false,"unmapped_property","conclusions",""],["oa:W2786023543","","effet d’un ordre à courte distance (SRO)",0.0,null,null,null,"","","","","","",false,"unmapped_property","conclusions",""],["oa:W2786023543","","précipités β-Nb",0.0,null,null,null,"","","","","","",false,"unmapped_property","conclusions",""],["oa:W2786023543","Ti-6Al-4V","limite d'élasticité",1.3,null,null,null,"x","","","","tensile test","",false,"unmapped_property","conclusions",""],["oa:W2786023543","Ti-6Al-4V","allongement",0.7,null,null,null,"x","","","black dots","","",false,"unmapped_property","conclusions",""],["oa:W2786023543","CP-Ti 99.9%","Rm",1.3,null,null,null,"x","ambient and 250°C","","","tensile test","",false,"unmapped_property","conclusions",""],["oa:W2786023543","Ti-6Al-4V","résistance maximale",1.0,null,null,null,"x","50°C","","","tensile test","",false,"unmapped_property","conclusions",""],["oa:W2786023543","Ti-6Al-4V","ductilité",1.0,null,null,null,"x","50°C","","","tensile test","",false,"unmapped_property","conclusions",""],["oa:W2786023543","Ti-6Al-4V","durcissement",1.3,null,null,null,"x","350°C","","","tensile test","",false,"unmapped_property","conclusions",""],["oa:W2786023543","Ti-6Al-4V","dureté",1.0,null,null,null,"µm","room temperature","irradiated at highest fluence (I–T4)","","Vickers hardness test","",false,"unmapped_property","conclusions",""],["oa:W2786023543","Ti-6Al-4V","duretés",1.0,null,null,null,"kg","room temperature","irradiated vs non-irradiated","","Vickers hardness test","",false,"unmapped_property","conclusions",""],["oa:W2786023543","Ti-6Al-4V","dureté Vickers",0.0,null,null,null,"depthofindentation(µm)","25°C","irradiated with 131Xe ions, 92 MeV, 25°C, fluence 2.10¹⁴ ions.cm⁻² (I–T3) and 7.10¹⁴ ions.cm⁻² (I–T4)","","Vickers hardness test","",false,"unmapped_property","conclusions",""],["oa:W2786023543","T40","Densité de dislocations",3.3,null,null,2.7,"10^13dislocations.m^-2","","as-received","","","",false,"unmapped_property","conclusions",""],["oa:W2786023543","T40","Densité de dislocations",0.87,null,null,0.45,"10^13dislocations.m^-2","","TTh 6h 450°C","","","",false,"unmapped_property","conclusions",""],["oa:W2786023543","T40","Densité de dislocations",0.79,null,null,0.1,"10^13dislocations.m^-2","","TTh 30h 450°C","","","",false,"unmapped_property","conclusions",""],["oa:W2786023543","Ti-6Al-4V","fraction surfacique de phase β",10.0,null,null,null,"%","","as-received","","image analysis","",false,"unmapped_property","conclusions",""],["oa:W2786023543","Ti-6Al-4V","densité de dislocations",4.0,null,null,2.4,"1e11m-2","","6h at 450°C","","TEM","",false,"unmapped_property","conclusions",""],["oa:W2786023543","Ti-6Al-4V","Densité de dislocations (dislocations.m-2)",3.7,null,null,2.05,"1e11m-2","","as-received","","TEM","",false,"unmapped_property","conclusions",""],["oa:W2786023543","T40","densité de petites boucles de dislocations de type <a>",2e+22,null,null,null,"boucles.m-3","300 °C","irradiated 3 dpa, high flux, no TTh","","MET","",false,"unmapped_property","conclusions",""],["oa:W2786023543","T40","densité de boucles de dislocations de type <a>",3.5e+21,null,null,null,"boucles.m-3","430 °C","irradiated 3 dpa, high flux, no TTh","","MET","",false,"unmapped_property","conclusions",""],["oa:W2786023543","T40","réseau dense de dislocations enchevêtrées",100000000000000.0,null,null,null,"dislocations.m-2","430 °C","irradiated 3 dpa, high flux, no TTh","","MET","",false,"unmapped_property","conclusions",""],["oa:W2786023543","T40","Densité de boucles",1.9e+22,null,null,3e+21,"boucles.m-3","300°C","irradiated at 300°C, 3 dpa, high flux","","MET","",false,"unmapped_property","conclusions",""],["oa:W2786023543","T40","Densité de boucles",1.3e+22,null,null,5e+21,"boucles.m-3","300°C","irradiated at 300°C, 0.6 dpa, high flux","","MET","",false,"unmapped_property","conclusions",""],["oa:W2786023543","T40","Densité de boucles",1.6e+22,null,null,5e+21,"boucles.m-3","300°C","irradiated at 300°C, 0.6 dpa, low flux","","MET","",false,"unmapped_property","conclusions",""],["oa:W2786023543","T40","Densité linéique",210000000000000.0,null,null,60000000000000.0,"m.m-3","300°C","irradiated at 300°C, 3 dpa, high flux","","MET","",false,"unmapped_property","conclusions",""],["oa:W2786023543","T40","Densité linéique",130000000000000.0,null,null,90000000000000.0,"m.m-3","300°C","irradiated at 300°C, 0.6 dpa, high flux","","MET","",false,"unmapped_property","conclusions",""],["oa:W2786023543","T40","Densité linéique",190000000000000.0,null,null,70000000000000.0,"m.m-3","300°C","irradiated at 300°C, 0.6 dpa, low flux","","MET","",false,"unmapped_property","conclusions",""],["oa:W2786023543","T40","Densité de dislocations <a>",167000000000.0,null,null,86000000000.0,"dislocations.m-2","430°C","irradiated at 430°C, 0.6 dpa, high flux, with or without prior TTh","","","",false,"unmapped_property","conclusions",""],["oa:W2786023543","T40","Densité de dislocations <a>",69000000000.0,null,null,15000000000.0,"dislocations.m-2","430°C","irradiated at 430°C, 0.6 dpa, low flux, without prior TTh","","","",false,"unmapped_property","conclusions",""],["oa:W2786023543","T40","Densité de dislocations <a>",162000000000.0,null,null,39000000000.0,"dislocations.m-2","430°C","irradiated at 430°C, 2 dpa, high flux, with prior TTh","","","",false,"unmapped_property","conclusions",""],["oa:W2786023543","T40","Densité de dislocations <a>",116000000000.0,null,null,17000000000.0,"dislocations.m-2","430°C","irradiated at 430°C, 1.3 dpa, high flux, with prior TTh","","","",false,"unmapped_property","conclusions",""],["oa:W2786023543","T40","Densité de dislocations <a>",12000000000.0,null,null,6600000000.0,"dislocations.m-2","430°C","irradiated at 430°C, 3 dpa, high flux, without prior TTh","","","",false,"unmapped_property","conclusions",""],["oa:W2786023543","T40","Densité de boucles",3.6e+21,null,null,8e+20,"boucles.m-3","430°C","3 dpa 430°C fort flux","","","",false,"unmapped_property","conclusions",""],["oa:W2786023543","T40","Densité de boucles",6.6e+21,null,null,2.5e+21,"boucles.m-3","430°C","0,6 dpa 430°C faible flux","","","",false,"unmapped_property","conclusions",""],["oa:W2786023543","T40","Densité de boucles",2.4e+21,null,null,1e+21,"boucles.m-3","430°C","2 dpa 430°C fort flux avec TTh","","","",false,"unmapped_property","conclusions",""],["oa:W2786023543","T40","Densité de boucles",1.3e+21,null,null,1e+20,"boucles.m-3","430°C","1,3 dpa 430°C fort flux avec et sans TTh","","","",false,"unmapped_property","conclusions",""],["oa:W2786023543","Ti-6Al-4V","densité",1e+24,null,null,null,"precipitates.m-3","300°C","irradiated at 3 dpa, high flux, 300°C","spherical precipitates","MET/image analysis","",false,"unmapped_property","conclusions",""],["oa:W2786023543","Ti-6Al-4V","Densité de précipités (10^21 précipités.m^-3)",7.0,4.8,9.2,2.2,"10^21precipitates.m^-3","430°C","irradiated at 3 dpa, high flux, 430°C","","MET","",false,"unmapped_property","conclusions",""],["oa:W2786023543","Ti-6Al-4V","Densité de précipités (10^21 précipités.m^-3)",178.0,160.8,195.2,17.0,"10^21precipitates.m^-3","300°C","irradiated at 3 dpa, high flux, 300°C","","SAT","",false,"unmapped_property","conclusions",""],["oa:W2786023543","Ti-6Al-4V","Densité de précipités (10^21 précipités.m^-3)",1000.0,868.0,1132.0,132.0,"10^21precipitates.m^-3","300°C","irradiated at 3 dpa, high flux, 300°C","","SAT","",false,"unmapped_property","conclusions",""],["oa:W2786023543","Ti-6Al-4V","teneur en vanadium (élément β-gène)",45.0,45.0,45.0,null,"mass.%","300°C","irradiated at 3 dpa, high flux, 300°C","","","",false,"unmapped_property","conclusions",""],["oa:W2786023543","Ti-6Al-4V","teneur en vanadium (élément β-gène)",49.0,49.0,49.0,null,"mass.%","430°C","irradiated at 3 dpa, high flux, 430°C","","","",false,"unmapped_property","conclusions",""],["oa:W2786023543","Ti-6Al-4V","phase αcontient 2,3 mass.% de vanadium avant irradiation",2.3,2.3,2.3,null,"mass.%","","non-irradiated","","","",false,"unmapped_property","conclusions",""],["oa:W2786023543","Ti-6Al-4V","phase αcontient 1,6 mass.% de vanadium après irradiation",1.6,1.6,1.6,null,"mass.%","300°C","irradiated at 3 dpa, high flux, 300°C","","","",false,"unmapped_property","conclusions",""],["oa:W2786023543","Ti-6Al-4V","Densité de boucles",2.4,null,null,1.0,"10^11m^-2","300 °C","irradiated at 300°C, high flux, 3 dpa","","","",false,"unmapped_property","conclusions",""],["oa:W2786023543","Ti-6Al-4V","Densité de boucles",2.63,null,null,1.33,"10^11m^-2","300 °C","irradiated at 300°C, high flux, 0.6 dpa","","","",false,"unmapped_property","conclusions",""],["oa:W2786023543","Ti-6Al-4V","Densité de boucles",1.7,null,null,1.1,"10^11m^-2","300 °C","irradiated at 300°C, low flux, 0.6 dpa","","","",false,"unmapped_property","conclusions",""],["oa:W2786023543","Ti-6Al-4V","Densité de boucles",1.0,null,null,0.3,"10^11m^-2","430 °C","irradiated at 430°C, high flux, 3 dpa","","","",false,"unmapped_property","conclusions",""],["oa:W2786023543","Ti-6Al-4V","Densité de boucles",1.0,null,null,0.4,"10^11m^-2","430 °C","irradiated at 430°C, high flux, 0.6 dpa","","","",false,"unmapped_property","conclusions",""],["oa:W2786023543","Ti-6Al-4V","Densité de boucles",0.6,null,null,0.2,"10^11m^-2","430 °C","irradiated at 430°C, low flux, 0.6 dpa","","","",false,"unmapped_property","conclusions",""],["oa:W2786023543","","Densité de dislocations",300000000000000.0,null,null,null,"dislocations.m-2","","","","","",false,"unmapped_property","conclusions",""],["oa:W2786023543","Ti-6Al-4V","Densité de boucles",1e+23,7e+22,1.3e+23,3e+22,"boucles.m-3","430°C","430°C fort flux","","","",false,"unmapped_property","conclusions",""],["oa:W2786023543","Ti-6Al-4V","Densité de boucles",1e+23,7e+22,1.3e+23,3e+22,"boucles.m-3","430°C","430°C fort flux","","","",false,"unmapped_property","conclusions",""],["oa:W2786023543","Ti-6Al-4V","Densité de boucles",1.3e+23,1.1e+23,1.5e+23,2e+22,"boucles.m-3","430°C","430°C fort flux","","","",false,"unmapped_property","conclusions",""],["oa:W2786023543","Ti-6Al-4V","Densité de précipités (10^21 précipités.m-3)",0.93,0.35,1.51,0.58,"10^21prec./m^3","430°C","430°C, 0.6 dpa, fort flux, sans TTh précédant l'irradiation","","MET analysis","",false,"unmapped_property","conclusions",""],["oa:W2786023543","Ti-6Al-4V","Densité de précipités (10^21 précipités.m-3)",3.03,1.59,4.47,1.44,"10^21prec./m^3","430°C","430°C, 0.6 dpa, fort flux, avec 2h40 de TTh précédant l'irradiation","","MET analysis","",false,
