Repository: akhtar07/tisci-explorer

# TiSci Explorer

A read-only, static explorer for **TiSci**, an autonomous research agent for titanium alloys. TiSci reads the
titanium-alloy literature, builds a knowledge graph and a table of measured values, proposes hypotheses where the
graph has gaps, and tests them with DFT (MACE / VASP) and the ICME-lite multiscale chain.

**Live site:** https://akhtar07.github.io/tisci-explorer/

The site has seven sections:

| Section | What it shows |
|---|---|
| Overview | Corpus → graph → facts → hypotheses → verdicts, with the snapshot's counts |
| Worked example | One full loop for W in α-Ti: graph path, hypothesis, novelty check, DFT test, verdict, follow-up, DAMASK |

File: data/facts/yield_strength.json (part 38 of 51)
102 (0.8) 494 (2.4) 606 (3.6) 17.9 (0.3)b aValue of the representative specimen only. bPossibly underestimated due to fracture location."],["oa:W4386514657","Rod material","YTS",102.0,null,null,0.8,"MPa","","recrystallized 1–4","","","",false,"unit_suspect","results","Specimen E YTS UTS A [GPa] [N/mm2] [N/mm2] [%] LPBF, as print 1 and 2 121 (3.5) 643 (13.5) 729 (5.9) 24.9 (0.1) 3 and 4 113 (5.2) 672 (1.4) 750 (6.5) 24.3 (2.5) 5 and 6 115 (5.7) 674 (1.6) 762 (4.9) 23.8 (—)a Rod material, recrystallized 1–4 102 (0.8) 494 (2.4) 606 (3.6) 17.9 (0.3)b aValue of the representative specimen only. bPossibly underestimated due to fracture location."],["oa:W4386514657","Specimen E","YTS",113.0,null,null,5.2,"MPa","","LPBF, as print 3 and 4","","","",false,"unit_suspect","results","Specimen E YTS UTS A [GPa] [N/mm2] [N/mm2] [%] LPBF, as print 1 and 2 121 (3.5) 643 (13.5) 729 (5.9) 24.9 (0.1) 3 and 4 113 (5.2) 672 (1.4) 750 (6.5) 24.3 (2.5) 5 and 6 115 (5.7) 674 (1.6) 762 (4.9) 23.8 (—)a Rod material, recrystallized 1–4 102 (0.8) 494 (2.4) 606 (3.6) 17.9 (0.3)b aValue of the representative specimen only. bPossibly underestimated due to fracture location."],["oa:W4386514657","Specimen E","YTS",121.0,null,null,3.5,"MPa","","LPBF, as print 1 and 2","","","",false,"unit_suspect","results","Specimen E YTS UTS A [GPa] [N/mm2] [N/mm2] [%] LPBF, as print 1 and 2 121 (3.5) 643 (13.5) 729 (5.9) 24.9 (0.1) 3 and 4 113 (5.2) 672 (1.4) 750 (6.5) 24.3 (2.5) 5 and 6 115 (5.7) 674 (1.6) 762 (4.9) 23.8 (—)a Rod material, recrystallized 1–4 102 (0.8) 494 (2.4) 606 (3.6) 17.9 (0.3)b aValue of the representative specimen only. bPossibly underestimated due to fracture location."],["oa:W4386625856","","0.2% yield strength",2.5,null,null,null,"Taylorfactor","","","","tensile test","",false,"unit_mismatch","results",""],["oa:W4386625856","","0.2% yield strength",2.75,null,null,null,"Taylorfactor","","","","tensile test","",false,"unit_mismatch","results",""],["oa:W4386861996","Alloy 198","1/YS",1.0,null,null,null,"MPa-1","","","","","",true,"unit_mismatch","results","Alloy 198 set the limits of the trade-off surface as an optimized solution with high strength (min 1/YS)."],["oa:W4386861996","","YS",400.0,null,null,null,"MPa","","","","","",false,"","results","400 MPa YS (Min."],["oa:W4386861996","Ti-30.7Zr-10.9Al","YS",1710.0,null,null,null,"MPa","","","martensitic α'","","",false,"","results","One such candidate is alloy 97 (Ti-30.7Zr-10.9Al at%), which presents α’ microstructure with a YS of 1710 MPa and elastic modulus of 100 GPa (EAS of 1.7%)."],["oa:W4386861996","Xu et al. alloy","740 MPa",740.0,null,null,null,"MPa","","","","","",false,"","results","Besides not being addressed in the original article, Fe and O additions might also be responsible for the observed behavior; there is decisive evidence in the literature that these elements also suppress α 00 formation, increasing the critical stress for SIM.[40,59] Overall, the alloy by Xu et al.[48] presents an excellent EAS of 1.423% (740 MPa, 52 GPa), relatively high elongation, and low cost."],["oa:W4386861996","Ti-35Nb-7Zr-5Ta","YS",530.0,null,null,null,"MPa","","","","","",false,"","results","The reference at the center is the benchmark alloy, TNZT (530 MPa, 55 GPa, min. of 20% deformation at the rupture) Image a) depicts the y-axis as 1/YS (inverted), while image b) shows the direct relationship (from lower to higher YS)."],["oa:W4386861996","TLM","higher YS",0.0,null,null,null,"","","as-built SLM","","","",true,"unit_missing","results","A good example is the alloy referred to as TLM (Ti-15.4Nb-1.9Zr-1.8Mo-1Sn at%), which displays a much higher YS when produced by selective laser melting (SLM) instead of hot rolling.[67] Other alloys, such as TNZT and Ti-2448 (Ti-15Nb-4Sn-2.5Zr at%), display comparable performance regardless of the fabrication route, AM, or conventional.[68,69] The current beneﬁts and drawbacks of AM of Ti alloys for bioimplants are discussed in detail by Zhang et al. (2023).[70]"],["oa:W4386882382","Ti-43.5Al-4Nb-1Mo-0.1B","flow stress",25.35,6.9,39.2,null,"MPa","1150 °C","","","","0.0013, 0.005, 0.01, 0.05 s−1",false,"out_of_range","methods","They were measured to be around 6.9, 12.3, 20.5 and 39.2 MPa for 0.0013, 0.005, 0.01 and 0.05 s−1, respectively."],["oa:W4387024248","Ti-6Al-4V","J–C yield strength",1098.0,null,null,null,"MPa","","","","","",false,"","methods","J–C yield strength ( ) A MPa 1098 J–C hardening coefficient ( ) B MPa 1092 J–C strain hardening exponent n 0.93 J–C strain rate constant C 0.014 J–C softening exponent m 1.1 J-C reference strain rate 1 ( ) pl s  − "],["oa:W4387024248","Ti-6Al-4V","Von-Mises stress",1056.0,null,null,null,"MPa","","","","","",true,"","results_discussion","It is clear that the maximum value of Von-Mises stress is about 1056 MPa, which is about the yield strength of the grade 5 titanium and occurred at the impact angle of 45 ̊; while, at the same time, the maximum value of Von-Mises stress at the impact angle of 90 ̊ is about 455 MPa, where is less than the half of the corresponding value for impact angle of 45 ̊."],["oa:W4387338750","Ti-0.2Pd","Límite Elástico Rp 0.2",0.2,null,null,null,"MPa","","","","","",false,"out_of_range","front","Límite Elástico Rp 0.2 MPa"],["oa:W4387338750","Ti-0.2Pd","Límite Elástico Rp 0.2",0.2,null,null,null,"MPa","","","","","",false,"out_of_range","front","Límite Elástico Rp 0.2 MPa"],["oa:W4387338750","Ti-0.2Pd","Límite Elástico Rp 0.2",0.2,null,null,null,"MPa","","","","","",false,"out_of_range","front","Límite Elástico Rp 0.2 MPa"],["oa:W4387608932","","strength",1.4,null,null,null,"","","","","","",false,"unit_missing","methods",""],["oa:W4387666276","Ti-6Al-4V","σy",4.4,null,null,null,"%","","","","","",true,"unit_mismatch","methods",""],["oa:W4387666276","Ti-6Al-4V","σy",2.5,null,null,null,"%","","","","","",true,"unit_mismatch","methods",""],["oa:W4387666276","Ti-6Al-4V","σy",13.1,null,null,null,"%","","","","","",true,"unit_mismatch","methods",""],["oa:W4387999857","Ti-15Mo-5In","flexural strength",590.0,null,null,null,"MPa","","press and sintered","predominantly β","","",false,"","abstract","Mo and In chosen contents encouraged flexural strength (0.59 GPa) and hardness (3.9 GPa) beyond the values for human bone in the literature."],["oa:W4388018340","Ti-6Al-4V","YS",1332.5,1265.0,1400.0,null,"MPa","room temperature","AF","","tensile test","",false,"","results","AF samples showed the highest UTS (1368–1418 MPa) and YS (1265–1400 MPa), but a relatively low El of about ~5%."],["oa:W4388018340","Ti-6Al-4V","high strength",0.0,null,null,null,"","","as-built SLM","martensitic α'","","",true,"unit_missing","discussion","Influence of Microstructure on Mechanical Property and Anisotropic Behavior Due to the extremely high cooling rate during the SLM process, fine acicular α′ martensite containing high-density dislocations and nano-twins will inevitably appear in the AF Ti-6Al-4V sample, which results in high strength but relatively poor ductility."],["oa:W4388018340","Ti-6Al-4V","strength",150.0,100.0,200.0,null,"MPa","","HT700","","","",false,"","discussion","Due to the elimination of dislocations and twins, the strength of the HT700 and HT800 samples decreased by 100–200 MPa."],["oa:W4388018340","Ti-6Al-4V","strength",150.0,100.0,200.0,null,"MPa","","HT800","","","",false,"","discussion","Due to the elimination of dislocations and twins, the strength of the HT700 and HT800 samples decreased by 100–200 MPa."],["oa:W4388018340","Ti-6Al-4V","strength",150.0,100.0,200.0,null,"MPa","","","high-density defects","","",false,"","conclusions","The elimination of high-density defects resulted in improved ductility (6.8–13.1%), accompanied by a strength sacrifice of 100–200 MPa."],["oa:W4388094480","Ti-6Al-7Nb","yielding 770-890 MPa",830.0,770.0,890.0,null,"MPa","","","","tensile test","",false,"","results_discussion","All thermally treated alloys exhibited the same behavior, yielding 770-890 MPa, ultimately strength at 915-1020 MPa, and 10-16% ductility."],["oa:W4388094480","Ti-6Al-7Nb","YS",879.0,null,null,null,"MPa","","aged at 550 °C for 360 min","","","",false,"","results_discussion","In almost all aging treatments, aging at 550 \u0003C for 360 min improved the YS and UTS due to forming a small a phase (Fig. 6(i) and (j)), which results in high interfacial strengthening result (Ref 28)."],["oa:W4388094480","Ti-6Al-7Nb","yield strengths",879.0,null,null,null,"MPa","","aged at 500 °C","","","",false,"","results_discussion","The aged alloy at 500 \u0003C showed high yield strengths, 879 MPa, and moderate ductility, 12%, owing to the precipitation Fig. 8 XRD patterns of AC, AC + FC, and AC + FC + aging conditions for Ti-6Al-7Nb alloy Table 3 Volume fraction of a-phase, hardness, yield, ultimate tensile strengths, and coefﬁcient of friction for thermally treated Ti-6Al-7Nb alloy."],["oa:W4388462092","titanium alloy","yield stress",3934.5,3922.0,3947.0,null,"Mp","","as-built SLM","","","",false,"unit_mismatch","discussion","Since the load applied in this study was the physiological limit of the human body, the maximum stress experienced by the Bespoke 3D-printed titanium alloy plates was lower than the maximum yield stress of titanium alloy [19], but the maximum stress experienced by the common reconstruction plate exceeded its maximum yield stress."],["oa:W4388462092","titanium alloy","yield strength",0.0,null,null,null,"","","as-built SLM","","biomechanical methods","",true,"unit_missing","discussion","et al. [17] used biomechanical methods to confirm that Bespoke 3D-printed titanium alloy plates have better stiffness and yield strength than other traditional internal fixation methods, suggesting that the internal fixation from the former is relatively stable."],["oa:W4388738687","Ti-6Al-4V","yield strength",0.0,null,null,null,"","room temperature","as-built SLM","","tensile test","",false,"unit_missing","results_discussion","Figure 6 displays the quasi-static tensile test results for the ultimate tensile strength (UTS), yield strength and failure strain comparing the regular specimens with the overheated geometry"],["oa:W4388738687","Ti-6Al-4V","yield strength",0.0,null,null,null,"","room temperature","","","tensile test","",false,"unit_missing","results_discussion","The overheated specimens show a slight increase in UTS and yield strength, however also an extreme reduction in failure strain of >70%."],["oa:W4388901425","Ti-6Al-4V","Yield Strength 0.2%",828.0,null,null,null,"MPa","","","","","",false,"","table","Value\t4.52 g/cm3\tmin. 10%\tmin. 828 MPa\tmin. 895 MPa"],["oa:W4388912398","Ti-3Sn","YS",75.0,null,null,null,"MPa","","","","","",false,"","results_discussion",""],["oa:W4388948116","Ti-6Al-4V","yield strength σy",0.0,null,null,null,"","","as-built","","","",false,"unit_missing","results",""],["oa:W4389050845","SLM Ti-6Al-4V-Zn","strength",0.0,null,null,null,"","","800-4-FC","","","",false,"unit_missing","conclusions","The vacuum heat treatment at 800 °C for 4 h followed by furnace cooling (800-4-FC) enhances ductility while maintaining strength in SLM Ti-6Al-4V-Zn."],["oa:W4389051745","GTD 111","Yield Strength at 923 K (MPa)",645.62,null,null,null,"MPa","923 K","DS","","","",false,"","results_discussion","Yield Strength at 923 K (MPa) (DS) GTD 111 Ti- 6Al- 4V Inconel 718 CMSX- 4 Nimonic 80A 645.62 350 [10] 980 1060 [12] 710"],["oa:W4389051745","Ti-6Al-4V","Yield Strength at 923 K (MPa)",350.0,null,null,null,"MPa","923 K","","","","",false,"","results_discussion","Yield Strength at 923 K (MPa) (DS) GTD 111 Ti- 6Al- 4V Inconel 718 CMSX- 4 Nimonic 80A 645.62 350 [10] 980 1060 [12] 710"],["oa:W4389051745","Inconel 718","Yield Strength at 923 K (MPa)",980.0,null,null,null,"MPa","923 K","","","","",false,"","results_discussion","Yield Strength at 923 K (MPa) (DS) GTD 111 Ti- 6Al- 4V Inconel 718 CMSX- 4 Nimonic 80A 645.62 350 [10] 980 1060 [12] 710"],["oa:W4389051745","CMSX-4","Yield Strength at 923 K (MPa)",1060.0,null,null,null,"MPa","923 K","","","","",false,"","results_discussion","Yield Strength at 923 K (MPa) (DS) GTD 111 Ti- 6Al- 4V Inconel 718 CMSX- 4 Nimonic 80A 645.62 350 [10] 980 1060 [12] 710"],["oa:W4389051745","Nimonic 80A","Yield Strength at 923 K (MPa)",710.0,null,null,null,"MPa","923 K","","","","",false,"","results_discussion","Yield Strength at 923 K (MPa) (DS) GTD 111 Ti- 6Al- 4V Inconel 718 CMSX- 4 Nimonic 80A 645.62 350 [10] 980 1060 [12] 710"],["oa:W4389051745","Ti-6Al-4V","98% of its yield stress",0.98,null,null,null,"","","","","interpolation","",true,"unit_missing","results_discussion","To determine the most suitable super-alloy for application as a turbine stator blade when cooling mode is only internal, this study calculates the cooling air temperature that leads to a developed stress value that is 98% of its yield stress by interpolation."],["oa:W4389051745","Ti-6Al-4V","developed stress value",0.0,null,null,null,"","","","","","",false,"unit_missing","conclusions","Super-alloys (DS) GTD 111, Ti-6Al-4V, and CMSX-4 have a developed stress value lower than the yield stress at the studied cooling air temperature range."],["oa:W4389085468","TB18","yield strength",1260.0,null,null,0.9,"MPa","","aged at 510 °C after solid solution treatment at 870 °C","","","",false,"","abstract","For the TB18 samples aged at 510 °C and 540 °C, the tensile strength/yield strength/impact toughness values were 1365 ± 3 MPa/1260 ± 0.9 MPa/26.5 ± 1.2 J/cm2 and 1240 ± 0.9 MPa/1138 ± 0.8 MPa/36.2 ± 1.3 J/cm2, respectively."],["oa:W4389085468","TB18","yield strength",1138.0,null,null,0.8,"MPa","","aged at 540 °C after solid solution treatment at 870 °C","","","",false,"","abstract","For the TB18 samples aged at 510 °C and 540 °C, the tensile strength/yield strength/impact toughness values were 1365 ± 3 MPa/1260 ± 0.9 MPa/26.5 ± 1.2 J/cm2 and 1240 ± 0.9 MPa/1138 ± 0.8 MPa/36.2 ± 1.3 J/cm2, respectively."],["oa:W4389085468","","yield strength",1235.0,null,null,null,"MPa","room temperature","aged at 520 °C","","tensile test","",false,"","results_discussion","The samples treated with aging at 520 °C have a lower ultimate tensile strength and yield strength of 1339 MPa and 1235 MPa, respectively, but the elongation increases to 7.8%."],["oa:W4389085468","","yield strength",1215.0,null,null,null,"MPa","room temperature","aged at 530 °C","","tensile test","",false,"","results_discussion","Compared with the samples treated with aging at 520 °C, the samples treated with aging at 530 °C have slightly lower ultimate tensile strength and yield strength of 1305 MPa and 1215 MPa, respectively, and the elongation also decreases to 7%."],["oa:W4389085468","","yield strength",1138.0,null,null,null,"MPa","room temperature","aged at 540 °C","","tensile test","",false,"","results_discussion","The samples treated with aging at 540 °C have the lowest ultimate tensile strength and yield strength of 1240 MPa and 1138 MPa, respectively, but the highest elongation of 10.5%."],["oa:W4389107911","Aluminum 7075-T6","Yield Strength (Mpa)",510.0,null,null,null,"Mpa","","T6","","","",false,"unit_mismatch","methods","Table 2: Properties of materials alloys used in analysis (Hussain, Sharif et al. , Habib, Sharif et al. 2022, Sharif 2022, Aamir, Sharif et al. 2023, Sharif, Hussain et al. 2023, Sharif, Khan et al. 2023) Material Aluminum 7075-T6 Magnesium AZ80 Titanium Ti6AL4V Yield Strength (Mpa) 510 380 880 Melting Temperature (℃) 640 672 1660 Density (Kg/mm³) 0.281 0.18 0.8 Thermal Conductivity (W/m-K) 130 24 6.7 Specific Heat (J/Kg-K) 870 990 520"],["oa:W4389107911","Magnesium AZ80","Yield Strength (Mpa)",380.0,null,null,null,"Mpa","","","","","",false,"unit_mismatch","methods","Table 2: Properties of materials alloys used in analysis (Hussain, Sharif et al. , Habib, Sharif et al. 2022, Sharif 2022, Aamir, Sharif et al. 2023, Sharif, Hussain et al. 2023, Sharif, Khan et al. 2023) Material Aluminum 7075-T6 Magnesium AZ80 Titanium Ti6AL4V Yield Strength (Mpa) 510 380 880 Melting Temperature (℃) 640 672 1660 Density (Kg/mm³) 0.281 0.18 0.8 Thermal Conductivity (W/m-K) 130 24 6.7 Specific Heat (J/Kg-K) 870 990 520"],["oa:W4389107911","Titanium Ti6AL4V","Yield Strength (Mpa)",880.0,null,null,null,"Mpa","","","","","",false,"unit_mismatch","methods","Table 2: Properties of materials alloys used in analysis (Hussain, Sharif et al. , Habib, Sharif et al. 2022, Sharif 2022, Aamir, Sharif et al. 2023, Sharif, Hussain et al. 2023, Sharif, Khan et al. 2023) Material Aluminum 7075-T6 Magnesium AZ80 Titanium Ti6AL4V Yield Strength (Mpa) 510 380 880 Melting Temperature (℃) 640 672 1660 Density (Kg/mm³) 0.281 0.18 0.8 Thermal Conductivity (W/m-K) 130 24 6.7 Specific Heat (J/Kg-K) 870 990 520"],["oa:W4389287784","Fe 0.16","Yield strength (MPa)",820.0,820.0,820.0,null,"MPa","","","","","",false,"","methods",""],["oa:W4389381110","Ti-6Al-4V","Yield point",867.5,825.0,910.0,null,"MPa","","","","","",false,"","table","4430\t18\t0.30–0.33\t895–1000\t825–910"],["oa:W4389392923","Ti-6Al-4V","Yield strength",973.0,null,null,null,"MPa","","","","","",false,"","methods",""],["oa:W4389392923","Ti-6Al-4V","maximum stress",55.0,null,null,null,"MPa","","","","","",false,"","results_discussion",""],["oa:W4389392923","Ti-6Al-4V","maximum stress",86.36,null,null,null,"MPa","","","","","",false,"","results_discussion",""],["oa:W4389392923","Ti-6Al-4V","maximum stress",161.85,null,null,null,"MPa","","","","","",false,"","results_discussion",""],["oa:W4389392923","Ti-6Al-4V","maximum stress",973.0,null,null,null,"MPa","","","","","",false,"","results_discussion",""],["oa:W4389428406","Ti-Al-V-Mo-Zr","σ0.2",952.1,null,null,null,"MPa","","extruded","","","",false,"","results","The σb, σ0.2, EI, and impact toughness of the extruded Ti- Al-V-Mo-Zr alloy were measured to be 1026.4 MPa, 952.1 MPa, 12.8%, and 37 J/cm2, respectively."],["oa:W4389428406","Ti-Al-V-Mo-Zr","σ0.2",746.1,null,null,null,"MPa","","","","","",false,"","results","For the S4 sample, the σb and σ0.2 decreased slightly to 874.3 and 746.1 MPa, respectively."],["oa:W4389428406","Ti-6Al-4V","yield strength",866.47,null,null,null,"MPa","","","","","",false,"","discussion","Journal of Materials Research Volume 39 Issue 2 January 2024 www.mrs.org/jmr Article © The Author(s), 2023 317 The yield strength of the Ti-6Al-4 V alloy was taken to be 866.47 MPa, while KIC was 91.45 MPa m1/2."],["oa:W4389580506","Ti-6Al-4V","yield point",840.0,null,null,null,"MPa","","sintered","","","",false,"","results_discussion","The size of the plastic interaction volume, at which stresses acting above the isotropic yield point (σyield = 840 MPa) of the material is shown in Fig. 10b."],["oa:W4389737601","CP-Ti Grade 2","yield strength",202.0,null,null,null,"MPa","room temperature","","","tensile test","",false,"","results","The yield strength (YS) and ultimate tensile strength (UTS) of pure titanium are 202.0 MPa and 348.7 MPa, respectively."],["oa:W4389737601","TMC-1","YS",275.0,null,null,null,"MPa","room temperature","","","tensile test","",false,"","conclusions","Both TMC-1 and TMC-2 composites achieve a good combination of strength and ductility, with UTS of 561.4 and 575.4 MPa, YS of 275 and 354 MPa, and EL of 8.8% and 6.4%, respectively."],["oa:W4389737601","TMC-2","YS",354.0,null,null,null,"MPa","room temperature","","","tensile test","",false,"","conclusions","Both TMC-1 and TMC-2 composites achieve a good combination of strength and ductility, with UTS of 561.4 and 575.4 MPa, YS of 275 and 354 MPa, and EL of 8.8% and 6.4%, respectively."],["oa:W4389778367","Ti-6Al-2Mo-1.25Cr","yield strength",1050.0,null,null,null,"MPa","room temperature","","","tensile test","",false,"","methods",""],["oa:W4389913724","AM Ti-6Al-4V","yield stress",1012.0,null,null,null,"MPa","","","","","",false,"","methods","The Young’s modulus 𝐸, Poisson’s ratio ν, yield stress 𝑅𝑝0.2 and tensile strength of AM Ti-6Al-4V are 121 GPa, 0.308, 1012 MPa and 1059 MPa, respectively [33]."],["oa:W4390320176","Ti-6Al-4V","Yield Stress",48.63,null,null,null,"MPa","room temperature","as-built SLM","","MTS","",false,"out_of_range","table","MTS\t48.63\t70.80\t104.77\t81.58"],["oa:W4390320176","Ti-6Al-4V","Yield Stress",70.8,null,null,null,"MPa","room temperature","as-built SLM","","MTS","",false,"","table","FEA\t48\t65\t110\t83"],["oa:W4390587248","Ti-6.5Al-3.5Mo-1.5Zr-0.3Si","yield strength",1000.0,null,null,null,"MPa","","","","","",false,"","methods","The Young’s modulus and Poisson ratio are 122 GPa and 0.33, and the tensile strength and yield strength are 1110 MPa and 1000 MPa, respectively."],["oa:W4390650301","Ti-14Nb","YS",860.0,860.0,860.0,null,"MPa","","","","compression test","",false,"","results","It is clearly visible that the highest YS (860 MPa in compression and 640 MPa in tension) was registered for Ti–14Nb."],["oa:W4390650301","Ti-14Nb","YS",640.0,640.0,640.0,null,"MPa","","","","tensile test","",false,"","results","It is clearly visible that the highest YS (860 MPa in compression and 640 MPa in tension) was registered for Ti–14Nb."],["oa:W4390650301","Ti-20Nb","YS",580.0,580.0,580.0,null,"MPa","","","","compression test","",false,"","results","Subsequently, as the content of Nb increased to 20 at. pct, the yield strength decreased (580 MPa in compression and 540 MPa in tension), but then increased again in the case of Ti–26Nb (630 MPa in compression and 600 MPa in tension)."],["oa:W4390650301","Ti-20Nb","YS",540.0,540.0,540.0,null,"MPa","","","","tensile test","",false,"","results","Subsequently, as the content of Nb increased to 20 at. pct, the yield strength decreased (580 MPa in compression and 540 MPa in tension), but then increased again in the case of Ti–26Nb (630 MPa in compression and 600 MPa in tension)."],["oa:W4390650301","Ti-26Nb","YS",630.0,630.0,630.0,null,"MPa","","","","compression test","",false,"","results","Subsequently, as the content of Nb increased to 20 at. pct, the yield strength decreased (580 MPa in compression and 540 MPa in tension), but then increased again in the case of Ti–26Nb (630 MPa in compression and 600 MPa in tension)."],["oa:W4390650301","Ti-26Nb","YS",600.0,600.0,600.0,null,"MPa","","","","tensile test","",false,"","results","Subsequently, as the content of Nb increased to 20 at. pct, the yield strength decreased (580 MPa in compression and 540 MPa in tension), but then increased again in the case of Ti–26Nb (630 MPa in compression and 600 MPa in tension)."],["oa:W4390650301","Ti-7Mo-3Nb-3Cr-3Al","yield strength",549.0,549.0,549.0,null,"MPa","","","","tensile test","",false,"","results","Similar eﬀects were noted in previous studies; for instance, Gao et al.[38] reported an asymmetry in the yield strength values obtained from tensile and compression tests for the metastable b-phase Ti–7Mo–3Nb–3Cr–3Al (wt pct) alloy (549 and 680 MPa, respectively), revealing a SIMT mechanism also found in the Ti–14Nb alloy (described in detail in Section III–D)."],["oa:W4390650301","Ti-7Mo-3Nb-3Cr-3Al","yield strength",680.0,680.0,680.0,null,"MPa","","","","compression test","",false,"","results","Similar eﬀects were noted in previous studies; for instance, Gao et al.[38] reported an asymmetry in the yield strength values obtained from tensile and compression tests for the metastable b-phase Ti–7Mo–3Nb–3Cr–3Al (wt pct) alloy (549 and 680 MPa, respectively), revealing a SIMT mechanism also found in the Ti–14Nb alloy (described in detail in Section III–D)."],["oa:W4390650301","Ti-14Nb","YS (C)",860.0,850.0,870.0,10.0,"MPa","","","","","",false,"","results","Mechanical Properties of the Investigated Alloys—Yield Strength (YS) Measured in Compression (C) and Tension (T) Mode, Ultimate Tensile Strength (UTS) and Elongation Alloy YS (C) (MPa) YS (T) (MPa) UTS (MPa) Elongation (Pct) Ti–14Nb 860 ± 10 640 ± 20 770 ± 10 12 ± 3 Ti–20Nb 580 ± 40 540 ± 30 600 ± 30 15 ± 4 Ti–26Nb 630 ± 20 600 ± 20 620 ± 20 6 ± 2 712—VOLUME 55A, MARCH 2024 METALLURGICAL AND MATERIALS TRANSACTIONS A"],["oa:W4390650301","Ti-14Nb","YS (T)",640.0,620.0,660.0,20.0,"MPa","","","","","",false,"","results","Mechanical Properties of the Investigated Alloys—Yield Strength (YS) Measured in Compression (C) and Tension (T) Mode, Ultimate Tensile Strength (UTS) and Elongation Alloy YS (C) (MPa) YS (T) (MPa) UTS (MPa) Elongation (Pct) Ti–14Nb 860 ± 10 640 ± 20 770 ± 10 12 ± 3 Ti–20Nb 580 ± 40 540 ± 30 600 ± 30 15 ± 4 Ti–26Nb 630 ± 20 600 ± 20 620 ± 20 6 ± 2 712—VOLUME 55A, MARCH 2024 METALLURGICAL AND MATERIALS TRANSACTIONS A"],["oa:W4390650301","Ti-20Nb","YS (C)",580.0,540.0,620.0,40.0,"MPa","","","","","",false,"","results","Mechanical Properties of the Investigated Alloys—Yield Strength (YS) Measured in Compression (C) and Tension (T) Mode, Ultimate Tensile Strength (UTS) and Elongation Alloy YS (C) (MPa) YS (T) (MPa) UTS (MPa) Elongation (Pct) Ti–14Nb 860 ± 10 640 ± 20 770 ± 10 12 ± 3 Ti–20Nb 580 ± 40 540 ± 30 600 ± 30 15 ± 4 Ti–26Nb 630 ± 20 600 ± 20 620 ± 20 6 ± 2 712—VOLUME 55A, MARCH 2024 METALLURGICAL AND MATERIALS TRANSACTIONS A"],["oa:W4390650301","Ti-20Nb","YS (T)",540.0,510.0,570.0,30.0,"MPa","","","","","",false,"","results","Mechanical Properties of the Investigated Alloys—Yield Strength (YS) Measured in Compression (C) and Tension (T) Mode, Ultimate Tensile Strength (UTS) and Elongation Alloy YS (C) (MPa) YS (T) (MPa) UTS (MPa) Elongation (Pct) Ti–14Nb 860 ± 10 640 ± 20 770 ± 10 12 ± 3 Ti–20Nb 580 ± 40 540 ± 30 600 ± 30 15 ± 4 Ti–26Nb 630 ± 20 600 ± 20 620 ± 20 6 ± 2 712—VOLUME 55A, MARCH 2024 METALLURGICAL AND MATERIALS TRANSACTIONS A"],["oa:W4390650301","Ti-26Nb","YS (C)",630.0,610.0,650.0,20.0,"MPa","","","","","",false,"","results","Mechanical Properties of the Investigated Alloys—Yield Strength (YS) Measured in Compression (C) and Tension (T) Mode, Ultimate Tensile Strength (UTS) and Elongation Alloy YS (C) (MPa) YS (T) (MPa) UTS (MPa) Elongation (Pct) Ti–14Nb 860 ± 10 640 ± 20 770 ± 10 12 ± 3 Ti–20Nb 580 ± 40 540 ± 30 600 ± 30 15 ± 4 Ti–26Nb 630 ± 20 600 ± 20 620 ± 20 6 ± 2 712—VOLUME 55A, MARCH 2024 METALLURGICAL AND MATERIALS TRANSACTIONS A"],["oa:W4390650301","Ti-26Nb","YS (T)",600.0,580.0,620.0,20.0,"MPa","","","","","",false,"","results","Mechanical Properties of the Investigated Alloys—Yield Strength (YS) Measured in Compression (C) and Tension (T) Mode, Ultimate Tensile Strength (UTS) and Elongation Alloy YS (C) (MPa) YS (T) (MPa) UTS (MPa) Elongation (Pct) Ti–14Nb 860 ± 10 640 ± 20 770 ± 10 12 ± 3 Ti–20Nb 580 ± 40 540 ± 30 600 ± 30 15 ± 4 Ti–26Nb 630 ± 20 600 ± 20 620 ± 20 6 ± 2 712—VOLUME 55A, MARCH 2024 METALLURGICAL AND MATERIALS TRANSACTIONS A"],["oa:W4390650301","Ti-14Nb","yield strength",860.0,860.0,860.0,null,"MPa","","","","","",false,"","discussion","Mechanical Properties Considering the mechanical properties of the prepared Ti–Nb alloys (Table II), the Ti–14Nb exhibited the highest yield strength of 860 MPa in compression (C) and 640 MPa in tension (T)."],["oa:W4390650301","Ti-14Nb","yield strength",640.0,640.0,640.0,null,"MPa","","","","","",false,"","discussion","Mechanical Properties Considering the mechanical properties of the prepared Ti–Nb alloys (Table II), the Ti–14Nb exhibited the highest yield strength of 860 MPa in compression (C) and 640 MPa in tension (T)."],["oa:W4390650301","Ti-20Nb","yield strength",580.0,580.0,580.0,null,"MPa","","","","","",false,"","discussion","As the content of Nb increases to 20 at. pct, this value drops down to 580 MPa (C) and 540 MPa (T), and roses again for Ti-26Nb alloy to 630 MPa (C) and 600 MPa (T)."],["oa:W4390650301","Ti-20Nb","yield strength",540.0,540.0,540.0,null,"MPa","","","","","",false,"","discussion","As the content of Nb increases to 20 at. pct, this value drops down to 580 MPa (C) and 540 MPa (T), and roses again for Ti-26Nb alloy to 630 MPa (C) and 600 MPa (T)."],["oa:W4390650301","Ti-26Nb","yield strength",630.0,630.0,630.0,null,"MPa","","","","","",false,"","discussion","As the content of Nb increases to 20 at. pct, this value drops down to 580 MPa (C) and 540 MPa (T), and roses again for Ti-26Nb alloy to 630 MPa (C) and 600 MPa (T)."],["oa:W4390650301","Ti-26Nb","yield strength",600.0,600.0,600.0,null,"MPa","","","","","",false,"","discussion","As the content of Nb increases to 20 at. pct, this value drops down to 580 MPa (C) and 540 MPa (T), and roses again for Ti-26Nb alloy to 630 MPa (C) and 600 MPa (T)."],["oa:W4390650301","Ti-26Nb","yield strength",275.0,200.0,350.0,null,"MPa","","solution treated","","","",false,"","discussion","For instance, yield strength of Ti–26Nb, which is the most frequently investigated composition, typically ranges from 200 to 350 MPa after the solution treatment[11,50] and reaches up to 500 MPa in the aged state.[14,51] It is worth noting that the YS of the materials used for bone implants are typically higher than those exhibited by the conventional Ti–Nb alloys."],["oa:W4390650301","Ti-26Nb","yield strength",500.0,500.0,500.0,null,"MPa","","aged","","","",false,"","discussion","For instance, yield strength of Ti–26Nb, which is the most frequently investigated composition, typically ranges from 200 to 350 MPa after the solution treatment[11,50] and reaches up to 500 MPa in the aged state.[14,51] It is worth noting that the YS of the materials used for bone implants are typically higher than those exhibited by the conventional Ti–Nb alloys."],["oa:W4390650301","CP-Ti Grade 2","yield strength",425.0,300.0,550.0,null,"MPa","","","","","",false,"","discussion","The values of 300–550 MPa are observed for CP-Ti alloys, 800 to 1000 MPa for Ti–6Al–4V, \u0002 900 MPa for Ti–6Al–7Nb, and 500 to 1500 MPa for Co–Cr–Mo alloys.[52] Improved strength of the investigated materials can be attributed to the synergistic impact of solid solution strengthening by Nb and O, as well as the presence of titanium carbides."],["oa:W4390650301","Ti-6Al-4V","yield strength",900.0,800.0,1000.0,null,"MPa","","","","","",false,"","discussion","The values of 300–550 MPa are observed for CP-Ti alloys, 800 to 1000 MPa for Ti–6Al–4V, \u0002 900 MPa for Ti–6Al–7Nb, and 500 to 1500 MPa for Co–Cr–Mo alloys.[52] Improved strength of the investigated materials can be attributed to the synergistic impact of solid solution strengthening by Nb and O, as well as the presence of titanium carbides."],["oa:W4390650301","Ti-6Al-7Nb","yield strength",900.0,900.0,900.0,null,"MPa","","","","","",false,"","discussion","The values of 300–550 MPa are observed for CP-Ti alloys, 800 to 1000 MPa for Ti–6Al–4V, \u0002 900 MPa for Ti–6Al–7Nb, and 500 to 1500 MPa for Co–Cr–Mo alloys.[52] Improved strength of the investigated materials can be attributed to the synergistic impact of solid solution strengthening by Nb and O, as well as the presence of titanium carbides."],["oa:W4390650301","Co-Cr-Mo","yield strength",1000.0,500.0,1500.0,null,"MPa","","","","","",false,"","discussion","The values of 300–550 MPa are observed for CP-Ti alloys, 800 to 1000 MPa for Ti–6Al–4V, \u0002 900 MPa for Ti–6Al–7Nb, and 500 to 1500 MPa for Co–Cr–Mo alloys.[52] Improved strength of the investigated materials can be attributed to the synergistic impact of solid solution strengthening by Nb and O, as well as the presence of titanium carbides."],["oa:W4390650301","Ti-22Nb","yield strength",700.0,400.0,1000.0,null,"MPa","","solution treated","","","",false,"","discussion","They observed an remarkable increase in the yield strength of solution-treated Ti–22Nb from about 400 MPa to above 1000 MPa by introducing 2 at. pct of O."],["oa:W4390650301","Ti-15V-3Cr-3Sn-3Al","yield strength",1121.0,1026.0,1216.0,null,"MPa","","cast","","","",false,"","discussion","Similarly, the presence of carbide precipitates in titanium alloys has been found to enhance their strength, e.g., Sarkar et al.[54] reported that the addition of 0.2 wt pct (0.8 at. pct) of C to the cast Ti-15-3 b-titanium alloy resulted in an increase in yield strength from 1026 to 1216 MPa, attributed to a presence of TiC precipitates."],["oa:W4390650301","Ti-Nb (binary)","yield strengths",1050.0,800.0,1300.0,null,"MPa","","pressureless sintered","","","",false,"","discussion","In contrast to the cast Ti–Nb alloys, these fabricated by the PM route generally exhibited high yield strengths of above 1000 MPa, as reported in several studies.[18,19,47] Such high values of YS resulted from the elevated contents of oxygen typically presented in the sintered titanium alloys.[18,19] For example, Lai et al.[18] reported the values varied from about 800 to 1300 MPa for a series of pressureless sintered Ti–xNb alloys containing of about 0.7 wt pct of oxygen."],["oa:W4390650301","Ti alloy containing 11 at. pct of Nb and 4 at. pct of oxygen","YS",1500.0,null,null,null,"MPa","","","","","",false,"","discussion","Even higher YS of about 1500 MPa was reported for the Ti alloy containing 11 at. pct of Nb and 4 at. pct of oxygen.[19] On the other hand, the elevated YS of these materials were commonly combined with the poor ductility or even brittleness.[19,56] The experimental conditions proposed within this work resulted in a decrease of the oxygen concentration to 0.6 METALLURGICAL AND MATERIALS TRANSACTIONS A VOLUME 55A, MARCH 2024—717"],["oa:W4390650301","Ti-25Nb-2Zr-0.7Ta","YS",420.0,350.0,490.0,null,"MPa","","","","","",false,"","discussion","For instance, Lai et al.[57] reported a signiﬁcant increase in the YS of Ti–25Nb–0.7Ta–2Zr alloy (from 350 to 490 MPa) as a result of changes in deformation behavior caused by the presence of ﬁne x-phase particles."],["oa:W4390650301","Ti-20Nb","YS",580.0,540.0,620.0,40.0,"MPa","","sintered","","","",false,"","discussion","One can see that this alloy exhibited the lowest YS (580 ± 40 MPa) among the investigated materials."],["oa:W4390650301","Ti-26Nb","YS",630.0,610.0,650.0,20.0,"MPa","","sintered","","","",false,"","discussion","The transition of the predominating mechanism to slip resulted in the increase of the value of the YS from 580 ± 40 MPa (Ti–20Nb) to 630 ± 20 MPa (Ti–26Nb)."],["oa:W4390650301","Ti-26Nb","YS",350.0,300.0,400.0,null,"MPa","room temperature","aged","","cyclic compression test","",false,"","discussion","This value is comparable with the values previously reported for the conventionally fabricated Ti–Nb alloys after the solution treatment, varied from 1.6 to 2.5 pct.[11,13,14] Higher values up to 4.2 pct were observed for the aged Ti–26Nb alloy.[11] However, those alloys possess relatively low rSIMT in the range of 100 to 200 MPa and a YS of 300 to 400 MPa when compared with the investigated materials."],["oa:W4390650301","Ti-13Nb","YS",1200.0,1200.0,1200.0,null,"MPa","room temperature","","","compression test","",false,"","discussion","mentioned Ti–13Nb showed an elevated YS of \u0002 1200 MPa but low elastic modulus of 25 GPa (measured by the compression tests).[18] Although the b-Ti alloys are characterized by high elasticity, the Ti–Nb alloys possess elastic modules varying between 50 and 80 GPa.[82] Taking this into consideration, these results may be slightly aﬀected by the measurement error."],["oa:W4390650301","Ti-20Nb","YS",860.0,860.0,860.0,null,"MPa","room temperature","","","cyclic compression test","",false,"","conclusions","It was found that the substantial reduction of YS of the fabricated Ti–20Nb was related to the transition of the predominant deformation mechanism from SIMT to {332}<113> twinning."],["oa:W4390650301","Ti-26Nb","YS",860.0,860.0,860.0,null,"MPa","room temperature","sintered","","cyclic compression test","",false,"","conclusions","The next increase in the value of YS for the sintered Ti-26Nb was accompanied by a shift in the deformation mode to slip 720—VOLUME 55A, MARCH 2024 METALLURGICAL AND MATERIALS TRANSACTIONS A"],["oa:W4391213858","Ti-6Al-4V","Flow stress ( )",75.6,null,null,null,"MPa","750 °C","","","FE simulation","104.94 −0.052079 × T(℃",true,"","results_discussion","Thermoplastic Simulation GPa GPa 104.94 −0.052079 × T(℃ 104.94 −0.052079 × T(℃ ℃ MPa MPa/s − σ= 75.60 + 121.30( − ϵ p m) 0.3572 1.5 × 10−10 − σ= 20.70 + 87.65( − ϵ p m) 0.3950 1 × 10−8 − σ= 9.18 + 23.04( − ϵ p m) 0.3423 4 × 10−8 5μm kHz kg/m3 m/s"],["oa:W4391213858","Ti-6Al-4V","Flow stress ( )",20.7,null,null,null,"MPa","850 °C","","","FE simulation","104.94 −0.052079 × T(℃",true,"out_of_range","results_discussion","Thermoplastic Simulation GPa GPa 104.94 −0.052079 × T(℃ 104.94 −0.052079 × T(℃ ℃ MPa MPa/s − σ= 75.60 + 121.30( − ϵ p m) 0.3572 1.5 × 10−10 − σ= 20.70 + 87.65( − ϵ p m) 0.3950 1 × 10−8 − σ= 9.18 + 23.04( − ϵ p m) 0.3423 4 × 10−8 5μm kHz kg/m3 m/s"],["oa:W4391213858","Ti-6Al-4V","Flow stress ( )",9.18,null,null,null,"MPa","950 °C","","","FE simulation","104.94 −0.052079 × T(℃",true,"out_of_range","results_discussion","Thermoplastic Simulation GPa GPa 104.94 −0.052079 × T(℃ 104.94 −0.052079 × T(℃ ℃ MPa MPa/s − σ= 75.60 + 121.30( − ϵ p m) 0.3572 1.5 × 10−10 − σ= 20.70 + 87.65( − ϵ p m) 0.3950 1 × 10−8 − σ= 9.18 + 23.04( − ϵ p m) 0.3423 4 × 10−8 5μm kHz kg/m3 m/s"],["oa:W4391237953","Ti-6Al-4V","yield strength",40.0,40.0,150.0,null,"MPa","","","","","",false,"out_of_range","methods","The Young's modulus and yield strength values of porous specimens must match those of the human bone tissue, which are stated as being in the ranges of 0.09-1.5 GPa and 40-"],["oa:W4391462823","Ti-5Al-2V","yield strength",767.5,735.0,800.0,null,"MPa","","initial state","","","",false,"","results",""],["oa:W4391462823","Ti-5Al-2V","minimum allowable yield strength",595.0,590.0,600.0,null,"MPa","","initial state","","","",false,"","results",""],["oa:W4391462823","Ti-5Al-2V","yield strength",795.0,795.0,795.0,null,"MPa","","after RS","","","",false,"","results",""],["oa:W4391462823","Ti-5Al-2V","physical yield strength",1070.0,1070.0,1070.0,null,"MPa","","after RS","","","",false,"","results",""],["oa:W4391462823","Ti-5Al-2V","yield strength",0.45,0.45,0.5,null,"MPa√m","","","","","",false,"unit_mismatch","discussion",""],["oa:W4391462823","Ti-5Al-2V","yield strength",500.0,500.0,550.0,null,"°C","","","","","",false,"unit_mismatch","discussion",""],["oa:W4391462823","Ti-5Al-2V","yield strength",0.0,null,null,null,"","","annealed at 700°C","","","",false,"unit_missing","discussion",""],["oa:W4391462823","UFG alloy","yield strength",665.0,null,null,null,"MPa","","annealed at 700°C","","","",false,"","discussion",""],["oa:W4391462823","coarse-grained alloy","yield strength",735.0,null,null,null,"MPa","","","","","",false,"","discussion",""],["oa:W4391507732","VT1-0","strength characteristics",0.0,null,null,null,"","350 °C","MO-3","nanostructured","","",false,"unit_missing","results_discussion",""],["oa:W4391507732","VT1-0","strength characteristics",0.0,null,null,null,"","350 °C","initial state","","","",false,"unit_missing","results_discussion",""],["oa:W4391507732","VT1-0","strength characteristics",0.0,null,null,null,"","","MO-2","","","",false,"unit_missing","results_discussion",""],["oa:W4391507732","VT1-0","yield strength",0.0,null,null,null,"","","MO-3","nanostructured","","",false,"unit_missing","results_discussion",""],["oa:W4391507732","VT1-0","σ0.2",18.2,null,null,null,"МPа","","MT-1","","","",false,"unit_mismatch","results_discussion",""],["oa:W4391507732","VT1-0","σ0.2",14.4,null,null,null,"МPа","","MT-2","","","",false,"unit_mismatch","results_discussion",""],["oa:W4391507732","VT1-0","σ0.2",19.3,null,null,null,"МPа","","MT-3","","","",false,"unit_mismatch","results_discussion",""],["oa:W4391507732","VT1-0","σ0.2",19.1,null,null,null,"МPа","","MT-4","","","",false,"unit_mismatch","results_discussion",""],["oa:W4391507732","VT1-0","strength ... increases by 1.5 times",1.5,null,null,null,"","350 °C","nanostructured","","","",false,"unit_missing","conclusions",""],["oa:W4391554790","Ti-6Al-4V","yield strength",880.0,null,null,null,"MPa","","","","","",false,"","discussion",""],["oa:W4391564693","TNZTF","σ0.2",2247.0,2242.0,2252.0,5.0,"MPa","","","","","",false,"out_of_range","table","TNZTF\tβ-Ti + FeTi2\t2247 ± 5\t2872 ± 5\t23 ± 1\t483 ± 4"],["oa:W4391564693","TNZTS","σ0.2",1347.0,1342.0,1352.0,5.0,"MPa","","","","","",false,"",
