Repository: akhtar07/tisci-explorer

# TiSci Explorer

A read-only, static explorer for **TiSci**, an autonomous research agent for titanium alloys. TiSci reads the
titanium-alloy literature, builds a knowledge graph and a table of measured values, proposes hypotheses where the
graph has gaps, and tests them with DFT (MACE / VASP) and the ICME-lite multiscale chain.

**Live site:** https://akhtar07.github.io/tisci-explorer/

The site has seven sections:

| Section | What it shows |
|---|---|
| Overview | Corpus → graph → facts → hypotheses → verdicts, with the snapshot's counts |
| Worked example | One full loop for W in α-Ti: graph path, hypothesis, novelty check, DFT test, verdict, follow-up, DAMASK |

File: data/facts/other.json (part 39 of 112)
"unmapped_property","conclusions",""],["oa:W2786023543","Ti-6Al-4V","Densité de précipités (10^21 précipités.m-3)",137.0,137.0,137.0,null,"10^21prec./m^3","430°C","430°C, 1.3 dpa, fort flux, avec 2h de TTh précédant l'irradiation","","MET analysis","",false,"unmapped_property","conclusions",""],["oa:W2786023543","Ti-6Al-4V","Densité de dislocations",3.7,3.7,3.7,2.7,"10^11dislocations.m-2","","as-received","","","",false,"unmapped_property","conclusions",""],["oa:W2786023543","Ti-6Al-4V","Densité de dislocations",4.0,4.0,4.0,2.4,"10^11dislocations.m-2","","STA 6h 450°C","","","",false,"unmapped_property","conclusions",""],["oa:W2786023543","T40","Densité de dislocations",0.87,0.87,0.87,0.45,"10^11dislocations.m-2","","as-received","","","",false,"unmapped_property","conclusions",""],["oa:W2786023543","T40","Densité de dislocations",3.4,3.4,3.4,1.7,"10^11dislocations.m-2","","STA 6h 450°C","","","",false,"unmapped_property","conclusions",""],["oa:W2786023543","","teneur en vanadium",50.0,null,null,null,"%","430°C","","","MET","",false,"unmapped_property","conclusions",""],["oa:W2787207499","Ti-6Al-4V","Time to Rupture (h)",212.0,null,null,null,"h","room temperature","as-welded","","stress rupture test","",false,"unmapped_property","results_discussion",""],["oa:W2787207499","Ti-6Al-4V","Creep strain after 100h (%)",0.39,null,null,null,"%","room temperature","as-welded","","creep test","",false,"unmapped_property","results_discussion",""],["oa:W2787207499","Ti-6Al-4V","Time to Rupture (h)",77.0,null,null,null,"h","room temperature","heat treated below β transus, furnace cooled","","stress rupture test","",false,"unmapped_property","results_discussion",""],["oa:W2787207499","Ti-6Al-4V","Creep strain after 100h (%)",0.67,null,null,null,"%","room temperature","heat treated below β transus, furnace cooled","","creep test","",false,"unmapped_property","results_discussion",""],["oa:W2788082335","","thickness of the nitrogen rich Ti case together with the titanium nitride surface layers",1.5,null,null,null,"µm","","","","EDX maps","",false,"unmapped_property","results_discussion","At this temperature after 2 h, the nitrogen rich Ti case together with the titanium nitride surface layers were found to be approximately 1.5 µm thick as measured using EDX maps of the near-surface area."],["oa:W2788082335","","TiN compound layer thickness",0.2,null,null,null,"µm","","","","EDX mapping","",false,"unmapped_property","results_discussion","However, a TiN compound layer of approximately 0.2 µm thickness was detected following processing at 900 oC using EDX mapping and a diffusion strengthened zone 30 µm deep together with an Al enriched zone under the compound layer were also measured (see Figure 5)."],["oa:W2788082335","","diffusion strengthened zone depth",30.0,null,null,null,"µm","","","","EDX mapping","",false,"unmapped_property","results_discussion","However, a TiN compound layer of approximately 0.2 µm thickness was detected following processing at 900 oC using EDX mapping and a diffusion strengthened zone 30 µm deep together with an Al enriched zone under the compound layer were also measured (see Figure 5)."],["oa:W2788082335","","thickness of the nitride layer",0.3,null,null,null,"µm","","","","EDX measurements","",false,"unmapped_property","results_discussion","EDX measurements on cross-sections of the near-surface area showed that the thickness of the nitride layer was only approximately 0.3 µm, as shown in Figure 3."],["oa:W2788082335","Ti-6Al-4V","wear scar volume",15.41,null,null,0.74,"10-2mm3","","","","","",false,"unmapped_property","results_discussion","The resulting wear scar volumes for untreated Ti64 and Ti834 were measured at 15.41 ± 0.74 × 10-2 mm3 and 7.49 ± 0.49 × 10-2 mm3 respectively."],["oa:W2788082335","Ti834","wear scar volume",7.49,null,null,0.49,"10-2mm3","","","","","",false,"unmapped_property","results_discussion","The resulting wear scar volumes for untreated Ti64 and Ti834 were measured at 15.41 ± 0.74 × 10-2 mm3 and 7.49 ± 0.49 × 10-2 mm3 respectively."],["oa:W2788082335","Ti-6Al-4V","wear volume",5.07,null,null,4.54,"10-2mm3","","PIRAC treated at 700 °C","","","",false,"unmapped_property","results_discussion","A total wear volume of 15.41 ± 0.74 × 10-2 mm3 was measured for the untreated Ti64 while, following PIRAC treatment at 700 oC, the wear volume was 5.07 ± 4.54 × 10-2 mm3; a reduction of approximately 67 %."],["oa:W2788082335","","wear volume",8.44,null,null,2.77,"10-2mm3","","","","","",false,"unmapped_property","results_discussion","Although the ball counter-face may have occasionally perforated the nitride compound layer, the resultant wear volume of the tracks where the compound layer was pierced was still persistently lower (8.44 ± 2.77 × 10-2 mm3) than that of the untreated substrate (15.41 ± 0.74 × 10-2 mm3), indicating that the PIRAC process provided a level of protection."],["oa:W2788082335","","scar volume",1.37,null,null,0.19,"10-4mm3","","","","","",false,"unmapped_property","results_discussion","The smallest wear volumes were observed for coupons nitrided at 800 oC with a measured scar volume of 1.37 ± 0.19 × 10-4 mm3, and thus lower than for coupons nitrided at 900 oC (3.14 ± 0.42 × 10-4 mm3)."],["oa:W2788082335","","scar volume",3.14,null,null,0.42,"10-4mm3","","","","","",false,"unmapped_property","results_discussion","The smallest wear volumes were observed for coupons nitrided at 800 oC with a measured scar volume of 1.37 ± 0.19 × 10-4 mm3, and thus lower than for coupons nitrided at 900 oC (3.14 ± 0.42 × 10-4 mm3)."],["oa:W2788082335","","nominal wear volume",0.51,null,null,0.08,"10-2mm3","","","","","",false,"unmapped_property","results_discussion","From an initial wear volume of 7.49 ± 0.49 × 10-2 mm3 observed for the untreated substrate, after PIRAC nitriding at 700 oC, a decrease in nominal wear volume was measured (with an average wear volume of 0.51 ± 0.08 × 10-2 mm3); however, for around 50% of the tests the protective hardened N-rich layer was removed, resulting in substrate exposure, indicating that for these specimens the hardened zone was close to failure at the sliding distance selected for this work."],["oa:W2788082335","","nominal wear volume",0.77,null,null,0.522,"10-4mm3","","","","","",false,"unmapped_property","results_discussion","The lowest nominal wear volume was obtained for coupons treated at both 800 oC (0.77 ± 0.522 × 10- 4 mm3) and 900 oC (2.22 ± 1.52 × 10-4 mm3)."],["oa:W2788082335","","nominal wear volume",2.22,null,null,1.52,"10-4mm3","","","","","",false,"unmapped_property","results_discussion","The lowest nominal wear volume was obtained for coupons treated at both 800 oC (0.77 ± 0.522 × 10- 4 mm3) and 900 oC (2.22 ± 1.52 × 10-4 mm3)."],["oa:W2788082335","","depth of penetration",0.5,null,null,null,"µm","","","","","",false,"unmapped_property","results_discussion","Evidently, the ball counterface did penetrate the TiN compound layer of surfaces treated at 900 oC since the depth of penetration (~0.5 µm) was more than the thickness of the TiN compound layer observed via EDX mapping."],["oa:W2788551848","Ti-6Al-4V","Ti ion release",0.3,null,null,0.01,"µg/cm2","37 °C","","","","",false,"unmapped_property","discussion","Ti ion release (µg/cm2) 90 mV 200 mV 0.9% NaCl + 0.1% H2O2 0.30 ± 0.01 0.28 ± 0.01 0.9% NaCl + 0.1% H2O2 + 4% albumin 0.57 ± 0.01 0.51 ± 0.01 Table 1."],["oa:W2788551848","Ti-6Al-4V","Ti ion release",0.28,null,null,0.01,"µg/cm2","37 °C","","","","",false,"unmapped_property","discussion","Ti ion release (µg/cm2) 90 mV 200 mV 0.9% NaCl + 0.1% H2O2 0.30 ± 0.01 0.28 ± 0.01 0.9% NaCl + 0.1% H2O2 + 4% albumin 0.57 ± 0.01 0.51 ± 0.01 Table 1."],["oa:W2788551848","Ti-6Al-4V","Ti ion release",0.57,null,null,0.01,"µg/cm2","37 °C","","","","",false,"unmapped_property","discussion","Ti ion release (µg/cm2) 90 mV 200 mV 0.9% NaCl + 0.1% H2O2 0.30 ± 0.01 0.28 ± 0.01 0.9% NaCl + 0.1% H2O2 + 4% albumin 0.57 ± 0.01 0.51 ± 0.01 Table 1."],["oa:W2788551848","Ti-6Al-4V","Ti ion release",0.51,null,null,0.01,"µg/cm2","37 °C","","","","",false,"unmapped_property","discussion","Ti ion release (µg/cm2) 90 mV 200 mV 0.9% NaCl + 0.1% H2O2 0.30 ± 0.01 0.28 ± 0.01 0.9% NaCl + 0.1% H2O2 + 4% albumin 0.57 ± 0.01 0.51 ± 0.01 Table 1."],["oa:W2788551848","Ti-6Al-4V","Rp",0.0,null,null,null,"ohm-cm2","37 °C","","","polarisation resistance","",false,"unmapped_property","discussion","Polarisation resistance (Rp) for Ti6Al4V as a function of immersion time in 0.9% NaCl with absence and presence of 0.1% H2O2 and combination of 0.1% H2O2 and 4% albumin at 37 °C."],["oa:W2790307620","Ti-6Al-4V","Q",2800.0,null,null,null,"MPa","","","","","",false,"unmapped_property","conclusions",""],["oa:W2790307620","Ti-6Al-4V","B",95.0,null,null,null,"MPa","","","","","",false,"unmapped_property","conclusions",""],["oa:W2790307620","Ti-6Al-4V","P",500.0,null,null,null,"MPa","","","","","",false,"unmapped_property","conclusions",""],["oa:W2790307620","Ti-6Al-4V","Q",2315.0,null,null,null,"MPa","","","","","",false,"unmapped_property","conclusions",""],["oa:W2790307620","Ti-6Al-4V","B",100.0,null,null,null,"MPa","","","","","",false,"unmapped_property","conclusions",""],["oa:W2790307620","Ti-6Al-4V","ρ",50.0,null,null,null,"µm","","","","","",false,"unmapped_property","conclusions",""],["oa:W2790307620","Ti-6Al-4V","P",1250.0,null,null,null,"µm","","","","","",false,"unmapped_property","conclusions",""],["oa:W2790307620","Ti-6Al-4V","profondeur constante",500.0,500.0,500.0,null,"µm","","","","","",false,"unmapped_property","conclusions",""],["oa:W2790307620","Ti-6Al-4V","rayons de fond d’entaille",50.0,50.0,50.0,null,"µm","","","","","",false,"unmapped_property","conclusions",""],["oa:W2790307620","Ti-6Al-4V","rayons de fond d’entaille",200.0,200.0,200.0,null,"µm","","","","","",false,"unmapped_property","conclusions",""],["oa:W2790307620","Ti-6Al-4V","rayons de fond d’entaille",500.0,500.0,500.0,null,"µm","","","","","",false,"unmapped_property","conclusions",""],["oa:W2790307620","Ti-6Al-4V","fissures non propageantes",0.0,0.0,0.0,null,"","","","","","",false,"unmapped_property","conclusions",""],["oa:W2790307620","Ti-6Al-4V","chargées sous leur limite de fatigue",0.0,0.0,0.0,null,"","","","","","",false,"unmapped_property","conclusions",""],["oa:W2790307620","Ti-6Al-4V","marquages",50.0,50.0,50.0,null,"µm","","","","","",false,"unmapped_property","conclusions",""],["oa:W2790307620","Ti-6Al-4V","longueur du fond d’entaille",5.0,5.0,5.0,null,"%","","","","","",false,"unmapped_property","conclusions",""],["oa:W2790540529","Ti-5Al-2.5Fe","average pore size",2.5,1.8,3.2,null,"µm","","reactive induction sintered at 700 °C to 1250 °C, holding time 0’ to 15’","","","",false,"unmapped_property","results",""],["oa:W2790540529","Ti-5Al-2.5Fe","load-bearing cross section",36.15,15.3,57.0,null,"%","","reactive induction sintered at 700 °C to 1250 °C, holding time 0’ to 15’","","","",false,"unmapped_property","discussion",""],["oa:W2790540529","Ti-5Al-2.5Fe","nitrogen continent",0.01,null,null,null,"%","","reactive induction sintered","","","",false,"unmapped_property","discussion",""],["oa:W2790749532","Ti-6Al-4V","Thrust Force",11266.0,null,null,null,"N","","","","","",false,"unmapped_property","conclusions",""],["oa:W2790749532","Ti-6Al-4V","Tool wear",0.0174,null,null,null,"mm","","","","","",false,"unmapped_property","conclusions",""],["oa:W2791252726","Ti-6Al-4V","residual stresses",300.0,100.0,500.0,null,"MPa","","as-built SLM","martensitic","","",false,"unmapped_property","abstract","Morphology of as-built specimens Microstructure Porosity Roughness Residual stresses SLM Martensitic[1, 2] 0,1%-0,5% [3, 4] 5µm≤Ra≤40µm [5] 100≤σ ≤500 MPa EBM Fine Lamellar [1, 6] 0,1%-0,3% [3, 7] 25µm≤Ra≤130µm[8] very low These defects lead to an early initiation of the fatigue cracks and it is well known that, before any posttreatment, the HCF strength of the as-built specimens is not suitable for aircraft loadbearing applications [9]."],["oa:W279153487","Ti-8Al-1Mo-1V","Sa",14.0,null,null,null,"MN/m2","550 °F","duplex annealed","","fatigue-crack-propagation curves","",false,"unmapped_property","results_discussion",""],["oa:W279153487","Ti-8Al-1Mo-1V","Sa",14.0,null,null,null,"MN/m2","550 °F","duplex annealed","","fatigue-crack-propagation curves","",false,"unmapped_property","results_discussion",""],["oa:W279153487","Ti-8Al-1Mo-1V","Sa",14.0,null,null,null,"MN/m2","250 °F","","","fatigue-crack-propagation curves","",false,"unmapped_property","results_discussion",""],["oa:W279153487","Ti-8Al-1Mo-1V","Sa",104.0,null,null,null,"MN/m2","250 °F","","","","",false,"unmapped_property","results_discussion",""],["oa:W279153487","Ti-8Al-1Mo-1V","S",24.0,null,null,null,"MN/m2","250 °F","","","","",false,"unmapped_property","results_discussion",""],["oa:W279153487","Ti-8Al-1Mo-1V","S",14.0,null,null,null,"MN/m2","250 °F","","","","",false,"unmapped_property","results_discussion",""],["oa:W279153487","Ti-8Al-1Mo-1V","Sm",173.0,null,null,null,"MN/m2","room temperature","duplex annealed","","","",false,"unmapped_property","results_discussion",""],["oa:W2792625234","8Ta-Scast","carbon content",460.0,null,null,null,"wtppm","","","","","",false,"unmapped_property","results_discussion",""],["oa:W2792625234","","volume fraction of the particles",1.2,null,null,null,"vol.%","","","","","",false,"unmapped_property","results_discussion",""],["oa:W2792665329","","linear thermal co-efficient of expansion",13.0,null,null,null,"10-6°C-1","20°C to 700°C","","","","",false,"unmapped_property","conclusions",""],["oa:W2792665329","","Young’s modulus",200.0,null,null,null,"109N/m2","","","","","",false,"unmapped_property","conclusions",""],["oa:W2792665329","","martensitic start temperature",1.6,null,null,null,"°C/kg/mm2","","","","","",false,"unmapped_property","conclusions",""],["oa:W2792665329","","force acting against the two smallest faces",368.0,null,null,null,"N","","","","","",true,"unmapped_property","conclusions",""],["oa:W2792665329","","electrical resistivity",24.8,null,null,null,"10-8Ω·m","20°C","","","","",true,"unmapped_property","conclusions",""],["oa:W2792665329","","electrical resistivity",120.0,null,null,null,"10-8Ω·m","900°C","","","","",true,"unmapped_property","conclusions",""],["oa:W2793583487","Ti-35Nb-7Zr-5Ta","Q",153.91,null,null,null,"kJ/mol","","","","","",false,"unmapped_property","table","300\t20\t400\t153.91\t0.23\t0.741\t0.052"],["oa:W2793583487","Ti-35Nb-7Zr-5Ta","Q",154.0,null,null,null,"kJ/mol","","","","","",false,"unmapped_property","table","600\t154.00\t0.23\t0.989\t0.001"],["oa:W2793583487","Ti-35Nb-7Zr-5Ta","Q",131.37,null,null,null,"kJ/mol","","","","","",false,"unmapped_property","table","800\t131.37\t0.23\t0.987\t0.007"],["oa:W2793583487","Ti-35Nb-7Zr-5Ta","Q",153.0,null,null,null,"kJ/mol","","","","","",false,"unmapped_property","table","600\t153.00\t0.23\t0.948\t0.005"],["oa:W2793583487","Ti-35Nb-7Zr-5Ta","Q",148.55,null,null,null,"kJ/mol","","","","","",false,"unmapped_property","table","600\t148.55\t0.23\t0.997\t0.001"],["oa:W2793583487","Ti-35Nb-7Zr-5Ta","Q",145.59,null,null,null,"kJ/mol","","","","","",false,"unmapped_property","table","800\t145.59\t0.23\t0.995\t0.001"],["oa:W2793583487","Ti-35Nb-7Zr-5Ta","Q",141.65,null,null,null,"kJ/mol","","","","","",false,"unmapped_property","table","600\t141.65\t0.23\t0.997\t0.001"],["oa:W2793583487","Ti-35Nb-7Zr-5Ta","Q",149.15,null,null,null,"kJ/mol","","","","","",false,"unmapped_property","table","800\t149.15\t0.23\t0.949\t0.001"],["oa:W2793583487","Ti-35Nb-7Zr-5Ta","Q",153.89,null,null,null,"kJ/mol","","","","","",false,"unmapped_property","table","60\t400\t153.89\t0.23\t0.824\t0.0004"],["oa:W2793583487","Ti-35Nb-7Zr-5Ta","Q",146.23,null,null,null,"kJ/mol","","","","","",false,"unmapped_property","table","600\t146.23\t0.23\t0.996\t0.001"],["oa:W2793583487","Ti-35Nb-7Zr-5Ta","Q",144.87,null,null,null,"kJ/mol","","","","","",false,"unmapped_property","table","800\t144.87\t0.23\t2.699\t0.006"],["oa:W2793703251","Ti-48Al-2Cr-2Nb","Al content decreases by approximately 2 at.%",2.0,null,null,null,"at%","","as-built EBM","","","",false,"unmapped_property","results",""],["oa:W2794199564","Ti-2Fe","reverted metastable β and martensite",0.0,null,null,null,"","","600°C for 15min","martensite","","",false,"unmapped_property","results",""],["oa:W2795108952","Ti-6Al-4V","cooling speed",100000.0,null,null,null,"K/min","","","","","",false,"unmapped_property","discussion","The cooling speed is about 104 K/min []."],["oa:W2795108952","Ti-6Al-4V","material was kept at an elevated temperature of 1013 K",1013.0,null,null,null,"K","","","","","",false,"unmapped_property","discussion","The explication may be following: In EBM, the material was kept at an elevated temperature of 1013 K."],["oa:W2795108952","Ti-6Al-4V","building plate is usually preheated up to 473 K",473.0,null,null,null,"K","","","","","",false,"unmapped_property","discussion","During the process, a building plate is usually preheated up to 473 K, but the rest of the building chamber is not heated."],["oa:W2795108952","Ti-6Al-4V","heated up to 1093 K and cooled down slowly",1093.0,null,null,null,"K","","","","","",false,"unmapped_property","discussion","When heated up to 1093 K and cooled down slowly, the martensitic phase transforms into a mixture of α and β phases."],["oa:W2795108952","Ti-6Al-4V","difference in fatigue life was even fourfold",4.0,null,null,null,"","","","","","",false,"unmapped_property","discussion","For the specific case of fatigue testing at the stress amplitude of 230 MPa, the difference in fatigue life was even fourfold."],["oa:W2795108952","Ti-6Al-4V","spherical voids of 30–50 µm in size",40.0,30.0,50.0,null,"µm","","","","","",false,"unmapped_property","results","It concerns particularly spherical voids of 30–50 µm in size (a)."],["oa:W2795108952","Ti-6Al-4V","Pore Density (mm−2)",5.0,null,null,1.9,"mm-2","","as-built SLM","","","",false,"unmapped_property","table","SLM\t0.37\t5.0 ± 1.9\t34.1 ± 27.9\t81 ± 22\t0.86 ± 0.27"],["oa:W2795108952","Ti-6Al-4V","Pore Density (mm−2)",1.6,null,null,0.9,"mm-2","","as-built EBM","","","",false,"unmapped_property","table","EBM\t0.15\t1.6 ± 0.9\t42.0 ± 32.6\t58 ± 16\t0.45 ± 0.13"],["oa:W2795359949","Zn-I-FSP","BIC index",56.0,null,null,7.26,"%","","","","","",false,"unmapped_property","results","The BIC index of Zn-I-FSP and Zn-II-FSP was 56.0% ± 7.26% and 58.5%±5.45% (), respectively, both of which are significantly larger than that of Con (35.25%±6.24%) and FSP (42.75%±4.65%), suggesting that the two TC4/Zn MMNC groups induced better BIC among the four groups."],["oa:W2795359949","Zn-II-FSP","BIC index",58.5,null,null,5.45,"%","","","","","",false,"unmapped_property","results","The BIC index of Zn-I-FSP and Zn-II-FSP was 56.0% ± 7.26% and 58.5%±5.45% (), respectively, both of which are significantly larger than that of Con (35.25%±6.24%) and FSP (42.75%±4.65%), suggesting that the two TC4/Zn MMNC groups induced better BIC among the four groups."],["oa:W2795459450","Ti-6Al-4V","Young’s modulus",4.6,null,null,null,"%","","","","","",false,"unmapped_property","results",""],["oa:W2795459450","Ti-6Al-4V","ultimate stress",14.7,null,null,null,"%","","","","","",false,"unmapped_property","results",""],["oa:W2795459450","Ti-6Al-4V","The number of fatigue cycles",20.0,null,null,null,"%","","","","","",false,"unmapped_property","results",""],["oa:W2795459450","Ti-6Al-4V","The number of fatigue cycles",17.0,null,null,null,"%","","","","","",false,"unmapped_property","results",""],["oa:W2795459450","Ti-6Al-4V","The number of fatigue cycles",-4.0,null,null,null,"%","","","","","",false,"unmapped_property","results",""],["oa:W2795465204","Ti-6.5Al-3.5Mo-1.5Zr-0.3Si","strain-rate",1000.0,null,null,null,"s-1","","","","","",false,"unmapped_property","results_discussion","In conventional shot peening, the plastic deformation with a strain-rate of about 103 s−1 occurs in the contact region when the material surface is struck by hard particles, and the surface nanocrystallization is a stepwise evolution process."],["oa:W2795465204","Ti-6.5Al-3.5Mo-1.5Zr-0.3Si","strain-rate",1000000.0,null,null,null,"s-1","","","","","",false,"unmapped_property","results_discussion","As for LSP, when the shock wave pressure induced by LSP was larger than the material dynamic yield strength, plastic deformation occurred and the strain-rate of the plastic deformation reached 106 s−1."],["oa:W2795758250","Ti-6Al-4V","water contact angles",113.9,null,null,null,"°","","original","","","",false,"unmapped_property","results_discussion","As shown in , the average water contact angles for original scaffold, and the scaffolds heat-treated at 800 °C, 950 °C, 1000 °C were 113.9°, 104.2°, 99.7°, and 95.7° respectively."],["oa:W2795758250","Ti-6Al-4V","water contact angles",104.2,null,null,null,"°","","800 °C","","","",false,"unmapped_property","results_discussion","As shown in , the average water contact angles for original scaffold, and the scaffolds heat-treated at 800 °C, 950 °C, 1000 °C were 113.9°, 104.2°, 99.7°, and 95.7° respectively."],["oa:W2795758250","Ti-6Al-4V","water contact angles",99.7,null,null,null,"°","","950 °C","","","",false,"unmapped_property","results_discussion","As shown in , the average water contact angles for original scaffold, and the scaffolds heat-treated at 800 °C, 950 °C, 1000 °C were 113.9°, 104.2°, 99.7°, and 95.7° respectively."],["oa:W2795758250","Ti-6Al-4V","water contact angles",95.7,null,null,null,"°","","1000 °C","","","",false,"unmapped_property","results_discussion","As shown in , the average water contact angles for original scaffold, and the scaffolds heat-treated at 800 °C, 950 °C, 1000 °C were 113.9°, 104.2°, 99.7°, and 95.7° respectively."],["oa:W2796047443","Ti","dureté",15.0,null,null,null,"%","","SPS sintered at 600°C/10min + 100MPa","lamellar","","",false,"unmapped_property","conclusions",""],["oa:W2796047443","Ti","dureté",8.0,null,null,null,"%","","SPS sintered at 600°C/10min + 100MPa","lamellar","","",false,"unmapped_property","conclusions",""],["oa:W2796047443","Ti","dureté",15.0,null,null,null,"%","","SPS sintered at 600°C/10min + 100MPa","lamellar","","",false,"unmapped_property","conclusions",""],["oa:W2796047443","Ti","dureté",8.0,null,null,null,"%","","SPS sintered at 600°C/10min + 100MPa","lamellar","","",false,"unmapped_property","conclusions",""],["oa:W2796047443","Ti-6Al-4V","dureté",8.0,null,null,null,"%","","SPS sintered at 700°C/10min + 100MPa","lamellar","","",false,"unmapped_property","conclusions",""],["oa:W2796047443","","hydrogène",0.63,null,null,0.12,"%m","","","","CHNS","",false,"unmapped_property","conclusions",""],["oa:W2796047443","","TiH2",21.7,null,null,null,"%m","","","","","",false,"unmapped_property","conclusions",""],["oa:W2796047443","","hydrogène",0.53,null,null,null,"%m","","","","","",false,"unmapped_property","conclusions",""],["oa:W2796047443","","TiH2",17.5,null,null,null,"%m","","","","","",false,"unmapped_property","conclusions",""],["oa:W2796047443","","hydrogène",1.2,null,null,null,"%m","","","","","",false,"unmapped_property","conclusions",""],["oa:W2796076228","Ti-6Al-4V","removal",52.8,null,null,null,"mm3/s","","","","","",false,"unmapped_property","conclusions","In experiments, the removal of TC4 titanium alloy is up to 52.8mm3/s by EDM, but the machined metal surface has obvious pits and drops, and the surface quality is rough."],["oa:W2796171468","Ti-5Al-5Mo-5V-3Cr","Δσ",44.0,null,null,null,"MPa","","","","","",false,"unmapped_property","conclusions",""],["oa:W2796171468","Ti-5Al-5Mo-5V-3Cr","contrainte en considérant un régime purement élastique",1120.0,null,null,null,"MPa","","","","","",false,"unmapped_property","conclusions",""],["oa:W2796171468","Ti-5Al-5Mo-5V-3Cr","déformation plastique cumulée sur les 200 premiers cycles",0.069,null,null,null,"%","","","","","",false,"unmapped_property","conclusions",""],["oa:W2796171468","Ti-5Al-5Mo-5V-3Cr","déformation plastique cumulée sur les 200 premiers cycles",0.091,null,null,null,"%","","","","","",false,"unmapped_property","conclusions",""],["oa:W2796171468","β T6","apparition d'une fissure",655.0,655.0,655.0,null,"MPa","","","","","",false,"unmapped_property","conclusions",""],["oa:W2796171468","Ti-5Al-5Mo-5V-3Cr","Δσ",64.0,null,null,null,"MPa","","","","","",false,"unmapped_property","conclusions",""],["oa:W2796171468","Ti-5Al-5Mo-5V-3Cr","εp",0.056,null,null,null,"%","","","","","",false,"unmapped_property","conclusions",""],["oa:W2796171468","Ti-5Al-5Mo-5V-3Cr","contrainte en considérant un régime purement élastique",1140.0,null,null,null,"MPa","","","","","",false,"unmapped_property","conclusions",""],["oa:W2796171468","Ti-5Al-5Mo-5V-3Cr","déformation plastique cumulée sur les 200 premiers cycles",0.088,null,null,null,"%","","","","","",false,"unmapped_property","conclusions",""],["oa:W2796171468","Ti-5Al-5Mo-5V-3Cr","εp",0.053,null,null,null,"%","","","","","",false,"unmapped_property","conclusions",""],["oa:W2796171468","Ti-5Al-5Mo-5V-3Cr","Δσ",49.0,null,null,null,"MPa","","","","","",false,"unmapped_property","conclusions",""],["oa:W2796171468","Ti-5Al-5Mo-5V-3Cr","contrainte en considérant un régime purement élastique",1110.0,null,null,null,"MPa","","","","","",false,"unmapped_property","conclusions",""],["oa:W2796171468","Ti-5Al-5Mo-5V-3Cr","εp",0.062,null,null,null,"%","","","","","",false,"unmapped_property","conclusions",""],["oa:W2796273050","TiAl","volume fraction of high-angle boundaries",73.4,null,null,null,"%","","","","","",false,"unmapped_property","results","With refining of grains, the volume fraction of high-angle boundaries is 73.4%."],["oa:W2800249796","Ti-6Al-4V","β-phase fraction",12.0,null,null,null,"%","","preliminary heat treatment","","","",false,"unmapped_property","discussion",""],["oa:W2800249796","VT8M-1","fraction of the β-phase",12.0,null,null,null,"%","room temperature","quenched and heated","","","",false,"unmapped_property","methods",""],["oa:W2800249796","VT8M-1","α-phase fraction",60.0,null,null,null,"%","","750°C/2 ECAP passes","lamellar","","",false,"unmapped_property","discussion",""],["oa:W2800249796","Ti-6Al-4V","β-phase fraction",7.6,null,null,null,"%","","650°C/2 passes ECAP","lamellar","","",false,"unmapped_property","discussion",""],["oa:W2800249796","VT8M-1","β-phase fraction",40.0,null,null,null,"%","","750°C/2 ECAP passes","lamellar","","",false,"unmapped_property","discussion",""],["oa:W2800249796","VT8M-1","volume fraction of the β-phase",22.0,null,null,null,"%","room temperature","after ECAP processing","","","",false,"unmapped_property","methods",""],["oa:W2800249796","VT8M-1","fraction of the β-phase",26.0,12.0,40.0,null,"%","","after 2 ECAP passes","","XRD","",false,"unmapped_property","methods",""],["oa:W2800249796","VT8M-1","β-phase fraction",40.0,null,null,null,"%","","650°C/1 pass ECAP","lamellar","","",false,"unmapped_property","discussion",""],["oa:W2800249796","Ti-4% Mo","spinodal decomposition mechanism",0.0,null,null,null,"","","","modulated structure","","",false,"unmapped_property","methods",""],["oa:W2800457681","Ti-6Al-4V","SED Deviation",1.27,null,null,null,"%","","","","","",false,"unmapped_property","table","Blunt V-notch\t1053.08\t1065.97\t+1.27%\t1056.56\t+0.33%"],["oa:W2800457681","Ti-6Al-4V","LM Deviation",8.42,null,null,null,"%","","","","","",false,"unmapped_property","table","Semi-circular notch\t1132.89\t1142.37\t+0.84%\t1227.37\t+8.42%"],["oa:W2800457681","Ti-6Al-4V","LM Deviation",0.33,null,null,null,"%","","","","","",false,"unmapped_property","table","Blunt V-notch\t1053.08\t1065.97\t+1.27%\t1056.56\t+0.33%"],["oa:W2800457681","Ti-6Al-4V","SED Deviation",0.84,null,null,null,"%","","","","","",false,"unmapped_property","table","Semi-circular notch\t1132.89\t1142.37\t+0.84%\t1227.37\t+8.42%"],["oa:W2800601798","Ti-6Al-4V","da/dN vs. AK curve",0.0,null,null,null,"m/cycle","","","","","",false,"unmapped_property","results",""],["oa:W2800601798","Ti-6Al-4V","accuracy of values in Phase.2",4.6,null,null,null,"%","","","","","",false,"unmapped_property","discussion",""],["oa:W2800601798","Ti-6Al-4V","accuracy of calculated and experimental values",5.9,null,null,null,"%","","","","","",false,"unmapped_property","discussion",""],["oa:W2800601798","Ti-6Al-4V","accuracy of the predictions",7.6,0.7,14.5,null,"%","","","","crack growth model","",true,"unmapped_property","discussion",""],["oa:W2800601798","Ti-6Al-4V","da/dN vs. a curve",0.0,null,null,null,"m/cycle","","","","","",false,"unmapped_property","results",""],["oa:W2800749335","Ti50A","Norm of GND",0.175,null,null,0.003,"µm-1","","cold rolled to 50% thickness reduction","","ATOM software","",false,"unmapped_property","results_discussion",""],["oa:W2800749335","Ti50A","lattice parameters of α phase",0.293,null,null,null,"nm","","as-received","","XRD","",false,"unmapped_property","results_discussion",""],["oa:W2800749335","Ti50A","Norm of GND",0.224,null,null,0.003,"µm-1","","hydrogen charged for 168 h","","ATOM software","",false,"unmapped_property","results_discussion",""],["oa:W2800749335","Ti-15Mo-3Nb-3Al-0.2Si","volume expansion of the β phase",6.607,null,null,null,"%","","","","XRD fitting with MAUD","",false,"unmapped_property","results_discussion",""],["oa:W2800749335","Ti50A","c/a ratio",1.587,null,null,null,"","","as-received","","XRD","",false,"unmapped_property","results_discussion",""],["oa:W2800749335","Ti50A","lattice parameter a of ε-TiH2",0.312,null,null,null,"nm","","hydrogen charged","","","",false,"unmapped_property","results_discussion",""],["oa:W2800749335","Ti50A","lattice parameter c of ε-TiH2",0.418,null,null,null,"nm","","hydrogen charged","","","",false,"unmapped_property","results_discussion",""],["oa:W2800749335","Ti50A","lattice parameter a of δ-TiHx",0.4445,null,null,null,"nm","","hydrogen charged","","","",false,"unmapped_property","results_discussion",""],["oa:W2800749335","Ti50A","volume expansion during α to δ-TiHx transformation",20.8,null,null,null,"%","","hydrogen charged","","","",false,"unmapped_property","results_discussion",""],["oa:W2800749335","Ti50A","thickness of the hydride layer",20.0,18.0,22.0,2.0,"µm","","hydrogen charged","","","",false,"unmapped_property","results_discussion",""],["oa:W2800749335","Ti50A","distance from position A to top surface",10.0,null,null,null,"µm","","hydrogen charged","","","",false,"unmapped_property","results_discussion",""],["oa:W2800749335","Ti50A","lattice parameters of α phase",0.465,null,null,null,"nm","","as-received","","XRD","",false,"unmapped_property","results_discussion",""],["oa:W2800749335","Ti50A","Norm of GND",0.007,null,null,0.002,"µm-1","","as-received","","ATOM software","",false,"unmapped_property","results_discussion",""],["oa:W2800749335","Ti50A","Average Internal Misorientation angle",2.64,null,null,0.2,"°","","as-received","","","",false,"unmapped_property","results_discussion",""],["oa:W2801161326","Ti-6Al-4V","rate sensitivity",30.0,null,null,null,"MPa/s","","","","","",false,"unmapped_property","methods","The average rate sensitivity defined as δσ/δε· is equal to 30 MPa/s–1."],["oa:W2801161326","Ti-6Al-4V","Cp",470.0,null,null,null,"Jkg-1K-1","","","","","",false,"unmapped_property","methods","Axial strain (ε11) distribution determined using the DIC method at (a) quasi-static and (b) dynamic loading conditions for a specimen subjected to uniaxial tension along rolling (RD), 45° to the RD (45D), and transverse (TD) directions TABLE 3 RK constitutive model parameters determined for the Ti6Al4V titanium alloy determined on the basis of experimental data Bo (MPa) v (−) no (−) D2 (−) ε0 (−) σ0 * (MPa) m* (−) D1 (−) χ (MPa) α (s−1) ε· min (s−1) ε· max (s−1) 1230 −0.01 0.04 −0.01 0.01 210 0."],["oa:W2801162110","Ti-6Al-4V","∆dLMSR−SRD (%)",25.7,null,null,null,"%","","","","","",false,"unmapped_property","methods",""],["oa:W2801162110","Ti-6Al-4V","∆dLMSR−SRD (%)",24.5,null,null,null,"%","","","","","",false,"unmapped_property","methods",""],["oa:W2801162110","Ti-6Al-4V","∆dLMSR−SRD (%)",20.4,null,null,null,"%","","","","","",false,"unmapped_property","methods",""],["oa:W2801162110","Ti-6Al-4V","∆dLMSR−SRD (%)",31.1,null,null,null,"%","","","","","",false,"unmapped_property","methods",""],["oa:W2801162110","Ti-6Al-4V","∆dLMSR−SRD (%)",22.9,null,null,null,"%","","","","","",false,"unmapped_property","methods",""],["oa:W2801247627","Ti-6Al-4V","error",-0.5735,-1.321,0.174,null,"%","","","","CPFEM prediction","",true,"unmapped_property","results_discussion",""],["oa:W2801247627","Ti-6Al-4V","flow stress",0.0,0.0,0.0,null,"","","","","CPFEM prediction","",true,"unmapped_property","results_discussion",""],["oa:W2801247627","Ti-6Al-4V","flow stress",0.0,0.0,0.0,null,"","25–800 °C","","","tensile test","0.1–7500 s-1",false,"unmapped_property","conclusions",""],["oa:W2801247627","Ti-6Al-4V","error",7.5715,0.954,14.189,null,"%","","","","CPFEM prediction","",true,"unmapped_property","conclusions",""],["oa:W2801247627","Ti-6Al-4V","error",7.5715,0.954,14.189,null,"%","","","","CPFEM prediction","",true,"unmapped_property","results_discussion",""],["oa:W2801247627","Ti-6Al-4V","error",1.266,0.174,2.358,null,"%","","","","CPFEM prediction","",true,"unmapped_property","conclusions",""],["oa:W2801956677","Ti35Nb4Sn","pore range",300.0,300.0,500.0,null,"lm","","","","","",false,"unmapped_property","discussion","Other power correlations, e.g., E*/Es = 1 \u0002 uP2/3, were considered, and the overlays showed a certain degree of consistency with the Fig. 4 MicroCT slices (xz and xy planes) of specimens manufactured with (a-c) particle porogen: nominal porosity 30% with pore range 300- 500 lm, 50% with pore range 180-300 lm and 70% with pore range 180-300 lm and with (d-f) ﬁber porogen: nominal porosity 10, 30, 50%."],["oa:W2801956677","Ti35Nb4Sn","pore range",400.0,180.0,300.0,null,"lm","","","","","",false,"unmapped_property","discussion","Other power correlations, e.g., E*/Es = 1 \u0002 uP2/3, were considered, and the overlays showed a certain degree of consistency with the Fig. 4 MicroCT slices (xz and xy planes) of specimens manufactured with (a-c) particle porogen: nominal porosity 30% with pore range 300- 500 lm, 50% with pore range 180-300 lm and 70% with pore range 180-300 lm and with (d-f) ﬁber porogen: nominal porosity 10, 30, 50%."],["oa:W2801956677","Ti35Nb4Sn","pore range",240.0,180.0,300.0,null,"lm","","","","","",false,"unmapped_property","discussion","Other power correlations, e.g., E*/Es = 1 \u0002 uP2/3, were considered, and the overlays showed a certain degree of consistency with the Fig. 4 MicroCT slices (xz and xy planes) of specimens manufactured with (a-c) particle porogen: nominal porosity 30% with pore range 300- 500 lm, 50% with pore range 180-300 lm and 70% with pore range 180-300 lm and with (d-f) ﬁber porogen: nominal porosity 10, 30, 50%."],["oa:W2801956677","Ti-61Nb-35Sn-4Sn","pore thickness",167.336,null,null,null,"lm","","as-sintered","","","",false,"unmapped_property","results","Samples fabricated using the high aspect ratio ﬁbers in the range 350 lm-3.7 mm and thickness 167 lm presented pores of average length value 1.545 mm (standard deviation 0.651 mm) and average thickness 167.336 lm (standard deviation 15.937 lm)."],["oa:W2802159804","Ti50A","thickness of the hydride layer",20.0,18.0,22.0,2.0,"µm","","hydrogen-charged","","","",false,"unmapped_property","results_discussion",""],["oa:W2802159804","Ti50A","lattice parameters of α phase",0.293,null,null,null,"nm","","as-received","","MAUD program","",false,"unmapped_property","results_discussion",""],["oa:W2802159804","Ti50A","lattice parameters of α phase",0.465,null,null,null,"nm","","as-received","","MAUD program","",false,"unmapped_property","results_discussion",""],["oa:W2802159804","Ti50A","c/a ratio",1.587,null,null,null,"","","as-received","","MAUD program","",false,"unmapped_property","results_discussion",""],["oa:W2802159804","Ti50A","lattice parameter a of δ-TiHx",0.4445,null,null,null,"nm","","hydrogen-charged","","","",false,"unmapped_property","results_discussion",""],["oa:W2802159804","Ti50A","lattice parameter a of ε-TiH2",0.312,null,null,null,"nm","","hydrogen-charged","","JCPDS-PDF 9-371","",false,"unmapped_property","results_discussion",""],["oa:W2802159804","Ti50A","lattice parameter c of ε-TiH2",0.418,null,null,null,"nm","","hydrogen-charged","","JCPDS-PDF 9-371","",false,"unmapped_property","results_discussion",""],["oa:W2802159804","Ti50A","volume expansion during α to δ-TiHx transformation",20.8,null,null,null,"%","","hydrogen-charged","","","",false,"unmapped_property","results_discussion",""],["oa:W2802159804","Ti50A","distance from position A to top surface",10.0,null,null,null,"µm","","hydrogen-charged","","","",false,"unmapped_property","results_discussion",""],["oa:W2802159804","Ti-15Mo-3Nb-3Al-0.2Si","volume expansion of the β phase",6.607,null,null,null,"%","","","","XRD fitting with MAUD","",false,"unmapped_property","results_discussion",""],["oa:W2802159804","Ti50A","Norm of GND",0.007,null,null,0.002,"µm-1","","as-received","","ATOM software","",false,"unmapped_property","results_discussion",""],["oa:W2802159804","Ti50A","Norm of GND",0.175,null,null,0.003,"µm-1","","cold rolled to 50% thickness reduction","","ATOM software","",false,"unmapped_property","results_discussion",""],["oa:W2802159804","Ti50A","Norm of GND",0.224,null,null,0.003,"µm-1","","hydrogen charged for 168 h","","ATOM software","",false,"unmapped_property","results_discussion",""],["oa:W2802159804","Ti50A","Average Internal Misorientation angle",2.64,null,null,0.2,"°","","as-received","","","",false,"unmapped_property","results_discussion",""],["oa:W2802404271","","holes with diameters of 10~30μm",20.0,10.0,30.0,null,"µm","","","","","",false,"unmapped_property","results","It can be seen that a large number of holes with diameters of 10~30μm evenly appears on the porous surface (Fig 1B1)."],["oa:W2802404271","","micron holes of 10~30 μm",20.0,10.0,30.0,null,"µm","","","","","",false,"unmapped_property","discussion","The micro holes of 10~30 μm on the surface are very close to the size of osteoblasts, which can be used as good cell implantation points."],["oa:W2802404271","","micron holes of 10~30 μm",20.0,10.0,30.0,null,"µm","","","","","",false,"unmapped_property","conclusions","The micron holes of 10~30 μm on the surface are very close to the size of osteoblasts and additional nanostructures provide a bionic environment for osteocytes."],["oa:W2802585007","Ti-9Mo-6W","volume fraction of β phase",44.8,44.8,44.8,null,"%","","","","","",false,"unmapped_property","results","The volume fractions of both α and β phases in the nanometre-grained duplex structure region were measured to be 55.2% and 44.8%, respectively."],["oa:W2802585007","Ti-9Mo-6W","volume fraction of β phase",69.2,69.2,69.2,null,"%","","","","","",false,"unmapped_property","results","The volume fractions of both α and β phases were measured to be 30.8% and 69.2%, respectively."],["oa:W2802585007","Ti-9Mo-6W","temperature difference between hot stage and specimen",100.0,100.0,100.0,null,"°C","","","","","",false,"unmapped_property","results","It should be noted that the temperature of the hot stage control unit was not the same as the specimen temperature (due to thermal losses from the specimen), which was estimated to be about 100 °C lower than the actual temperature of sample42."],["oa:W2802585007","820–2 M","strain hardening rate dropped rapidly, followed by a rapid increase to",887.0,null,null,null,"MPa","room temperature","","","tensile test","",false,"unmapped_property","results","After yielding, the strain hardening rate dropped rapidly, followed by a rapid increase to 887 MPa at a strain of 0.037."],["oa:W2802585007","Ti-9Mo-6W","1718 MPa",1718.0,null,null,null,"MPa","","","martensitic α''","","",false,"unmapped_property","results","Beyond a strain of 0.072, the strain hardening rate rose again and reached 1718 MPa at a strain of 0.14."],["oa:W2802585007","Ti-9Mo-6W","1816 MPa",
