Repository: akhtar07/tisci-explorer

# TiSci Explorer

A read-only, static explorer for **TiSci**, an autonomous research agent for titanium alloys. TiSci reads the
titanium-alloy literature, builds a knowledge graph and a table of measured values, proposes hypotheses where the
graph has gaps, and tests them with DFT (MACE / VASP) and the ICME-lite multiscale chain.

**Live site:** https://akhtar07.github.io/tisci-explorer/

The site has seven sections:

| Section | What it shows |
|---|---|
| Overview | Corpus → graph → facts → hypotheses → verdicts, with the snapshot's counts |
| Worked example | One full loop for W in α-Ti: graph path, hypothesis, novelty check, DFT test, verdict, follow-up, DAMASK |

File: data/facts/yield_strength.json (part 39 of 51)
"table","TNZTS\tβ-Ti + S2\t1347 ± 5\t3267 ± 10\t58 ± 1\t378 ± 3"],["oa:W4391564693","Ti-6Al-4V","σ0.2",1005.0,1002.0,1008.0,3.0,"MPa","","","","","",false,"","table","TC4\tβ-Ti + α-Ti\t1005 ± 3\t2350 ± 4\t43 ± 1\t294 ± 4"],["oa:W4391564693","CP-Ti Grade 2","σ0.2",402.0,400.0,404.0,2.0,"MPa","","","","","",false,"","table","CP-Ti\tα-Ti\t402 ± 2\t1151 ± 3\t73 ± 2\t180 ± 3"],["oa:W4392120341","VNbMoTaW","yield stress",830.0,null,null,null,"MPa","room temperature","","","","",false,"","results","The athermal stress and temperature are determined from Fig. 1c to be 830 MPa and 973 K for VNbMoTaW and 798 MPa and 700 K for TiZrNbHfTa."],["oa:W4392120341","TiZrNbHfTa","yield stress",798.0,null,null,null,"MPa","room temperature","","","","",false,"","results","The athermal stress and temperature are determined from Fig. 1c to be 830 MPa and 973 K for VNbMoTaW and 798 MPa and 700 K for TiZrNbHfTa."],["oa:W4392120341","TiZrNbHfTa","yield strength",800.0,null,null,null,"MPa","room temperature","","","yield strength modeling","",true,"","results","Yield strength modeling From yield strength modeling based on screw dislocation strengthening (see “Methods” section), the room-temperature yield strengths of TiZrNbHfTa and VNbMoTaW are determined to be 800 and 1242 MPa, respectively."],["oa:W4392120341","VNbMoTaW","yield strength",1242.0,null,null,null,"MPa","room temperature","","","yield strength modeling","",true,"","results","Yield strength modeling From yield strength modeling based on screw dislocation strengthening (see “Methods” section), the room-temperature yield strengths of TiZrNbHfTa and VNbMoTaW are determined to be 800 and 1242 MPa, respectively."],["oa:W4392120341","TiZrNbHfTa","yield strength",698.0,null,null,null,"MPa","","","","yield strength modeling","",true,"","results","Similar calculations based on edge dislocation strengthening give values of 698 and 1210 MPa for TiZrNbHfTa and VNbMoTaW."],["oa:W4392120341","VNbMoTaW","yield strength",1210.0,null,null,null,"MPa","","","","yield strength modeling","",true,"","results","Similar calculations based on edge dislocation strengthening give values of 698 and 1210 MPa for TiZrNbHfTa and VNbMoTaW."],["oa:W4392167876","Ti-6Al-4V","elevated strength",1280.0,null,null,null,"MPa","","900T-MF-A","UFGs of α+β surrounding larger micron-sized αp grains","","",false,"","abstract","The samples undergoing the 900 °C heat treatment, MF, and subsequent annealing exhibited elevated strength (1280 MPa) and total elongation (10.7%)."],["oa:W4392173058","Ti10Nb_c1200","Compressive Yield Strength (MPa)",1014.6,null,null,54.6,"MPa","","warm compacted, sintered at 1200 °C","","","",false,"","results_discussion","Sample Porosity (vol%) Microhardness (HV) Dynamic Young’s Modulus (GPa) Compressive Yield Strength (MPa) Ti10Nb_c1200 1.72 ± 0.41 468.8 ± 66.4 37.2 ± 2.2 1014.6 ± 54.6 Ti16Nb_c1200 1.76 ± 0.52 549.2 ± 95.5 49.1 ± 0.2 1100.9 ± 27.4 Ti22Nb_c1200 1.83 ± 0.59 420.6 ± 187.8 51.8 ± 3.1 975.26 ± 54.0 Figure 5."],["oa:W4392173058","Ti16Nb_c1200","Compressive Yield Strength (MPa)",1100.9,null,null,27.4,"MPa","","warm compacted, sintered at 1200 °C","","","",false,"","results_discussion","Sample Porosity (vol%) Microhardness (HV) Dynamic Young’s Modulus (GPa) Compressive Yield Strength (MPa) Ti10Nb_c1200 1.72 ± 0.41 468.8 ± 66.4 37.2 ± 2.2 1014.6 ± 54.6 Ti16Nb_c1200 1.76 ± 0.52 549.2 ± 95.5 49.1 ± 0.2 1100.9 ± 27.4 Ti22Nb_c1200 1.83 ± 0.59 420.6 ± 187.8 51.8 ± 3.1 975.26 ± 54.0 Figure 5."],["oa:W4392173058","Ti22Nb_c1200","Compressive Yield Strength (MPa)",975.26,null,null,54.0,"MPa","","warm compacted, sintered at 1200 °C","","","",false,"","results_discussion","Sample Porosity (vol%) Microhardness (HV) Dynamic Young’s Modulus (GPa) Compressive Yield Strength (MPa) Ti10Nb_c1200 1.72 ± 0.41 468.8 ± 66.4 37.2 ± 2.2 1014.6 ± 54.6 Ti16Nb_c1200 1.76 ± 0.52 549.2 ± 95.5 49.1 ± 0.2 1100.9 ± 27.4 Ti22Nb_c1200 1.83 ± 0.59 420.6 ± 187.8 51.8 ± 3.1 975.26 ± 54.0 Figure 5."],["oa:W4392173058","Ti16Nb_c1200","compressive yield strength",987.5,975.0,1000.0,null,"MPa","","sintered at 1200 °C","","compression test","",false,"","results_discussion","Compressive yield strength had the same tendency of microhardness with Ti16Nb_c1200 samples (Nb content of 16 wt.% Nb) showing the highest strength."],["oa:W4392173058","Ti-Nb (binary)","compressive yield strength",987.5,975.0,1000.0,null,"MPa","","","","compression test","",false,"","results_discussion","9 Powder Metallurgical Manufacturing of Ti-Nb alloys Using Coarse Nb Powders Compressive yield strength was in the range of 975 to 1000 MPa."],["oa:W4392233206","Ti-6Al-4V","yield strength",937.5,887.0,988.0,null,"MPa","room temperature","annealed","bimodal","tensile test","",false,"","results_discussion","The mechanical strengths of uncharged samples demonstrated a positive correlation with the increasing strain rates [,,], as revealed by the widening ranges of ultimate tensile strength (UTS; 986–1041 MPa) and yield strength (YS; 887–988 MPa) in c."],["oa:W4392233206","Ti-6Al-4V","yield strength",924.0,889.0,959.0,null,"MPa","room temperature","annealed","bimodal","tensile test","",false,"","results_discussion","In particular, a broadening of YS (889–959 MPa) was found with an increase in strain rates, whereas UE fell from 6.45% to 3.17%."],["oa:W4392278130","Ti-6Al-4V","σy",850.0,null,null,null,"MPa","","","","","",false,"","methods",""],["oa:W4392305326","Ti-5Al-2Sn-2Zr-4Mo-4Cr","contrainte d'écoulement",150.0,null,null,null,"MPa","700 °C","","","","3.10−4s−1",false,"","discussion",""],["oa:W4392305326","Ti-5Al-5Mo-5V-3Cr","Rp0,2",1461.0,null,null,null,"MPa","room temperature","620°C - 2h, 0.1°C/s","martensitic α'","tensile test","",false,"","discussion",""],["oa:W4392305326","Ti-5Al-5Mo-5V-3Cr","Rp0,2",1232.0,null,null,null,"MPa","room temperature","620°C - 2h, 1°C/s","lamellar","tensile test","",false,"","discussion",""],["oa:W4392305326","Ti-5Al-5Mo-5V-3Cr","Rp0,2",1124.0,null,null,null,"MPa","room temperature","620°C - 2h, 10°C/s","bimodal","tensile test","",false,"","discussion",""],["oa:W4392340567","Ti-6Al-4V","Limite d’élasticité à 0.2%",901.29,null,null,4.72,"MPa","room temperature","","","tensile test","1 mm/min",false,"","conclusions",""],["oa:W4392352774","Ti-6Al-4V","limite d’élasticité",-140.0,null,null,null,"MPa","","","","","",false,"out_of_range","conclusions",""],["oa:W4392352774","Ti-6Al-4V","limites d’élasticité",50.0,null,null,null,"MPa","","","","","",false,"","conclusions",""],["oa:W4392352774","Ti-6Al-4V","norme de 40 MPa",40.0,null,null,null,"MPa","","","","","",false,"out_of_range","conclusions",""],["oa:W4392352774","Ti-6Al-4V","diminuent de près de 150 MPa",-150.0,null,null,null,"MPa","","","","","",false,"out_of_range","conclusions",""],["oa:W4392354616","Ti-6Al-2Sn-4Zr-6Mo","strength",0.0,null,null,null,"","","","primary α-Ti and β-Ti","","",false,"unit_missing","results_discussion","The mechanical behavior of Ti-6246 alloy shows that the primary α-Ti and β-Ti phases are associated with raised strength and ductility properties, respectively."],["oa:W4392354616","Ti-6Al-2Sn-4Zr-6Mo","strength",0.0,null,null,null,"","","ST1 + AT and ST2 + AT","α′-Ti → α-Ti","","",false,"unit_missing","results_discussion","In the ageing treatment states (ST1 + AT and ST2 + AT), compared to the solution treatment states carried out below the β-transus temperature, the observed behavior is a drop in strength and a rise in ductility, and this can be explained by the ageing treatment conditions being sufficient to cause the transition α′-Ti → α-Ti, which contributed to the drop in strength and rise in ductility."],["oa:W4392354616","Ti-6Al-2Sn-4Zr-6Mo","strength",0.0,null,null,null,"","","ageing treatment (ST3 + AT)","","","",false,"unit_missing","results_discussion","On the other hand, in the state of ageing treatment (ST3 + AT), compared to the solution treatment state carried out above the β-transus temperature, the ductility decreased and the strength increased due to ageing treatment conditions that were sufficient to cause the transition α″-Ti → α-Ti, and because of the rise in the weight fraction of the ω-Ti phase, resulting in a greater rise in the microhardness."],["oa:W4392354616","Ti-6Al-2Sn-4Zr-6Mo","strength",0.0,null,null,null,"","","","","","",false,"unit_missing","results_discussion","Small voids, shallow dimples and void coalescence regions are observed in the spongy regions, leading to decreased ductility and increased strength in comparison to the state of ST3."],["oa:W4392354616","Ti-6Al-2Sn-4Zr-6Mo","strength",0.0,null,null,null,"","","solution treatment below β-transus","secondary α phase (α′-Ti)","","",false,"unit_missing","conclusions","After investigating the effects of hot deformation, followed by solution and ageing treatments, on Ti-6246 alloy, the following conclusions can be reached:The generation of the secondary α phase (α′-Ti), which affects the mechanical behavior of Ti-6246 alloy through improving both strength and ductility properties in comparison to the state of hot deformation, is induced by a solution treatment temperature that is maintained below the threshold of the β-transus transition temperature."],["oa:W4392388387","R800-60m+9%","σy",1039.0,null,null,null,"MPa","","aged at 800°C","","","",false,"","results","Young’s modulus E and yield stress σy for different thermo-mechanical treatments Sample σy (σm) (MPa) E (GPa) Sample σy (σm) (MPa) E (GPa) R800-60m+9% 1039 (984) 45.6 N800-180m+9% 920 (885) 45.6 R800-60m+12% −(984.4) 39.6 N800-180m+12% 928 (903) 39.6 R800-60m+16% −(998) 36.2 N800-180m+16% −(911) 36.2 The symbol “−” appears if σy could not be evaluated due to the lack of a clear yield point."],["oa:W4392388387","N800-180m+9%","σy",920.0,null,null,null,"MPa","","aged at 800°C","","","",false,"","results","Young’s modulus E and yield stress σy for different thermo-mechanical treatments Sample σy (σm) (MPa) E (GPa) Sample σy (σm) (MPa) E (GPa) R800-60m+9% 1039 (984) 45.6 N800-180m+9% 920 (885) 45.6 R800-60m+12% −(984.4) 39.6 N800-180m+12% 928 (903) 39.6 R800-60m+16% −(998) 36.2 N800-180m+16% −(911) 36.2 The symbol “−” appears if σy could not be evaluated due to the lack of a clear yield point."],["oa:W4392388387","R800-60m+12%","σy",984.4,null,null,null,"MPa","","aged at 800°C","","","",false,"","results","Young’s modulus E and yield stress σy for different thermo-mechanical treatments Sample σy (σm) (MPa) E (GPa) Sample σy (σm) (MPa) E (GPa) R800-60m+9% 1039 (984) 45.6 N800-180m+9% 920 (885) 45.6 R800-60m+12% −(984.4) 39.6 N800-180m+12% 928 (903) 39.6 R800-60m+16% −(998) 36.2 N800-180m+16% −(911) 36.2 The symbol “−” appears if σy could not be evaluated due to the lack of a clear yield point."],["oa:W4392388387","N800-180m+12%","σy",928.0,null,null,null,"MPa","","aged at 800°C","","","",false,"","results","Young’s modulus E and yield stress σy for different thermo-mechanical treatments Sample σy (σm) (MPa) E (GPa) Sample σy (σm) (MPa) E (GPa) R800-60m+9% 1039 (984) 45.6 N800-180m+9% 920 (885) 45.6 R800-60m+12% −(984.4) 39.6 N800-180m+12% 928 (903) 39.6 R800-60m+16% −(998) 36.2 N800-180m+16% −(911) 36.2 The symbol “−” appears if σy could not be evaluated due to the lack of a clear yield point."],["oa:W4392388387","R800-60m+16%","σy",998.0,null,null,null,"MPa","","aged at 800°C","","","",false,"","results","Young’s modulus E and yield stress σy for different thermo-mechanical treatments Sample σy (σm) (MPa) E (GPa) Sample σy (σm) (MPa) E (GPa) R800-60m+9% 1039 (984) 45.6 N800-180m+9% 920 (885) 45.6 R800-60m+12% −(984.4) 39.6 N800-180m+12% 928 (903) 39.6 R800-60m+16% −(998) 36.2 N800-180m+16% −(911) 36.2 The symbol “−” appears if σy could not be evaluated due to the lack of a clear yield point."],["oa:W4392388387","N800-180m+16%","σy",911.0,null,null,null,"MPa","","aged at 800°C","","","",false,"","results","Young’s modulus E and yield stress σy for different thermo-mechanical treatments Sample σy (σm) (MPa) E (GPa) Sample σy (σm) (MPa) E (GPa) R800-60m+9% 1039 (984) 45.6 N800-180m+9% 920 (885) 45.6 R800-60m+12% −(984.4) 39.6 N800-180m+12% 928 (903) 39.6 R800-60m+16% −(998) 36.2 N800-180m+16% −(911) 36.2 The symbol “−” appears if σy could not be evaluated due to the lack of a clear yield point."],["oa:W4392388387","Ti-11.5Mo-6Zr-4.5Sn","yield stress",991.2,null,null,null,"MPa","","aged (AG)","","","",false,"","discussion","Relationship Between Thermo-mechanical Treatment and Mechanical Characteristics With respect to the as-received condition, the standard ageing treatment (AG) increases both the elastic modulus (98.68 GPa vs. 62.5 GPa) and yield stress (991.2 MPa vs. 958.9 MPa), while the reference heat treatment (R800-60m) results in controlled grain growth and reduced yield stress, and, when followed by mechanical deformation, appears to enhance the damping capacity of the alloy."],["oa:W4392388387","Ti-11.5Mo-6Zr-4.5Sn","yield stress",958.9,null,null,null,"MPa","","as-received","","","",false,"","discussion","Relationship Between Thermo-mechanical Treatment and Mechanical Characteristics With respect to the as-received condition, the standard ageing treatment (AG) increases both the elastic modulus (98.68 GPa vs. 62.5 GPa) and yield stress (991.2 MPa vs. 958.9 MPa), while the reference heat treatment (R800-60m) results in controlled grain growth and reduced yield stress, and, when followed by mechanical deformation, appears to enhance the damping capacity of the alloy."],["oa:W4392388387","Ti-11.5Mo-6Zr-4.5Sn","yield stress",911.0,null,null,null,"MPa","","R800-60m","","","",false,"","discussion","Relationship Between Thermo-mechanical Treatment and Mechanical Characteristics With respect to the as-received condition, the standard ageing treatment (AG) increases both the elastic modulus (98.68 GPa vs. 62.5 GPa) and yield stress (991.2 MPa vs. 958.9 MPa), while the reference heat treatment (R800-60m) results in controlled grain growth and reduced yield stress, and, when followed by mechanical deformation, appears to enhance the damping capacity of the alloy."],["oa:W4392388387","Ti-11.5Mo-6Zr-4.5Sn","yield stress",911.0,null,null,null,"MPa","","N800-180m+16%","","","",false,"","discussion","As a matter of fact, the sample N800-180m+16% combines, for highamplitude strains (4%), an improved hysteresis (more than twice the aged sample), a smaller residual strain (0.4% vs. 1.5%) with a contained reduction in yield stress (911 MPa vs. 991 MPa)."],["oa:W4392388387","Ti-11.5Mo-6Zr-4.5Sn","yield stress",991.0,null,null,null,"MPa","","AG","","","",false,"","discussion","As a matter of fact, the sample N800-180m+16% combines, for highamplitude strains (4%), an improved hysteresis (more than twice the aged sample), a smaller residual strain (0.4% vs. 1.5%) with a contained reduction in yield stress (911 MPa vs. 991 MPa)."],["oa:W4392388387","Ti-11.5Mo-6Zr-4.5Sn","yield stress",911.0,null,null,null,"MPa","","","","","",false,"","conclusions","The proposed process entails a concurrent reduction in Young’s modulus (36.2 GPa vs. 98.68 GPa) and yield stress (911 MPa vs. 991.2 MPa) relative to the peak-aged sample, which constitutes the trade-off between maximizing just stiffness and strength or also damping."],["oa:W4392428648","","0.2% OYS",0.002,null,null,null,"","20°C","","","","",false,"unit_missing","results_discussion",""],["oa:W4392428648","","0.2% OYS",0.002,null,null,null,"","650°C","","","","",false,"unit_missing","results_discussion",""],["oa:W4392428648","","0.2% OYS",0.002,null,null,null,"","20°C","","","","",false,"unit_missing","conclusions",""],["oa:W4392428648","","0.2% OYS",0.002,null,null,null,"","650°C","","","","",false,"unit_missing","conclusions",""],["oa:W4392440676","matériau projeté","limite d’élasticité",795.0,null,null,null,"MPa","","","","","",false,"","conclusions",""],["oa:W4392440676","matériau forgé","limite d’élasticité",855.0,null,null,null,"MPa","","","","","",false,"","conclusions",""],["oa:W4392440676","Ti-6Al-4V","limite d’élasticité",855.0,null,null,null,"MPa","","as-built SLM","equiaxed","","",false,"","conclusions",""],["oa:W4392440676","Ti-6Al-4V","limite d’élasticité",970.0,null,null,null,"MPa","","shot-peened","equiaxed","","",false,"","conclusions",""],["oa:W4392440676","Ti-6Al-4V","limite d’élasticité",35.0,null,null,null,"MPa","","as-built SLM","equiaxed","Hall-Petch calculation","",true,"out_of_range","conclusions",""],["oa:W4392440676","Ti-6Al-4V","limite d’élasticité",135.0,null,null,null,"MPa","","as-built SLM","equiaxed","Collins et al. [48]","",true,"","conclusions",""],["oa:W4392440676","Ti-6Al-4V","résistance mécanique",0.0,null,null,null,"","","as-built SLM","equiaxed","","",false,"unit_missing","conclusions",""],["oa:W4392440676","Ti-6Al-4V","résistance mécanique",0.0,null,null,null,"","","1050 °C/air","lamellar","","",false,"unit_missing","conclusions",""],["oa:W4392440676","Ti-6Al-4V","Rp0,2 (MPa)",426.33,null,null,null,"MPa","","CS(Q + V) 1100 °C","","","",false,"","conclusions",""],["oa:W4392503701","Ti-6Al-4V","Yield Strength (MPa)",1060.0,null,null,null,"MPa","20 ◦C","","","tensile test","",false,"","methods","The mechanical parameters of Ti-6Al-4V titanium alloy Tensile strength (MPa) Yield Strength (MPa) Hardness (VHN) Young’s Modulus (GPa at 20 ◦C) Poisson’s Ratio 1230 1060 315 113.8 0.34 After the completion of the frictional tests, the worn specimens underwent a 30-minute cleaning process with acetone followed by drying."],["oa:W4392535224","Ti-6Al-4V","Limite élastique (MPa)",950.0,800.0,1100.0,null,"MPa","","","","","",false,"","discussion",""],["oa:W4392536418","Ti-6Al-4V","limite d’élasticité",1100.0,null,null,null,"MPa","","","","","",false,"","conclusions",""],["oa:W4392536418","Ti-6Al-4V","limite d’élasticité",920.5,772.0,1069.0,null,"MPa","","quenched in water from 845°C, or quenched in water from 955°C followed by aging","","","",false,"","conclusions",""],["oa:W4392536418","Ti-6Al-4V","limite élastique",900.0,null,null,null,"MPa","","treated β","lamellar","","",false,"","conclusions",""],["oa:W4392604898","Ti-29Nb-13Ta-4.6Zr","YS",610.0,null,null,null,"MPa","","solution treated (ST)","","tensile test","",false,"","results_discussion",""],["oa:W4392604898","CST10Q","YS",670.0,null,null,null,"MPa","","","","","",false,"","results_discussion",""],["oa:W4392604898","CST5Q","YS",440.0,null,null,null,"MPa","","","","","",false,"","results_discussion",""],["oa:W4392604898","CST30Q","YS",650.0,null,null,null,"MPa","","","","","",false,"","results_discussion",""],["oa:W4392604898","CST60Q","YS",660.0,null,null,null,"MPa","","","","","",false,"","results_discussion",""],["oa:W4392866047","Ti 17","limite d’élasticité ıe0,2",50.0,null,null,null,"MPa","room temperature","aged 450°C","","tensile test","2 mm/min",false,"","discussion",""],["oa:W4392866047","Ti-5Al-2Sn-2Zr-4Mo-4Cr","seuil d'apparition de la première bande",850.0,null,null,null,"MPa","","as-received","","in-situ test","",false,"","discussion",""],["oa:W4392866047","Ti-5Al-2Sn-2Zr-4Mo-4Cr","960 MPa",960.0,null,null,null,"MPa","","aged 10000 h/450°C","","in-situ observation","",false,"","discussion",""],["oa:W4392866047","Ti-5Al-2Sn-2Zr-4Mo-4Cr","900 MPa",900.0,null,null,null,"MPa","","aged 10000 h/450°C","lamellar","in-situ observation","",false,"","discussion",""],["oa:W4392866047","Ti-5Al-2Sn-2Zr-4Mo-4Cr","740 MPa",740.0,null,null,null,"MPa","","aged 10000 h/450°C","intergranular","in-situ observation","",false,"","discussion",""],["oa:W4392866047","Ti-5Al-2Sn-2Zr-4Mo-4Cr","740 MPa",740.0,null,null,null,"MPa","","aged 10000 h/450°C","intragranular","in-situ observation","",false,"","discussion",""],["oa:W4392873904","TiAl","yield stress",8640.0,null,null,null,"MPa","","8 at.% Nb","lamellar","","",true,"out_of_range","results_discussion",""],["oa:W4392873904","TiAl","yield stress",9150.0,null,null,null,"MPa","","","lamellar","","",true,"out_of_range","results_discussion",""],["oa:W4392915262","Ti-6Al-4V","yield strength",1050.0,null,null,null,"MPa","room temperature","annealed","","tensile test","0.01 s−1",false,"","methods","The yield strength of the original workpiece was 1.05 GPa, which could be obtained from ."],["oa:W4392915262","Ti-6Al-4V","yield strength",1150.0,null,null,null,"MPa","200 °C","","","tensile test","2000 s−1",false,"","results_discussion","According to the yield strength and ultimate strength, which were measured from the dynamic true stress–strain curves of Ti-6Al-4V, it showed that the yield strength and ultimate strength were 1150 MPa and 1250 MPa under the test conditions with a temperature of 200 °C and strain rate of 2000 s−1."],["oa:W4392915262","Ti-6Al-4V","yield strength",1340.0,null,null,null,"MPa","200 °C","","","tensile test","4000 s−1",false,"","results_discussion","Similarly, the yield strength and ultimate strength were 1340 MPa and 1530 MPa under the test conditions with temperature of 200 °C and strain rate of 4000 s−1."],["oa:W4392915262","Ti-6Al-4V","A/Yield Strength (GPa)",1050.0,null,null,null,"MPa","","","","","",false,"","table","1.05\t2.63\t0.6656\t1.2949\t1848\t298\t0.0825\t1"],["oa:W4392915262","Ti-6Al-4V","Yield Strength (MPa)",1400.0,null,null,null,"MPa","25 °C","","","","2000 s−1",false,"","table","2000\t25\t1400\t1480"],["oa:W4392915262","Ti-6Al-4V","Yield Strength (MPa)",1250.0,null,null,null,"MPa","1150 °C","","","","200 s−1",false,"","table","200\t1150\t1250"],["oa:W4392915262","Ti-6Al-4V","Yield Strength (MPa)",955.0,null,null,null,"MPa","955 °C","","","","400 s−1",false,"","table","400\t955\t1070"],["oa:W4392915262","Ti-6Al-4V","Yield Strength (MPa)",1680.0,null,null,null,"MPa","25 °C","","","","4000 s−1",false,"","table","4000\t25\t1680\t1760"],["oa:W4392915262","Ti-6Al-4V","Yield Strength (MPa)",1340.0,null,null,null,"MPa","1340 °C","","","","200 s−1",false,"","table","200\t1340\t1530"],["oa:W4392915262","Ti-6Al-4V","Yield Strength (MPa)",1150.0,null,null,null,"MPa","1150 °C","","","","400 s−1",false,"","table","400\t1150\t1210"],["oa:W4392962595","Ti-6Al-4V","stress",500.0,null,null,null,"MPa","","","","","",false,"","results_discussion","Furthermore, it can also be observed from the silhouette that the maximum stress values on the machined surface were limited to 500 MPa for all the experiments."],["oa:W4392962595","Ti-6Al-4V","stress",970.0,970.0,1780.0,null,"MPa","","","","","",false,"","results_discussion","Meanwhile, in machined subsurface zones, the stress values lie in the range of 970 MPa to around about 1780 MPa for all the experiments."],["oa:W4393108635","","yield strength",1.25,null,null,null,"","","","","","",false,"unit_missing","results","However, there is a strong evolution of the yield strength as well as the ultimate tensile strength which can reach more than 25 %."],["oa:W4393108635","","yield strength",1.05,null,null,null,"%","room temperature","","","tensile test","",false,"unit_mismatch","discussion","Between the two extreme treatment times (0h and 100h), an increase of 5 % is observed on the yield strength for 800 µm-thick specimens while it is more than 15 % 200 µm-thick specimens."],["oa:W4393108635","","yield strength",1.15,null,null,null,"%","room temperature","","","tensile test","",false,"unit_mismatch","discussion","Between the two extreme treatment times (0h and 100h), an increase of 5 % is observed on the yield strength for 800 µm-thick specimens while it is more than 15 % 200 µm-thick specimens."],["oa:W4393108635","","yield strength",1.25,null,null,null,"%","room temperature","","","tensile test","",false,"unit_mismatch","discussion","Similarly, the yield strength of the material is improved by almost 25 % for two specimens with thickness of 800 and 200 µm for a 100 h treatment."],["oa:W4393108635","","yield strength",1.0,null,null,null,"","room temperature","","","tensile test","",false,"unit_missing","discussion","In the present study, we were capable to evidence the solidsolution strengthening effect under tensile experiments using ultrathin specimens with a significant ODZ compared to the gauge section with a gradient of oxygen concentration varying from 25 % at the metal/oxide interface to 0.14 % in core."],["oa:W4393108635","CP-Ti Grade 2","yield strength",1.0,null,null,null,"","elevated temperature","50","","tensile test","",false,"unit_missing","discussion","Similar increase in yield strength as well as the ultimate tensile strength and modulus increase was only reported in the literature for pure titanium at elevated temperature (CP-Ti50) [6,27– 29]."],["oa:W4393164178","Ti-6Al-4V","Stress (MPa)/Strain",1.422,null,null,null,"MPa","","","","compression test","",false,"out_of_range","table","1\t1.422/1.941\t2.843/2.606\t4.264/3.083\t4.18755"],["oa:W4393164178","Ti-6Al-4V","Stress (MPa)/Strain",1.421,null,null,null,"MPa","","","","compression test","",false,"out_of_range","table","2\t1.421/1.321\t2.843/1.720\t4.264/2.060\t2.74358"],["oa:W4393164178","Ti-6Al-4V","Stress (MPa)/Strain",1.423,null,null,null,"MPa","","","","compression test","",false,"out_of_range","table","3\t1.423/0.991\t2.845/1.357\t4.263/1.666\t2.38102"],["oa:W4393276693","Ti-3O-1Mo","increment values of tensile strength",640.0,null,null,null,"MPa","room temperature","","","tensile test","",false,"","results","Adding 3.0 at% oxygen increased the tensile strengths of Ti-(1.0, 2.0, 3.0)Mo alloys, and the increment values of tensile strength were 640, 423, and 286 MPa, respectively."],["oa:W4393276693","Ti-3O-2Mo","increment values of tensile strength",423.0,null,null,null,"MPa","room temperature","","","tensile test","",false,"","results","Adding 3.0 at% oxygen increased the tensile strengths of Ti-(1.0, 2.0, 3.0)Mo alloys, and the increment values of tensile strength were 640, 423, and 286 MPa, respectively."],["oa:W4393276693","Ti-3Mo-3O","increment values of tensile strength",286.0,null,null,null,"MPa","room temperature","","","tensile test","",false,"","results","Adding 3.0 at% oxygen increased the tensile strengths of Ti-(1.0, 2.0, 3.0)Mo alloys, and the increment values of tensile strength were 640, 423, and 286 MPa, respectively."],["oa:W4393276693","","0.2% proof strength",0.0,null,null,null,"","","","","","",false,"unit_missing","discussion","Variations of 0.2% proof strength and tensile strength were around several percent."],["oa:W4393276693","Ti-3O","yield stress",0.0,null,null,null,"","","","","","",false,"unit_missing","discussion","On the other hand, although the yield stress of Ti-(2.0, 3.0)Mo-3.0O alloys was not different from that of Ti-1.0Mo-3.0O alloy, their stress decreased immediately after yielding, accompanying local deformation leading to fracture."],["oa:W4393303947","SLM-fabricated Ti-6Al-4V with SiC nanoparticles","indentation yield strength",1240.0,null,null,null,"MPa","","as-built SLM","","spherical nanoindentation","",false,"","abstract",""],["oa:W4393303947","SLM-fabricated Ti-6Al-4V with SiC nanoparticles","indentation yield strength",1240.0,null,null,null,"MPa","","as-built SLM","","spherical nanoindentation","",false,"","methods",""],["oa:W4393303947","","maximal increase of yield strength",35.0,null,null,null,"MPa","","SLM-produced","","","",false,"out_of_range","discussion",""],["oa:W4393303947","Ti-48Al-2Cr-2Nb","indentation yield strength",2280.0,null,null,null,"MPa","","as-built SLM","","nanoindentation","",false,"out_of_range","conclusions",""],["oa:W4393303947","0.3 wt.% GO/Ti-4822","yield strength",93.0,null,null,null,"MPa","","","","","",true,"","results_discussion",""],["oa:W4393303947","","maximum stress",2048.0,1779.0,2317.0,null,"MPa","","","","CP simulation","",true,"out_of_range","results_discussion",""],["oa:W4393303947","optimized TMNC with quasi-continuous Ti5Si3 network","indentation yield strength",1.572,null,null,null,"","","","","","",false,"unit_missing","conclusions",""],["oa:W4393306350","Ti-6Al-4V","yield strength",1.6,null,null,null,"%","","","","","",true,"unit_mismatch","abstract",""],["oa:W4393306350","Ti-6Al-4V","yield strength",10.0,null,null,null,"%","","","","","",true,"unit_mismatch","abstract",""],["oa:W4393306350","Ti-6Al-4V","yield strength",2.0,null,null,null,"%","","as-built SLM","","","",false,"unit_mismatch","abstract",""],["oa:W4393306350","Ti-6Al-4V","yield strength",14.0,null,null,null,"%","","as-built SLM","","","",false,"unit_mismatch","abstract",""],["oa:W4393306350","Ti-6Al-4V","0.2% offset indentation yield strength",1612.0,1512.0,1712.0,100.0,"MPa","","","","nanoindentation","",false,"","abstract",""],["oa:W4393306350","Ti-6Al-4V","0.2% offset indentation yield strength",1429.0,1277.0,1581.0,152.0,"MPa","","","","nanoindentation","",false,"","abstract",""],["oa:W4394535064","Ti-6Al-4V","σy=0.2",940.0,null,null,null,"MPa","room temperature","","","","",false,"","methods",""],["oa:W4394535064","Ti-6Al-4V","σy=0.2",1231.0,null,null,null,"MPa","25 °C","","","","",false,"","methods",""],["oa:W4394535064","Ti-6Al-4V","σy=0.2",1078.0,null,null,null,"MPa","540 °C","","","","",false,"","methods",""],["oa:W4394719947","","compressive strength",50.0,null,null,0.9,"MPa","","as-built SLM","","","",false,"","abstract","The faster cooling rate in SLM results in the formation of fine β dendrites, leading to higher compressive strength (50 ± 0.9 MPa) and lower Young’s modulus (0.95 ± 0.05 GPa) compared to EBM parts (45 ± 1.1 MPa and 1.34 ± 0.04 GPa, respectively)."],["oa:W4394719947","","compressive strength",45.0,null,null,1.1,"MPa","","as-built EBM","","","",false,"out_of_range","abstract","The faster cooling rate in SLM results in the formation of fine β dendrites, leading to higher compressive strength (50 ± 0.9 MPa) and lower Young’s modulus (0.95 ± 0.05 GPa) compared to EBM parts (45 ± 1.1 MPa and 1.34 ± 0.04 GPa, respectively)."],["oa:W4394719947","Ti-24Nb-4Zr-8Sn","yield strength",275.0,null,null,null,"MPa","","","","","",false,"","abstract","However, the yield strength of Ti-24Nb-4Zr-8Sn (Ti2448) and pure titanium alloy (Commercially Pure Titanium, Grade 2) was around 275 MPa (40 ksi) and 800- 900 MPa (116-130 ksi), respectively."],["oa:W4394719947","CP-Ti Grade 2","yield strength",875.0,800.0,900.0,null,"MPa","","","","","",false,"","abstract","However, the yield strength of Ti-24Nb-4Zr-8Sn (Ti2448) and pure titanium alloy (Commercially Pure Titanium, Grade 2) was around 275 MPa (40 ksi) and 800- 900 MPa (116-130 ksi), respectively."],["oa:W4394719947","Ti-6Al-4V","yield strength",1000.0,900.0,1100.0,null,"MPa","","","","","",false,"","abstract","However, typical values for the yield strength of grade 5 titanium rang from approximately 900-1100 MPa."],["oa:W4394719947","Ti-6Al-2Sn-4Zr-6Mo","yield strength",800.0,800.0,800.0,null,"MPa","","","","","",false,"","abstract","The yield strength of Ti 6-2-4-2 alloy is usually around 800 MPa, which is the point at which the material begins to exhibit permanent plastic deformation."],["oa:W4394719947","","yield strength",990.0,null,null,null,"MPa","","","","","",false,"","abstract","The yield strength is around 990 MPa, the ultimate tensile strength (UTS) is around 900- 1010 MPa, the ductility El is 8%, and the reduction area is 20% [43]."],["oa:W4394719947","","yield strength",880.0,850.0,910.0,null,"MPa","","","","","",false,"","abstract","The yield strength is around 850-910 MPa, the UTS is around 1010-1150 MPa, the elastic modulus is 120 GPa, and the betatransus temperature (Tβ) is 1020°C [43]."],["oa:W4394719947","","yield strength",1000.0,800.0,1200.0,null,"MPa","","","","","",false,"","abstract","The yield strength is around 800-1200 MPa, the UTS is around 900- 1300 MPa, the elastic modulus is 86-115 GPa, and the beta transus temperature (Tβ) is 795°C [43, 46]."],["oa:W4394719947","","yield strength",900.0,null,null,null,"MPa","","","","","",false,"","abstract","The yield strength is around 900 MPa, the UTS is around 960 MPa, the elastic modulus is 110 GPa, and the beta transus temperature (Tβ) is 900°C [43]."],["oa:W4394737604","Timetal 64","0.2% yield stress",830.0,null,null,null,"MPa","room temperature","hot-rolled and annealed at 750°C","","tensile test","",false,"","methods",""],["oa:W4394748777","Ti-6Al-4V","strength",0.0,null,null,null,"","","annealed 735°C","","","",false,"unit_missing","conclusions","3) The strength was increased due to the fine α phase after annealing, while the grain size was coarsened after the HIP treatment, which results in higher ductility."],["oa:W4394790343","Ti","YS(MPa)",448.0,null,null,null,"MPa","","casting","","","",false,"","methods",""],["oa:W4394790343","Ti-6Al-4V","YS(MPa)",758.0,null,null,null,"MPa","","casting","","","",false,"","methods",""],["oa:W4394790343","Ti","YS(MPa)",842.0,null,null,null,"MPa","","VAR + hot swaging","","","",false,"","methods",""],["oa:W4394790343","Ti-6Al-4V","YS(MPa)",540.0,null,null,null,"MPa","","MA + HIPing","","","",false,"","methods",""],["oa:W4394852445","Ti-6Al-4V","Yield stres s, σy (MPa )",979.0,null,null,null,"MPa","","","","","",false,"","results_discussion",""],["oa:W4394852445","Ti-6Al-4V","yield stress",32.8,32.8,101.1,1.0,"%","","","","","",false,"unit_mismatch","results_discussion",""],["oa:W4394931720","Ti-6Al-4V","yield strength (YS)",828.0,null,null,null,"MPa","","CMTAM zone","","tensile test","",false,"","results_discussion","Uniaxial Tensile Behavior Through tensile testing of specimens from different zones, as shown in ’s stress–strain curve and , it can be observed that the ultimate tensile strength (UTS) of the CMTAM zone is 929 MPa, with a yield strength (YS) of 828 Mpa and a ductility level of 10.4%."],["oa:W4394931720","Ti-6Al-4V","yield strength (YS)",803.0,null,null,null,"MPa","","CMT-LMD hybrid zone","","tensile test","",false,"","results_discussion","The CMT-LMD hybrid zone exhibits an ultimate tensile strength of (UTS) 915 Mpa, a yield strength (YS) of 803 Mpa and a ductility level of 11.7%."],["oa:W4394931720","Ti-6Al-4V","yield strength (YS)",801.0,null,null,null,"MPa","","LMD zone","","tensile test","",false,"","results_discussion","The LMD zone shows an ultimate tensile strength (UTS) of 913 Mpa, a yield strength (YS) of 801 Mpa and a ductility level of 13.9%."],["oa:W4394931720","Ti-6Al-4V","yield strength",0.0,null,null,null,"","","hybrid-manufactured","","","",false,"unit_missing","results_discussion","In this study, the yield strength and elongation of the Ti-6Al-4V hybrid-manufactured sample mainly depend on the mechanical properties of the CMTAM."],["oa:W4394931720","LMD","YS",801.0,null,null,0.7,"Mpa","room temperature","","","tensile test","",false,"unit_mismatch","table","LMD\t801 ± 0.7\t913 ± 3.1\t13.9"],["oa:W4394931720","CMT-LMD","YS",803.0,null,null,2.1,"Mpa","room temperature","","","tensile test","",false,"unit_mismatch","table","CMT-LMD\t803 ± 2.1\t915 ± 2.6\t11.7"],["oa:W4394931720","CMT","YS",828.0,null,null,3.1,"Mpa","room temperature","","","tensile test","",false,"unit_mismatch","table","CMT\t828 ± 3.1\t929 ± 3.2\t10.4"],["oa:W4394934882","Ti-6Al-4V","yield strength",0.0,null,null,null,"","700 °C","","","tensile test","8 MPa s−1",false,"unit_missing","results",""],["oa:W4394952013","Ti-6Al-4V","stress",55.0,null,null,null,"MPa","400 °C","","","relaxation test","10-2 s-1",false,"","methods","At 400 °C, the coarse-grained microstructure exhibits a stress 55 MPa higher than the fine-grained microstructure, due to a more pronounced hardening."],["oa:W4394952013","Ti-6Al-4V","stress",10.0,null,null,null,"MPa","600 °C","","","relaxation test","10-2 s-1",false,"out_of_range","methods","However, at 600 °C, this gap falls to 10 MPa, and at 700 °C no difference in the stresses has been observed between the two microstructures at 0.02 strain level."],["oa:W4394952013","Ti-6Al-4V","elasticity limits k",400.0,null,null,null,"MPa","","","","experimental","",false,"","methods","800 008 400°℃ 400°C 500°℃ 700 500°℃ 700 550°C 550°C 600°C 600°C 600 600 650°C 650°C 700 °℃ 700°C 500 400 Stress [MPa] 400 300 300 200 200 100 100 0.005 0.01 0.015 0.02 500 1000 1500 2000 Strain[-] Time[5] a) Load curves -FG b)Relaxation curves-FG Figure 2: Strain-Stress (a) and relaxation (b) curves for the FG microstructure Table 2 presents the elastic properties of the two microstructures, the Young's moduli E and the elasticity limits k."],["oa:W4395666932","Ti600","residual stress",215.41,null,null,31.36,"MPa","","as-built SLM","","","",false,"","methods","Specifically, Ti600 exhibit the maximum residual stress, averaging 215.41 \u0004 31.36 MPa, followed by Ti800 with 157.03 \u0004 24.93 MPa, and Ti1000 with an average residual stress of 135.14 \u0004 25.22 MPa, respectively."],["oa:W4395666932","Ti800","residual stress",157.03,null,null,24.93,"MPa","","as-built SLM","","","",false,"","methods","Specifically, Ti600 exhibit the maximum residual stress, averaging 215.41 \u0004 31.36 MPa, followed by Ti800 with 157.03 \u0004 24.93 MPa, and Ti1000 with an average residual stress of 135.14 \u0004 25.22 MPa, respectively."],["oa:W4395666932","Ti1000","residual stress",135.14,null,null,25.22,"MPa","","as-built SLM","","","",false,"","methods","Specifically, Ti600 exhibit the maximum residual stress, averaging 215.41 \u0004 31.36 MPa, followed by Ti800 with 157.03 \u0004 24.93 MPa, and Ti1000 with an average residual stress of 135.14 \u0004 25.22 MPa, respectively."],["oa:W4395666932","Parent Ti","residual stress",44.99,null,null,27.19,"MPa","","as-built SLM","","","",false,"out_of_range","methods","In contrast, the parent material displayed the lowest residual stress of 44.99 \u0004 27.19 MPa, indicating a significant increase in the induced residual stress due to the cladding process of the Ti alloy."],["oa:W4396558989","Ti-6Al-4V","yield strength (YS)",1050.0,null,null,null,"MPa","room temperature","as-built EBM","","tensile test","10^-3 s^-1",false,"","results_discussion","The tensile engineering stress–strain curves in Fig. 4(a) and the mechanical properties in Table 3 show a slightly higher yield strength (YS) and ultimate tensile strength (UTS) in the Fig. 1 SEM micrographs of EBM and SLM Ti-6Al-4V samples Journal of Materials Engineering and Performance"],["oa:W4396558989","Ti-6Al-4V","yield strength (YS)",950.0,null,null,null,"MPa","room temperature","as-built SLM","","tensile test","10^-3 s^-1",false,"","results_discussion","The tensile engineering stress–strain curves in Fig. 4(a) and the mechanical properties in Table 3 show a slightly higher yield strength (YS) and ultimate tensile strength (UTS) in the Fig. 1 SEM micrographs of EBM and SLM Ti-6Al-4V samples Journal of Materials Engineering and Performance"],["oa:W4396558989","Ti-6Al-4V","yield strength",936.0,936.0,936.0,null,"MPa","room temperature","EBM + HIP","","tensile test","",false,"","results_discussion","EBM alloy (936 and 1004 MPa) compared to the SLM one (921 and 996 MPa)."],["oa:W4396558989","Ti-6Al-4V","yield strength",921.0,921.0,921.0,null,"MPa","room temperature","SLM + HIP","","tensile test","",false,"","results_discussion","EBM alloy (936 and 1004 MPa) compared to the SLM one (921 and 996 MPa)."],["oa:W4396558989","Ti-6Al-4V","yield strength",936.0,936.0,936.0,null,"MPa","room temperature","EBM + HIP","","tensile test","",false,"","conclusions","The EBM sample showed simultaneously 1% higher yield strength and 39% higher uniform elongation than the SLM alloy."],["oa:W4396558989","Ti-6Al-4V","yield strength",921.0,921.0,921.0,null,"MPa","room temperature","SLM + HIP","","tensile test","",false,"","conclusions","The EBM sample showed simultaneously 1% higher yield strength and 39% higher uniform elongation than the SLM alloy."],["oa:W4396707437","Ti-48Al-2Cr-2Nb","maximum value reaching approximately 670 MPa",670.0,670.0,670.0,null,"MPa","","","","","",false,"","results_discussion","As depicted in , the diagram of residual stress distribution at a laser power of 1400 W reveals that the primary concentration of residual stress occurs at the interface between the substrate and the deposited layer, with a maximum value reaching approximately 670 MPa."],["oa:W4396707437","Ti-48Al-2Cr-2Nb","material’s yield strength (400 MPa)",400.0,400.0,400.0,null,"MPa",
