Repository: akhtar07/tisci-explorer

# TiSci Explorer

A read-only, static explorer for **TiSci**, an autonomous research agent for titanium alloys. TiSci reads the
titanium-alloy literature, builds a knowledge graph and a table of measured values, proposes hypotheses where the
graph has gaps, and tests them with DFT (MACE / VASP) and the ICME-lite multiscale chain.

**Live site:** https://akhtar07.github.io/tisci-explorer/

The site has seven sections:

| Section | What it shows |
|---|---|
| Overview | Corpus → graph → facts → hypotheses → verdicts, with the snapshot's counts |
| Worked example | One full loop for W in α-Ti: graph path, hypothesis, novelty check, DFT test, verdict, follow-up, DAMASK |

File: data/facts/other.json (part 40 of 112)
1816.0,null,null,null,"MPa","","","martensitic α''","","",false,"unmapped_property","results","The strain hardening rate fluctuated around 1700 MPa and the peak value was 1816 MPa at a strain of 0.20."],["oa:W2802936142","","incertitude de mesure",15.0,null,null,null,"nm","","","","","",false,"unmapped_property","conclusions",""],["oa:W2802936142","","incertitude de mesure",20.0,null,null,null,"nm","","","","","",false,"unmapped_property","conclusions",""],["oa:W2802936142","Ti-α","kp",0.0,0.0,0.0,null,"g2.cm-4.s-1","700°C","non traité","","ATG (isotherme)","",false,"unmapped_property","conclusions",""],["oa:W2803532643","Ti-6Al-2Sn-4Zr-6Mo","plate growth velocity",0.32,null,null,null,"µmmin-1","850 °C","","","","",false,"unmapped_property","abstract",""],["oa:W2803532643","Ti-6Al-2Sn-4Zr-6Mo","plate growth velocity",0.32,null,null,0.002,"µmmin-1","850 °C","","","","",false,"unmapped_property","results",""],["oa:W2803532643","Ti-6Al-2Sn-4Zr-6Mo","interface concentration in the β",6.4,null,null,null,"at%","","","","atom probe tomography","",false,"unmapped_property","abstract",""],["oa:W2803564641","Gamma TiAl","y phase",0.85,0.8,0.95,null,"volumefraction","room temperature","","","","",false,"unmapped_property","conclusions",""],["oa:W2803564641","","aluminum content",44.0,null,null,null,"at%","","","","","",false,"unmapped_property","conclusions",""],["oa:W2803564641","Alloy A","p phase",2.0,null,null,null,"vol.%","","HIP'ed following casting","near lamellar","","",false,"unmapped_property","conclusions",""],["oa:W2803564641","Ti-42Al-10V","absorption energy",5.0,null,null,null,"J/cm","","forged (70%) + aged (1100 °C / 17 h / furnace cool)","","Charpy impact test","",false,"unmapped_property","conclusions",""],["oa:W2803564641","Gl","p phase volume fraction",9.5,null,null,null,"vol.%","","HIP'ed at 1200 °C","","","",false,"unmapped_property","conclusions",""],["oa:W2803564641","Gl","p phase volume fraction",6.6,null,null,null,"vol.%","","HIP'ed at 1250 °C","","","",false,"unmapped_property","conclusions",""],["oa:W2803564641","Gl","p phase volume fraction",3.8,null,null,null,"vol.%","","HIP'ed at 1300 °C","","","",false,"unmapped_property","conclusions",""],["oa:W2803564641","G2","edge-on lamellar structure",80.0,null,null,null,"pm","","aged at 950 °C for 6 h","lamellar","","",false,"unmapped_property","conclusions",""],["oa:W2803564641","G2","edge-on lamellar structure",80.0,null,null,null,"pm","","aged at 950 °C for 24 h","lamellar","","",false,"unmapped_property","conclusions",""],["oa:W2803564641","Gl","hardening rate",0.02,null,null,null,"HV/h","900 °C","aged 24 h","","","",false,"unmapped_property","conclusions",""],["oa:W2803564641","G2","hardening rate",0.02,null,null,null,"HV/h","900 °C","aged 24 h","","","",false,"unmapped_property","conclusions",""],["oa:W2803564641","G2","best microstructure for high temperature applications",0.0,null,null,null,"","","900 °C/24 h","","","",false,"unmapped_property","conclusions",""],["oa:W2803564641","","P phase volume fraction",9.5,9.5,9.5,null,"vol.%","","","","","",false,"unmapped_property","conclusions",""],["oa:W2803564641","","P phase volume fraction",3.8,3.8,3.8,null,"vol.%","","","","","",false,"unmapped_property","conclusions",""],["oa:W2803564641","G2","p phase volume fraction",10.0,10.0,10.0,null,"vol.%","","HIP at 1200 °C","lamellar","","",false,"unmapped_property","conclusions",""],["oa:W2803564641","G2","p phase volume fraction",10.0,10.0,10.0,null,"vol.%","","step-HIP process","lamellar","","",false,"unmapped_property","conclusions",""],["oa:W2803564641","","hot working temperature",1000.0,1000.0,1000.0,null,"°C","","","","","",false,"unmapped_property","conclusions",""],["oa:W2803564641","","hot working temperature",1300.0,1300.0,1300.0,null,"°C","","","","","",false,"unmapped_property","conclusions",""],["oa:W2803564641","","strain rate",0.01,0.01,0.01,null,"s-1","","","","","",false,"unmapped_property","conclusions",""],["oa:W2803564641","","strain rate",1.0,1.0,1.0,null,"s-1","","","","","",false,"unmapped_property","conclusions",""],["oa:W2803564641","","total strain",70.0,70.0,70.0,null,"%","","","","","",false,"unmapped_property","conclusions",""],["oa:W2803564641","","creep testing",276.0,276.0,276.0,null,"MPa","760 °C","","","","",false,"unmapped_property","conclusions",""],["oa:W2804150676","Ti-6Al-4V","melt-pool width",159.0,null,null,null,"µm","","as-built SLM","","FEA simulation","",true,"unmapped_property","methods","Figure 3 shows a comparison of average experimental melt-pool width (186 μm) and depth (169 μm) against model-predicted melt-pool width (159 μm) and depth (164 μm)."],["oa:W2804150676","Ti-6Al-4V","melt-pool depth",164.0,null,null,null,"µm","","as-built SLM","","FEA simulation","",true,"unmapped_property","methods","Figure 3 shows a comparison of average experimental melt-pool width (186 μm) and depth (169 μm) against model-predicted melt-pool width (159 μm) and depth (164 μm)."],["oa:W2804150676","Ti-6Al-4V","melt-pool width",186.0,null,null,null,"µm","","as-built SLM","","experimental","",false,"unmapped_property","methods","Experimental melt-pool had an average width of 186 μm and an average depth of 169 μm."],["oa:W2804150676","Ti-6Al-4V","melt-pool depth",169.0,null,null,null,"µm","","as-built SLM","","experimental","",false,"unmapped_property","methods","Experimental melt-pool had an average width of 186 μm and an average depth of 169 μm."],["oa:W2804150676","Ti-6Al-4V","melt-pool width",159.0,null,null,null,"µm","","as-built SLM","","FEA prediction","",true,"unmapped_property","methods","The FEA model predicted a melt-pool width of 159 μm."],["oa:W2804150676","Ti-6Al-4V","melt-pool width",186.0,null,null,null,"µm","","as-built SLM","","experiment","",false,"unmapped_property","methods","The predicted melt-pool width is 14.5% less than the average experimentally measured melt-pool width of 186 μm."],["oa:W2804150676","Ti-6Al-4V","melt-pool depth",164.0,null,null,null,"µm","","as-built SLM","","FEA prediction","",true,"unmapped_property","methods","It can be seen from Fig. 4b that the FEA model predicted a melt-pool depth of 164 μm."],["oa:W2804150676","Ti-6Al-4V","melt-pool depth",169.0,null,null,null,"µm","","as-built SLM","","experiment","",false,"unmapped_property","methods","The predicted melt-pool depth is 3% less than the average experimentally measured depth of 169 μm."],["oa:W2804250896","","Archard’s wear constant",0.1,null,null,null,"","","","","","",false,"unmapped_property","abstract","Besides, an order of magnitude lower Archard’s wear constant and a 41% decreased shear stress by for HA-CNT-CeO2-Ag coating depicted the effect of higher hardness and modulus of a material to control its wear phenomenon."],["oa:W2804250896","","shear stress",41.0,null,null,null,"%","","","","","",false,"unmapped_property","abstract","Besides, an order of magnitude lower Archard’s wear constant and a 41% decreased shear stress by for HA-CNT-CeO2-Ag coating depicted the effect of higher hardness and modulus of a material to control its wear phenomenon."],["oa:W2804250896","","diameter",6.0,null,null,null,"mm","","","","","",false,"unmapped_property","methods","For a typical experiment, a 6 mm diameter stainless steel ball was rotated on the samples (in a circular wear track)."],["oa:W2804250896","","size",5.0,2.0,5.0,null,"mm","","","","","",false,"unmapped_property","methods","Rectangular shaped samples of 5 mm × 5 mm × 2 mm are clamped on sample stage."],["oa:W2804250896","","protein concentration",2.0,null,null,null,"mg/mL","37 °C","","","","",false,"unmapped_property","methods","Samples (n = 3) in a 24-well plate were introduced with protein concentration (of 2 mg/mL) and incubated at 37 °C for 24 h."],["oa:W2804250896","HA","wear volume",0.062,0.055,0.069,0.007,"mm3","","","","","",false,"unmapped_property","results","The wear volume of 0.062 ± 0.007 mm3 was obtained in HA (a), which decreased to 0.023 ± 0.005 mm3 in HA-4C (by 3 times, b)."],["oa:W2804250896","HA-4C","wear volume",0.023,0.018,0.028,0.005,"mm3","","","","","",false,"unmapped_property","results","The wear volume of 0.062 ± 0.007 mm3 was obtained in HA (a), which decreased to 0.023 ± 0.005 mm3 in HA-4C (by 3 times, b)."],["oa:W2804250896","HA-4C-5Ce","wear volume",0.003,0.002,0.004,0.001,"mm3","","","","","",false,"unmapped_property","results","Further a remarkable reduction of 20 times was found to be in HA-4C-5Ce sample (wear volume, 0.003 ± 0.001 mm3, c) with the least volume of 0.002 ± 0.001 mm3 obtained in HA-4C-5Ce-5Ag coating, d, which is 30 times lesser than that of HA."],["oa:W2804250896","HA-4C-5Ce-5Ag","wear volume",0.002,0.001,0.003,0.001,"mm3","","","","","",false,"unmapped_property","results","Further a remarkable reduction of 20 times was found to be in HA-4C-5Ce sample (wear volume, 0.003 ± 0.001 mm3, c) with the least volume of 0.002 ± 0.001 mm3 obtained in HA-4C-5Ce-5Ag coating, d, which is 30 times lesser than that of HA."],["oa:W2804250896","HA-4C-5Ce","wear constant",1.3,1.3,1.3,null,"10-3","","","","Archard equation","",false,"unmapped_property","results","The extremely low values of wear constant, of 1.3 × 10−3 and 1.2 × 10−5, was computed for HA-4C-5Ce and HA-4C-5Ce-5Ag, respectively, owing to enhanced hardness (due to effect of synergistic addition of CNT, CeO2 and Ag), which thereupon resulted in the least wear rate (wear resistance increased by 18 and 26 times by HA-4C-5Ce and HA-4C-5Ce-5Ag, respectively)."],["oa:W2804250896","HA-4C-5Ce-5Ag","wear constant",1.2,1.2,1.2,null,"10-5","","","","Archard equation","",false,"unmapped_property","results","The extremely low values of wear constant, of 1.3 × 10−3 and 1.2 × 10−5, was computed for HA-4C-5Ce and HA-4C-5Ce-5Ag, respectively, owing to enhanced hardness (due to effect of synergistic addition of CNT, CeO2 and Ag), which thereupon resulted in the least wear rate (wear resistance increased by 18 and 26 times by HA-4C-5Ce and HA-4C-5Ce-5Ag, respectively)."],["oa:W2804250896","TiAl6V4","coating thickness",100.0,100.0,130.0,null,"µm","","","","","",false,"unmapped_property","conclusions","The HA-based coatings were plasma-sprayed on TiAl6V4, and the obtained coating thickness was 100–130 µm."],["oa:W2805382129","Ti-6Al-4V","thickness",66.7,null,null,1.8,"µm","","","","","",false,"unmapped_property","methods","The thickness of the deposited coating was uniform and observed to be 66.7 ± 1.8 µm."],["oa:W2805382129","Ti-6Al-4V","crystallinity",55.6,null,null,null,"%","","as-deposited","","","",false,"unmapped_property","methods","In quantitative terms, the crystallinity under the deposited condition was 55.6%, whereas that after heat treatment was 75.6%."],["oa:W2805382129","Ti-6Al-4V","crystallinity",75.6,null,null,null,"%","","heat-treated","","","",false,"unmapped_property","methods","In quantitative terms, the crystallinity under the deposited condition was 55.6%, whereas that after heat treatment was 75.6%."],["oa:W2805382129","Ti-6Al-4V","adhesion strength",30.0,null,null,2.0,"MPa","","heat treated","","","",false,"unmapped_property","conclusions","The composite had a HV100 hardness of 874 ± 26 and adhesion strength of 30.0 ± 2.0 MPa after the heat treatment."],["oa:W2805382129","Ti-6Al-4V","crystallinity",55.6,null,null,null,"%","","as-deposited","","","",false,"unmapped_property","conclusions","Without heat treatment, 55.6% crystallinity was observed in the as-deposited specimen, whereas 75.6% crystallinity was observed after the heat treatment."],["oa:W2805382129","Ti-6Al-4V","crystallinity",75.6,null,null,null,"%","","heat treated","","","",false,"unmapped_property","conclusions","Without heat treatment, 55.6% crystallinity was observed in the as-deposited specimen, whereas 75.6% crystallinity was observed after the heat treatment."],["oa:W2806005608","Ti-5Al-2Sn-2Zr-4Mo-4Cr","surface residual stresses",647.0,null,null,null,"MPa","","","","","",false,"unmapped_property","results","Surface residual stresses of 5 J and 7 J peened samples are about 647 MPa and 750 MPa, respectively."],["oa:W2806005608","Ti-5Al-2Sn-2Zr-4Mo-4Cr","surface residual stresses",750.0,null,null,null,"MPa","","","","","",false,"unmapped_property","results","Surface residual stresses of 5 J and 7 J peened samples are about 647 MPa and 750 MPa, respectively."],["oa:W2806005608","Ti-5Al-2Sn-2Zr-4Mo-4Cr","length values of the worn scars",439.0,null,null,null,"µm","","","","","",false,"unmapped_property","results","When wear cycles totaled 500, length values of the worn scars of untreated, 5 J treated and 7 J treated samples reached 439, 406, 368 μm, respectively."],["oa:W2806005608","Ti-5Al-2Sn-2Zr-4Mo-4Cr","length values of the worn scars",406.0,null,null,null,"µm","","","","","",false,"unmapped_property","results","When wear cycles totaled 500, length values of the worn scars of untreated, 5 J treated and 7 J treated samples reached 439, 406, 368 μm, respectively."],["oa:W2806005608","Ti-5Al-2Sn-2Zr-4Mo-4Cr","length values of the worn scars",368.0,null,null,null,"µm","","","","","",false,"unmapped_property","results","When wear cycles totaled 500, length values of the worn scars of untreated, 5 J treated and 7 J treated samples reached 439, 406, 368 μm, respectively."],["oa:W2806005608","Ti-5Al-2Sn-2Zr-4Mo-4Cr","length values of the worn scars",768.0,null,null,null,"µm","","","","","",false,"unmapped_property","results","When the number of cycles increased to 3000, length values of the untreated, 5 J treated and 7 J treated samples measured about 768, 685, and 598 μm."],["oa:W2806005608","Ti-5Al-2Sn-2Zr-4Mo-4Cr","length values of the worn scars",685.0,null,null,null,"µm","","","","","",false,"unmapped_property","results","When the number of cycles increased to 3000, length values of the untreated, 5 J treated and 7 J treated samples measured about 768, 685, and 598 μm."],["oa:W2806005608","Ti-5Al-2Sn-2Zr-4Mo-4Cr","length values of the worn scars",598.0,null,null,null,"µm","","","","","",false,"unmapped_property","results","When the number of cycles increased to 3000, length values of the untreated, 5 J treated and 7 J treated samples measured about 768, 685, and 598 μm."],["oa:W2806005608","Ti-5Al-2Sn-2Zr-4Mo-4Cr","maximum wear depth",4.54,null,null,null,"µm","","","","","",false,"unmapped_property","results","After 500 cycles of impact-sliding fretting wear, maximum wear depth of untreated, 5 J and 7 J treated test samples totaled about 4.54, 6.22, and 7.53 μm, respectively."],["oa:W2806005608","Ti-5Al-2Sn-2Zr-4Mo-4Cr","maximum wear depth",6.22,null,null,null,"µm","","","","","",false,"unmapped_property","results","After 500 cycles of impact-sliding fretting wear, maximum wear depth of untreated, 5 J and 7 J treated test samples totaled about 4.54, 6.22, and 7.53 μm, respectively."],["oa:W2806005608","Ti-5Al-2Sn-2Zr-4Mo-4Cr","maximum wear depth",7.53,null,null,null,"µm","","","","","",false,"unmapped_property","results","After 500 cycles of impact-sliding fretting wear, maximum wear depth of untreated, 5 J and 7 J treated test samples totaled about 4.54, 6.22, and 7.53 μm, respectively."],["oa:W2806005608","Ti-5Al-2Sn-2Zr-4Mo-4Cr","maximum wear depth",11.25,null,null,null,"µm","","","","","",false,"unmapped_property","results","When wear cycles of the samples amounted to 3000, all values reached about 11.25, 14.15, and 18.46 μm, respectively."],["oa:W2806005608","Ti-5Al-2Sn-2Zr-4Mo-4Cr","maximum wear depth",14.15,null,null,null,"µm","","","","","",false,"unmapped_property","results","When wear cycles of the samples amounted to 3000, all values reached about 11.25, 14.15, and 18.46 μm, respectively."],["oa:W2806005608","Ti-5Al-2Sn-2Zr-4Mo-4Cr","maximum wear depth",18.46,null,null,null,"µm","","","","","",false,"unmapped_property","results","When wear cycles of the samples amounted to 3000, all values reached about 11.25, 14.15, and 18.46 μm, respectively."],["oa:W2807207263","Ti-M","Icorr",0.041,null,null,null,"µA/cm2","","","","","",false,"unmapped_property","results","In the SBP solution, the values of the corrosion rate (Icorr) for Ti-M, Ti2448-M, Ti2448-A1 and Ti2448-A2 were 0.041, 0.102, 0.003 and 0.004 μA/cm2, respectively."],["oa:W2807207263","Ti2448-M","Icorr",0.102,null,null,null,"µA/cm2","","","","","",false,"unmapped_property","results","In the SBP solution, the values of the corrosion rate (Icorr) for Ti-M, Ti2448-M, Ti2448-A1 and Ti2448-A2 were 0.041, 0.102, 0.003 and 0.004 μA/cm2, respectively."],["oa:W2807207263","Ti2448-A1","Icorr",0.003,null,null,null,"µA/cm2","","","","","",false,"unmapped_property","results","In the SBP solution, the values of the corrosion rate (Icorr) for Ti-M, Ti2448-M, Ti2448-A1 and Ti2448-A2 were 0.041, 0.102, 0.003 and 0.004 μA/cm2, respectively."],["oa:W2807207263","Ti2448-A2","Icorr",0.004,null,null,null,"µA/cm2","","","","","",false,"unmapped_property","results","In the SBP solution, the values of the corrosion rate (Icorr) for Ti-M, Ti2448-M, Ti2448-A1 and Ti2448-A2 were 0.041, 0.102, 0.003 and 0.004 μA/cm2, respectively."],["oa:W2807207263","Ti2448-A1","pore sizes",20.0,10.0,30.0,null,"nm","","anodized","","","",false,"unmapped_property","results","The pore sizes of Ti2448-A1 located mostly on 10–30 nm (over 10% occurrence rate in Fig. S1(a)); however, the pore sizes of Ti2448-A2 treated with a larger anodic current for a longer time, located mostly on 20–40 nm (over 10% occurrence rate in Fig. S1(b))."],["oa:W2807207263","Ti2448-A2","pore sizes",30.0,20.0,40.0,null,"nm","","anodized","","","",false,"unmapped_property","results","The pore sizes of Ti2448-A1 located mostly on 10–30 nm (over 10% occurrence rate in Fig. S1(a)); however, the pore sizes of Ti2448-A2 treated with a larger anodic current for a longer time, located mostly on 20–40 nm (over 10% occurrence rate in Fig. S1(b))."],["oa:W2807207263","Ti2448-A1","pore sizes",25.0,1.0,50.0,null,"nm","","anodized","","","",false,"unmapped_property","results","The pore sizes of the porous oxide layer on the Ti2448-A1 and Ti2448-A2 mainly ranged from a few nm to approximately 50 nm."],["oa:W2807207263","Ti2448-A2","pore sizes",30.0,1.0,50.0,null,"nm","","anodized","","","",false,"unmapped_property","results","The pore sizes of the porous oxide layer on the Ti2448-A1 and Ti2448-A2 mainly ranged from a few nm to approximately 50 nm."],["oa:W2807207263","","pore sizes",50.0,null,null,null,"nm","","","","","",false,"unmapped_property","discussion","The pore sizes in the oxide layer ranged from a few nm to approximately 50 nm (Figs 1(c) and (d) and S1)."],["oa:W2807207263","","mesotube diameter",15.0,null,null,null,"nm","","","","","",false,"unmapped_property","discussion","Macak et al. and Park et al. reported that a mesotube diameter of 15–30 nm is optimal for integrin clustering and the formation of focal adhesion complex25,61."],["oa:W2807207263","","mesotube diameter",30.0,null,null,null,"nm","","","","","",false,"unmapped_property","discussion","Macak et al. and Park et al. reported that a mesotube diameter of 15–30 nm is optimal for integrin clustering and the formation of focal adhesion complex25,61."],["oa:W2807207263","","nanotubes with a diameter",100.0,null,null,null,"nm","","","","","",false,"unmapped_property","discussion","Moreover, they also found that nanotubes with a diameter of 100 nm are unable to support the formation of focal adhesion complex, which ultimately leads to a significant increase in cell apoptosis."],["oa:W2807207263","","mesotubes with a diameter",15.0,null,null,null,"nm","","","","","",false,"unmapped_property","discussion","The ECM anchoring made possible by mesotubes with a diameter of 15 nm appears to be crucial to advancing cell migration62."],["oa:W2807207263","Ti2448-A1","surface mesoscale pore sizes",50.0,null,null,null,"nm","","","","","",false,"unmapped_property","discussion","In this study, the surface mesoscale pore sizes of Ti2448-A1 and Ti2448-A2 ranged from a few nm to approximately 50 nm, which fall within the region suitable for cell adhesion and ECM production as well as for cell migration and proliferation."],["oa:W2807207263","Ti2448-A2","surface mesoscale pore sizes",50.0,null,null,null,"nm","","","","","",false,"unmapped_property","discussion","In this study, the surface mesoscale pore sizes of Ti2448-A1 and Ti2448-A2 ranged from a few nm to approximately 50 nm, which fall within the region suitable for cell adhesion and ECM production as well as for cell migration and proliferation."],["oa:W2807207263","","pore sizes",50.0,null,null,null,"nm","","","","","",false,"unmapped_property","conclusions","Moreover, the mesoporous outer section of the hybrid oxide layer improves the surface wettability and have a range of pore sizes (from a few nm to approximately 50 nm) covering the scale of various types of proteins in the human body."],["oa:W2807737883","Ti-6Al-2Sn-4Zr-2Mo","CRSS",50.0,null,null,null,"%","room temperature","a/β processed polycrystalline","","microtensile","",false,"unmapped_property","discussion",""],["oa:W2807737883","single colony alpha/beta Titanium Alloys","gage length",300.0,null,null,null,"pm","","","","microsample mechanical testing","",false,"unmapped_property","conclusions",""],["oa:W2807737883","single colony alpha/beta Titanium Alloys","overall length",3.0,null,null,null,"mm","","","","microsample mechanical testing","",false,"unmapped_property","conclusions",""],["oa:W2807737883","Ti-5Al-2.5Sn","anisotropy",1.0,null,null,null,"dimensionless","","","","compression test","",false,"unmapped_property","conclusions",""],["oa:W2807737883","single colony alpha/beta Titanium Alloys","increase",50.0,null,null,null,"%","","","","microtensile test","",false,"unmapped_property","conclusions",""],["oa:W2807737883","single colony alpha/beta Titanium Alloys","determined from",329.0,null,null,null,"dimensionless","","","","","",false,"unmapped_property","conclusions",""],["oa:W2807737883","single colony alpha/beta Titanium Alloys","misorientation",0.7,null,null,null,"°","","","","","",false,"unmapped_property","conclusions",""],["oa:W2807737883","single colony alpha/beta Titanium Alloys","misorientation",11.1,null,null,null,"°","","","","","",false,"unmapped_property","conclusions",""],["oa:W2807737883","single colony alpha/beta Titanium Alloys","misorientation",5.96,null,null,null,"°","","","","slip transmission model","",true,"unmapped_property","conclusions",""],["oa:W2807812888","γ-TiAl","depth",54.0,null,null,null,"Å","","","","","",false,"unmapped_property","methods","The maximum residual tensile stress in the X, Y, Z directions is 443.75 MPa, 447.25 MPa, 489.875 MPa, respectively, and the corresponding depths are 54 Å, 28 Å, 40 Å."],["oa:W2807812888","γ-TiAl","depth",28.0,null,null,null,"Å","","","","","",false,"unmapped_property","methods","The maximum residual tensile stress in the X, Y, Z directions is 443.75 MPa, 447.25 MPa, 489.875 MPa, respectively, and the corresponding depths are 54 Å, 28 Å, 40 Å."],["oa:W2807812888","γ-TiAl","depth",40.0,null,null,null,"Å","","","","","",false,"unmapped_property","methods","The maximum residual tensile stress in the X, Y, Z directions is 443.75 MPa, 447.25 MPa, 489.875 MPa, respectively, and the corresponding depths are 54 Å, 28 Å, 40 Å."],["oa:W2807970422","Ti-13V-11Cr-3Al","tensão crítica para a transformação martensítica",400.0,null,null,null,"MPa","","","","","",false,"unmapped_property","abstract",""],["oa:W2807970422","Ti-13V-11Cr-3Al","vida em fadiga",1400000.0,400000.0,2400000.0,null,"ciclos","","flash treatment","","","",false,"unmapped_property","abstract",""],["oa:W2807970422","Ti-13V-11Cr-3Al","vida em fadiga experimental",20000.0,null,null,null,"ciclos","","annealed","","","",false,"unmapped_property","abstract",""],["oa:W2807970422","Ti-13V-11Cr-3Al","vida em fadiga",40000.0,null,null,null,"ciclos","","flash treatment","","","",false,"unmapped_property","abstract",""],["oa:W2807970422","Ti-13V-11Cr-3Al","desvio padrão",0.464,null,null,null,"","","Flash","","","",false,"unmapped_property","abstract",""],["oa:W2807970422","Ti-13V-11Cr-3Al","Figura 25",0.0,null,null,null,"","","","","","",false,"unmapped_property","abstract",""],["oa:W2807970422","Ti-13V-11Cr-3Al","vida em fadiga",57600.0,null,null,null,"ciclos","","","","","",false,"unmapped_property","abstract",""],["oa:W2807970422","Ti-13V-11Cr-3Al","deformação",371.0,null,null,null,"MPa","","","","","",false,"unmapped_property","abstract",""],["oa:W2808779919","Ti-6Al-4V","Measured density (cm3)",4.3797,null,null,null,"cm3","","","","","",false,"unmapped_property","table","Ti–6Al–4V–15TiN\t4.379732\t4.553\t96.2\t3.8\t1000"],["oa:W2808779919","Ti-6Al-4V","Measured density (cm3)",4.3937,null,null,null,"cm3","","","","","",false,"unmapped_property","table","Ti–6Al–4V–5TiN\t4.393734\t4.47\t98.3\t1.7\t1000"],["oa:W2808779919","Ti-6Al-4V","Measured density (cm3)",4.3696,null,null,null,"cm3","","","","","",false,"unmapped_property","table","Ti–6Al–4V Alloy\t4.369587\t4.43\t98.6\t1.4\t1000"],["oa:W2808779919","Ti-6Al-4V","Measured density (cm3)",4.3801,null,null,null,"cm3","","","","","",false,"unmapped_property","table","Ti–6Al–4V–10TiN\t4.380074\t4.511\t97.1\t2.9\t1000"],["oa:W2809231163","","thickness of the coating",100.0,null,null,null,"µm","","","","","",false,"unmapped_property","results_discussion","The thickness of the coating was 100 μm at the failure of specimen 1 (414 cycles), while it was 50 μm at the failure of specimen 2 (13,814 cycles)."],["oa:W2809231163","","thickness of the coating",50.0,null,null,null,"µm","","","","","",false,"unmapped_property","results_discussion","The thickness of the coating was 100 μm at the failure of specimen 1 (414 cycles), while it was 50 μm at the failure of specimen 2 (13,814 cycles)."],["oa:W2809628202","Ti","density",85.0,null,null,null,"%","","","","","",false,"unmapped_property","conclusions","The addition of finer particles decreases green part density, but the higher driving force for sintering compensates for this, allowing the parts to achieve fairly high density levels, around 85%."],["oa:W2810450505","Ti-5Al-5Mo-5V-3Cr","root mean square errors",49.0,null,null,null,"MPa","","","","DSC","",false,"unmapped_property","results",""],["oa:W2810450505","Ti-5Al-5Mo-5V-3Cr","mean level",13.5,null,null,null,"MPa","","","","IDSC","",false,"unmapped_property","results",""],["oa:W2810450505","","standard deviation",10.0,null,null,null,"MPa","","","","","",false,"unmapped_property","results",""],["oa:W2810450505","Ti-5Al-5Mo-5V-3Cr","20 % increase of the stress uncertainty",20.0,null,null,null,"%","","","","","",false,"unmapped_property","results",""],["oa:W2810450505","Ti-5Al-5Mo-5V-3Cr","root mean square errors",45.0,null,null,null,"MPa","","","","DSC","",false,"unmapped_property","results",""],["oa:W2810450505","Ti-5Al-5Mo-5V-3Cr","standard DIC stress uncertainty",30.0,null,null,null,"MPa","","","","","",false,"unmapped_property","results",""],["oa:W2810450505","","standard applied stress uncertainty",16.0,null,null,null,"MPa","","","","","",false,"unmapped_property","results",""],["oa:W2810450505","Ti-5Al-5Mo-5V-3Cr","deviation",27.0,null,null,null,"%","","","","","",false,"unmapped_property","results",""],["oa:W2810450505","Ti-5Al-5Mo-5V-3Cr","standard resolution",13.0,null,null,null,"MPa","","","","DSC","",false,"unmapped_property","results",""],["oa:W2810450505","Ti-5Al-5Mo-5V-3Cr","standard resolution",12.0,null,null,null,"MPa","","","","integrated DSC","",false,"unmapped_property","results",""],["oa:W2810450505","","standard resolution",3.0,null,null,null,"MPa","","","","","",false,"unmapped_property","results",""],["oa:W2810450505","","root mean square error",41.0,null,null,null,"MPa","","","","","",false,"unmapped_property","results",""],["oa:W2810450505","","root mean square error",37.0,null,null,null,"MPa","","","","","",false,"unmapped_property","results",""],["oa:W2810450505","Ti-5Al-5Mo-5V-3Cr","mean level",15.0,null,null,null,"MPa","","","","DSC","",false,"unmapped_property","results",""],["oa:W2810603094","Ti-6Al-4V","D-value",36.1,null,null,null,"GPa","","quenched at 900°C","martensitic α'","","",false,"unmapped_property","results_discussion","Phase KV KR K GV GR G E ν G/K AG α'(850ºC/1h+WQ) 107.8 107.8 107.8 43.3 42.2 42.8 113.3 0.325 0.397 1.3% α'(900ºC/1h+WQ) 106.5 106.5 106.5 44.0 43.0 43.5 114.9 0.320 0.408 1.1% α'(950ºC/1h+WQ) 110.2 110.2 110.2 46.1 45.4 45.8 120.6 0.318 0.415 0.8% The D-value between the Z-axis and the X-axis and Y-axis directions at 900ºC and 950ºC was 36.1GPa (Fig. 3 (b1~b2)) and 29.2GPa (Fig. 3 (c1~c2)), respectively."],["oa:W2810603094","Ti-6Al-4V","|D-value|",2.1,null,null,null,"GPa","","950°C/1h+WQ","","","",false,"unmapped_property","results_discussion","Heat treatment process Tensile elastic modulus (Gpa) Compressive elastic modulus (Gpa) |D-value| (Gpa) 850ºC/1h+WQ 13.46 17.42 3.96 900ºC/1h+WQ 17.30 14.16 3.14 950ºC/1h+WQ 18.80 16.70 2.10"],["oa:W2810603094","Ti-6Al-4V","AG",0.8,null,null,null,"%","","quenched at 950°C","martensitic α'","","",false,"unmapped_property","results_discussion","Phase KV KR K GV GR G E ν G/K AG α'(850ºC/1h+WQ) 107.8 107.8 107.8 43.3 42.2 42.8 113.3 0.325 0.397 1.3% α'(900ºC/1h+WQ) 106.5 106.5 106.5 44.0 43.0 43.5 114.9 0.320 0.408 1.1% α'(950ºC/1h+WQ) 110.2 110.2 110.2 46.1 45.4 45.8 120.6 0.318 0.415 0.8% The D-value between the Z-axis and the X-axis and Y-axis directions at 900ºC and 950ºC was 36.1GPa (Fig. 3 (b1~b2)) and 29.2GPa (Fig. 3 (c1~c2)), respectively."],["oa:W2810603094","Ti-6Al-4V","D-value",3.96,null,null,null,"GPa","","treated at 850°C","","","",false,"unmapped_property","results_discussion","As shown in Tab. 5, after treating at 850ºC, the D-value between the tensile elastic modulus and the compressive elastic modulus of the Ti-6Al-4V was the maximum value, 3.96GPa."],["oa:W2810603094","Ti-6Al-4V","AG",1.3,null,null,null,"%","","quenched at 850°C","martensitic α'","","",false,"unmapped_property","results_discussion","With increasing the heat treatment temperature, the AG value decreased from 1.3% to 0.8%."],["oa:W2810603094","Ti-6Al-4V","|D-value|",3.14,null,null,null,"GPa","","900°C/1h+WQ","","","",false,"unmapped_property","results_discussion","Heat treatment process Tensile elastic modulus (Gpa) Compressive elastic modulus (Gpa) |D-value| (Gpa) 850ºC/1h+WQ 13.46 17.42 3.96 900ºC/1h+WQ 17.30 14.16 3.14 950ºC/1h+WQ 18.80 16.70 2.10"],["oa:W2810603094","Ti-6Al-4V","|D-value|",3.96,null,null,null,"GPa","","850°C/1h+WQ","","","",false,"unmapped_property","results_discussion","Heat treatment process Tensile elastic modulus (Gpa) Compressive elastic modulus (Gpa) |D-value| (Gpa) 850ºC/1h+WQ 13.46 17.42 3.96 900ºC/1h+WQ 17.30 14.16 3.14 950ºC/1h+WQ 18.80 16.70 2.10"],["oa:W2810603094","Ti-6Al-4V","D-value",29.2,null,null,null,"GPa","","quenched at 950°C","martensitic α'","","",false,"unmapped_property","results_discussion","Phase KV KR K GV GR G E ν G/K AG α'(850ºC/1h+WQ) 107.8 107.8 107.8 43.3 42.2 42.8 113.3 0.325 0.397 1.3% α'(900ºC/1h+WQ) 106.5 106.5 106.5 44.0 43.0 43.5 114.9 0.320 0.408 1.1% α'(950ºC/1h+WQ) 110.2 110.2 110.2 46.1 45.4 45.8 120.6 0.318 0.415 0.8% The D-value between the Z-axis and the X-axis and Y-axis directions at 900ºC and 950ºC was 36.1GPa (Fig. 3 (b1~b2)) and 29.2GPa (Fig. 3 (c1~c2)), respectively."],["oa:W2810603094","Ti-6Al-4V","AG",1.1,null,null,null,"%","","quenched at 900°C","martensitic α'","","",false,"unmapped_property","results_discussion","Phase KV KR K GV GR G E ν G/K AG α'(850ºC/1h+WQ) 107.8 107.8 107.8 43.3 42.2 42.8 113.3 0.325 0.397 1.3% α'(900ºC/1h+WQ) 106.5 106.5 106.5 44.0 43.0 43.5 114.9 0.320 0.408 1.1% α'(950ºC/1h+WQ) 110.2 110.2 110.2 46.1 45.4 45.8 120.6 0.318 0.415 0.8% The D-value between the Z-axis and the X-axis and Y-axis directions at 900ºC and 950ºC was 36.1GPa (Fig. 3 (b1~b2)) and 29.2GPa (Fig. 3 (c1~c2)), respectively."],["oa:W2810603094","Ti-6Al-4V","D-value",39.5,null,null,null,"GPa","","quenched at 850°C","martensitic α'","","",false,"unmapped_property","results_discussion","The elastic modulus of α' phase after quenching at 850ºC in the Z-axis direction was 146.5GPa, the value was 107GPa in the X-axis and Y-axis direction, and the difference value (D-value) was 39.5GPa (Fig. 3 (a1~a2))."],["oa:W2810603094","Ti-6Al-4V","D-value",2.1,null,null,null,"GPa","","treated at 950°C","","","",false,"unmapped_property","results_discussion","With the solid solution and quenching temperature increasing, the D-values were reduced from 3.96GPa to 2.10 GPa."],["oa:W2810693692","Ti-6Al-4V","depth",6.7,null,null,null,"µm","","as-built SLM","","","",false,"unmapped_property","results_discussion",""],["oa:W2810693692","Ti-6Al-4V","strain at initial yield",1.1,1.1,1.1,null,"%","room temperature","as-built SLM","","tensile test","",false,"unmapped_property","results_discussion",""],["oa:W2810693692","Ti-6Al-4V","strain at initial yield",1.1,1.1,1.1,null,"%","room temperature","as-built SLM","","tensile test","",false,"unmapped_property","results_discussion",""],["oa:W2810693692","Ti-6Al-4V","strain at initial yield",1.05,1.0,1.1,null,"%","room temperature","as-built SLM","","tensile test","",false,"unmapped_property","results_discussion",""],["oa:W2810693692","Ti-6Al-4V","Success rate",47.28,null,null,null,"%","","","","","",false,"unmapped_property","methods",""],["oa:W2810693692","Ti-6Al-4V","Success rate",20.16,null,null,null,"%","","","","","",false,"unmapped_property","methods",""],["oa:W2810693692","Ti-6Al-4V","Young’s moduli",1.1,null,null,null,"%","","","","","",false,"unmapped_property","conclusions",""],["oa:W2810693692","Ti-6Al-4V","strain at initial yield",1.1,1.1,1.1,null,"%","room temperature","as-built SLM","","tensile test","",false,"unmapped_property","results_discussion",""],["oa:W2810693692","Ti-6Al-4V","strain at initial yield",1.0,0.9,1.1,null,"%","room temperature","as-built SLM","","tensile test","",false,"unmapped_property","results_discussion",""],["oa:W2810693692","Ti-6Al-4V","strain rate",0.5,0.5,0.5,null,"mm/min","","as-built SLM","martensitic α'","tensile test","0.5 mm/min",false,"unmapped_property","methods",""],["oa:W2810693692","Ti-6Al-4V","strain at initial yield",1.1,1.1,1.1,null,"%","room temperature","as-built SLM","","tensile test","",false,"unmapped_property","results_discussion",""],["oa:W2810693692","Ti-6Al-4V","melt pool dimension",150.4,null,null,null,"µm","","as-built SLM","","","",false,"unmapped_property","results_discussion",""],["oa:W2810693692","Ti-6Al-4V","Success rate",3.51,null,null,null,"%","","","","","",false,"unmapped_property","methods",""],["oa:W2810693692","Ti-6Al-4V","strain at initial yield",0.95,0.9,1.0,null,"%","room temperature","as-built SLM","","tensile test","",false,"unmapped_property","results_discussion",""],["oa:W2810693692","Ti-6Al-4V","melt pool dimension",178.2,null,null,null,"µm","","as-built SLM","","","",false,"unmapped_property","results_discussion",""],["oa:W2810693692","Ti-6Al-4V","strain at initial yield",1.1,1.1,1.1,null,"%","room temperature","as-built SLM","","tensile test","",false,"unmapped_property","results_discussion",""],["oa:W2810703305","","relationship between ductility and grain boundary length D (grain size)",0.0,null,null,null,"","","","","","",false,"unmapped_property","results_discussion",""],["oa:W2810703305","PREP Ti-5553","𝐾𝐼𝑐",63.8,null,null,null,"MPa∙m^1/2","","BASCA3","","","",false,"unmapped_property","methods",""],["oa:W2810703305","PREP Ti-5553","𝐾𝐼𝑐",60.3,null,null,null,"MPa∙m^1/2","","BASCA3","","","",false,"unmapped_property","methods",""],["oa:W2810703305","PREP Ti-5553","𝐾𝐼𝑐",63.8,null,null,null,"MPa∙m^1/2","","BASCA3","","","",false,"unmapped_property","conclusions",""],["oa:W2810703305","PREP NC Ti-5553","transgranular fracture",28.9,null,null,null,"%","","","","","",false,"unmapped_property","discussion",""],["oa:W2810703305","BASCA3","𝐾𝐼𝑐",63.8,null,null,null,"MPa∙m^1/2","","","","","",false,"unmapped_property","discussion",""],["oa:W2810703305","Ti-5Al-5Mo-5V-3Cr","aged at 600 ℃ for 6h",600.0,null,null,null,"°C","","aged at 600°C for 6h","","","",false,"unmapped_property","results_discussion",""],["oa:W2810703305","PREP Ti-5553","𝐾𝐼𝑐",60.05,null,null,null,"MPa∙m^1/2","","SQA6","","","",false,"unmapped_property","methods",""],["oa:W2810703305","PREP 0.08% Ti-5553","transgranular fracture",72.3,null,null,null,"%","","","","","",false,"unmapped_property","discussion",""],["oa:W2810703305","PREP 0.08% C Ti-5553","𝐾𝐼𝑐",37.2,null,null,null,"MPa∙m^1/2","","","","fracture toughness testing","",false,"unmapped_property","conclusions",""],["oa:W2810703305","PREP NC Ti-5553","𝐾𝐼𝑐",13.7,null,null,null,"%","","","","","",false,"unmapped_property","discussion",""],["oa:W2810703305","PREP Ti-5553","𝐾𝐼𝑐",63.8,null,null,2.47,"MPa∙m^1/2","","BASCA3","","","",false,"unmapped_property","methods",""],["oa:W2810703305","","𝐾𝐼𝑐 values",56.7,null,null,null,"MPa∙m^1/2","","SQA","","","",false,"unmapped_property","conclusions",""],["oa:W2810703305","PREP Ti-5553","𝐾𝐼𝑐",65.8,null,null,null,"MPa∙m^1/2","","BASCA3","","","",false,"unmapped_property","methods",""],["oa:W2810703305","Ti-5Al-5Mo-5V-3Cr","aged at 650℃ for 6h",650.0,null,null,null,"°C","","aged at 650°C for 6h","","","",false,"unmapped_property","results_discussion",""],["oa:W2810703305","PREP 0.08% C Ti-5553","grain size has limited effect on strength",0.0,null,null,null,"","","","","","",false,"unmapped_property","results_discussion",""],["oa:W2810703305","","𝐾𝐼𝑐",59.0,null,null,null,"MPa∙m^1/2","","","","","",false,"unmapped_property","methods",""],["oa:W2810703305","PREP Ti-5553","𝐾𝐼𝑐",63.7,null,null,null,"MPa∙m^1/2","","BASCA3","","","",false,"unmapped_property","methods",""],["oa:W2810703305","PREP NC Ti-5553","𝐾𝐼𝑐-value",42.3,40.98,43.62,1.32,"MPa∙m^1/2","","","","","",false,"unmapped_property","methods",""],["oa:W2810703305","PREP 0.08% C Ti-5553","𝐾𝐼𝑐",13.7,null,null,null,"%","","","","","",false,"unmapped_property","discussion",""],["oa:W2810703305","PREP Ti-5553","𝐾𝐼𝑐",65.2,null,null,null,"MPa∙m^1/2","","BASCA3","","","",false,"unmapped_property","methods",""],["oa:W2810703305","","𝐾𝐼𝑐 values",42.3,null,null,null,"MPa∙m^1/2","","STA","","","",false,"unmapped_property","conclusions",""],["oa:W2810703305","PREP NC Ti-5553","𝐾𝐼𝑐",42.3,null,null,null,"MPa∙m^1/2","","","","fracture toughness testing","",false,"unmapped_property","conclusions",""],["oa:W2810703305","Ti-5Al-5Mo-5V-3Cr","𝐾𝐼𝑐",37.2,33.6,37.2,null,"MPa∙m^1/2","","","","","",false,"unmapped_property","results",""],["oa:W2810703305","PREP C Ti-5553","𝐾𝐼𝑐-value",37.2,35.51,38.89,1.69,"MPa∙m^1/2","","","","","",false,"unmapped_property","methods",""],["oa:W2811008397","CP-Ti Grade 2","initial strain rate",0.0008,null,null,null,"s-1","ambient temperature","","","tensile test","7.5 · 10−4 s−1",false,"unmapped_property","methods","Tensile tests were performed at ambient temperature on a Deben Microtest MT10331-1kN tensile machine (Woolpit, UK) at a constant displacement speed of 0.5 mm · mn−1, which corresponds to an initial strain rate of 7.5 · 10−4 s−1."],["oa:W2883837899","Ti-6Al-4V","deformation activation energy (Q)",254.655,106.7,402.61,null,"kJ/mol","973–1023 K","","","","",false,"unmapped_property","conclusions","Q decreases gradually when raising the deformation temperature and it becomes higher than the grain boundary self-diffusion activation energy when the temperature is between 973 and 1023 K."],["oa:W2883837899","Ti-6Al-4V","d/b",8.31,3.6,13.02,null,"×10-4","1123 K","","","","",false,"unmapped_property","results_discussion","The scope of the Burgers vector compensated grain size (d/b)×10−4 was calculated to be between 0.8–7.2 and 3.6–13.02, based on the grain size in micrographs ()."],["oa:W2883837899","Ti-6Al-4V","activation energy",280.0,null,null,null,"kJ/mol","973–1073 K","","","tensile test","",false,"unmapped_property","results_discussion","The activation energy at 973–1073 K is above the grain boundary self-diffusion activation energy, indicating that the grain boundary sliding controlled by the grain boundary diffusion is the dominant mechanism of
