Repository: akhtar07/tisci-explorer

# TiSci Explorer

A read-only, static explorer for **TiSci**, an autonomous research agent for titanium alloys. TiSci reads the
titanium-alloy literature, builds a knowledge graph and a table of measured values, proposes hypotheses where the
graph has gaps, and tests them with DFT (MACE / VASP) and the ICME-lite multiscale chain.

**Live site:** https://akhtar07.github.io/tisci-explorer/

The site has seven sections:

| Section | What it shows |
|---|---|
| Overview | Corpus → graph → facts → hypotheses → verdicts, with the snapshot's counts |
| Worked example | One full loop for W in α-Ti: graph path, hypothesis, novelty check, DFT test, verdict, follow-up, DAMASK |

File: data/facts/yield_strength.json (part 40 of 51)
"","","","","",false,"","results_discussion","The maximum residual stress approaches approximately 789 MPa, surpassing the material’s yield strength (400 MPa)."],["oa:W4396707437","Ti-48Al-2Cr-2Nb","stress decreases from 720 MPa to 620 MPa",720.0,720.0,720.0,null,"MPa","","","","","",false,"","results_discussion","As laser power increases from 1000 W to 1600 W, stress decreases from 720 MPa to 620 MPa, and microcracks also occur in all samples."],["oa:W4396707437","Ti-48Al-2Cr-2Nb","stress decreases from 720 MPa to 620 MPa",620.0,620.0,620.0,null,"MPa","","","","","",false,"","results_discussion","As laser power increases from 1000 W to 1600 W, stress decreases from 720 MPa to 620 MPa, and microcracks also occur in all samples."],["oa:W4396707437","Ti-48Al-2Cr-2Nb","maximum tensile stress measures approximately 670 MPa",670.0,670.0,670.0,null,"MPa","","","","","",false,"","results_discussion","At the junction of the deposited layer and the substrate, the maximum tensile stress measures approximately 670 MPa."],["oa:W4396707437","Ti-48Al-2Cr-2Nb","Yield strength",358.5,259.0,359.0,null,"N/m2","room temperature","as-deposited","","","",false,"unit_mismatch","table","Yield strength N/m2\t359 × 106\t-\t358 × 106\t-\t-\t259 × 106"],["oa:W4396835693","Ti-6Al-4Nb-4Zr","0.2 pct proof stress",850.0,null,null,null,"MPa","room temperature","heat-treated","lamellar","compression test","",false,"","results_discussion","The 0.2 pct proof stress of the compression test from RT to 600 \u0003C is summarized in Table V."],["oa:W4396835693","SPS-6","0.2 pct proof stress",451.0,null,null,null,"MPa","500 °C","","","compression test","",false,"","results_discussion","The 0.2 pct Proof Stress of SPS-6 Samples Obtained by Compression Test Test temperature (\u0003C) RT 300 400 500 600 0.2 pct proof stress (MPa) 999 556 488 451 433 2550—VOLUME 55A, JULY 2024 METALLURGICAL AND MATERIALS TRANSACTIONS A"],["oa:W4396835693","Ti-6Al-4Nb-4Zr","0.2 pct proof stress",750.0,null,null,null,"MPa","600 °C","heat-treated","lamellar","compression test","",false,"","results_discussion","The 0.2 pct proof stress of the compression test from RT to 600 \u0003C is summarized in Table V."],["oa:W4396835693","Ti-6Al-4Nb-4Zr","yield strength",850.0,null,null,null,"MPa","600 °C","as-built LPBF","equiaxed α","","",false,"","conclusions","(2) The yield strength depended on grain size and interlamellar spacing during the 200 \u0003C to 600 \u0003C."],["oa:W4396835693","SPS-6","0.2 pct proof stress",488.0,null,null,null,"MPa","400 °C","","","compression test","",false,"","results_discussion","The 0.2 pct Proof Stress of SPS-6 Samples Obtained by Compression Test Test temperature (\u0003C) RT 300 400 500 600 0.2 pct proof stress (MPa) 999 556 488 451 433 2550—VOLUME 55A, JULY 2024 METALLURGICAL AND MATERIALS TRANSACTIONS A"],["oa:W4396835693","SPS-6","0.2 pct proof stress",556.0,null,null,null,"MPa","300 °C","","","compression test","",false,"","results_discussion","The 0.2 pct Proof Stress of SPS-6 Samples Obtained by Compression Test Test temperature (\u0003C) RT 300 400 500 600 0.2 pct proof stress (MPa) 999 556 488 451 433 2550—VOLUME 55A, JULY 2024 METALLURGICAL AND MATERIALS TRANSACTIONS A"],["oa:W4396835693","Ti-6Al-4Nb-4Zr","yield strength",850.0,null,null,null,"MPa","200 °C","as-built LPBF","equiaxed α","","",false,"","conclusions","(2) The yield strength depended on grain size and interlamellar spacing during the 200 \u0003C to 600 \u0003C."],["oa:W4396835693","SPS-6","0.2 pct proof stress",999.0,null,null,null,"MPa","RT","","","compression test","",false,"","results_discussion","The 0.2 pct Proof Stress of SPS-6 Samples Obtained by Compression Test Test temperature (\u0003C) RT 300 400 500 600 0.2 pct proof stress (MPa) 999 556 488 451 433 2550—VOLUME 55A, JULY 2024 METALLURGICAL AND MATERIALS TRANSACTIONS A"],["oa:W4396835693","SPS-6","0.2 pct proof stress",433.0,null,null,null,"MPa","600 °C","","","compression test","",false,"","results_discussion","The 0.2 pct Proof Stress of SPS-6 Samples Obtained by Compression Test Test temperature (\u0003C) RT 300 400 500 600 0.2 pct proof stress (MPa) 999 556 488 451 433 2550—VOLUME 55A, JULY 2024 METALLURGICAL AND MATERIALS TRANSACTIONS A"],["oa:W4399185580","Ti-55311","yield strength",1003.06,null,null,null,"MPa","","83.33 J/mm3","","","",false,"","discussion","Therefore, at a condition of 83.33 J/mm3, the alloy exhibits a yield strength of 1003.06 MPa and an elongation of 18.16%."],["oa:W4399185580","Ti-5Al-5Mo-3V-1Cr-1Fe","yield strength",1003.06,null,null,null,"MPa","room temperature","as-built SLM","","tensile test","1 × 10−3 s−1",false,"","abstract","Consequently, with a volume energy density of 83.33 J/mm3, the alloy exhibited an average grain size of 63.92 μm, demonstrating optimal performance with a yield strength of 1003.06 MPa and an elongation of 18.16%."],["oa:W4399185580","Ti-5Al-5Mo-3V-1Cr-1Fe","Yield Strength (MPa)",1048.9,1048.9,1048.9,15.75,"MPa","","as-built SLM","","","",false,"","table","40.29\t//BD\t1066.38\t1048.9 ± 15.75\t4.86\t5.45 ± 0.60"],["oa:W4399185580","Ti-5Al-5Mo-3V-1Cr-1Fe","Yield Strength (MPa)",940.13,940.13,940.13,7.25,"MPa","","as-built SLM","","","",false,"","table","⊥BD\t948.07\t940.13 ± 7.25\t6.37\t6.8 ± 0.40"],["oa:W4399185580","Ti-5Al-5Mo-3V-1Cr-1Fe","Yield Strength (MPa)",970.46,970.46,970.46,6.14,"MPa","","as-built SLM","","","",false,"","table","155.56\t//BD\t970.46\t970.46 ± 6.14\t6.20\t6.1 ± 0.21"],["oa:W4399185580","Ti-5Al-5Mo-3V-1Cr-1Fe","Yield Strength (MPa)",1003.06,1003.06,1003.06,2.3,"MPa","","as-built SLM","","","",false,"","table","⊥BD\t1003.06\t1003.06 ± 2.30\t18.43\t18.16 ± 0.61"],["oa:W4399185580","Ti-5Al-5Mo-3V-1Cr-1Fe","Yield Strength (MPa)",1010.53,1010.53,1010.53,4.11,"MPa","","as-built SLM","","","",false,"","table","83.33\t//BD\t1010.90\t1010.53 ± 4.11\t16.84\t16.59 ± 0.70"],["oa:W4399185580","Ti-5Al-5Mo-3V-1Cr-1Fe","Yield Strength (MPa)",988.81,988.81,988.81,11.65,"MPa","","as-built SLM","","","",false,"","table","⊥BD\t989.26\t988.81 ± 11.65\t10.08\t10.05 ± 0.58"],["oa:W4399185580","Ti-5Al-5Mo-3V-1Cr-1Fe","mechanical properties",0.0,null,null,null,"","","as-built SLM, 155.56 J/mm3","coarse equiaxed","","",false,"unit_missing","results","It is worth mentioning that there was little difference in the mechanical properties along and perpendicular to the building direction under conditions of 83.33 J/mm3 and 155.56 J/mm3 energy densities."],["oa:W4399185580","Ti-5Al-5Mo-3V-1Cr-1Fe","mechanical properties",0.0,null,null,null,"","","as-built SLM, 83.33 J/mm3","equiaxed","","",false,"unit_missing","results","It is worth mentioning that there was little difference in the mechanical properties along and perpendicular to the building direction under conditions of 83.33 J/mm3 and 155.56 J/mm3 energy densities."],["oa:W4399185580","Ti-5Al-5Mo-3V-1Cr-1Fe","yield strength",1003.06,null,null,null,"MPa","","as-built SLM, 83.33 J/mm3","equiaxed","","",false,"","results","Notably, samples fabricated perpendicular to the building direction at 83.33 J/mm3 demonstrated an exceptionally high yield strength (~1003.06 MPa) and good elongation (~18.16%)."],["oa:W4399185580","Ti-5Al-5Mo-3V-1Cr-1Fe","alloy strength",0.0,null,null,null,"","","as-built SLM, 155.56 J/mm3","coarse equiaxed","","",false,"unit_missing","results","However, at a volume energy density of 155.56 J/mm3, alloy strength and plasticity were significantly reduced, leading to obvious intergranular fracture behavior."],["oa:W4399185580","Ti-5Al-5Mo-3V-1Cr-1Fe","yield strength",900.0,900.0,null,null,"MPa","","","","","",false,"","results","As shown in , all samples showed high yield strength (YS > 900 MPa)."],["oa:W4399185580","Ti-55311","yield strength",1003.06,null,null,null,"MPa","","83.33 J/mm3","","","",false,"","conclusions","It is worth noting that at the volume energy density of 83.33 J/mm3, numerous ω phases precipitated, providing a large number of nucleated particles for the α phase. - At the volume energy density of 83.33 J/mm3, the Ti-55311 alloy achieved extremely high strength and plasticity, with a yield strength of 1003.06 MPa, and an elongation of 18.16%."],["oa:W4399621570","Ti-44Al-6Nb-1.2Cr","compressive yield strength",0.0,0.0,0.0,null,"","","","massively transformed α2","","",false,"unit_missing","results_discussion","In addition, the main constitution α2 phase in d0.01, which is formed by 〈100〉alignment of the β phase and followed by Burgers OR showed relatively low compressive yield strength because of the anisotropic mechanical behavior with the operation slip system on the prism and/or basal planes [54]."],["oa:W4399621570","Ti-44Al-6Nb-1.2Cr","yield strength",0.0,0.0,0.0,null,"","","","randomly distributed α2","","",false,"unit_missing","results_discussion","By contrast, the randomly distributed texture in d0.06 has a chance to frequently hinder dislocation movement and contain the oriented α2 phase with higher yield strength."],["oa:W4399742525","PBF-LB/M","yield strength",14.0,null,null,null,"N/mm2","","","","","",false,"unit_mismatch","results","For PBF-LB/M, only the tensile strength was reduced by 10 N/mm2, while the yield strength was increased by 14 N/mm2."],["oa:W4399754315","Ti-6Al-4V","yield strength",850.0,null,null,null,"MPa","room temperature","","","tensile test","2 mm/min",false,"","results_discussion","The yield strength and ultimate tensile strength of the Ti-TWB were very close to Grade-2 sheet metal."],["oa:W4399754315","Ti-6Al-4V","tensile strength",1000.0,null,null,null,"MPa","850 °C","","","tensile test","",false,"","results_discussion","On the Grade-5 side, the \b1, \b2 and \b3 springback angles decreased by 37 %, 24 % and 28 %, respectively, at 850 °C compared to room temperature."],["oa:W4399954534","CP-Ti Grade 2","Yield Stress",505.0,null,null,null,"MPa","room temperature","","","tensile test","",false,"","table","20\t505\t651\t22.2"],["oa:W4399954534","CP-Ti Grade 2","Yield Stress",397.0,null,null,null,"MPa","90 °C","","","tensile test","",false,"","table","90\t397\t497\t42.5"],["oa:W4399954534","CP-Ti Grade 2","Yield Stress",298.0,null,null,null,"MPa","160 °C","","","tensile test","",false,"","table","160\t298\t392\t51.4"],["oa:W4400098826","Ni-625","Von-Mises stress",104.12,null,null,null,"MPa","","","","FEA","",true,"","abstract","Results: The results of FEA show Ni-625 absorbed the maximum Von-Mises stress in the case of tensile and compression loading (104.12 MPa)."],["oa:W4400098826","17-4-PH-SS","Von-Mises stress",63.331,null,null,null,"MPa","","","","FEA","",true,"","abstract","In the case of torsion loading, the maximum Von-Mises stress was absorbed by 17-4-PH-SS (63.331 MPa)."],["oa:W4400098826","Ti-6Al-4V","0.2% of yield strength (σy)",10.75,null,null,null,"","","","","FEA","",true,"unit_missing","discussion","Based on this study, the maximum safety factor against failure (N) [ratio of 0.2% of yield strength (σy) to the Von-Mises stress (σv)] was observed as 10.75, 11.38, and 15.89, respectively, for tensile, compression, and torsional loading in the case of Ti-6Al-4V."],["oa:W4400098826","Ti-6Al-4V","0.2% of yield strength (σy)",11.38,null,null,null,"","","","","FEA","",true,"unit_missing","discussion","Based on this study, the maximum safety factor against failure (N) [ratio of 0.2% of yield strength (σy) to the Von-Mises stress (σv)] was observed as 10.75, 11.38, and 15.89, respectively, for tensile, compression, and torsional loading in the case of Ti-6Al-4V."],["oa:W4400098826","Ti-6Al-4V","0.2% of yield strength (σy)",15.89,null,null,null,"","","","","FEA","",true,"unit_missing","discussion","Based on this study, the maximum safety factor against failure (N) [ratio of 0.2% of yield strength (σy) to the Von-Mises stress (σv)] was observed as 10.75, 11.38, and 15.89, respectively, for tensile, compression, and torsional loading in the case of Ti-6Al-4V."],["oa:W4400241402","DP600 steel","Rp0.2",420.0,null,null,null,"MPa","room temperature","","","tensile test","",false,"","table","645\t420\t14\t192"],["oa:W4400241402","Ti-6Al-4V","Rp0.2",817.0,null,null,null,"MPa","room temperature","","","tensile test","",false,"","table","865\t817\t15\t320"],["oa:W4400365743","Ti-6Al-4V","yield strength",900.0,null,null,null,"MPa","room temperature","as-built SLM","","tensile test","8.3 × 10−5 s−1",false,"","methods","Each tensile specimen was tested according to the ASTM E8–15a standard and at a strain rate of 0.005 min −1 (8.3 × 10 −5 s −1), with a strain rate jump to values of 0.05 min −1 (8.3 × 10 −4 s −1) after the onset of yielding."],["oa:W4400365743","Ti-6Al-4V","yield stress",859.0,null,null,null,"MPa","room temperature","as-built SLM","","tensile test","",false,"","conclusions","The yield stress increased from 817 MPa to 859 MPa, while the ultimate tensile stress increased from 914 MPa to 959 MPa with an extended delay of 120 s."],["oa:W4400365743","Ti-6Al-4V","Yield Stress",817.0,null,null,8.68,"MPa","room temperature","","","tensile test","",false,"","table","Yield Stress (MPa)\t817 ± 8.68\t859.7 ± 9.17\t825.3 ± 3.10"],["oa:W4400365743","Ti-6Al-4V","Yield Stress",859.7,null,null,9.17,"MPa","room temperature","","","tensile test","",false,"","table","Yield Stress (MPa)\t817 ± 8.68\t859.7 ± 9.17\t825.3 ± 3.10"],["oa:W4400365743","Ti-6Al-4V","Yield Stress",825.3,null,null,3.1,"MPa","room temperature","","","tensile test","",false,"","table","Yield Stress (MPa)\t817 ± 8.68\t859.7 ± 9.17\t825.3 ± 3.10"],["oa:W4400365743","Ti-6Al-4V","Yield Strength (MPa)",910.0,910.0,930.0,null,"MPa","","wrought","","","",false,"","table","Yield Strength (MPa)\t948 []880 []760 [ASTM F136]910–930 [AMS 4928]\t856 ± 16 []710 []891 ± 9 []712 []\t825–835 []\t846 []956 []"],["oa:W4400365743","Ti-6Al-4V","Yield Strength (MPa)",856.0,856.0,856.0,16.0,"MPa","","WAAM","","","",false,"","table","Yield Strength (MPa)\t948 []880 []760 [ASTM F136]910–930 [AMS 4928]\t856 ± 16 []710 []891 ± 9 []712 []\t825–835 []\t846 []956 []"],["oa:W4400365743","Ti-6Al-4V","Yield Strength (MPa)",830.0,825.0,835.0,null,"MPa","","WLAM","","","",false,"","table","Yield Strength (MPa)\t948 []880 []760 [ASTM F136]910–930 [AMS 4928]\t856 ± 16 []710 []891 ± 9 []712 []\t825–835 []\t846 []956 []"],["oa:W4400365743","Ti-6Al-4V","Yield Strength (MPa)",901.0,846.0,956.0,null,"MPa","","WEBAM","","","",false,"","table","Yield Strength (MPa)\t948 []880 []760 [ASTM F136]910–930 [AMS 4928]\t856 ± 16 []710 []891 ± 9 []712 []\t825–835 []\t846 []956 []"],["oa:W4400365743","Ti-6Al-4V","Avg. YS",817.0,null,null,8.7,"MPa","room temperature","as-deposited","bimodal","tensile test","",false,"","table","Avg. YS (MPa)\t817 ± 8.7\t859.7 ± 9.2\t825.3 ± 3.1\tdelay ↑ YS ↑"],["oa:W4400365743","Ti-6Al-4V","Avg. YS",859.7,null,null,9.2,"MPa","room temperature","as-deposited","bimodal","tensile test","",false,"","table","Avg. YS (MPa)\t817 ± 8.7\t859.7 ± 9.2\t825.3 ± 3.1\tdelay ↑ YS ↑"],["oa:W4400365743","Ti-6Al-4V","Avg. YS",825.3,null,null,3.1,"MPa","room temperature","as-deposited","bimodal","tensile test","",false,"","table","Avg. YS (MPa)\t817 ± 8.7\t859.7 ± 9.2\t825.3 ± 3.1\tdelay ↑ YS ↑"],["oa:W4400415278","TA15","Yield strength R0.2",1050.0,null,null,null,"MPa","room temperature","as-built EBP","","tensile test","",false,"","results","Table 2 Mechanical characteristics of TA15 samples made by electron beam 3D printing (EBP) and electron beam melting (EBM) technologies Sample manufacturing technology Tensile strength Rm,, MPa Yield strength R0.2, MPa Young’s module Е, GPa Relative elongation A5, % EBP 1139 1050 122 16,5 EBM 895 849 134 5,1 5."],["oa:W4400415278","TA15","Yield strength R0.2",849.0,null,null,null,"MPa","room temperature","as-built EBM","","tensile test","",false,"","results","Table 2 Mechanical characteristics of TA15 samples made by electron beam 3D printing (EBP) and electron beam melting (EBM) technologies Sample manufacturing technology Tensile strength Rm,, MPa Yield strength R0.2, MPa Young’s module Е, GPa Relative elongation A5, % EBP 1139 1050 122 16,5 EBM 895 849 134 5,1 5."],["oa:W4400415278","TA15","yield strength",1050.0,null,null,null,"","","as-built EBP","","","",false,"unit_missing","discussion","For the yield strength, the excess is 24 %, and the relative elongation of the material printed by 3D printing technology is 3.2 times higher (Fig. 9 and data in Table 2)."],["oa:W4400415278","TA15","yield point",1050.0,null,null,null,"","","as-built EBP","","","",false,"unit_missing","conclusions","The indicated mode ensures that the strength limit is obtained, higher by 27 %, and the yield point, 24 % higher, than those in the alloy made by the conventional technology of electron beam melting."],["oa:W4400648683","pure Ti","tensile yield strength",594.0,488.0,700.0,null,"MPa","","","","tensile test","",false,"","abstract","All the prepared samples were highly dense with a relative density above 99%, but exhibited significant variations in grain size (10 to 57 µm), tensile yield strength (488 to 700 MPa), ultimate tensile strength (597 to 792 MPa), and ductility (4 to 7%)."],["oa:W4400724284","","bonding strength",23.69,null,null,null,"MPa","","","","","",false,"out_of_range","results_discussion","The specimens with laser engraving, atmospheric pressure plasma-spraying, and RPC treatment had a higher bonding strength, and the LET2-0.8 specimens yielded the greatest strength of 23.69 MPa (130.6% higher than the base strength)."],["oa:W4400774458","Ti-6Al-4V","0.2% offset load",48.7,null,null,1.3,"MPa","","","","compression test","",false,"out_of_range","results","The average 0.2% offset load values designed for the unit cell size of 3 mm for BDN, G10, and DM were 194.8 ± 6.4, 104 ± 1.3, and 48.7 ± 1.3 MPa, respectively."],["oa:W4400774458","Ti-6Al-4V","0.2% offset load",194.8,null,null,6.4,"MPa","","","","compression test","",false,"","results","The average 0.2% offset load values designed for the unit cell size of 3 mm for BDN, G10, and DM were 194.8 ± 6.4, 104 ± 1.3, and 48.7 ± 1.3 MPa, respectively."],["oa:W4400774458","Ti-6Al-4V","0.2% offset load",104.0,null,null,1.3,"MPa","","","","compression test","",false,"","results","The average 0.2% offset load values designed for the unit cell size of 3 mm for BDN, G10, and DM were 194.8 ± 6.4, 104 ± 1.3, and 48.7 ± 1.3 MPa, respectively."],["oa:W4400774458","Ti-6Al-4V","0.2% offset load",115.2,null,null,1.1,"MPa","","","","compression test","",false,"","results","Those of 5 mm of BDN, G10, and DM were 115.2 ± 1.1, 88.8 ± 3.2, and 16.1 ± 0.6 MPa, respectively."],["oa:W4400774458","Ti-6Al-4V","0.2% offset load",72.2,null,null,8.5,"MPa","","","","compression test","",false,"","results","Those of 4 mm of BDN, G10, and DM were 159.0 ± 5.9, 72.2 ± 8.5, and 27.7 ± 2.4 MPa, respectively."],["oa:W4400774458","Ti-6Al-4V","0.2% offset load",27.7,null,null,2.4,"MPa","","","","compression test","",false,"out_of_range","results","Those of 4 mm of BDN, G10, and DM were 159.0 ± 5.9, 72.2 ± 8.5, and 27.7 ± 2.4 MPa, respectively."],["oa:W4400774458","Ti-6Al-4V","0.2% offset load",16.1,null,null,0.6,"MPa","","","","compression test","",false,"out_of_range","results","Those of 5 mm of BDN, G10, and DM were 115.2 ± 1.1, 88.8 ± 3.2, and 16.1 ± 0.6 MPa, respectively."],["oa:W4400774458","Ti-6Al-4V","0.2% offset load",159.0,null,null,5.9,"MPa","","","","compression test","",false,"","results","Those of 4 mm of BDN, G10, and DM were 159.0 ± 5.9, 72.2 ± 8.5, and 27.7 ± 2.4 MPa, respectively."],["oa:W4400774458","Ti-6Al-4V","0.2% offset load",88.8,null,null,3.2,"MPa","","","","compression test","",false,"","results","Those of 5 mm of BDN, G10, and DM were 115.2 ± 1.1, 88.8 ± 3.2, and 16.1 ± 0.6 MPa, respectively."],["oa:W4400956772","Ti35Nb30Zr29Mo3Ta3","yield stresses",1125.0,900.0,1350.0,null,"MPa","","","","","",false,"","abstract",""],["oa:W4400956772","Ti35Nb30Zr29Mo3Ta3","increase in the yield strength",0.0,null,null,null,"","","","","","",true,"unit_missing","abstract",""],["oa:W4400956772","Ti35Nb30Zr29Mo3Ta3","yield stresses",1125.0,900.0,1350.0,null,"MPa","","","","","",false,"","abstract",""],["oa:W4400972198","Al-Mg-Si-Ti","YS",362.4,null,null,4.0,"MPa","room temperature","as-built L-PBF","","tensile test","",false,"","results","In contrast, the Al-Mg-Si-Ti alloy possessed a high YS of 362.4 MPa, UTS of 447.8 MPa and El of 9.1%, preserving an excellent synergy of strength and ductility."],["oa:W4400972198","Al-Mg-Si-Ti","YS",362.4,null,null,4.0,"MPa","room temperature","as-built L-PBF","","tensile test","",false,"","discussion","Condition YS (MPa) UTS (MPa) El (%) AA6061 53.4 ± 3 54.5 ± 4 0.1 ± 0.1 Al-Mg-Si-Ti 362.4 ± 4 447.8 ± 6 9.1 ± 0.2 8 T."],["oa:W4400972198","AA6061","YS",53.4,null,null,3.0,"MPa","room temperature","as-built L-PBF","","tensile test","",false,"","discussion","Condition YS (MPa) UTS (MPa) El (%) AA6061 53.4 ± 3 54.5 ± 4 0.1 ± 0.1 Al-Mg-Si-Ti 362.4 ± 4 447.8 ± 6 9.1 ± 0.2 8 T."],["oa:W4401030333","Ti-6Al-4V","yield strength",52.15,null,null,null,"MPa","","","","","",false,"","conclusions","In contrast, the pyramid, FG pyramid, and helical lattices exhibited slightly lower elastic moduli of 0.58, 0.65, and 0.41 GPa, yet showcased higher yield strengths of 54.1, 52.15, and 61.02 MPa, respectively, rendering them more suitable for cortical bone applications."],["oa:W4401030333","Ti-6Al-4V","yield stress",980.0,null,null,null,"MPa","room temperature","bulk material","","numerical study","",true,"","methods","Mechanical properties of the bulk material of Ti-6Al-4V used in the numerical study are from []: elastic modulus (122 GPa), Poisson’s ratio (0.342), and yield stress (980 MPa) with density of 4430 kg/m3."],["oa:W4401030333","Ti-6Al-4V","yield strength",54.1,null,null,null,"MPa","","","","","",false,"","discussion","The yield strength values of the pyramid and elliptic samples (54.1 and 41.32 MPa, respectively) were found to be higher than their respective FG counterparts (52.15 and 32.24 MPa, respectively), with a noticeable distinction observed in the case of the elliptic and FG elliptic samples."],["oa:W4401030333","Ti-6Al-4V","yield strength",61.02,null,null,null,"MPa","","","","","",false,"","conclusions","In contrast, the pyramid, FG pyramid, and helical lattices exhibited slightly lower elastic moduli of 0.58, 0.65, and 0.41 GPa, yet showcased higher yield strengths of 54.1, 52.15, and 61.02 MPa, respectively, rendering them more suitable for cortical bone applications."],["oa:W4401030333","Ti-6Al-4V","yield strengths",41.32,41.32,41.32,null,"MPa","","as-built SLM","","","",false,"out_of_range","discussion","As compared to all five lattices, elliptic and FG elliptic have the greatest elastic moduli of 0.76 and 0.67 GPa and the smallest yield strengths of 41.32 and 32.24 MPa, respectively."],["oa:W4401030333","Ti-6Al-4V","Yield strength",930.0,null,null,null,"MPa","","as-built SLM","","","",false,"","table","Yield strength\t930 MPa"],["oa:W4401030333","Ti-6Al-4V","yield strengths",46.5,32.0,61.0,null,"MPa","","as-built SLM","","","",false,"out_of_range","discussion","The yield strengths of lattices are about 32–61 MPa; these values are identical to cortical bone yield strengths."],["oa:W4401030333","Ti-6Al-4V","compressive strength",45.0,40.0,50.0,null,"MPa","room temperature","","","compression test","0.5 mm per minute",false,"out_of_range","methods","Studies observed that in order to meet the relevant mechanical specifications, the porous structures in artificial implant bodies should have a compressive strength of 40 to 50 MPa."],["oa:W4401030333","Ti-6Al-4V","yield strengths",54.1,54.1,54.1,null,"MPa","","as-built SLM","","","",false,"","discussion","Moreover, pyramid, FG pyramid and helical lattices have low elastic moduli of 0.58, 0.65 and 0.41 GPa, respectively with high yield strengths of 54.1, 52.15 and 61.02 MPa, respectively."],["oa:W4401030333","Ti-6Al-4V","yield stress",61.02,null,null,null,"MPa","","","","","",true,"","results","Numerical values presented in show that the maximum yield stress of 61.02 MPa and ultimate stress of 134.69 MPa occurred in the helical specimen."],["oa:W4401030333","Ti-6Al-4V","yield strength",32.24,null,null,null,"MPa","","","","","",false,"out_of_range","conclusions","The elastic moduli of the elliptic and FG elliptic lattice structures were determined to be 0.76 and 0.67 GPa, respectively, with corresponding yield strengths of 41.32 and 32.24 MPa, values that align closely with cancellous bone properties."],["oa:W4401030333","Ti-6Al-4V","yield strengths",41.32,null,null,null,"MPa","room temperature","as-built SLM","","compression test","0.5 mm per minute",false,"out_of_range","abstract","The results indicate that the elliptic and functionally graded elliptic lattices have elastic moduli of 0.76 and 0.67 GPa, while the yield strengths are 41.32 and 32.24 MPa, respectively, in comparison to cancellous bone."],["oa:W4401030333","Ti-6Al-4V","yield strength",32.24,null,null,null,"MPa","","","","","",false,"out_of_range","discussion","The yield strength values of the pyramid and elliptic samples (54.1 and 41.32 MPa, respectively) were found to be higher than their respective FG counterparts (52.15 and 32.24 MPa, respectively), with a noticeable distinction observed in the case of the elliptic and FG elliptic samples."],["oa:W4401030333","Ti-6Al-4V","yield strength",54.1,null,null,null,"MPa","","","","","",false,"","conclusions","In contrast, the pyramid, FG pyramid, and helical lattices exhibited slightly lower elastic moduli of 0.58, 0.65, and 0.41 GPa, yet showcased higher yield strengths of 54.1, 52.15, and 61.02 MPa, respectively, rendering them more suitable for cortical bone applications."],["oa:W4401030333","Ti-6Al-4V","yield strength",41.32,null,null,null,"MPa","","","","","",false,"out_of_range","conclusions","The elastic moduli of the elliptic and FG elliptic lattice structures were determined to be 0.76 and 0.67 GPa, respectively, with corresponding yield strengths of 41.32 and 32.24 MPa, values that align closely with cancellous bone properties."],["oa:W4401030333","Ti-6Al-4V","yield strengths",52.15,null,null,null,"MPa","room temperature","as-built SLM","","compression test","0.5 mm per minute",false,"","abstract","Moreover, pyramid, functionally graded pyramid, and helical lattices show relatively lower elastic moduli of 0.57, 0.65 and 0.41 GPa and higher yield strengths of 54.1, 52.15 and 61.02 MPa, respectively."],["oa:W4401030333","Ti-6Al-4V","yield strengths",54.1,null,null,null,"MPa","room temperature","as-built SLM","","compression test","0.5 mm per minute",false,"","abstract","Moreover, pyramid, functionally graded pyramid, and helical lattices show relatively lower elastic moduli of 0.57, 0.65 and 0.41 GPa and higher yield strengths of 54.1, 52.15 and 61.02 MPa, respectively."],["oa:W4401030333","Ti-6Al-4V","yield strengths",52.15,52.15,52.15,null,"MPa","","as-built SLM","","","",false,"","discussion","Moreover, pyramid, FG pyramid and helical lattices have low elastic moduli of 0.58, 0.65 and 0.41 GPa, respectively with high yield strengths of 54.1, 52.15 and 61.02 MPa, respectively."],["oa:W4401030333","Ti-6Al-4V","yield strengths",61.02,61.02,61.02,null,"MPa","","as-built SLM","","","",false,"","discussion","Moreover, pyramid, FG pyramid and helical lattices have low elastic moduli of 0.58, 0.65 and 0.41 GPa, respectively with high yield strengths of 54.1, 52.15 and 61.02 MPa, respectively."],["oa:W4401030333","Ti-6Al-4V","yield strength",41.32,null,null,null,"MPa","","","","","",false,"out_of_range","discussion","The yield strength values of the pyramid and elliptic samples (54.1 and 41.32 MPa, respectively) were found to be higher than their respective FG counterparts (52.15 and 32.24 MPa, respectively), with a noticeable distinction observed in the case of the elliptic and FG elliptic samples."],["oa:W4401030333","Ti-6Al-4V","yield strength",52.15,null,null,null,"MPa","","","","","",false,"","discussion","The yield strength values of the pyramid and elliptic samples (54.1 and 41.32 MPa, respectively) were found to be higher than their respective FG counterparts (52.15 and 32.24 MPa, respectively), with a noticeable distinction observed in the case of the elliptic and FG elliptic samples."],["oa:W4401030333","Ti-6Al-4V","yield stress",32.24,null,null,null,"MPa","","","","","",true,"out_of_range","results","However, the minimum yield stress of 32.24 MPa and ultimate stress of 33.28 MPa occurred in FG elliptic samples."],["oa:W4401030333","Ti-6Al-4V","yield strengths",61.02,null,null,null,"MPa","room temperature","as-built SLM","","compression test","0.5 mm per minute",false,"","abstract","Moreover, pyramid, functionally graded pyramid, and helical lattices show relatively lower elastic moduli of 0.57, 0.65 and 0.41 GPa and higher yield strengths of 54.1, 52.15 and 61.02 MPa, respectively."],["oa:W4401077758","Ti-6Al-4V","Yield Strength (MPa)",880.0,null,null,null,"MPa","ambient temperature","","","","",false,"","table","Ti-64 alloy\t~950\t~880\t14–18\t~300\t6.7–7.3"],["oa:W4401077758","Ti-5Al-5Mo-5V-3Cr","Yield Strength (MPa)",1170.0,null,null,null,"MPa","ambient temperature","","","","",false,"","table","Ti-5553 alloy\t1290\t1170\t6\t415\t5"],["oa:W4401246275","Ti-6Al-4V","yield strength",894.0,894.0,894.0,null,"MPa","","","","","",false,"","results_discussion","It exhibited a moderate yield strength of 894 MPa and good ductility with an elongation of 19.5%, along with excellent fatigue behavior, as reported in a previous work by the authors []."],["oa:W4401246275","Ti-6Al-4V","yield strength",1090.0,null,null,null,"MPa","room temperature","as-built PBF","martensitic α'","tensile test","",false,"","results_discussion","This material had a higher yield strength (1090 MPa) but a lower ductility (11.2%)."],["oa:W4401246275","Ti-6Al-4V","yield strength",945.0,null,null,null,"MPa","room temperature","PBF + HIP-HPLT","","tensile test","",false,"","results_discussion","The PBF material subjected to the HIP-HPLT treatment demonstrated a good combination of strength, with a yield strength of around 945 MPa, a moderate deformation capacity of approximately 13.2%, and good fatigue behavior close to that of the reference material."],["oa:W4401358535","Ti27Nb (816 Hrs. Treated)","Yield strength (Offset 0.2%)",733.05,null,null,null,"MPa","","","","","",false,"","table","3.\tTi27Nb (816 Hrs. Treated)\t733.05\t842.23\t85.7"],["oa:W4401358535","Ti-27Nb","yield strength",733.0,null,null,null,"MPa","","SBF treated","","","",false,"","results_discussion","The Ti-27Nb alloy’s yield strength value of 733 MPa in the simulated body fluid (SBF) treated condition was used for the most conservative estimates."],["oa:W4401358535","Ti-27Nb","Yield strength (Offset 0.2%)",757.39,null,null,null,"MPa","","","","","",false,"","table","1.\tTi-27Nb\t757.39\t862.15\t86.50"],["oa:W4401358535","Ti27Nb (504 Hrs. Treated)","Yield strength (Offset 0.2%)",733.21,null,null,null,"MPa","","","","","",false,"","table","2.\tTi27Nb (504 Hrs. Treated)\t733.21\t843.65\t85.72"],["oa:W4401388782","VT23M","σys, MPa",1075.0,1000.0,1150.0,null,"MPa","","","","","",false,"","table","VT23M\t1000–1150\t1080–1180\t20–21"],["oa:W4401503531","CP-Ti Grade 2","yield strength",1000.0,null,null,null,"MPa","","","nanolaminate","","",false,"","results_discussion","As shown in Fig. 2c, the nanolaminate in our gradient Ti possesses the highest yield strength and retains the lowest FCG rate in comparison with other counterparts, demonstrating its signiﬁcant effect in improving fatigue resistance to both the crack initiation and propagation stages."],["oa:W4401536615","Ti-6Al-4V","xx-components of bending residual stresses",-0.199,null,null,null,"MPa","","","","","",false,"out_of_range","results","This investigation also revealed that the averages of the xx-components of bending residual stresses, which were distributed within the diffraction map grid, were determined to be −0.199, −13.404, and 2.231 MPa for the exCaking, Caking, and ellipse-fitting solutions, respectively."],["oa:W4401536615","Ti-6Al-4V","xx-components of bending residual stresses",-13.404,null,null,null,"MPa","","","","","",false,"out_of_range","results","This investigation also revealed that the averages of the xx-components of bending residual stresses, which were distributed within the diffraction map grid, were determined to be −0.199, −13.404, and 2.231 MPa for the exCaking, Caking, and ellipse-fitting solutions, respectively."],["oa:W4401536615","Ti-6Al-4V","xx-components of bending residual stresses",2.231,null,null,null,"MPa","","","","","",false,"out_of_range","results","This investigation also revealed that the averages of the xx-components of bending residual stresses, which were distributed within the diffraction map grid, were determined to be −0.199, −13.404, and 2.231 MPa for the exCaking, Caking, and ellipse-fitting solutions, respectively."],["oa:W4401818868","Ti-6Al-4V","Mises stress",1000.0,null,null,null,"MPa","","","","","",true,"","results",""],["oa:W4401819882","Ti-6Al-4V","yield stress",0.0,null,null,null,"","","","","","",false,"unit_missing","discussion","The continuous decrease in elastic modulus and yield stress of Voronoi structure as the porosity increased aligns with previous study [52]."],["oa:W4401819882","Ti-6Al-4V","yield stress",170.45,27.0,314.2,10.7,"MPa","","","","","",false,"","results","Additionally, increasing the porosity from 50 to 90% decreased the yield stress from 314.2 ± 10.7 to 27 ± 10.7 MPa."],["oa:W4401890381","Ti-6Al-4V","von Mises equivalent stress distribution",1009.0,null,null,null,"MPa","","","","","",false,"","conclusions","The von Mises equivalent stress distributions for the SPT samples with and without a U-shaped notch are determined to be 1009 and 1150 MPa, respectively."],["oa:W4401890381","Ti-6Al-4V","maximum stress",1150.0,null,null,null,"MPa","","","","","",false,"","results_discussion","The maximum stress experienced by the material in this region is 1150 MPa."],["oa:W4401890381","Ti-6Al-4V","von Mises equivalent stress distribution",1150.0,null,null,null,"MPa","","","","","",false,"","conclusions","The von Mises equivalent stress distributions for the SPT samples with and without a U-shaped notch are determined to be 1009 and 1150 MPa, respectively."],["oa:W4401997056","CP-Ti Grade 2","Sy",345.0,null,null,null,"MPa","","","","","",false,"","table","Sy\t345 MPa\tO\t0.25\tMagnetic Permeability\tNonmagnetic"],["oa:W4401997056","CP-Ti Grade 2","Sy",850.0,850.0,900.0,null,"MPa","room temperature","as-received","","tensile test","0.00067s−1",false,"","methods","The results can be found in , in which Sy, Sut, K, n, and εf represent the 0.2% offset yield true strength, ultimate true tensile strength, coefficient of strength, hardening exponent, and failure true strain, respectively."],["oa:W4402335448","Ti-10V-2Fe-3Al","slip yield stress (𝜎𝑌𝑠)",500.0,null,null,null,"MPa","","","","","",false,"","results_discussion","While the slip yield stress (𝜎𝑌𝑠) is 505MPa in [111] and 480MPa and 500MPa in"],["oa:W4402335448","Ti-10V-2Fe-3Al","slip yield stress (𝜎𝑌𝑠)",505.0,null,null,null,"MPa","","","","","",false,"","results_discussion","While the slip yield stress (𝜎𝑌𝑠) is 505MPa in [111] and 480MPa and 500MPa in"],["oa:W4402335448","Ti-10V-2Fe-3Al","slip yield stress (𝜎𝑌𝑠)",675.0,null,null,null,"MPa","1/3","","","","",false,"","results_discussion","Taking the [111] orientation as an example, 𝜎𝑌𝑠 and 𝜎𝑇𝑟 reduce from 675MPa to 340MPa and from 300MPa to 190MPa at 𝑇= 1 3 ⁄ , 3, respectively."],["oa:W4402335448","Ti-10V-2Fe-3Al","slip yield stress (𝜎𝑌𝑠)",480.0,null,null,null,"MPa","","","","","",false,"","results_discussion","While the slip yield stress (𝜎𝑌𝑠) is 505MPa in [111] and 480MPa and 500MPa in"],["oa:W4402335448","Ti-10V-2Fe-3Al","slip yield stress (𝜎𝑌𝑠)",195.0,null,null,null,"MPa","1/3","","","","",false,"","results_discussion","At 𝑇= 1 3 ⁄ , Table 3.1 shows a difference of 145MPa and circa (c.) 195MPa between orientations [111] and [011] for 𝜎𝑇𝑟 and 𝜎𝑌𝑠, respectively."],["oa:W4402335448","Ti-10V-2Fe-3Al","slip yield stress (𝜎𝑌𝑠)",110.0,null,null,null,"MPa","3","","","","",false,"","results_discussion","This is reduced to 62MPa and 110MPa at 𝑇= 3, showing the orientational differences reduce with increased triaxiality."],["oa:W4402335448","Ti-10V-2Fe-3Al","slip yield stress (𝜎𝑌𝑠)",340.0,null,null,null,"MPa","3","","","","",false,"","results_discussion","Taking the [111] orientation as an example, 𝜎𝑌𝑠 and 𝜎𝑇𝑟 reduce from 675MPa to 340MPa and from 300MPa to 190MPa at 𝑇= 1 3 ⁄ , 3, respectively."],["oa:W4402449328","Ti-6Al-4V","Yield strength",850.0,850.0,900.0,null,"MPa","room temperature","","","tensile test","",false,"","results_discussion","Carstensen et al. Fig. 8 Yield strength, tensile strength and elongation at break of base material, welded specimens and ﬂux-welded specimens BM means the base material, Ref means the reference weld at 60 A and Flux means the weld at 20 A and the use of ﬂux; error bars show the highest and lowest values obtained from the specimens C (Langen 2021)."],["oa:W4402449328","Ti-6Al-4V","strength",0.0,null,null,null,"","","","","","",false,"unit_missing","results_discussion","With the addition of 0.1 wt.% carbon, both strength and elongation at break are higher than the reference weld without carbon addition (Mereddy et al. 2018)."],["oa:W4402449973","Ti","strength",59.67,58.23,61.11,1.44,"MPa","","","","","",false,"","results_discussion","Of the pore sizes, the strength of the 425 – 600𝑢𝑚 sample was the largest at 80.33 ± 1.53MPa, and the smallest strength was exhibited by the sample with the pore sizes in the range of 100-212𝑢𝑚, at 59.67 ± 1.44MPa."],["oa:W4402449973","Ti","strength",80.33,78.8,81.86,1.53,"MPa","","","","","",false,"","results_discussion","Of the pore sizes, the strength of the 425 – 600𝑢𝑚 sample was the largest at 80.33 ± 1.53MPa, and the smallest strength was exhibited by the sample with the pore sizes in the range of 100-212𝑢𝑚, at 59.67 ± 1.44MPa."],["oa:W4402449973","Ti","strength",11.0,8.0,14.0,3.0,"MPa","","","","","",false,"out_of_range","results_discussion","The strength and elastic modulus of 80vol.% were the smallest, at 11 ± 3MPa and 0.61 ± 0.32GPa, respectively."],["oa:W4402515612","Ti-5Al-2Sn-2Zr-4Mo-4Cr","tensile stresses",566.0,null,null,null,"MPa","","","","","",false,"","results_discussion","The tensile stresses are predominantly concentrated in a zone of 12 mm near the contact interface, peak (~661 MPa) at 2 mm away from the contact interface, and valley (~566 MPa) at the contact interface."],["oa:W4402515612","Ti-5Al-2Sn-2Zr-4Mo-4Cr","tensile stresses",661.0,null,null,null,"MPa","","","","","",false,"","results_discussion","The tensile stresses are predominantly concentrated in a zone of 12 mm near the contact interface, peak (~661 MPa) at 2 mm away from the contact interface, and valley (~566 MPa) at the contact interface."],["oa:W4402515612","Ti-5Al-2Sn-2Zr-4Mo-4Cr","surface residual stresses",407.0,null,null,null,"MPa","","","","","",false,"","results_discussion","b plots the surface residual stresses in LFWed Ti17 (Sxx along path 2), illustrating that the distribution of surface residual stresses resembles that of the internal residual stresses, but with a lower peak of ~407 MPa."],["oa:W4402515612","Ti-5Al-2Sn-2Zr-4Mo-4Cr","yield strength",47.0,null,null,null,"°C","","","","","",false,"unit_mismatch","results_discussion","The absence of plastic deformation at P2 is because of the high yield strength at a low temperature of 47 °C, which suggests that the tensile stresses observed here may be due to the self-equilibrium of stresses."],["oa:W4402515612","Ti-5Al-2Sn-2Zr-4Mo-4Cr","SE",463.0,null,null,null,"MPa","","","","","",false,"","results_discussion","The contraction due to cooling occurs, resulting in SE at P1 converting from compressive to tensile, gradually increasing to 463 MPa."],["oa:W4402515612","Ti-5Al-2Sn-2Zr-4Mo-4Cr","compressive stresses",202.0,null,null,null,"MPa","","","","","",false,"","results_discussion","The peak compressive stresses appear at
