Repository: akhtar07/tisci-explorer

# TiSci Explorer

A read-only, static explorer for **TiSci**, an autonomous research agent for titanium alloys. TiSci reads the
titanium-alloy literature, builds a knowledge graph and a table of measured values, proposes hypotheses where the
graph has gaps, and tests them with DFT (MACE / VASP) and the ICME-lite multiscale chain.

**Live site:** https://akhtar07.github.io/tisci-explorer/

The site has seven sections:

| Section | What it shows |
|---|---|
| Overview | Corpus → graph → facts → hypotheses → verdicts, with the snapshot's counts |
| Worked example | One full loop for W in α-Ti: graph path, hypothesis, novelty check, DFT test, verdict, follow-up, DAMASK |

File: data/facts/other.json (part 41 of 112)
superplastic deformation."],["oa:W2883837899","Ti-6Al-4V","activation energy",300.0,null,null,null,"kJ/mol","973 K","","","tensile test","",false,"unmapped_property","results_discussion","When the deformation temperature is lower than 1073 K, the dislocation movement is much more active at a relatively low deformation temperature, causing a significantly higher activation energy than that at 1123 K."],["oa:W2883837899","Ti-6Al-4V","σ/E",3.855,3.2,55.1,null,"×104","973 K","","","","",false,"unmapped_property","results_discussion","According to the flow curves at deformation temperatures of 973 and 1123 K in , the scope of normalized flow stress (σ/E)×104 is determined to be between 3.2–55.1 and 2.8–21.7."],["oa:W2883837899","Ti-6Al-4V","σ/E",12.25,2.8,21.7,null,"×104","1123 K","","","","",false,"unmapped_property","results_discussion","According to the flow curves at deformation temperatures of 973 and 1123 K in , the scope of normalized flow stress (σ/E)×104 is determined to be between 3.2–55.1 and 2.8–21.7."],["oa:W2883837899","Ti-6Al-4V","d/b",4.0,0.8,7.2,null,"×10-4","973 K","","","","",false,"unmapped_property","results_discussion","The scope of the Burgers vector compensated grain size (d/b)×10−4 was calculated to be between 0.8–7.2 and 3.6–13.02, based on the grain size in micrographs ()."],["oa:W2883837899","Ti-6Al-4V","deformation activation energy (Q)",254.655,106.7,402.61,null,"kJ/mol","973–1123 K","","","","5 × 10−4–10−3 s−1",false,"unmapped_property","conclusions","The results demonstrate that Ti-6Al-4V alloy shows excellent superplasticity in the temperature ranging from 973 to 1123 K over a strain rate 5 × 10−4–10−3 s−1, where the strain rate sensitivity exponent (m) varies from 0.23 to 0.52 and the deformation activation energy (Q) falls in the range of 106.70–402.61 kJ/mol."],["oa:W2883837899","Ti-6Al-4V","β phase proportion",38.0,38.0,38.0,null,"%","","","","","",false,"unmapped_property","results_discussion","Ti-6Al-4V titanium alloy consists of α and β phases in which the proportion of β phase is 38%."],["oa:W2883864228","Ti-6Al-4V","microstructure",0.0,null,null,null,"","","as-built SLM","Widmanstätten, martensite","","",false,"unmapped_property","results_discussion","At 50 and 75 mm/s, the microstructure consisted of a mixture of Widmanstätten and martensite (h)."],["oa:W2883864228","Ti-6Al-4V","microstructure",0.0,null,null,null,"","","as-built SLM","Widmanstätten","","",false,"unmapped_property","results_discussion","At a lower scanning speed of 25 mm/s, the microstructure of the SLM sample was completely Widmanstätten (g)."],["oa:W2883864228","Ti-6Al-4V","microstructure",0.0,null,null,null,"","","as-built SLM","acicular martensite","","",false,"unmapped_property","results_discussion","However, at 100 to 150 mm/s, acicular martensite dominated and filled the columnar β grains (h–j)."],["oa:W2883864228","Ti-6Al-4V","forming efficiency",7.65,6.3,9.0,null,"mm3/s","","as-built SLM","","","",false,"unmapped_property","results_discussion","For a density greater than 99.9% of the theoretical value, the forming efficiency ranged from 6.3 to 9 mm3/s (ΦD = 200 µm: δ = 200 μm, v = 50 mm/s, s = 630 μm; maximum density of 99.95%), which is 2–8 times greater than that obtained with commonly used processing parameters [,,,]."],["oa:W2884673504","","measuring error of 10-thermalcouple",4.0,4.0,4.0,null,"°C","","","","","",false,"unmapped_property","methods",""],["oa:W2884913903","","fine martensitic structure has been transformed into a mixture of α + β",0.0,null,null,null,"","","4 h at 750 °C","lamellar","","",false,"unmapped_property","results_discussion","After 4 h at 750 °C, in contrast, the fine martensitic structure has been transformed into a mixture of α + β, in which the α-phase is present as fine needles (b)."],["oa:W2884913903","","lamellar α + β mixture",0.0,null,null,null,"","","750 °C","lamellar","","",false,"unmapped_property","results_discussion","This is because a lamellar α + β mixture has been formed after treatment at 750 °C but not 550 °C, as can be clearly seen in ."],["oa:W2884935799","Ti54M","flow stress",30.0,30.0,40.0,null,"%","","","","","",false,"unmapped_property","conclusions",""],["oa:W2885465907","CP-Ti Grade 2","pore size distribution",11.0,2.0,20.0,null,"µm","","as-sintered 75","","","",false,"unmapped_property","results_discussion",""],["oa:W2885465907","CP-Ti Grade 2","average thicknesses",2.2,null,null,null,"mm","","","","","",false,"unmapped_property","results_discussion",""],["oa:W2885465907","CP-Ti Grade 2","strip width",55.0,null,null,null,"mm","","","","","",false,"unmapped_property","results_discussion",""],["oa:W2885465907","CP-Ti Grade 2","average density",98.8,98.8,98.8,null,"%","","as-sintered, cold rolled, recrystallization annealed","","","",false,"unmapped_property","conclusions",""],["oa:W2885465907","CP-Ti Grade 2","pore size distribution",8.5,2.0,15.0,null,"µm","","as-sintered 85","","","",false,"unmapped_property","results_discussion",""],["oa:W2885465907","CP-Ti Grade 2","pore size distribution",35.0,30.0,40.0,null,"µm","","as-sintered 85","","","",false,"unmapped_property","results_discussion",""],["oa:W2885465907","CP-Ti Grade 2","pore size distribution",50.0,40.0,60.0,null,"µm","","as-sintered 75","","","",false,"unmapped_property","results_discussion",""],["oa:W2885584981","Ti-6Al-4V","pores",0.0,null,null,null,"mm","","TMP","","","",false,"unmapped_property","discussion",""],["oa:W2885584981","Ti-6Al-4V","pores",100.0,null,null,null,"mm","","as-sintered","","","",false,"unmapped_property","discussion",""],["oa:W2885584981","Ti-6Al-4V","rupture strength",100.0,null,null,null,"MPa","","as-sintered","","three-point-bend","",false,"unmapped_property","discussion",""],["oa:W2885584981","Ti-6Al-4V","rupture strength",0.0,null,null,null,"MPa","","TMP","","three-point-bend","",false,"unmapped_property","discussion",""],["oa:W2886277662","Ti-6Al-4V","residual stress elimination",0.0,0.0,0.0,null,"","","SLM+HT (650°C-2h)","bimodal","","",false,"unmapped_property","results_discussion","When annealing at 650 °C for 2 h, most of the residual stress could be eliminated."],["oa:W2886709938","Ti-13Nb-12Mo","Ecorr.",-15.717,null,null,null,"mVvs.Ag/AgCl","25°C","500°C/24h","","potentiodynamic polarization","",false,"unmapped_property","abstract","Através da curva potenciodinâmica da liga Ti-12Mo- 13Nb, foram obtidos os seguintes resultados: Ecorr. = -15,717 mV, Icorr. = 0,0544 µm.cm-2 e Ipass. = 622 µm. cm-2."],["oa:W2886709938","Ti-13Nb-12Mo","Ipass.",622.0,null,null,null,"µA/cm2","25°C","500°C/24h","","potentiodynamic polarization","",false,"unmapped_property","abstract","Através da curva potenciodinâmica da liga Ti-12Mo- 13Nb, foram obtidos os seguintes resultados: Ecorr. = -15,717 mV, Icorr. = 0,0544 µm.cm-2 e Ipass. = 622 µm. cm-2."],["oa:W2886709938","Ti-13Nb-12Mo","Icorr.",0.0544,null,null,null,"µA/cm2","25°C","500°C/24h","","potentiodynamic polarization","",false,"unmapped_property","abstract","Através da curva potenciodinâmica da liga Ti-12Mo- 13Nb, foram obtidos os seguintes resultados: Ecorr. = -15,717 mV, Icorr. = 0,0544 µm.cm-2 e Ipass. = 622 µm. cm-2."],["oa:W2886968839","Ti-6Al-4V","vitesse de déformation maximale",40000.0,null,null,null,"s-1","","","","","",false,"unmapped_property","conclusions",""],["oa:W2886968839","Ti-6Al-4V","vitesse de déformation moyenne",13000.0,null,null,null,"s-1","","","","","",false,"unmapped_property","conclusions",""],["oa:W2887234776","Ti-6Al-4V","Sdr",4.8,null,null,null,"%","","","","","",false,"unmapped_property","conclusions",""],["oa:W2887234776","Ti-6Al-4V","Sa",2.0,null,null,null,"%","","","","","",false,"unmapped_property","conclusions",""],["oa:W2887234776","Ti-6Al-4V","Sa",5.5,null,null,null,"%","","","","","",false,"unmapped_property","conclusions",""],["oa:W2887234776","Ti-6Al-4V","Sa",0.8,null,null,null,"%","","as-built SLM","","","",false,"unmapped_property","conclusions",""],["oa:W2887234776","Ti-6Al-4V","mean distance between the meshes",4.0,null,null,250.0,"nm","","","","","",false,"unmapped_property","results",""],["oa:W2887234776","Ti-6Al-4V","Smr2",91.4,null,null,null,"%","","","","","",false,"unmapped_property","conclusions",""],["oa:W2887855634","Ti-6Al-4V","průměr",0.55,0.3,3.0,null,"mm","","","","","",false,"unmapped_property","front",""],["oa:W2887855634","Ti-6Al-4V","změna tloušťky",0.002,null,null,null,"mm","","","","","",false,"unmapped_property","front",""],["oa:W2887855634","Ti-6Al-4V","změna průřezu",0.003,null,null,null,"mm","","","","","",false,"unmapped_property","front",""],["oa:W2887855634","Ti-6Al-4V","hloubka zpevnění",0.3,0.1,0.5,null,"mm","","","","","",false,"unmapped_property","front",""],["oa:W2888090372","Ti2AlNb-cast","weight gain",9.3,null,null,null,"mg/cm2","800 °C","","","isothermal oxidation","",false,"unmapped_property","results","The obtained weight gain of this alloy after 100 h at 800 °C was about 9.3 mg/cm2."],["oa:W2888090372","Ti2AlNb-cast","oxidation exponent",0.83,null,null,null,"","800 °C","","","isothermal oxidation","",false,"unmapped_property","results","The obtained oxidation exponent was ~0.83, being close to 1, thus suggesting that the oxidation kinetics of Ti2AlNb-cast alloy at 800 °C obeyed basically a linear relationship and the oxide layer is not protective at this temperature."],["oa:W2888090372","Ti2AlNb-cast","thickness",60.0,null,null,null,"µm","800 °C","","","EPMA","",false,"unmapped_property","results","The scale appears dense with a thickness of ~60 μm, and it consists of three layers based on the EPMA mapping in Fig. 2(e)."],["oa:W2888276278","Ti-6Al-2Sn-4Zr-2Mo","alpha-case thickness",8.0,8.0,8.0,null,"timeshigher","","","","","",false,"unmapped_property","results_discussion","As seen, the alpha-case thickness formed at 500 ºC was insignificantly low compared to isothermal treatments during 500 h, where the thickness was at least 8-10 times higher than after 500 cycles,(see Figure 11)."],["oa:W2888282613","","volume energy density",175.0,null,null,null,"Jmm-3","","as-built SLM","","","",false,"unmapped_property","methods","The following are the main SLM processing parameters employed for the studied alloys: laser power = 350 W, scanning velocity = 1000 mm s−1, hatch distance = 40 μm, focal offset distance = 0 mm, and layer thickness = 50 μm, resulting in a volume energy density = 175 J mm−3."],["oa:W2888986224","Ti-6Al-4V","DRX",0.0,null,null,null,"","850–925 °C","","dynamic recrystallization","","0.001–0.1 s−1",false,"unmapped_property","conclusions","(3) In the α + β phase field, DRX is the main microstructural characteristics in the temperature and strain rate range of 850–925 °C and 0.001–0.1 s−1."],["oa:W2888986224","Ti-6Al-4V","DRV and slight DRX of β phase",0.0,null,null,null,"","1000–1050 °C","","dynamic recovery","","0.001–0.02 s−1",false,"unmapped_property","conclusions","(4) In the β phase field, DRV and slight DRX of β phase are the main microstructural feature in the temperature and strain rate range of 1000–1050 °C and 0.001–0.02 s−1."],["oa:W2888986224","Ti-6Al-4V","flow localization of β phase",0.0,null,null,null,"","1000–1050 °C","","flow localization of β phase","","1–10 s−1",false,"unmapped_property","conclusions","Flow localization of β phase is the main microstructural characteristics in the temperature and strain rate range of 1000–1050 °C and 1–10 s−1."],["oa:W2888986224","Ti-6Al-4V","flow localization",0.0,null,null,null,"","800–850 °C","","","","3–10 s−1",false,"unmapped_property","conclusions","However, flow localization occurs in the temperature and strain rate range of 800–850 °C and 3–10 s−1."],["oa:W2889554927","Ti-6.6Al-3.3Mo-1.8Zr-0.29Si","strain-rate",100.0,100.0,1150.0,null,"s-1","room temperature","","","split-hopkinson tension bar","102~1150 s−1",false,"unmapped_property","methods","Dynamic tensile tests (102~1150 s−1) were carried out on the split-hopkinson tension bar (SHTB, Department of Modern Mechanics, University of Science and Technology of China, Hefei, China) setup."],["oa:W2889554927","Ti-6.6Al-3.3Mo-1.8Zr-0.29Si","strain-rate",0.001,0.001,0.05,null,"s-1","room temperature","","","tensile test","10−3~0.05 s−1",false,"unmapped_property","methods","Loading-unloading tests under quasi-static conditions (10−3~0.05 s−1) were performed using a MTS809 servo-hydraulic testing system (MTS Systems Corporation, Eden Prairie, MN, USA)."],["oa:W2889554927","Ti-6.6Al-3.3Mo-1.8Zr-0.29Si","strain-rate",500.0,500.0,500.0,null,"s-1","293 K","","","tensile test","500 s−1",false,"unmapped_property","methods","Then the deformed material was cut into the sample for dynamic test at 500 s−1. - A variable temperature tests were carried out to evaluate the adiabatic temperature rise during the high strain-rate deformation process."],["oa:W2889554927","Ti-6.6Al-3.3Mo-1.8Zr-0.29Si","strain-rate",0.001,0.001,500.0,null,"s-1","room temperature","","","tensile test","10−3~500 s−1",false,"unmapped_property","abstract","In present paper, tensile tests of Ti-6.6Al-3.3Mo-1.8Zr-0.29Si alloy were carried out under both constant and variable strain-rate conditions within the region from 10−3~500 s−1."],["oa:W2889554927","Ti-6.5Al-3.5Mo-1.5Zr-0.3Si","C",0.031,null,null,null,"","","","","","",false,"unmapped_property","table","895\t438\t0.52\t0.43\t0.031\t4.65\t0.01"],["oa:W2889554927","Ti-6.5Al-3.5Mo-1.5Zr-0.3Si","B(MPa)",438.0,null,null,null,"MPa","","","","","",false,"unmapped_property","table","895\t438\t0.52\t0.43\t0.031\t4.65\t0.01"],["oa:W2889554927","Ti-6.5Al-3.5Mo-1.5Zr-0.3Si","ε˙T(s−1)",0.01,null,null,null,"s-1","","","","","",false,"unmapped_property","table","895\t438\t0.52\t0.43\t0.031\t4.65\t0.01"],["oa:W2889554927","Ti-6.5Al-3.5Mo-1.5Zr-0.3Si","m",4.65,null,null,null,"","","","","","",false,"unmapped_property","table","895\t438\t0.52\t0.43\t0.031\t4.65\t0.01"],["oa:W2889554927","Ti-6.6Al-3.3Mo-1.8Zr-0.29Si","temperature",293.0,293.0,293.0,null,"K","293 K","","","tensile test","500 s−1",false,"unmapped_property","methods","The specimen was first loaded to a plastic strain level at 500 s−1 and an initial temperature of 293 K, then recovered and deformed at higher temperature at the same stain rate."],["oa:W2889554927","Ti-6.6Al-3.3Mo-1.8Zr-0.29Si","plastic strain",0.0,null,null,null,"","room temperature","","","tensile test","10−3 s−1",false,"unmapped_property","methods","The strain rate of 10−3 s−1 was first applied until the specimen experienced a certain plastic strain."],["oa:W2889554927","Ti-6.6Al-3.3Mo-1.8Zr-0.29Si","heat treatment",0.0,null,null,null,"","","annealed at 1228 K for 2 h and then air cooled, aged at 803 K for 6 h and air cooled","","","",false,"unmapped_property","methods","The sample was fabricated to the final gage after the following sequences: (1) annealed at 1228 K for 2 h and then experienced cooling down in the air; (2) aged at 803 K for 6 h, followed by air cooling."],["oa:W2889554927","Ti-6.6Al-3.3Mo-1.8Zr-0.29Si","strain-rate history",0.0,null,null,null,"","room temperature","","","tensile test","10−3 s−1 to 10−2 s−1 then 10−3 s−1",false,"unmapped_property","methods","- A “three-step” uniaxial tensile tests were performed at low strain-rate region, where the same specimen experienced variable strain rate deformation from 10−3 s−1 to 10−2 s−1, followed by the rate of 10−3 s−1. - A “two-step” uniaxial tension experiments were carried out at two different strain rates."],["oa:W2889554927","Ti-6.5Al-3.5Mo-1.5Zr-0.3Si","A(MPa)",895.0,null,null,null,"MPa","","","","","",false,"unmapped_property","table","895\t438\t0.52\t0.43\t0.031\t4.65\t0.01"],["oa:W2889554927","Ti-6.5Al-3.5Mo-1.5Zr-0.3Si","n 0",0.43,null,null,null,"","","","","","",false,"unmapped_property","table","895\t438\t0.52\t0.43\t0.031\t4.65\t0.01"],["oa:W2889554927","Ti-6.5Al-3.5Mo-1.5Zr-0.3Si","n 1",0.52,null,null,null,"","","","","","",false,"unmapped_property","table","895\t438\t0.52\t0.43\t0.031\t4.65\t0.01"],["oa:W2889643057","Ti-6Al-4V","G",75500000.0,68000000.0,83000000.0,null,"Km-1","","as-built SLM","","FEA simulation","",true,"unmapped_property","conclusions",""],["oa:W2889643057","Ti-6Al-4V","post solidiﬁcation phase fraction of the resulting β ﬁeld",76.5,73.0,80.0,null,"%","","as-built SLM","","phase-field simulation","",true,"unmapped_property","conclusions",""],["oa:W2889643057","Ti-6Al-4V","V",0.15,0.1,0.2,null,"ms-1","","as-built SLM","","FEA simulation","",true,"unmapped_property","conclusions",""],["oa:W2890163848","Ti-6Al-4V","sertliği",500.0,null,null,null,"HV(0,5)","room temperature","","","Vickers hardness test","",false,"unmapped_property","abstract",""],["oa:W2891197136","NPTNTZO(c)/1.62 at.% AgNPs","stationary time",6.0,null,null,null,"h","","","","","",false,"unmapped_property","discussion","NPTNTZO(c)/1.62 at.% AgNPs presented similar stationary time (6–8 h) and a lower optical density against all bacterial solutions, expect MRSA."],["oa:W2891197136","NPTNTZO(c)","cell proliferation and viability",65.0,null,null,null,"nm","","","","","",false,"unmapped_property","discussion","The results of cell proliferation and viability indicated that 65 nm NPTNTZO(c) actually promoted cell proliferation and viability more significantly than on cp-Ti and flat TNTZ."],["oa:W2891197136","NPTNTZO(c)/1.62 at.% AgNPs","antibacterial efficiency",97.68,null,null,null,"%","","","","","",false,"unmapped_property","conclusions","Moreover, the NPTNTZO(c) nanoporous structure acted as a reservoir for AgNPs, leading to an antibacterial efficiency reaching 87.82%, 97.68%, and 93.90% against P. aeruginosa and S. aureus, and E. coli, respectively."],["oa:W2891197136","NPTNTZO(c)/1.62 at.% AgNPs","antibacterial efficiency",93.9,null,null,null,"%","","","","","",false,"unmapped_property","conclusions","Moreover, the NPTNTZO(c) nanoporous structure acted as a reservoir for AgNPs, leading to an antibacterial efficiency reaching 87.82%, 97.68%, and 93.90% against P. aeruginosa and S. aureus, and E. coli, respectively."],["oa:W2891197136","NPTNTZO(c)/1.62 at.% AgNPs","antibacterial efficiency",87.82,null,null,null,"%","","","","","",false,"unmapped_property","conclusions","Moreover, the NPTNTZO(c) nanoporous structure acted as a reservoir for AgNPs, leading to an antibacterial efficiency reaching 87.82%, 97.68%, and 93.90% against P. aeruginosa and S. aureus, and E. coli, respectively."],["oa:W2891197136","NPTNTZO(c)/1.62 at.% AgNPs","not capable of providing significant inhibition",1.62,null,null,null,"at%","","","","","",false,"unmapped_property","discussion","However, NPTNTZO(c)/1.62 at.% AgNPs is not capable of providing significant inhibition on MRSA."],["oa:W2891197136","NPTNTZO(c)/1.62 at.% AgNPs","inhibited zones",1.62,null,null,null,"at%","","","","","",false,"unmapped_property","discussion","Consequently, clear inhibited zones were obtained at 1.62 at.% AgNPs."],["oa:W2891197136","NPTNTZO(c)/1.62 at.% AgNPs","inactivated the growth",1.62,null,null,null,"at%","","","","","",false,"unmapped_property","discussion","This indicates that NPTNTZO(c)/1.62 at.% AgNPs sufficicently inactivated the growth of P. aeruginosa S. aureus and E. coli; however, Ag ion poorly inhibit the growth of MRSA."],["oa:W2891197136","NPTNTZO(c)/1.62 at.% AgNPs","stationary time",8.0,null,null,null,"h","","","","","",false,"unmapped_property","discussion","NPTNTZO(c)/1.62 at.% AgNPs presented similar stationary time (6–8 h) and a lower optical density against all bacterial solutions, expect MRSA."],["oa:W2892152091","Ti-6Al-4V","Maximum Load",209227232.0,null,null,null,"N","","","","","",false,"unmapped_property","table","0.8\t77\t190167200\t9.19.910.1\t209227232"],["oa:W2892152091","Ti-6Al-4V","Maximum Load",662710692.0,null,null,null,"N","","","","","",false,"unmapped_property","table","0.6\t63\t346418318\t51.154.853.4\t662710692"],["oa:W2892152091","Ti-6Al-4V","Maximum Load",117139130.0,null,null,null,"N","","","","","",false,"unmapped_property","table","1.0\t84\t8377102\t3.33.93.6\t117139130"],["oa:W2892152091","Ti-6Al-4V","Maximum Load",534656.0,null,null,null,"N","","","","","",false,"unmapped_property","table","1.2\t90\t262524\t1.00.91.1\t534656"],["oa:W2892210530","TiAl","area occupied by Ti",36.0,null,null,null,"%","","as-sprayed","","","",false,"unmapped_property","results_discussion","In all the coatings both Ti-Al intermetallic phases as well Fig. 2 SEM (secondary electron mode) images of cross sections of as-sprayed coatings made from powder mixtures (a) PM 1, (b) PM 2, (c) PM 3, (d) PM 4, (e) PM 5 by warm spray (Ref 10) Table 3 Characteristic of the as-sprayed coatings PM 1 PM 2 PM 3 PM 4 PM 5 Coating thickness, lm 176 ± 8 193 ± 10 192 ± 9 300 ± 12 430 ± 15 Porosity, % 10 8 5 2 2 Area occupied by Ti, % 23 36 35 55 78 Theoretical area occupied by Ti, % 42 46 52 54 68 1168 J"],["oa:W2892210530","TiAl","area occupied by Ti",23.0,null,null,null,"%","","as-sprayed","","","",false,"unmapped_property","results_discussion","In all the coatings both Ti-Al intermetallic phases as well Fig. 2 SEM (secondary electron mode) images of cross sections of as-sprayed coatings made from powder mixtures (a) PM 1, (b) PM 2, (c) PM 3, (d) PM 4, (e) PM 5 by warm spray (Ref 10) Table 3 Characteristic of the as-sprayed coatings PM 1 PM 2 PM 3 PM 4 PM 5 Coating thickness, lm 176 ± 8 193 ± 10 192 ± 9 300 ± 12 430 ± 15 Porosity, % 10 8 5 2 2 Area occupied by Ti, % 23 36 35 55 78 Theoretical area occupied by Ti, % 42 46 52 54 68 1168 J"],["oa:W2892210530","TiAl","area occupied by Ti",35.0,null,null,null,"%","","as-sprayed","","","",false,"unmapped_property","results_discussion","In all the coatings both Ti-Al intermetallic phases as well Fig. 2 SEM (secondary electron mode) images of cross sections of as-sprayed coatings made from powder mixtures (a) PM 1, (b) PM 2, (c) PM 3, (d) PM 4, (e) PM 5 by warm spray (Ref 10) Table 3 Characteristic of the as-sprayed coatings PM 1 PM 2 PM 3 PM 4 PM 5 Coating thickness, lm 176 ± 8 193 ± 10 192 ± 9 300 ± 12 430 ± 15 Porosity, % 10 8 5 2 2 Area occupied by Ti, % 23 36 35 55 78 Theoretical area occupied by Ti, % 42 46 52 54 68 1168 J"],["oa:W2892210530","TiAl","area occupied by Ti",55.0,null,null,null,"%","","as-sprayed","","","",false,"unmapped_property","results_discussion","In all the coatings both Ti-Al intermetallic phases as well Fig. 2 SEM (secondary electron mode) images of cross sections of as-sprayed coatings made from powder mixtures (a) PM 1, (b) PM 2, (c) PM 3, (d) PM 4, (e) PM 5 by warm spray (Ref 10) Table 3 Characteristic of the as-sprayed coatings PM 1 PM 2 PM 3 PM 4 PM 5 Coating thickness, lm 176 ± 8 193 ± 10 192 ± 9 300 ± 12 430 ± 15 Porosity, % 10 8 5 2 2 Area occupied by Ti, % 23 36 35 55 78 Theoretical area occupied by Ti, % 42 46 52 54 68 1168 J"],["oa:W2892210530","TiAl","XRD analysis shows that the microstructure of coating made from powder mixture PM 5 is composed of regions which correspond to TiAl and Ti3Al intermetallic phases and areas rich in Ti ([ 90% of Ti) as well as a minute amount of Ti5Si3 silicides.",90.0,null,null,null,"%","","","","","",false,"unmapped_property","results_discussion","XRD analysis shows that the microstructure of coating made from powder mixture PM 5 is composed of regions which correspond to TiAl and Ti3Al intermetallic phases and areas rich in Ti ([ 90% of Ti) as well as a minute amount of Ti5Si3 silicides."],["oa:W2892210530","TiAl","area occupied by Ti",78.0,null,null,null,"%","","as-sprayed","","","",false,"unmapped_property","results_discussion","In all the coatings both Ti-Al intermetallic phases as well Fig. 2 SEM (secondary electron mode) images of cross sections of as-sprayed coatings made from powder mixtures (a) PM 1, (b) PM 2, (c) PM 3, (d) PM 4, (e) PM 5 by warm spray (Ref 10) Table 3 Characteristic of the as-sprayed coatings PM 1 PM 2 PM 3 PM 4 PM 5 Coating thickness, lm 176 ± 8 193 ± 10 192 ± 9 300 ± 12 430 ± 15 Porosity, % 10 8 5 2 2 Area occupied by Ti, % 23 36 35 55 78 Theoretical area occupied by Ti, % 42 46 52 54 68 1168 J"],["oa:W2892506737","Ti-6Al-4V","error",2.25,1.5,3.0,null,"%","","","","","",false,"unmapped_property","methods","Tis error is enclosed between 1.5% and 3% for all initial states."],["oa:W2893400545","Ti-6Al-4V","Thickness (μm)",28.0,null,null,null,"µm","room temperature","","","","",false,"unmapped_property","discussion",""],["oa:W2893400545","Ti-6Al-4V","Thickness (μm)",30.0,null,null,null,"µm","room temperature","","","","",false,"unmapped_property","discussion",""],["oa:W2893400545","Ti-6Al-4V","Thickness (μm)",34.0,null,null,null,"µm","room temperature","","","","",false,"unmapped_property","discussion",""],["oa:W2893400545","Ti-6Al-4V","Time (s)",125.0,null,null,null,"s","room temperature","","","","",false,"unmapped_property","discussion",""],["oa:W2893400545","Ti-6Al-4V","Time (s)",250.0,null,null,null,"s","room temperature","","","","",false,"unmapped_property","discussion",""],["oa:W2893400545","Ti-6Al-4V","Time (s)",350.0,null,null,null,"s","room temperature","","","","",false,"unmapped_property","discussion",""],["oa:W2893633486","Ti-8Al-1Er","solidification rate",29000.0,null,null,null,"K/sec","","as-built SLM","","","",false,"unmapped_property","methods",""],["oa:W2893633486","Ti-8Al-1Er","solidification rate",10000.0,null,null,null,"K/sec","","as-built SLM","","","",false,"unmapped_property","methods",""],["oa:W2893633486","Ti-8Al-1Er","aluminum composition",11.5,null,null,null,"at%","","","","","",false,"unmapped_property","other",""],["oa:W2893633486","Ti-8Al-1Er","solidification rate",83000.0,null,null,null,"K/sec","","as-built SLM","","","",false,"unmapped_property","methods",""],["oa:W2893633486","Ti-8Al-1Er","k",400.0,null,null,null,"MPa·√µm","","as-deposited","","","",false,"unmapped_property","other",""],["oa:W2893633486","Ti-8Al-1Er","solidification rate",6000.0,null,null,null,"K/sec","","as-built SLM","","","",false,"unmapped_property","methods",""],["oa:W2893633486","RSP titanium with 0.5 wt% boron","modulus",30.0,null,null,null,"%","","","","","",false,"unmapped_property","conclusions",""],["oa:W2893633486","Ti-6Al-4V","calculated rate",1600.0,null,null,null,"K/sec","","","","","",true,"unmapped_property","methods",""],["oa:W2893730654","Ti-6Al-4V","TRTR",7.0,7.0,9.0,null,"µmmin-1","","","","","",false,"unmapped_property","discussion",""],["oa:W2893730654","Ti-6Al-4V","TRTR",8.0,null,null,null,"µmmin-1","","","","","",false,"unmapped_property","discussion",""],["oa:W2893730654","Ti-6Al-4V","TRTR",5.0,null,null,null,"µmmin-1","","","","","",false,"unmapped_property","discussion",""],["oa:W2893935480","","Ultimate Stress (Mpa)",346.58,null,null,null,"Mpa","room temperature","","","tensile test","",false,"unmapped_property","table","+0.5 mm\t308.84\t346.58\t-"],["oa:W2893935480","","Ultimate Stress (Mpa)",59.58,null,null,null,"Mpa","room temperature","","","tensile test","",false,"unmapped_property","table","−0.25 mm\t-\t59.58\t-"],["oa:W2893935480","Mo-BM","Ultimate Stress (Mpa)",780.64,null,null,null,"Mpa","room temperature","","","tensile test","",false,"unmapped_property","table","Mo-BM\t625.55\t780.64\t4.5"],["oa:W2893935480","","Ultimate Stress (Mpa)",50.22,null,null,null,"Mpa","room temperature","","","tensile test","",false,"unmapped_property","table","+0.75 mm\t-\t50.22\t-"],["oa:W2893935480","","Ultimate Stress (Mpa)",189.33,null,null,null,"Mpa","room temperature","","","tensile test","",false,"unmapped_property","table","+0.25 mm\t136.17\t189.33\t-"],["oa:W2893935480","","Ultimate Stress (Mpa)",156.48,null,null,null,"Mpa","room temperature","","","tensile test","",false,"unmapped_property","table","0 mm\t112.59\t156.48\t-"],["oa:W2893935480","Ti-BM","Ultimate Stress (Mpa)",500.4,null,null,null,"Mpa","room temperature","","","tensile test","",false,"unmapped_property","table","Ti-BM\t260.66\t500.40\t15"],["oa:W2893943115","Ti-6Al-4V","further annealing",5.0,null,null,null,"min","","sub-transus heat treatment 920°C/2h + water quenching + annealing 5 min at 700°C","","","",false,"unmapped_property","methods",""],["oa:W2893943115","Ti-6Al-4V","work hardening",4.3,null,null,0.3,"%","","STA 500°C/1h","","tensile test","",false,"unmapped_property","results",""],["oa:W2893943115","Ti-6Al-4V","further annealing",1.0,null,null,null,"h","","sub-transus heat treatment 920°C/2h + water quenching + annealing 1 h at 500°C","","","",false,"unmapped_property","methods",""],["oa:W2893943115","Ti-6Al-4V","∆σ",142.0,null,null,56.0,"MPa","room temperature","as-HIP’ed","","tensile test","",false,"unmapped_property","results",""],["oa:W2893943115","Ti-6Al-4V","a lattice parameter of the β phase",3.18,null,null,null,"Å","","500 °C","","","",false,"unmapped_property","results",""],["oa:W2893943115","Ti-6Al-4V","∆σ",353.0,null,null,44.0,"MPa","room temperature","dual-phase α+α’","bimodal","tensile test","",false,"unmapped_property","results",""],["oa:W2893943115","Ti-6Al-4V","further annealing",1.0,null,null,null,"h","","sub-transus heat treatment 920°C/2h + water quenching + annealing 1 h at 700°C","","","",false,"unmapped_property","methods",""],["oa:W2893943115","","strain rate",0.001,null,null,null,"s-1","","","","","10-3 s-1",false,"unmapped_property","methods",""],["oa:W2893943115","Ti-6Al-4V","a lattice parameter of the β phase",3.22,null,null,null,"Å","","700 °C","","","",false,"unmapped_property","results",""],["oa:W2894360405","Co-Cr-Mo","Density (kg/dm3)",8.3,null,null,null,"kg/dm3","","","","","",false,"unmapped_property","table","Density (kg/dm3)\t4.43\t8.3"],["oa:W2894360405","Ti-6Al-4V","Density (kg/dm3)",4.43,null,null,null,"kg/dm3","","","","","",false,"unmapped_property","table","Density (kg/dm3)\t4.43\t8.3"],["oa:W2895161837","Ti-6Al-4V","compressive stress",353.0,null,null,null,"MPa","","unpeened","","","",false,"unmapped_property","results",""],["oa:W2896422319","Ti-6Al-4V","α",3.95,1.9,6.0,null,"nm∙V–1","","","","","",false,"unmapped_property","discussion","The magni tude of α for titanium, given in the scientific literature, is in the range of 1.9–6.0 nm∙V–1 [25]."],["oa:W2896727272","Ti-6Al-4V","residual stresses",37.0,null,null,null,"GPa","","as-built DED","","nanoindentation","",false,"unmapped_property","discussion",""],["oa:W2896732769","CP-Ti Grade 2","angle between subgrain elongation axis and rolling direction",40.0,null,null,null,"°","","","","","",false,"unmapped_property","results","Statistical evaluation of θ, the angle between the subgrain elongation axis and the rolling direction (RD), has an average value of around 40°, indicating a strong morphological texture with most of the subgrains retaining their elongation axis parallel to the shear direction (Figure 5d)."],["oa:W2896732769","CP-Ti Grade 2","distribution of θ",0.0,null,null,null,"","","","","","",false,"unmapped_property","results","The distribution of θ (Figure 6e) indicates that the fine subgrains had a more random morphological alignment than those at 50% reduction."],["oa:W2896732769","CP-Ti Grade 2","subgrain elongation axis",5.0,5.0,5.0,null,"°","","","","TEM","",false,"unmapped_property","results","TEM observation indicated that the subgrain has undergone a significant rotation (Figure 11b and c), evidenced by that the subgrain elongation axis is slightly deflected from the long lamella axis and the subgrain remains connected to the parent lath matrix by a medium-angle boundary with a misorientation angle of about 5°."],["oa:W2897957257","Ti-6Al-4V","strut diameter variation",29.0,null,null,null,"%","","","","microCT","",false,"unmapped_property","discussion","Furthermore, the minimum strut diameters for the same cell types 20 measured from the manufactured parts exhibited 29%, -4% and 6% variation from 21 design respectively."],["oa:W2897957257","Ti-6Al-4V","displacement",0.7,null,null,null,"mm","","as-built SLM","","FEA","",true,"unmapped_property","discussion","The Double Schoen gyroid, evaluated by 2 FEA, was the weakest lattice design (Figure 3; 1.23 GPa von Mises stress), with a 3 predicted displacement of 0.7 mm; this was approximately ten times weaker than 4 other lattice designs."],["oa:W2897957257","Ti-6Al-4V","Energy absorption",6.43,null,null,0.2,"kJ/m3","","","","","",false,"unmapped_property","results","3 Cell type Schwartz primitive 30% Schwartz primitive (Pinched) 30% Cylinder grid 30% Schwartz primitive (Pinched) 10% Plateau stress (MPa) --- --- --- 27.8 ± 3.0 First maximum compressive strength (MPa) 126.8 ± 3.8 138.1 ± 0.1† >140.0 29.7 ± 7.7 Energy absorption (kJ/m3) 5.11 ± 0.37 5.73 ± 0.54 6.43 ± 0.20 0.31 ± 0.04‡ Energy absorption efficiency (%)"],["oa:W2897957257","Ti-6Al-4V","von Mises stress",1.23,null,null,null,"GPa","","as-built SLM","","FEA","",true,"unmapped_property","discussion","The Double Schoen gyroid, evaluated by 2 FEA, was the weakest lattice design (Figure 3; 1.23 GPa von Mises stress), with a 3 predicted displacement of 0.7 mm; this was approximately ten times weaker than 4 other lattice designs."],["oa:W2897957257","Ti-6Al-4V","strut diameter variation",-4.0,null,null,null,"%","","","","microCT","",false,"unmapped_property","discussion","Furthermore, the minimum strut diameters for the same cell types 20 measured from the manufactured parts exhibited 29%, -4% and 6% variation from 21 design respectively."],["oa:W2897957257","Ti-6Al-4V","strut diameter variation",6.0,null,null,null,"%","","","","microCT","",false,"unmapped_property","discussion","Furthermore, the minimum strut diameters for the same cell types 20 measured from the manufactured parts exhibited 29%, -4% and 6% variation from 21 design respectively."],["oa:W2897957257","Ti-6Al-4V","cycles",5000000.0,null,null,0.113,"mm","","as-built SLM","","","",false,"unmapped_property","results","cycles (f), and after 5 million cycles this had increased to 0.393 ± 0.113 mm, thus all 1 samples passed the fatigue criteria (< 1.25 × f) set in ISO 7206-4."],["oa:W2897957257","Ti-6Al-4V","pore diameter",1.18,null,null,null,"mm","","","","","",false,"unmapped_property","discussion","Similarly, the designed strut and pore diameters of Schwartz 22 primitive (Pinched) 10% lattices were designed as 0.29 mm and 1.18 mm."],["oa:W2897957257","Ti-6Al-4V","Energy absorption",5.11,null,null,0.37,"kJ/m3","","","","","",false,"unmapped_property","results","3 Cell type Schwartz primitive 30% Schwartz primitive (Pinched) 30% Cylinder grid 30% Schwartz primitive (Pinched) 10% Plateau stress (MPa) --- --- --- 27.8 ± 3.0 First maximum compressive strength (MPa) 126.8 ± 3.8 138.1 ± 0.1† >140.0 29.7 ± 7.7 Energy absorption (kJ/m3) 5.11 ± 0.37 5.73 ± 0.54 6.43 ± 0.20 0.31 ± 0.04‡ Energy absorption efficiency (%)"],["oa:W2897957257","Ti-6Al-4V","internal diameter",1.22,null,null,0.03,"mm","","","","microCT","",false,"unmapped_property","discussion","28% and -3%, while the internal diameters (0.30 ± 0.03 mm and 1.22 ± 0.03 mm) 1 measured by microCT and ImageJ varied by 3% and 3%."],["oa:W2897957257","Ti-6Al-4V","Energy absorption",0.31,null,null,0.04,"kJ/m3","","","","","",false,"unmapped_property","results","3 Cell type Schwartz primitive 30% Schwartz primitive (Pinched) 30% Cylinder grid 30% Schwartz primitive (Pinched) 10% Plateau stress (MPa) --- --- --- 27.8 ± 3.0 First maximum compressive strength (MPa) 126.8 ± 3.8 138.1 ± 0.1† >140.0 29.7 ± 7.7 Energy absorption (kJ/m3) 5.11 ± 0.37 5.73 ± 0.54 6.43 ± 0.20 0.31 ± 0.04‡ Energy absorption efficiency (%)"],["oa:W2897957257","Ti-6Al-4V","cycles",300.0,null,null,0.115,"mm","","as-built SLM","","","",false,"unmapped_property","results","The samples displaced 0.381 ± 0.115 mm after 300 14 14"],["oa:W2897957257","Ti-6Al-4V","average pore size",0.11,null,null,null,"mm","","","","microCT","",false,"unmapped_property","discussion","Although the greatest 2 variability of strut diameter may appear high at 29% (Schwartz primitive (Pinched)), it 3 is worth noting that the standard deviation of measurements for the minimum struts 4 manufactured diameter deviated a maximum of 0.17 mm from the designed 5 geometry, and the average pore size a maximum of 0.11 mm."],["oa:W2897957257","Ti-6Al-4V","Energy absorption",5.73,null,null,0.54,"kJ/m3","","","","","",false,"unmapped_property","results","3 Cell type Schwartz primitive 30% Schwartz primitive (Pinched) 30% Cylinder grid 30% Schwartz primitive (Pinched) 10% Plateau stress (MPa) --- --- --- 27.8 ± 3.0 First maximum compressive strength (MPa) 126.8 ± 3.8 138.1 ± 0.1† >140.0 29.7 ± 7.7 Energy absorption (kJ/m3) 5.11 ± 0.37 5.73 ± 0.54 6.43 ± 0.20 0.31 ± 0.04‡ Energy absorption efficiency (%)"],["oa:W2897957257","Ti-6Al-4V","Plateau stress",27.8,null,null,3.0,"MPa","","","","","",false,"unmapped_property","results","3 Cell type Schwartz primitive 30% Schwartz primitive (Pinched) 30% Cylinder grid 30% Schwartz primitive (Pinched) 10% Plateau stress (MPa) --- --- --- 27.8 ± 3.0 First maximum compressive strength (MPa) 126.8 ± 3.8 138.1 ± 0.1† >140.0 29.7 ± 7.7 Energy absorption (kJ/m3) 5.11 ± 0.37 5.73 ± 0.54 6.43 ± 0.20 0.31 ± 0.04‡ Energy absorption efficiency (%)"],["oa:W2898073550","TA15","Q",0.0,null,null,null,"kJ/mol","1073 K","1073 K, 0.1 s−1","","Arrhenius equation","0.1 s−1",true,"unmapped_property","results_discussion","As can be seen in , when the strain was 0.2, flow stress and deformation temperatures at a certain strain rate were substituted to Equation (13), and the value of Q was derived in the plotting slope of ln[sinh(ασ)] as a function of 1/T (Q was in kJ/mol for ln[sinh(ασ)]−1000/T)."],["oa:W2898073550","TA15","R",0.9881,null,null,null,"","","","","","",false,"unmapped_property","results","The values of AARE and R are 8.19% and 0.9881, respectively, shown in ."],["oa:W2898073550","TA15","R",0.9881,null,null,null,"","","","","","",false,"unmapped_property","conclusions","The values were 8.19% and 0.9881, respectively, in the prediction using the extended stress-strain data for 1023 K, which proved the high accuracy of the constitutive equation compensated by the strain effect for TA15 titanium alloy."],["oa:W2898073550","TA15","β",0.0384,null,null,null,"MPa-1","","","","","",false,"unmapped_property","results_discussion","The averages of n’ and β were 5.6875 and 0.0384 MPa−1, respectively.(8)n′=[∂lnε˙∂lnσ]T (9)β=[∂lnε˙∂σ]T"],["oa:W2898073550","TA15","AARE",8.19,null,null,null,"%","","","","","",false,"unmapped_property","conclusions","The values were 8.19% and 0.9881, respectively, in the prediction using the extended stress-strain data for 1023 K, which proved the high accuracy of the constitutive equation compensated by the strain effect for TA15 titanium alloy."],["oa:W2898073550","TA15","flow stress",1023.0,null,null,null,"K","1023 K","","","CPFEM prediction","",true,"unmapped_property","results","Therefore, to predict the constitutive model of TA15 titanium alloy, the constitutive model is further extended to predict flow stress at a temperature of 1023 K, which is not included in the previous compression tests."],["oa:W2898073550","TA15","AARE",8.19,null,null,null,"%","","","","","",false,"unmapped_property","results","The values of AARE and R are 8.19% and 0.9881, respectively, shown in ."],["oa:W2898073550","TA15","AARE",6.85,null,null,null,"%","","","","","",false,"unmapped_property","conclusions","R and AARE were used to quantify the predictability of the constitutive equation, with values of 6.85% and 0.9929, respectively."],["oa:W2898073550","TA15","R",0.9929,null,null,null,"","","","","","",false,"unmapped_property","conclusions","R and AARE were used to quantify the predictability of the constitutive equation, with values of 6.85% and 0.9929, respectively."],["oa:W2898073550","TA15","AARE",6.85,null,null,null,"%","","","","","",false,"unmapped_property","results","The values of AARE and R are 6.85% and 0.9929, respectively, shown in ."],["oa:W2898157334","Ti-10V-2Fe-3Al","limite élastique",1.12,null,null,null,"%","","","","","",false,"unmapped_property","conclusions",""],["oa:W2898157334","Ti-10V-2Fe-3Al","interfaces αp/β respectent la RO de Burgers",10.0,null,null,null,"%","","","","","",false,"unmapped_property","discussion",""],["oa:W2898157334","Ti-10V-2Fe-3Al",
