Repository: akhtar07/tisci-explorer

# TiSci Explorer

A read-only, static explorer for **TiSci**, an autonomous research agent for titanium alloys. TiSci reads the
titanium-alloy literature, builds a knowledge graph and a table of measured values, proposes hypotheses where the
graph has gaps, and tests them with DFT (MACE / VASP) and the ICME-lite multiscale chain.

**Live site:** https://akhtar07.github.io/tisci-explorer/

The site has seven sections:

| Section | What it shows |
|---|---|
| Overview | Corpus → graph → facts → hypotheses → verdicts, with the snapshot's counts |
| Worked example | One full loop for W in α-Ti: graph path, hypothesis, novelty check, DFT test, verdict, follow-up, DAMASK |

File: data/facts/yield_strength.json (part 41 of 51)
about 11 mm away from the contact interface, with a value of ~202 MPa. a compares the internal residual stresses obtained from the numerical model with those measured using the contour method, demonstrating good agreement."],["oa:W4402550969","","σy",1240.0,null,null,null,"MPa","","","fine duplex","nanoindentation","",false,"","results_discussion","505 in KIC can be observed in the fine duplex structure in comparison to the coarse duplex structure, from 33 and 32.5 MPa m0.5, which is characterized by a relatively large number of lamellar colonies, whilst demonstrating a similar σy of about 1.24 GPa."],["oa:W4402550969","","yield stress",0.0,null,null,null,"","","","","Tabor relationship","",true,"unit_missing","methods","Yield stress was calculated considering hardness (H) according to the Tabor relationship given in equation 5 [14]."],["oa:W4402550969","","yield stress threshold",1220.0,null,null,null,"MPa","","","","","",false,"","conclusions","The fully lamellar microstructure yielded better fracture toughness of about 36.7 MPa m0.5 with a yield stress threshold of about 1.22 GPa."],["oa:W4402550969","","yield stress",1300.0,null,null,null,"MPa","","","nearly lamellar","","",false,"","conclusions","The nearly lamellar microstructure showed decreased fracture toughness of about 33.6 MPa m0.5 but yielded improved yield stress of about 1.3 GPa and better resistance to creep deformation compared to other microstructures."],["oa:W4402586873","TA3V","limite élastique à 0,2 %",720.0,720.0,720.0,null,"MPa","room temperature","as-received","","tensile test","1.0 × 10−4 s−1",false,"","conclusions",""],["oa:W4402586873","TA3V","Rp0.2",17.6,null,null,null,"%","room temperature","75% DT + 875°C/3h","","tensile test","",false,"unit_mismatch","conclusions",""],["oa:W4402586873","TA3V","limite élastique à 0,2 %",570.0,570.0,570.0,null,"MPa","room temperature","as-received","","tensile test","1.0 × 10−4 s−1",false,"","conclusions",""],["oa:W4402586873","TA3V","Rp0.2",15.4,null,null,null,"%","room temperature","75% DL + 875°C/3h","","tensile test","",false,"unit_mismatch","conclusions",""],["oa:W4402586873","TA3V","Rp0.2",26.7,null,null,null,"%","room temperature","75% DL + 875°C/3h","","tensile test","",false,"unit_mismatch","conclusions",""],["oa:W4402586873","TA3V","Rp0.2",33.5,null,null,null,"%","room temperature","75% DT + 875°C/3h","","tensile test","",false,"unit_mismatch","conclusions",""],["oa:W4402638076","Ti-6Al-4V","Yield Strength",1000.0,null,null,null,"MPa","room temperature","","","tensile test","",false,"","table","Value\t1033.3 MPa\t1000.0 MPa\t15.0%\t33.6 J/cm2\t331.2 HV"],["oa:W4402666292","Ti-6Al-4V","yield strength",83.0,80.0,156.0,null,"MPa","","","","","",false,"","discussion","Human cancellous bone has a Young's modulus of 20 MPa–640 MPa and an ultimate strength of 0.9 MPa–8.8 MPa, while cortical bone has a Young's modulus of 13,600 MPa-23,830 MPa and a yield strength of 80–156 MPa."],["oa:W4402666292","Tubular-G","Yield stress",121.62,null,null,1.1,"MPa","","","","","",false,"","table","Yield stress (MPa)\t58.57 ± 0.24\t121.62 ± 1.10\t268.51 ± 10.92\t536.43 ± 8.53"],["oa:W4402666292","Tubular-G","Yield stress",536.43,null,null,8.53,"MPa","","","","","",false,"","table","Yield stress (MPa)\t58.57 ± 0.24\t121.62 ± 1.10\t268.51 ± 10.92\t536.43 ± 8.53"],["oa:W4402666292","Tubular-G","Yield stress",58.57,null,null,0.24,"MPa","","","","","",false,"","table","Yield stress (MPa)\t58.57 ± 0.24\t121.62 ± 1.10\t268.51 ± 10.92\t536.43 ± 8.53"],["oa:W4402666292","Ti-6Al-4V","yield strength",121.62,null,null,null,"MPa","","","","","",false,"","discussion","At a 30 % volume fraction, these values were 2125 MPa and 121.62 MPa, respectively."],["oa:W4402666292","Ti6Al4V-SLM","yield strength",1062.0,null,null,null,"MPa","room temperature","","","tensile test","",false,"","methods","The Ti6Al4V-SLM material properties used include a Young's modulus of 122,000 MPa, a Poisson's ratio of 0.3, a density of 4.4 × 10⁻³ g/mm³, and a yield strength of 1062 MPa."],["oa:W4402666292","Ti-6Al-4V","yield strength",58.57,null,null,null,"MPa","","","","","",false,"","discussion","For a single cell size of 2 mm, the Young's modulus and yield strength of the Tubular-G structure at a 20 % volume fraction were 867.33 MPa and 58.57 MPa, respectively."],["oa:W4402666292","Ti-6Al-4V","yield strength",118.0,80.0,156.0,null,"MPa","","","","","",false,"","discussion","Human cancellous bone has a Young's modulus of 20 MPa–640 MPa and an ultimate strength of 0.9 MPa–8.8 MPa, while cortical bone has a Young's modulus of 13,600 MPa-23,830 MPa and a yield strength of 80–156 MPa."],["oa:W4402666292","Tubular-G","Yield stress",268.51,null,null,10.92,"MPa","","","","","",false,"","table","Yield stress (MPa)\t58.57 ± 0.24\t121.62 ± 1.10\t268.51 ± 10.92\t536.43 ± 8.53"],["oa:W4402870115","CP-Ti Grade 2","yield strength",265.0,null,null,null,"MPa","room temperature","","","tensile test","0.5 mm/min",false,"","methods","The tensile strength and yield strength of the base metal were 430 Mpa and 265 Mpa, respectively."],["oa:W4403021158","","overall yield stress",90.0,null,null,null,"pct","","","","constant strain-rate simulation","",true,"unit_mismatch","methods",""],["oa:W4403021158","Ti-6Al-4V","YS",942.5,920.0,965.0,null,"MPa","room temperature","","","tensile test","",false,"","methods",""],["oa:W4403130490","Ti-6Al-4V","yield stress",850.0,null,null,null,"MPa","","fully dense LPBFed","","","",false,"","results_discussion","The Young’s modulus and yield stress of the fully dense LPBFed Ti6Al4V ELI were 100 GPa and 850 MPa, respectively []."],["oa:W4403192241","TO-T","Compressive strength",177.42,null,null,null,"MPa","","","","","",false,"","table","Compressive strength\t158.36\t177.42\t228.13"],["oa:W4403192241","TO-B","Compressive strength",228.13,null,null,null,"MPa","","","","","",false,"","table","Compressive strength\t158.36\t177.42\t228.13"],["oa:W4403192241","Ti-6Al-4V","Yield Strength",970.0,null,null,null,"MPa","","","","","",false,"","table","4.5 kg/m3\t110 GPa\t0.33\t970 MPa"],["oa:W4403192241","TO-C","Compressive strength",158.36,null,null,null,"MPa","","","","","",false,"","table","Compressive strength\t158.36\t177.42\t228.13"],["oa:W4403371248","CP-Ti Grade 2","yield strength",619.0,null,null,null,"MPa","","","","","",false,"","abstract","The highest yield strength of 619 MPa was obtained for an energy density of 116 J⁄〖mm〗^3 ."],["oa:W4403429913","","maximum stress",0.0,null,null,null,"","","","","","",false,"unit_missing","results_discussion","As the Ni content increases, the maximum stress, tensile strength, and stretching rate of the coatings initially rise and then decrease, reaching an optimal balance at Ni6."],["oa:W4403472693","Ti-6Al-4V","Yield strength",820.0,null,null,null,"MPa","","","","","",false,"","methods",""],["oa:W4403734644","Ti-6Al-4V","yield strength",867.0,null,null,null,"MPa","","","","","",false,"","conclusions",""],["oa:W4403734644","Ck45","yield strength",392.0,null,null,null,"MPa","","","","","",false,"","conclusions",""],["oa:W4403843080","Ti-6Al-4V","yield strength",867.0,null,null,null,"MPa","","annealed","","","",false,"","methods","The cylindrical raw material is characterised in [], exhibited isotropic properties with a yield strength of 867 MPa."],["oa:W4403843080","Ti-6Al-4V","yield strength",970.0,null,null,null,"MPa","","annealed","","","",false,"","methods","This batch was compared with the rolled strips mentioned in the begining of this section, which exhibited anisotropic properties, showing a 15.5 % higher yield strength in the 90∘ direction compared to the 0∘ direction, reaching 970 MPa."],["oa:W4403936482","Ti-6.5Al-3.5Mo-1.5Zr-0.3Si","residual stresses range",25.0,10.0,40.0,null,"MPa","room temperature","","","","",false,"out_of_range","methods",""],["oa:W4403936482","Ti-6.5Al-3.5Mo-1.5Zr-0.3Si","average stress",-72.9,null,null,null,"MPa","","","","","",false,"out_of_range","discussion",""],["oa:W4403936482","Ti-6.5Al-3.5Mo-1.5Zr-0.3Si","average stress",6.8,null,null,null,"MPa","","","","","",false,"out_of_range","discussion",""],["oa:W4403980744","","elastic yield limit",970.0,null,null,null,"MPa","room temperature","as-welded","","CPFEM prediction","10-3 s-1",true,"","results","The thermodynamic software is predicting the elastic yield limit to be approximately 970 MPa for the Samples 1 and 2, and marginally lower, at 950-960 MPa for the ageing heat-treated Sample A1 and A2, whereas it is predicting the elastic yield to occur at approximately 925 MPa for the solution-treated STA1 and STA2 conditions (Figure 9)."],["oa:W4403980744","","elastic yield",955.0,950.0,960.0,null,"MPa","room temperature","ageing heat-treated","","CPFEM prediction","10-3 s-1",true,"","results","The thermodynamic software is predicting the elastic yield limit to be approximately 970 MPa for the Samples 1 and 2, and marginally lower, at 950-960 MPa for the ageing heat-treated Sample A1 and A2, whereas it is predicting the elastic yield to occur at approximately 925 MPa for the solution-treated STA1 and STA2 conditions (Figure 9)."],["oa:W4403980744","","yield strength prediction",10.0,null,null,null,"%","","","","","",false,"unit_mismatch","results","However, the predictions perform less well for the Sample 1, and the subsequent treatments experienced by weld bead 1, with under-predictions of approximately 10% for each yield strength prediction, particularly the as-welded and the aged conditions for weld 1."],["oa:W4403980744","","elastic yield",925.0,null,null,null,"MPa","room temperature","solution-treated STA","","CPFEM prediction","10-3 s-1",true,"","results","The thermodynamic software is predicting the elastic yield limit to be approximately 970 MPa for the Samples 1 and 2, and marginally lower, at 950-960 MPa for the ageing heat-treated Sample A1 and A2, whereas it is predicting the elastic yield to occur at approximately 925 MPa for the solution-treated STA1 and STA2 conditions (Figure 9)."],["oa:W4403980744","","tensile yield strength",2.0,null,null,null,"%","","","","","",false,"unit_mismatch","results","J Mater Sci (2024) 59:19960–19976 under-prediction of 2 to 3% in the predicted tensile yield strength."],["oa:W4404017784","Ti-6Al-4V","maximum stress",342.32,null,null,null,"MPa","","","","","",true,"","results_discussion","Modify optimized design The maximum stress it can withstand is 342.32MPa Figure 18. with a deformation of 0.1128 mm, and the factor of safety is 2.6237, which is considered an acceptable standard within the range of 1.5 to 4 Table 7."],["oa:W4404017784","Ti-6Al-4V","yield strength",827.37,null,null,null,"MPa","","","","","",false,"","methods","The Titanium Alloy -6AL-4V consisted mostly of titanium, with the presence of aluminum, vanadium, and ferrous elements, and had a yield strength of 827.37MPa."],["oa:W4404017784","Ti-6Al-4V","Yield Strength",973.0,null,null,null,"MPa","","aged and treated","","","",false,"","results_discussion","Ti-6Al-4V Material properties of Optimized model Property Ti-6Al-4V (aged and treated) Density (g/cm³) 4.43 Tensile Strength (MPa) 1100 Yield Strength (MPa) 973 Young's Modulus (GPa) 113 Poisson's Ratio 0.34"],["oa:W4404126039","Ti-6Al-4V","yields",875.0,null,null,null,"MPa","300 °C","","","","",false,"","methods","At 25°C, 300°C, 500°C, and 700°C the corresponding yields reported were approximately 1000 MPa, 875 MPa, 730 MPa, and 600 MPa."],["oa:W4404126039","Ti-6Al-4V","yields",730.0,null,null,null,"MPa","500 °C","","","","",false,"","methods","At 25°C, 300°C, 500°C, and 700°C the corresponding yields reported were approximately 1000 MPa, 875 MPa, 730 MPa, and 600 MPa."],["oa:W4404126039","Ti-6Al-4V","yields",600.0,null,null,null,"MPa","700 °C","","","","",false,"","methods","At 25°C, 300°C, 500°C, and 700°C the corresponding yields reported were approximately 1000 MPa, 875 MPa, 730 MPa, and 600 MPa."],["oa:W4404126039","Ti-6Al-4V","yield stress",1370.0,null,null,null,"MPa","25 °C","","","dynamic compression","800 s−1",false,"","results","At 25°C, 200°C, 400°C, 600°C, and 800°C, the corresponding yield stress is approximately 1370 MPa, 1170 MPa, 1050 MPa, 920 MPa, and 650 MPa respectively."],["oa:W4404126039","Ti-6Al-4V","yield stress",940.0,null,null,null,"MPa","395 °C","","","","",false,"","methods","At 23°C, 196°C, and 395°C, 658°C, and 820°C, they reported yield stress values of approximately 1460 MPa, 1190 MPa, 940 MPa, 790 MPa, and 550 MPa."],["oa:W4404126039","Ti-6Al-4V","yield stress",550.0,null,null,null,"MPa","820 °C","","","","",false,"","methods","At 23°C, 196°C, and 395°C, 658°C, and 820°C, they reported yield stress values of approximately 1460 MPa, 1190 MPa, 940 MPa, 790 MPa, and 550 MPa."],["oa:W4404126039","Ti-6Al-4V","yield stress",650.0,null,null,null,"MPa","800 °C","","","dynamic compression","1600 s−1",false,"","results","At 25°C, 200°C, 400°C, 600°C, and 800°C, the corresponding yield stress is approximately 1370 MPa, 1170 MPa, 1050 MPa, 920 MPa, and 650 MPa respectively."],["oa:W4404126039","Ti-6Al-4V","yield stress",920.0,null,null,null,"MPa","600 °C","","","dynamic compression","1600 s−1",false,"","results","At 25°C, 200°C, 400°C, 600°C, and 800°C, the corresponding yield stress is approximately 1370 MPa, 1170 MPa, 1050 MPa, 920 MPa, and 650 MPa respectively."],["oa:W4404126039","Ti-6Al-4V","yield stress",1410.0,null,null,null,"MPa","23 °C","","","","",false,"","methods","At 23°C, 200°C, and 400°C, they reported yield stress values of approximately 1410 MPa, 1180 MPa, and 970 MPa, 810 MPa, and 635 MPa."],["oa:W4404126039","Ti-6Al-4V","yields",1000.0,null,null,null,"MPa","25 °C","","","","",false,"","methods","At 25°C, 300°C, 500°C, and 700°C the corresponding yields reported were approximately 1000 MPa, 875 MPa, 730 MPa, and 600 MPa."],["oa:W4404126039","Ti-6Al-4V","yields",819.0,null,null,null,"MPa","525 °C","","","","",false,"","methods","At 25°C, 325°C, 525°C, and 725°C they reported yields of approximately 1350 MPa, 990 MPa, 819 MPa, and 650 MPa."],["oa:W4404126039","Ti-6Al-4V","yields",1350.0,null,null,null,"MPa","25 °C","","","","",false,"","methods","At 25°C, 325°C, 525°C, and 725°C they reported yields of approximately 1350 MPa, 990 MPa, 819 MPa, and 650 MPa."],["oa:W4404126039","Ti-6Al-4V","yield stress",810.0,null,null,null,"MPa","400 °C","","","","",false,"","methods","At 23°C, 200°C, and 400°C, they reported yield stress values of approximately 1410 MPa, 1180 MPa, and 970 MPa, 810 MPa, and 635 MPa."],["oa:W4404126039","Ti-6Al-4V","yield stress",1460.0,null,null,null,"MPa","23 °C","","","","",false,"","methods","At 23°C, 196°C, and 395°C, 658°C, and 820°C, they reported yield stress values of approximately 1460 MPa, 1190 MPa, 940 MPa, 790 MPa, and 550 MPa."],["oa:W4404126039","Ti-6Al-4V","yield stress",635.0,null,null,null,"MPa","400 °C","","","","",false,"","methods","At 23°C, 200°C, and 400°C, they reported yield stress values of approximately 1410 MPa, 1180 MPa, and 970 MPa, 810 MPa, and 635 MPa."],["oa:W4404126039","Ti-6Al-4V","yield stress",1050.0,null,null,null,"MPa","400 °C","","","dynamic compression","1600 s−1",false,"","results","At 25°C, 200°C, 400°C, 600°C, and 800°C, the corresponding yield stress is approximately 1370 MPa, 1170 MPa, 1050 MPa, 920 MPa, and 650 MPa respectively."],["oa:W4404126039","Ti-6Al-4V","yield stress",1170.0,null,null,null,"MPa","200 °C","","","dynamic compression","1600 s−1",false,"","results","At 25°C, 200°C, 400°C, 600°C, and 800°C, the corresponding yield stress is approximately 1370 MPa, 1170 MPa, 1050 MPa, 920 MPa, and 650 MPa respectively."],["oa:W4404126039","Ti-6Al-4V","yields",650.0,null,null,null,"MPa","725 °C","","","","",false,"","methods","At 25°C, 325°C, 525°C, and 725°C they reported yields of approximately 1350 MPa, 990 MPa, 819 MPa, and 650 MPa."],["oa:W4404126039","Ti-6Al-4V","yield stress",1190.0,null,null,null,"MPa","196 °C","","","","",false,"","methods","At 23°C, 196°C, and 395°C, 658°C, and 820°C, they reported yield stress values of approximately 1460 MPa, 1190 MPa, 940 MPa, 790 MPa, and 550 MPa."],["oa:W4404126039","Ti-6Al-4V","yield stress",1180.0,null,null,null,"MPa","200 °C","","","","",false,"","methods","At 23°C, 200°C, and 400°C, they reported yield stress values of approximately 1410 MPa, 1180 MPa, and 970 MPa, 810 MPa, and 635 MPa."],["oa:W4404126039","Ti-6Al-4V","yield stress",970.0,null,null,null,"MPa","400 °C","","","","",false,"","methods","At 23°C, 200°C, and 400°C, they reported yield stress values of approximately 1410 MPa, 1180 MPa, and 970 MPa, 810 MPa, and 635 MPa."],["oa:W4404126039","Ti-6Al-4V","yield stress",790.0,null,null,null,"MPa","658 °C","","","","",false,"","methods","At 23°C, 196°C, and 395°C, 658°C, and 820°C, they reported yield stress values of approximately 1460 MPa, 1190 MPa, 940 MPa, 790 MPa, and 550 MPa."],["oa:W4404126039","Ti-6Al-4V","yields",990.0,null,null,null,"MPa","325 °C","","","","",false,"","methods","At 25°C, 325°C, 525°C, and 725°C they reported yields of approximately 1350 MPa, 990 MPa, 819 MPa, and 650 MPa."],["oa:W4404170343","Ti-6Al-4V","Yield strengthσ0.2",1110.0,null,null,null,"MPa","","SLM","","tensile test","",false,"","table","Ti6Al4V\tSLM\t409\t1110\t1267\t7.28\t[]"],["oa:W4404170343","Ti-6Al-7Nb","Yield strengthσ0.2",1029.0,1002.0,1056.0,27.0,"MPa","","SLM","","tensile test","",false,"","table","Ti-6Al-7Nb\tSLM\t395 ± 10\t1029 ± 27\t–\t–\t[]"],["oa:W4404170343","Ti-24Nb-4Zr-8Sn","Yield strengthσ0.2",563.0,525.0,591.0,38.0,"MPa","","SLM","","tensile test","",false,"","table","Ti–24Nb–4Zr–8Sn\tSLM\t220 ± 6\t563 ± 38\t665 ± 18\t13.8 ± 4.1\t[,]"],["oa:W4404170343","Ti","Yield strengthσ0.2",555.0,null,null,null,"MPa","","SLM","","tensile test","",false,"","table","Ti\tSLM\t261 ± 13\t555\t757\t19.5\t[]"],["oa:W4404275993","Ti-6Al-4V","yield strength",930.0,null,null,null,"MPa","","","","","",false,"","results","The fatigue damage parameter remained below the Ti-6Al-4V abutment screw material’s yield strength (930 MPa) for chewing forces of 300 N and 500 N, ensuring that the screw could endure infinite cycles."],["oa:W4404287595","Ti-6Al-4V","mechanical properties",0.0,null,null,null,"","","","martensitic α'","","",false,"unit_missing","methods","Improving the weld time led to enhanced mechanical properties with 70 cycles, which was determined as the optimal duration for welding."],["oa:W4404376666","Ti-10V-2Fe-3Al","Yield",1282.0,null,null,null,"MPa","room temperature","","","tensile test","",false,"","table","Ti10V2Fe3Al\t1282[,]\t1220[,]\t110[]\t4–10[]\tHV 430 []\t0.35[,]\t527[]\t9.7 []\t7.0 []"],["oa:W4404376666","Drill inserts","Strength (MPa)",650.0,null,null,null,"MPa","","","","","",false,"","table","Drill inserts\t-\t-\t650[]\t-\tHRC 76[]\t0.25[,]\t251[,]\t-\t59[,]"],["oa:W4404376666","","σC&L [MPa]",240.0,null,null,null,"MPa","","","","","",true,"","table","945.3\t745.6\t0.248\t0.0312\t0.78\t0.752\t0.328\t0.612\t240"],["oa:W4404417109","CP-Ti Grade 2","residual stress",20.0,null,null,null,"MPa","","heat-treated hybrid implants","","","",false,"out_of_range","discussion","Values were homogenized in heat-treated hybrid implants, with a compressive residual stress of 20 MPa throughout the surface."],["oa:W4404417109","CP-Ti Grade 2","residual stress",-202.0,null,null,null,"MPa","","","","","",false,"out_of_range","discussion","At the interface of the two surfaces making up a hybrid implant, the residual stress is significantly different (−20.2 MPa in the machined surface versus −202 MPa in the rough surface)."],["oa:W4404417109","CP-Ti Grade 2","residual stress",-20.2,null,null,null,"MPa","","","","","",false,"out_of_range","discussion","At the interface of the two surfaces making up a hybrid implant, the residual stress is significantly different (−20.2 MPa in the machined surface versus −202 MPa in the rough surface)."],["oa:W4404417109","CP-Ti Grade 2","residual stress",20.2,null,null,null,"MPa","","","","","",false,"out_of_range","results","Residual Stress The compressive residual stress of heat-treated hybrid implants was similar to that of machined implants (20.2 Mpa) ()."],["oa:W4404417109","CP-Ti Grade 2","residual stress",202.0,null,null,null,"MPa","","","","","",false,"","results","The stress was still significantly higher among rough implants (202 MPa) (p ˂ 0.05, t-student)."],["oa:W4404417736","","yield strength",0.0,null,null,null,"","room temperature","","","tensile test","5 × 10−4 s−1",false,"unit_missing","methods","Tensile tests were conducted at room temperature using a universal testing machine (Zwick, Roell Z050, Ulm, Germany) at a strain rate of 5 × 10−4 s−1."],["oa:W4404431084","Ti-6Al-4V","CRS",-1.536,null,null,null,"MPa","","","","experimental","",false,"out_of_range","methods","Moreover, −1.536 MPa was noted for ﬁve repetitions."],["oa:W4404431084","Ti-6Al-4V","CRS",-1.536,null,null,null,"MPa","","","","experimental","",false,"out_of_range","methods","Conversely, the CRS for the ﬁve repetitions was measured to be −1.536 MPa (Figures 7A, D, G)."],["oa:W4404431084","Ti-6Al-4V","compressive residual stress",578.0,null,null,null,"MPa","","","","computational","",true,"","methods","The computational results of Zhou et al. (2012) reveal that the compressive residual stress of Ti6Al4V was 578 MPa."],["oa:W4404431084","Ti-6Al-4V","compressive residual stress",-760.959,null,null,null,"MPa","","","","experimental","",false,"out_of_range","methods","The study found that a compressive residual stress of −31.050 MPa was detected after three repetitions and −760.959 MPa after four repetitions."],["oa:W4404431084","Ti-6Al-4V","compressive residual stress",-578.45,null,null,null,"MPa","","","","experimental","",false,"out_of_range","methods","The compressive residual stress of the examined samples, without an angle or material orientation, was determined to be −578.450 MPa after three repetitions, and it increased to −1.620 MPa after four repetitions."],["oa:W4404431084","Ti-6Al-4V","compressive residual stress",410.0,null,null,null,"MPa","","","","experimental","",false,"","methods","Furthermore, Nie et al. (2021) conducted an experimental study using 4.24 GW/cm2 laser power and reported that the compressive residual stress was 410 MPa."],["oa:W4404431084","Ti-6Al-4V","residual stress",552.4,null,null,null,"MPa","","","","experimental","",false,"","methods","Ran et al. (2022) utilized a lap rate of 30% to treat titanium alloy and achieved a residual stress of up to 552.4 MPa without ablation."],["oa:W4404431084","Ti-6Al-4V","residual stress",-330.85,null,null,null,"MPa","","","","experimental","",false,"out_of_range","methods","During the fourth repetition, the values increased from −330.85 MPa to −761.020 MPa."],["oa:W4404431084","Ti-6Al-4V","residual stress",-761.02,null,null,null,"MPa","","","","experimental","",false,"out_of_range","methods","During the fourth repetition, the values increased from −330.85 MPa to −761.020 MPa."],["oa:W4404431084","Ti-6Al-4V","compressive residual stress",-31.05,null,null,null,"MPa","","","","experimental","",false,"out_of_range","methods","The study found that a compressive residual stress of −31.050 MPa was detected after three repetitions and −760.959 MPa after four repetitions."],["oa:W4404618854","Ti-6Al-4V","Yield Strength, R0,2",998.0,null,null,null,"MPa","room temperature","","","tensile test","",false,"","methods","Tab. 2 Mechanical properties of the alloys to be welded Ti6Al4V Yield Strength, R0,2 Tensile Strength, Rm Elongation, A 998 MPa 1031 MPa 16.5 % AA7075-T651 Yield Strength, R0,2 Tensile Strength, Rm Elongation, A 496 MPa 570 MPa 12.2 %"],["oa:W4404618854","AA7075-T651","Yield Strength, R0,2",496.0,null,null,null,"MPa","room temperature","","","tensile test","",false,"","methods","Tab. 2 Mechanical properties of the alloys to be welded Ti6Al4V Yield Strength, R0,2 Tensile Strength, Rm Elongation, A 998 MPa 1031 MPa 16.5 % AA7075-T651 Yield Strength, R0,2 Tensile Strength, Rm Elongation, A 496 MPa 570 MPa 12.2 %"],["oa:W4404695937","CP-Ti Grade 4","Yield Strength",670.0,null,null,null,"MPa","room temperature","sheet","","tensile test","",false,"","table","TD\t118\t670\t725\t0.1208\t0.217"],["oa:W4404695937","CP-Ti Grade 4","Yield Strength",574.0,null,null,null,"MPa","room temperature","sheet","","tensile test","",false,"","table","RD\t109\t574\t696\t0.1395\t0.218"],["oa:W4404799288","AZ31B","Yield strength",166.2,null,null,2.3,"MPa","","","","","",false,"","methods","Both ultrasonic measurements are indirect determination techniques, which are based on the known empiric correlations between the elastic constants Young’s modulus E, shear modulus G, Poisson’s ratio 휈 , the density of the Table 2 Properties of the investigated sheet materials Material Sheet thickness [mm] Yield strength [MPa] Ultimate tensile strength [MPa] Density [kg/m3] EN AW-6082-T6 1.98±0.02 337.9±3.0 366.2±4.4 2,701.30±11.30 AZ31B 2.00±0.02 166.2±2.3 257.4±2.0 1,774.35± 9.10 Ti–6Al–4V 2.1"],["oa:W4404799288","Ti-6Al-4V","Yield strength",972.3,null,null,2.1,"MPa","","","","","",false,"","methods","Both ultrasonic measurements are indirect determination techniques, which are based on the known empiric correlations between the elastic constants Young’s modulus E, shear modulus G, Poisson’s ratio 휈 , the density of the Table 2 Properties of the investigated sheet materials Material Sheet thickness [mm] Yield strength [MPa] Ultimate tensile strength [MPa] Density [kg/m3] EN AW-6082-T6 1.98±0.02 337.9±3.0 366.2±4.4 2,701.30±11.30 AZ31B 2.00±0.02 166.2±2.3 257.4±2.0 1,774.35± 9.10 Ti–6Al–4V 2.1"],["oa:W4404799288","EN AW-6082-T6","Yield strength",337.9,null,null,3.0,"MPa","","","","","",false,"","methods","Both ultrasonic measurements are indirect determination techniques, which are based on the known empiric correlations between the elastic constants Young’s modulus E, shear modulus G, Poisson’s ratio 휈 , the density of the Table 2 Properties of the investigated sheet materials Material Sheet thickness [mm] Yield strength [MPa] Ultimate tensile strength [MPa] Density [kg/m3] EN AW-6082-T6 1.98±0.02 337.9±3.0 366.2±4.4 2,701.30±11.30 AZ31B 2.00±0.02 166.2±2.3 257.4±2.0 1,774.35± 9.10 Ti–6Al–4V 2.1"],["oa:W4404932909","Ti-6Al-4V","A",1098.0,null,null,null,"MPa","","","","","",false,"","table","1098\t1092\t0.014\t0.93\t1.1"],["oa:W4405009030","CP-Ti Grade 2","Yield strength (MPa)",318.0,null,null,null,"MPa","","","","","",false,"","table","Yield strength (MPa)\t215\t318"],["oa:W4405009030","AISI 304","Yield strength (MPa)",215.0,null,null,null,"MPa","","","","","",false,"","table","Yield strength (MPa)\t215\t318"],["oa:W4405276801","1420","σ0.2",161.0,null,null,null,"MPa","room temperature","","","tensile test","",false,"","conclusions","Experimental results showed that the 1.5-fold increase in ion current density (up to 450 μA/cm2) permits approximately a 2-fold reduction of irradiation time providing a close level of softening: σB = 351 MPa, σ0.2 = 161 MPa, δ = 19.8 %, at a lower fluence value of 3.7-1017 cm-2."],["oa:W4405314777","Ti-6Al-4V","Yield strength, MPa",880.0,null,null,null,"MPa","","","","","",false,"","table","113.8\t880\t≥550\t≥14\t36 %\t≥334"],["oa:W4405378300","Ti-Al-Zr-Sn-Si-Mo-Nb","yield strength",700.0,null,null,null,"MPa","600 °C","deformed","","tensile test","",false,"","results_discussion","Tensile mechanical properties of the cast (1) and deformed (2) alloy of the Ti–Al–Zr–Sn–Si–Mo–Nb system at different temperatures: 20°C (a) and 600°C (b)."],["oa:W4405378300","Ti-Al-Zr-Sn-Si-Mo-Nb","yield strength",900.0,null,null,null,"MPa","20 °C","deformed","","tensile test","",false,"","results_discussion","Tensile mechanical properties of the cast (1) and deformed (2) alloy of the Ti–Al–Zr–Sn–Si–Mo–Nb system at different temperatures: 20°C (a) and 600°C (b)."],["oa:W4405378300","Ti-Al-Zr-Sn-Si-Mo-Nb","yield strength",600.0,null,null,null,"MPa","20 °C","cast","","tensile test","",false,"","results_discussion","Tensile mechanical properties of the cast (1) and deformed (2) alloy of the Ti–Al–Zr–Sn–Si–Mo–Nb system at different temperatures: 20°C (a) and 600°C (b)."],["oa:W4405427081","Ti-6Al-4V","Rp0.2",7.5,null,null,null,"10^-3","room temperature","as-received","","","",false,"unit_mismatch","methods","Notably, the strength-to-weight ratio of TC4 at room temperature is 0.94, and the Rp0.2/E ratio is 7.5 × 10−3."],["oa:W4405427081","Ti-6Al-4V","Rp0.2",4.5,null,null,null,"10^-3","750 °C","as-received","","","",false,"unit_mismatch","methods","At 750 °C, the strength-to-weight ratio decreases to 0.75, while the Rp0.2/E ratio drops to 4.5 × 10−3, indicating a 20% reduction in strength-to-weight ratio and a 40% reduction in the Rp0.2/E ratio."],["oa:W4405431867","Ti-6Al-4V","compressive residual stress",-539.1,null,null,null,"MPa","","sandblasted","","","",false,"out_of_range","conclusions",""],["oa:W4405552586","TC4-7.9Cu","yield strength",0.0,null,null,null,"","","","","tensile test","",false,"unit_missing","results_discussion","Compared with those of the TC4-2.4Cu alloy, the yield strength and tensile strength of the TC4-7.9Cu alloy increases by approximately 35%, while the elongation is reduced by 66%."],["oa:W4405552586","TC4-2.4Cu","yield strength",850.0,null,null,null,"MPa","room temperature","","Widmanstätten","micro-specimen tensile test","",false,"","abstract","As the copper content increased, the alloy transitioned from a Widmanstätten structure to a basketweave structure, and the yield strength and tensile strength of the alloy increased by approximately 35% due to grain refinement and the high volume fraction of Ti2Cu with eutectic lamellae."],["oa:W4405552586","","yield strength",1.35,null,null,null,"","","laser quenching","","","",false,"unit_missing","conclusions","An increase in hardness from 6.6% to 8.2% and a shift in α-Ti phase diffraction peak to the left resulted in an 11.6% increase in hardness, an increase in the alloy yield strength and ultimate tensile strength of approximately 35%, and an increase in the corrosion resistance. - (3)Laser quenching increases the surface roughness of the alloy, but after quenching, the grain size is refined, resulting in an increase in the hardness of the alloy by 35.4% and 70.4%, respectively, simultaneously enhan"],["oa:W4405552586","TC4-7.9Cu","yield strength",1147.5,null,null,null,"MPa","room temperature","","basketweave","micro-specimen tensile test","",false,"","abstract","As the copper content increased, the alloy transitioned from a Widmanstätten structure to a basketweave structure, and the yield strength and tensile strength of the alloy increased by approximately 35% due to grain refinement and the high volume fraction of Ti2Cu with eutectic lamellae."],["oa:W4405552586","TC4-2.4Cu","yield strength",0.0,null,null,null,"","","","","tensile test","",false,"unit_missing","results_discussion","Compared with those of the TC4-2.4Cu alloy, the yield strength and tensile strength of the TC4-7.9Cu alloy increases by approximately 35%, while the elongation is reduced by 66%."],["oa:W4405705827","AISI 304","Yield Strength(MPa)",215.0,null,null,null,"MPa","","","","","",false,"","table","AISI 304\t505\t215\t0.29\t193\t40"],["oa:W4405705827","CP-Ti Grade 2","Yield Strength(MPa)",318.0,null,null,null,"MPa","","","","","",false,"","table","Ti grade 2\t428\t318\t0.37\t113\t28"],["oa:W4405722020","TB18","gain in strength",0.0,null,null,null,"","","solution treated + aging at varying temperatures","","","",false,"unit_missing","conclusions","However, ductility steadily declined, and it was discovered that this decline was related to the size of the previous β grain. - After the same solution treatment, the TB18 alloy treated with varying aging temperatures shows a gain in strength but a decrease in ductility as the aging temperature rises."],["oa:W4405738862","Ti-6Al-4V","yield stress",780.0,null,null,null,"MPa","room temperature","","","tensile test","",false,"","results_discussion","For the first two cases, with forces of 2940 N and 3143 N, respectively, the highest tensile stresses did not exceed the yield stress of the alloy (780 MPa), thus remaining in the elastic zone."],["oa:W4405740064","Ti-5Al-2Sn-2Zr-4Mo-4Cr","tensile residual stresses",305.0,null,null,null,"MPa","","","","","",false,"","conclusions","The α-to-β phase transformation, driven by high thermal stress, results in ∼540 MPa tensile residual stresses, making the alloy prone to crack propagation.•Lower discharge energy in finish cuts maintains phase stability and reduces tensile residual stresses to ∼305 MPa, minimizing phase transformations and microstructural alterations."],["oa:W4405740064","Ti-5Al-2Sn-2Zr-4Mo-4Cr","residual stresses",540.0,540.0,540.0,null,"MPa","","rough-cut","","","",false,"","results_discussion","As illustrated in , the rough-cut condition leaves high tensile residual stresses (approximately 540 MPa) on the Ti-17 alloy surface."],["oa:W4405740064","Ti-5Al-2Sn-2Zr-4Mo-4Cr","residual stresses",540.0,540.0,540.0,null,"MPa","","rough-cut","","","",false,"","results_discussion","These tensile stresses penetrate up to a depth of about 120 μm, creating potential points of weakness that can degrade the fatigue life [] and overall structural integrity of the aero-engine component."],["oa:W4405740064","Ti-5Al-2Sn-2Zr-4Mo-4Cr","residual stresses",305.0,305.0,305.0,null,"MPa","","finish-cut","","","",false,"","results_discussion","As seen in , residual stresses in the finish-cut condition are significantly lower (∼305 MPa) compared to the rough-cut condition."],["oa:W4405740064","Ti-5Al-2Sn-2Zr-4Mo-4Cr","tensile residual stresses",540.0,null,null,null,"MPa","","","","","",false,"","conclusions","The α-to-β phase transformation, driven by high thermal stress, results in ∼540 MPa tensile residual stresses, making the alloy prone to crack propagation.•Lower discharge energy in finish cuts maintains phase stability and reduces tensile residual stresses to ∼305 MPa, minimizing phase transformations and microstructural alterations."],["oa:W4405760131","Ti-6Al-4V","Tensile yield strength(Fty, MPa)",991.3,null,null,null,"MPa","room temperature","","","tensile test","",false,"","table","Tensile yield strength(Fty, MPa)\t861.9\t1031\t991.3"],["oa:W4405760131","Ti-6Al-4V","Compressive yield strength(Fcy, MPa)",1145.0,null,null,null,"MPa","room temperature","","","compressive test","",false,"","table","Compressive yield strength(Fcy, MPa)\t889.4\t1145\t1132"],["oa:W4405760131","Ti-6Al-4V","compressive yield strength",1145.0,null,null,null,"MPa","room temperature","","","compression test","",false,"","results","The average compressive yield strength of the expanded PSD specimens was measured at 1132 MPa, approximately 1.1% lower than the 1145 MPa recorded for the original PSD specimens."],["oa:W4405760131","Ti-6Al-4V","yield strength",1031.0,null,null,null,"MPa","room temperature","","","tensile test","",false,"","results","Compared to the original PSD specimens, which had an average yield strength of 1031 MPa and a tensile ultimate strength of 1104 MPa, the expanded PSD specimens showed a reduction of approximately 3.9% in yield strength and 4.3% in tensile ultimate strength, respectively."],["oa:W4405760131","Ti-6Al-4V","bearing yield strength",1767.0,null,null,null,"MPa","room temperature","","","bearing test","",false,"","results","The average yield bearing strength of the expanded PSD specimens was 1767 MPa, approximately 4.5% lower than the 1850 MPa recorded for the original PSD specimens."],["oa:W4405760131","Ti-6Al-4V","Bearing yield strength(Fbry, MPa)",1767.0,null,null,null,"MPa","room temperature","","","bearing test","",false,"","table","Bearing yield strength(Fbry, MPa)\t1413\t1850\t1767"],["oa:W4405760131","Ti-6Al-4V","Tensile yield strength(Fty, MPa)",1031.0,null,null,null,"MPa","room temperature","","","tensile test","",false,"","table","Tensile yield strength(Fty, MPa)\t861.9\t1031\t991.3"],["oa:W4405760131","Ti-6Al-4V","yield strength",991.0,null,null,null,"MPa","room temperature","","","tensile test","",false,"","results","The average yield strength of the expanded PSD specimens was 991 MPa, while their tensile ultimate strength was 1057 MPa."],["oa:W4405760131","Ti-6Al-4V","compressive yield strength",1132.0,null,null,null,"MPa","room temperature","","","compression test","",false,"","results","The average compressive yield strength of the expanded PSD specimens was measured at 1132 MPa, approximately 1.1% lower than the 1145 MPa recorded for the original PSD specimens."],["oa:W4405760131","Ti-6Al-4V","bearing yield strength",1850.0,null,null,null,"MPa","room temperature","","","bearing test","",false,"","results","The average yield bearing strength of the expanded PSD specimens was 1767 MPa, approximately 4.5% lower than the 1850 MPa recorded for the original PSD specimens."],["oa:W4405760131","Ti-6Al-4V","Bearing yield strength(Fbry, MPa)",1850.0,null,null,null,"MPa","room temperature","","","bearing test","",false,"","table","Bearing yield strength(Fbry, MPa)\t1413\t1850\t1767"],["oa:W4405760131","Ti-6Al-4V","Compressive yield strength(Fcy, MPa)",1132.0,null,null,null,"MPa","room temperature","","","compressive test","",false,"","table","Compressive yield strength(Fcy, MPa)\t889.4\t1145\t1132"],["oa:W4406006071","Ti6Al4V Grade 5 (R56400)","Yield strength",827.0,null,null,null,"MPa","","","","","",false,"","methods","Ti6Al4V Grade 5 (R56400) Chemical composition (% wt) C: 0.8, Fe: 0.25, N: 0.05, O: 0.2, Al: 5.50–6.75, V: 3.5–4.5, H: 0.015 Ultimate strength 896 MPa Yield strength 827 MPa Nominal hardness 33 HRC Density 4.43 g cm−3 Melting point (approximate) 1,650 °C 5 Mater. Res. Express 12 (2025) 016503 E Avcu et al"],["oa:W4406033819","Ti-6Al-4V","Rp",1200.0,null,null,null,"MPa","room temperature","","","tensile test","",false,"","abstract",""],["oa:W4406103821","P2","yield phenomenon",542.0,null,null,null,"MPa","room temperature","","","tensile test","",false,"","results","When the tensile stress on the P2 alloy increases to 542 MPa, it exhibits a pronounced yield phenomenon."],["oa:W4406299430","Ti-6Al-4V","Yield Strength (MPa)",800.0,null,null,null,"MPa","","","","","",false,"","methods",""],["oa:W4406299430","PEEK","yielding limits",100.0,null,null,null,"MPa","","","","","",false,"","results",""],["oa:W4406299430","PEEK","yielding limits",100.0,null,null,null,"MPa","","","","","",false,"","discussion",""],["oa:W4406406059","Ti-6Al-4V","longitudinal stress",700.0,null,null,null,"MPa","room temperature","","","","",false,"","results_discussion","At a velocity of 600 mm/s, the average longitudinal stress from point A to B along the laser scanning was reported to be approximately 1000 MPa, while it was approximately 900 MPa for 900 mm/s, 700 MPa for 1200 mm/s, and 800 MPa for 1500 mm/s."],["oa:W4406406059","Ti-6Al-4V","longitudinal stress",1000.0,null,null,null,"MPa","room temperature","","","","",false,"","results_discussion","At a velocity of 600 mm/s, the average longitudinal stress from point A to B along the laser scanning was reported to be approximately 1000 MPa, while it was approximately 900 MPa for 900 mm/s, 700 MPa for 1200 mm/s, and 800 MPa for 1500 mm/s."],["oa:W4406406059","Ti-6Al-4V","average longitudinal stress",568.0,null,null,null,"MPa","room temperature","","","","",false,"","results_discussion","According to a, the average longitudinal stress along the laser scanning direction is approximately 568 MPa at a laser power of 100 W."],["oa:W4406406059","Ti-6Al-4V","longitudinal stress",900.0,null,null,null,"MPa","room temperature","","","","",false,"","results_discussion","At a velocity of 600 mm/s, the average longitudinal stress from point A to B along the laser scanning was reported to be approximately 1000 MPa, while it was approximately 900 MPa for 900 mm/s, 700 MPa for 1200 mm/s, and 800 MPa for 1500 mm/s."],["oa:W4406406059","Ti-6Al-4V","maximum residual stress",940.0,null,null,null,"MPa","","","","","",false,"","results_discussion","The maximum residual stress for hatch spaces of 25 µm, 50 µm, and 75 µm was reported to
