Repository: akhtar07/tisci-explorer

# TiSci Explorer

A read-only, static explorer for **TiSci**, an autonomous research agent for titanium alloys. TiSci reads the
titanium-alloy literature, builds a knowledge graph and a table of measured values, proposes hypotheses where the
graph has gaps, and tests them with DFT (MACE / VASP) and the ICME-lite multiscale chain.

**Live site:** https://akhtar07.github.io/tisci-explorer/

The site has seven sections:

| Section | What it shows |
|---|---|
| Overview | Corpus → graph → facts → hypotheses → verdicts, with the snapshot's counts |
| Worked example | One full loop for W in α-Ti: graph path, hypothesis, novelty check, DFT test, verdict, follow-up, DAMASK |

File: data/facts/other.json (part 42 of 112)
"interfaces αp/β respectent la RO de Burgers",60.0,null,null,null,"%","","","","","",false,"unmapped_property","discussion",""],["oa:W2898157334","Ti-10V-2Fe-3Al","angle définissant les joints de forte désorientation",7.5,null,null,null,"°","","","","","",false,"unmapped_property","discussion",""],["oa:W2898157334","Ti-10V-2Fe-3Al","interfaces respectent la RO de Burgers",35.0,null,null,null,"%","","","","","",false,"unmapped_property","discussion",""],["oa:W2898157334","Ti-10V-2Fe-3Al","limite élastique",1.105,null,null,null,"%","","","","","",false,"unmapped_property","conclusions",""],["oa:W2898157334","Ti-10V-2Fe-3Al","module d'Young",1.01,null,null,null,"%","","","","","",false,"unmapped_property","conclusions",""],["oa:W2898157334","Ti-10V-2Fe-3Al","interfaces respectent la RO",25.0,25.0,50.0,null,"%","","","","","",false,"unmapped_property","discussion",""],["oa:W2898442118","Ti-47Al-5Nb-0.2B-0.2C","volume fraction of massive γM",33.0,null,null,null,"vol.%","","as-quenched at 24°C s⁻¹","lamellar α2 + γ","","",false,"unmapped_property","results_discussion","While the grains with a size of about 120 µm are preserved in the microstructure of the AC samples, the maximum measured grain size is only about 70 µm in the WQ sample."],["oa:W2898442118","Ti-47Al-5Nb-0.2B-0.2C","volume fraction of massive γM",48.0,null,null,null,"vol.%","","as-quenched at 48°C s⁻¹","lamellar","","",false,"unmapped_property","results_discussion","Further increase of the cooling rate to 48◦C s−1 in the WQ sample leads to an increase of volume fraction of the massive γM to 48 vol.% and transformation of the remaining α phase to ﬁne lamellar microstructure, as seen in Figs. 6c and 6f."],["oa:W2898442118","Ti-47Al-5Nb-0.2B-0.2C","volume fraction of massive γM",48.0,null,null,null,"vol.%","","heat treatment route A","","","",false,"unmapped_property","results_discussion","The decrease of the grain size from 22.4 to 13.7 µm in the samples subjected to the heat treatment route A can be related to an increase of the volume fraction of the massive γM from 7 to 48 vol.%."],["oa:W2898442118","Ti-47Al-5Nb-0.2B-0.2C","volume fraction of the massive γM",27.5,7.0,48.0,null,"vol.%","","","","","",false,"unmapped_property","conclusions","The volume fraction of the massive γM depends on the cooling medium and increases from 7 to 48 vol.% by increasing the cooling rate from 15 to 48◦C s−1."],["oa:W2898488933","VT1-0","Wear factor",4.25,4.25,4.25,null,"mm3N–1m–1×10–4","","","","","",false,"unmapped_property","results_discussion",""],["oa:W2898488933","Ti/TiB","impact strength",30.0,30.0,30.0,null,"%","","after MAF 850°C","","","",false,"unmapped_property","conclusions",""],["oa:W2898488933","Ti/TiB","Wear factor",7.09,7.09,7.09,null,"mm3N–1m–1×10–4","","initial","","","",false,"unmapped_property","results_discussion",""],["oa:W2898488933","Ti/TiB","Wear factor",8.3,8.3,8.3,null,"mm3N–1m–1×10–4","","after MAF 850°C","","","",false,"unmapped_property","results_discussion",""],["oa:W2898488933","Ti/TiB composite","cracking resistance",2.0,null,null,null,"factor","","","","","",false,"unmapped_property","results_discussion",""],["oa:W2898488933","Ti/TiB composite","impact toughness",30.0,null,null,null,"%","","","","","",false,"unmapped_property","results_discussion",""],["oa:W2898657634","TA29","Migration Frequency (THz)",13.67,null,null,null,"THz","","","","","",true,"unmapped_property","table","OC→OC\t3.85\t3.25\t13.67\t11.76"],["oa:W2898657634","TA29","Energy Barrier (eV)",3.85,null,null,null,"eV","","","","","",true,"unmapped_property","table","OC→OC\t3.85\t3.25\t13.67\t11.76"],["oa:W2898657634","TA29","Migration Frequency (THz)",5.7,null,null,null,"THz","","","","","",true,"unmapped_property","table","HE→CR\t0.676\t0.94\t5.7\t10.27"],["oa:W2898657634","Zr","Diffusion in α-Ti at 600~827 °C [] (m2∙s−1)",0.004,0.004,0.004,null,"m2∙s-1","600~827 °C","","","","",true,"unmapped_property","table","Zr\t1.0~3.0 []\t4 × 10−3exp(−304000/RT)"],["oa:W2898657634","Sn","Diffusion in α-Ti at 600~827 °C [] (m2∙s−1)",0.004,0.004,0.004,null,"m2∙s-1","600~827 °C","","","","",true,"unmapped_property","table","Sn\t3.6~12.2 []\t4 × 10−3exp(−338000/RT)"],["oa:W2898657634","TA29","Energy Barrier (eV)",0.575,null,null,null,"eV","","","","","",true,"unmapped_property","table","CR→OC\t0.575\t0.28\t11.19\t12.21"],["oa:W2898657634","TA29","Migration Frequency (THz)",11.19,null,null,null,"THz","","","","","",true,"unmapped_property","table","CR→OC\t0.575\t0.28\t11.19\t12.21"],["oa:W2898657634","TA29","Energy Barrier (eV)",1.883,null,null,null,"eV","","","","","",true,"unmapped_property","table","OC→CR\t1.883\t2.16\t27.92\t16.84"],["oa:W2898657634","Nb","Diffusion in α-Ti at 600~827 °C [] (m2∙s−1)",0.0,0.0,0.0,null,"m2∙s-1","600~827 °C","","","","",true,"unmapped_property","table","Nb\t4.6~5.9 []\t1.835 × 10−5exp(−29565/T) []"],["oa:W2898657634","TA29","Energy Barrier (eV)",0.596,null,null,null,"eV","","","","","",true,"unmapped_property","table","CR→HE\t0.596\t0.24\t3.6\t13.81"],["oa:W2898657634","TA29","Energy Barrier (eV)",2.061,null,null,null,"eV","","","","","",true,"unmapped_property","table","OC→HE\t2.061\t2.04\t12.24\t10.33"],["oa:W2898657634","TA29","Migration Frequency (THz)",3.6,null,null,null,"THz","","","","","",true,"unmapped_property","table","CR→HE\t0.596\t0.24\t3.6\t13.81"],["oa:W2898657634","Al","Diffusion in α-Ti at 600~827 °C [] (m2∙s−1)",0.0066,0.0066,0.0066,null,"m2∙s-1","600~827 °C","","","","",true,"unmapped_property","table","Al\t0.2~0.4 []\t6.6 × 10−3exp(−329000/RT)"],["oa:W2898657634","TA29","Migration Frequency (THz)",12.24,null,null,null,"THz","","","","","",true,"unmapped_property","table","OC→HE\t2.061\t2.04\t12.24\t10.33"],["oa:W2898657634","TA29","Migration Frequency (THz)",27.92,null,null,null,"THz","","","","","",true,"unmapped_property","table","OC→CR\t1.883\t2.16\t27.92\t16.84"],["oa:W2898657634","TA29","Energy Barrier (eV)",0.676,null,null,null,"eV","","","","","",true,"unmapped_property","table","HE→CR\t0.676\t0.94\t5.7\t10.27"],["oa:W2898657634","TA29","Migration Frequency (THz)",10.45,null,null,null,"THz","","","","","",true,"unmapped_property","table","HE→OC\t0.833\t0.85\t10.45\t5.58"],["oa:W2898657634","TA29","Energy Barrier (eV)",0.833,null,null,null,"eV","","","","","",true,"unmapped_property","table","HE→OC\t0.833\t0.85\t10.45\t5.58"],["oa:W2898657634","Ta","Diffusion in α-Ti at 600~827 °C [] (m2∙s−1)",0.001,0.001,0.001,null,"m2∙s-1","600~827 °C","","","","",true,"unmapped_property","table","Ta\tUnknown\t1 × 10−3exp(−318000/RT)"],["oa:W2898708199","Ti-6Al-4V","oxygen_content",0.0,null,null,null,"%","","","","","",false,"unmapped_property","methods",""],["oa:W2899103927","Ti-6Al-4V","cubic domain of dimensions 1x1x1",1.0,null,null,null,"","","","","","",true,"unmapped_property","methods",""],["oa:W2900039633","Ti-6Al-4V","softening",550.0,null,null,null,"°C","","","","","",false,"unmapped_property","conclusions",""],["oa:W2900039633","Ti-6Al-4V","α dissolution temperature",748.0,null,null,null,"°C","","","","","",false,"unmapped_property","conclusions",""],["oa:W2900039633","Ti-6Al-4V","lamellar microstructure",860.0,null,null,null,"°C","","","lamellar","","",false,"unmapped_property","conclusions",""],["oa:W2900039633","Ti-6Al-4V","softening",748.0,null,null,null,"°C","","","","","",false,"unmapped_property","conclusions",""],["oa:W2900512844","EBM Ti-6Al-4V","lifetime",3.0,null,null,null,"factor","room temperature","CAVF-treated","","S-N curve analysis","",false,"unmapped_property","discussion",""],["oa:W2900512844","EBM Ti-6Al-4V","lifetime",5.0,null,null,null,"factor","room temperature","CAVF-treated","","S-N curve analysis","",false,"unmapped_property","discussion",""],["oa:W2900512844","Ti-6Al-4V","fatigue notch factor",1.75,null,null,null,"","","annealed","","","",false,"unmapped_property","discussion",""],["oa:W2900570929","Ti-6Al-4V","Initial concentration",6.0,null,null,null,"at%","","","","","",false,"unmapped_property","table","Initial concentration\tC0\t6 at.%"],["oa:W2900570929","Ti-6Al-4V","Maximum undercooling",2.0,null,null,null,"°C","","","","","",false,"unmapped_property","table","Maximum undercooling\tΔTmax\t2 °C"],["oa:W2900570929","Ti-6Al-4V","Diffusion coefficient in solid",0.0,null,null,null,"m2/s","","","","","",false,"unmapped_property","table","Diffusion coefficient in solid\tDS\t5 × 10−13 m2/s"],["oa:W2900570929","Ti-6Al-4V","Gibbs–Thomson coefficient",0.0,null,null,null,"m⋅K","","","","","",false,"unmapped_property","table","Gibbs–Thomson coefficient\tΓ\t3.66 × 10−7 m⋅K"],["oa:W2900570929","Ti-6Al-4V","Standard deviation of undercooling",0.5,null,null,null,"°C","","","","","",false,"unmapped_property","table","Standard deviation of undercooling\tΔTσ\t0.5 °C"],["oa:W2900570929","Ti-6Al-4V","Liquidus slope",-1.4,null,null,null,"","","","","","",false,"unmapped_property","table","Liquidus slope\tmL\t−1.4"],["oa:W2900570929","Ti-6Al-4V","Maximum nucleation density",4000000000.0,null,null,null,"/m3","","","","","",false,"unmapped_property","table","Maximum nucleation density\tnmax\t4 × 109/m3"],["oa:W2900570929","Ti-6Al-4V","Diffusion coefficient in liquid",0.0,null,null,null,"m2/s","","","","","",false,"unmapped_property","table","Diffusion coefficient in liquid\tDL\t5 × 10−9 m2/s"],["oa:W2900570929","Ti-6Al-4V","Partition coefficient",0.95,null,null,null,"","","","","","",false,"unmapped_property","table","Partition coefficient\tk0\t0.95"],["oa:W2900868772","Ti-6Al-4V","oxide layer thickness",40.0,null,null,null,"µm","","treatment 850/6","","optical light microscope","",false,"unmapped_property","methods",""],["oa:W2900868772","Ti-6Al-4V","oxide layer thickness",3.0,null,null,null,"µm","","treatment 650/3","","optical light microscope","",false,"unmapped_property","methods",""],["oa:W2900868772","Ti-6Al-4V","diffused zone depth",14.1,14.1,23.5,0.4,"µm","900 °C","","","","",false,"unmapped_property","methods",""],["oa:W2900868772","Ti-6Al-4V","hardening depth",40.0,null,null,null,"µm","","","","","",false,"unmapped_property","methods",""],["oa:W2900868772","Ti-6Al-4V","oxide layer thickness",10.0,null,null,null,"µm","","treatment 850/0.5","","optical light microscope","",false,"unmapped_property","methods",""],["oa:W2900868772","Ti-6Al-4V","oxide layer thickness",10.0,null,null,null,"µm","","","","","",false,"unmapped_property","methods",""],["oa:W2900868772","Ti-6Al-4V","oxide layer thickness",8.0,null,null,null,"µm","","","","","",false,"unmapped_property","methods",""],["oa:W2900868772","Ti-6Al-4V","oxide layer thickness",2.0,null,null,null,"µm","","","","optical light microscope","",false,"unmapped_property","methods",""],["oa:W2900891318","Ti-6Cr-4Mo-2Al-2Sn-1Zr","product of strength and elongation",42.6,null,null,null,"GPa%","","","","","",false,"unmapped_property","methods","Many β titanium alloys with excellent mechanical properties have been designed based on the d-electron theory, such as Ti-8.5Cr-1.5Sn (wt.%) alloy with extra high strain-hardening rate and Ti-6Cr-4Mo-2Al-2Sn-1Zr (wt.%) alloy with high product of strength and elongation of 42.6 GPa% [,]."],["oa:W2900985716","Ti-6Al-4V","KI,max",109.0,null,null,null,"MPa·√mm","","","","","",false,"unmapped_property","discussion",""],["oa:W2900985716","Ti-6Al-4V","KI,max",113.0,null,null,null,"MPa·√mm","","","","","",false,"unmapped_property","discussion",""],["oa:W2900985716","Ti-6Al-4V","KI,max",131.0,null,null,null,"MPa·√mm","","","","","",false,"unmapped_property","discussion",""],["oa:W2901009129","Ti-6Al-4V","volume loss",0.15,null,null,null,"mm3","","boronized","","","",false,"unmapped_property","results_discussion","The highest volume loss was obtained approximately as 0.15 mm3 for borided Ti6Al4V and 1.9 mm3 for untreated Ti6Al4V under 30 N load and 1200 m sliding distance parameters."],["oa:W2901009129","Ti-6Al-4V","volume loss",1.9,null,null,null,"mm3","","","","","",false,"unmapped_property","results_discussion","The highest volume loss was obtained approximately as 0.15 mm3 for borided Ti6Al4V and 1.9 mm3 for untreated Ti6Al4V under 30 N load and 1200 m sliding distance parameters."],["oa:W2902186195","Ti-6Al-4V","maximum equivalent stresses",339.0,null,null,null,"MPa","","","","","",false,"unmapped_property","results",""],["oa:W2902186195","Ti-6Al-4V","maximum equivalent stresses",71.0,null,null,null,"MPa","","","","","",false,"unmapped_property","results",""],["oa:W2902186195","Ti-6Al-4V","stiffness",1417.0,null,null,null,"N/mm","","","","linear regression","",false,"unmapped_property","results",""],["oa:W2902186195","Ti-6Al-4V","stiffness",1525.0,null,null,null,"N/mm","","","","linear regression","",false,"unmapped_property","results",""],["oa:W2902186195","Ti-6Al-4V","stiffness",2043.0,null,null,null,"N/mm","","","","linear regression","",false,"unmapped_property","results",""],["oa:W2902186195","Ti-6Al-4V","stiffness",2222.0,null,null,null,"N/mm","","","","linear regression","",false,"unmapped_property","results",""],["oa:W2902307647","Ti-35.3Nb-7.3Zr-5.7Ta-0.7O","area with KAM value less than 1◦",80.0,null,null,null,"%","1300 ◦C","","","KAM analysis of EBSD data","0.01 s−1",false,"unmapped_property","results_discussion","For the orientation colour code, see Fig. 4. formed at the highest temperature (1300 ◦C), contains almost 80% of area with KAM value less than 1◦."],["oa:W2902307647","Ti-35.3Nb-7.3Zr-5.7Ta-0.7O","minimum forming temperature",1400.0,null,null,null,"◦C","","","","","",false,"unmapped_property","conclusions","The following conclusion may be drawn from this experimental study: • The deformation at elevated temperatures up to 1300 ◦C and the strain rate up to ˙ε = 1 s−1 results in the dynamic recovery without any apparent recrystallization. • The material is mostly deformed near grain boundaries and in the vicinity of pores formed already during casting. • At the lower strain rate ˙ε = 0.01 s−1 the deformation inside material drops with increasing temperature due to dynamic recovery. • The minimum form"],["oa:W2902381023","TA15","Wvt",12.81,12.13,13.49,0.68,"MJ/m3","","","","","",false,"unmapped_property","table","Wvt (MJ/m3)\t4.13 ± 0.14\t3.6 ± 0.13\t7.39 ± 1.92\t12.81 ± 0.68\t11.88 ± 0.39\t33.16 ± 1.57"],["oa:W2902381023","Ti-6Al-4V","density",4.42,null,null,null,"g/mm3","","bulk, as-built SLM","","Archimedes method","",false,"unmapped_property","methods","Using these conditions, the density of bulk Ti–6Al–4V was measured as 4.42 g/mm3 (relative density ≥99%) through the Archimedes method."],["oa:W2902381023","B20","Wvt",7.39,5.47,9.31,1.92,"MJ/m3","","","","","",false,"unmapped_property","table","Wvt (MJ/m3)\t4.13 ± 0.14\t3.6 ± 0.13\t7.39 ± 1.92\t12.81 ± 0.68\t11.88 ± 0.39\t33.16 ± 1.57"],["oa:W2902381023","BT10","Wvt",3.6,3.47,3.73,0.13,"MJ/m3","","","","","",false,"unmapped_property","table","Wvt (MJ/m3)\t4.13 ± 0.14\t3.6 ± 0.13\t7.39 ± 1.92\t12.81 ± 0.68\t11.88 ± 0.39\t33.16 ± 1.57"],["oa:W2902381023","B30","Wvt",11.88,11.49,12.27,0.39,"MJ/m3","","","","","",false,"unmapped_property","table","Wvt (MJ/m3)\t4.13 ± 0.14\t3.6 ± 0.13\t7.39 ± 1.92\t12.81 ± 0.68\t11.88 ± 0.39\t33.16 ± 1.57"],["oa:W2902381023","B10","Wvt",4.13,3.99,4.27,0.14,"MJ/m3","","","","","",false,"unmapped_property","table","Wvt (MJ/m3)\t4.13 ± 0.14\t3.6 ± 0.13\t7.39 ± 1.92\t12.81 ± 0.68\t11.88 ± 0.39\t33.16 ± 1.57"],["oa:W2902381023","Ti-6Al-4V","strain rate",1.0,null,null,null,"mm/min","room temperature","as-built SLM, heat-treated 650°C/2h","","uniaxial compression testing","1 mm/min",false,"unmapped_property","methods","Measurements A universal mechanical testing machine (CMT5105, Shenzhen Wance Testing Machine Co., Ltd., Shenzhen, China) equipped with a 100 KN load cell was used for uniaxial compression testing with a strain rate of 1 mm/min, and three duplicates of each sample were subjected to uniaxial compression testing."],["oa:W2902381023","Ti-6Al-4V","compression strength",29.4,2.0,36.6,null,"%","room temperature","as-built SLM, heat-treated 650°C/2h","","tensile test","1 mm/min",false,"unmapped_property","abstract","The results demonstrated that local geometric features changed the volume and stress distributions, revealing that the TPMS-based samples were superior to the CAD-based ones, with elastic modulus, yield strength and compression strength increasing in the ranges of 18.9–42.2%, 19.2–29.5%, and 2–36.6%, respectively."],["oa:W2902381023","BT30","Wvt",33.16,31.59,34.73,1.57,"MJ/m3","","","","","",false,"unmapped_property","table","Wvt (MJ/m3)\t4.13 ± 0.14\t3.6 ± 0.13\t7.39 ± 1.92\t12.81 ± 0.68\t11.88 ± 0.39\t33.16 ± 1.57"],["oa:W2902381023","Ti-6Al-4V","compression strength",19.3,2.0,36.6,null,"%","","as-built SLM","","","",false,"unmapped_property","conclusions","The distinctive volume and stress distributions of struts rendered the TPMS-based BCC lattice structures superior to CAD-based ones, as the elastic modulus, yield strength, and compression strength increased in the ranges of 18.9–42.2%, 19.2–29.5%, and 2–36.6%, respectively."],["oa:W2903454491","Ti-Mo (binary)","hydrogen composition",15.0,15.0,15.0,null,"%","","as-homogenized","","","",false,"unmapped_property","abstract",""],["oa:W2903454491","Ti-Mo (binary)","hydrogen composition",4.0,4.0,13.0,null,"%","","","","","",false,"unmapped_property","abstract",""],["oa:W2903454491","Ti-Mo (binary)","hydrogen concentration",4.0,4.0,8.0,null,"%","","","","","",false,"unmapped_property","abstract",""],["oa:W2903454491","Ti-Mo (binary)","hydrogen composition in β",4.0,4.0,13.0,null,"%","","","","","",false,"unmapped_property","abstract",""],["oa:W2903454491","Ti-Mo (binary)","approx. 2%",2.0,2.0,2.0,null,"%","","","","","",false,"unmapped_property","abstract",""],["oa:W2903454491","Ti-Mo (binary)","overall",30.0,30.0,30.0,null,"%","","as-homogenized","","","",false,"unmapped_property","abstract",""],["oa:W2903454491","Ti-Mo (binary)","H",2.4,2.4,2.4,null,"%","","","","","",false,"unmapped_property","abstract",""],["oa:W2903606959","Ti-6Al-4V","O",947.0,null,null,null,"MPa","","","","","",false,"unmapped_property","front",""],["oa:W2903606959","Ti-6Al-4V","diameter of titanium wire",2.0,null,null,null,"mm","","","equiaxed","","",false,"unmapped_property","front",""],["oa:W2903606959","Ti-6Al-4V","thickness of substrate",12.5,null,null,null,"mm","","","equiaxed","","",false,"unmapped_property","front",""],["oa:W2903606959","","á— low-temperature martensitic (FCC is approximately 99.0 wt.%)",99.0,null,null,null,"wt%","","","martensitic α'","","",false,"unmapped_property","front",""],["oa:W2903606959","","β—high-temperature (BCC is 1.0 wt.%).",1.0,null,null,null,"wt%","","","beta","","",false,"unmapped_property","front",""],["oa:W2903606959","Ti-6Al-4V","diameter of titanium wire",3.0,null,null,null,"mm","","","equiaxed","","",false,"unmapped_property","front",""],["oa:W2904145899","Ti-5Al-5Mo-5V-3Cr","profile of β phase diffraction lines",0.0,null,null,null,"","","air cooled from 700 °C","","X-ray diffraction","",false,"unmapped_property","results_discussion","For the Ti-5553 alloy after air cooling from 700 °C, the best description of the profile of β phase diffraction lines is used two phases of cubic symmetry in the model."],["oa:W2904252243","Ti-8Al-1Er","modulus",132.0,null,null,null,"%","","","","tensile test","",false,"unmapped_property","conclusions",""],["oa:W2904311963","Ti-26.6Nb-6.7Al","anisotropy factor A",1.0,null,null,null,"","room temperature","annealed at 1273 K for 1 h and then quenched into ice water","","RPR method","",false,"unmapped_property","results_discussion","From these cij components, the shear modulus c0 ¼ (c11\u0003c12)/2 for {110}<110> shear, bulk modulus B ¼ (c11 þ 2c12)/3 and anisotropy factor A ¼ c44/c0 were calculated and listed in Table 2."],["oa:W2904890484","Ti","SEM microstructure",0.0,null,null,null,"","","sintered at 1273 K for 5 h","","","",false,"unmapped_property","results_discussion","depicts the SEM microstructure of the composites with 0.5 wt. % of GNSs sintered at 1273 K for 1 and 5 h."],["oa:W2904890484","Ti","SEM microstructure",0.0,null,null,null,"","","sintered at 1273 K for 1 h","","","",false,"unmapped_property","results_discussion","depicts the SEM microstructure of the composites with 0.5 wt. % of GNSs sintered at 1273 K for 1 and 5 h."],["oa:W2904890484","Ti","Gibbs free energy",-181.0,null,null,null,"kJ/mol","1273 K","","","","",false,"unmapped_property","results_discussion","In accordance with thermodynamic theories, the Gibbs free energy for the reaction between titanium and GNSs at 1273 K was calculated to be about −181 kJ/mol for the solid state, showing the spontaneous nature of in-situ formation of TiC during sintering []."],["oa:W2904890484","Ti","nonreactive GNSs",0.0,null,null,null,"","","sintered at 1273 K for 1 h","","","",false,"unmapped_property","results_discussion","According to b, some nonreactive, thin, and small GNSs were observed in the Ti-0.5G-1 specimen, indicating that the GNSs were not completely reacted with titanium within 1 h of sintering at 1273 K."],["oa:W2904890484","Ti","TiC particles",0.0,null,null,null,"","","sintered at 1273 K for 1 h","","","",false,"unmapped_property","results_discussion","As was predicted, GNSs were reacted with the matrix and TiC particles were formed. a shows that the TiC particles were formed inside the grains as well as along the grain boundaries, with different sizes up to 3 μm."],["oa:W2904890484","Ti","XRD patterns",0.0,null,null,null,"","","sintered at 1273 K for 5 h","","","",false,"unmapped_property","results_discussion","The XRD patterns of composites with different weight percentages of GNS reinforcement sintered for 5 h reveal that adding the GNSs to the titanium matrix resulted in the appearance of the TiC peaks, indicating the formation of TiC during sintering at 1273 K (according to reference: JCPDS NO: 06-0614)."],["oa:W2904890484","Ti","TiC peaks",0.0,null,null,null,"","","sintered at 1273 K for 5 h","","","",false,"unmapped_property","results_discussion","Comparing the patterns of the samples containing 1 wt. % of GNSs sintered for 1 and 5 h in indicates that the TiC peaks are somewhat sharper and more intense in composite sintered for 5 h in comparison with those sintered for 1 h."],["oa:W2905393424","","Milling Temperature",103.481,null,null,null,"°C","","","","","",false,"unmapped_property","table","0.0012\t91.244"],["oa:W2905393424","","Specific Heat CapacityC",470.0,null,null,null,"J/(kg·°C)","","","","","",false,"unmapped_property","table","14,700\t75.4\t4.5\t540\t0.3\t470\t2780\t6000"],["oa:W2905393424","","Milling Temperature",118.475,null,null,null,"°C","","","","","",false,"unmapped_property","table","0.002\t111.185"],["oa:W2905393424","","Milling Temperature",133.674,null,null,null,"°C","","","","","",false,"unmapped_property","table","0.0024\t118.475"],["oa:W2905393424","","Milling Temperature",141.586,null,null,null,"°C","","","","","",false,"unmapped_property","table","0.0028\t133.674"],["oa:W2905393424","","Milling Temperature",146.301,null,null,null,"°C","","","","","",false,"unmapped_property","table","0.0032\t141.586"],["oa:W2905393424","","Boiling Point",6000.0,null,null,null,"°C","","","","","",false,"unmapped_property","table","14,700\t75.4\t4.5\t540\t0.3\t470\t2780\t6000"],["oa:W2905393424","","Milling Temperature",91.244,null,null,null,"°C","","","","","",false,"unmapped_property","table","0.0008\t68.425"],["oa:W2905393424","","Specific heat capacity of the workpiece material c",611.0,null,null,null,"J/(kg·K)","","","","","",false,"unmapped_property","table","Specific heat capacity of the workpiece material c\t611\tJ/(kg·K)"],["oa:W2905393424","","Milling Temperature",68.425,null,null,null,"°C","","","","","",false,"unmapped_property","table","0.0004\t48.693"],["oa:W2905393424","","Milling Temperature",111.185,null,null,null,"°C","","","","","",false,"unmapped_property","table","0.0016\t103.481"],["oa:W2905806385","","initial strain rate",0.0008,null,null,null,"s-1","1000 °C","","","","8.3 × 10−4 s−1",false,"unmapped_property","results_discussion","The initial strain rate was έ = 10−3 s−1 (alloy 1) or έ = 8.3 × 10−4 s−1 (alloys 2 and 3)."],["oa:W2905806385","","initial strain rate",0.001,null,null,null,"s-1","1000 °C","","","","10−3 s−1",false,"unmapped_property","results_discussion","The initial strain rate was έ = 10−3 s−1 (alloy 1) or έ = 8.3 × 10−4 s−1 (alloys 2 and 3)."],["oa:W2905924700","HfMoTaTiZr","lattice constants (Å)",3.364,null,null,null,"Å","","","","Nelson–Riley extrapolation function","",false,"unmapped_property","table","Exp.\t3.345\t3.400\t3.364\t3.369\t3.347\t3.305"],["oa:W2905924700","HfMoNbTaTi","lattice constants (Å)",3.305,null,null,null,"Å","","","","Nelson–Riley extrapolation function","",false,"unmapped_property","table","Exp.\t3.345\t3.400\t3.364\t3.369\t3.347\t3.305"],["oa:W2905924700","HfMoTaTiZr","lattice constants (Å)",3.373,null,null,null,"Å","","","","Vegard’s Law","",true,"unmapped_property","table","Cal.\t3.361\t3.404\t3.373\t3.373\t3.378\t3.317"],["oa:W2905924700","Hf-Mo-Nb-Ta-Ti-Zr","lattice constants (Å)",3.361,null,null,null,"Å","","","","Vegard’s Law","",true,"unmapped_property","table","Cal.\t3.361\t3.404\t3.373\t3.373\t3.378\t3.317"],["oa:W2905924700","HfNbTaTiZr","lattice constants (Å)",3.404,null,null,null,"Å","","","","Vegard’s Law","",true,"unmapped_property","table","Cal.\t3.361\t3.404\t3.373\t3.373\t3.378\t3.317"],["oa:W2905924700","HfMoNbTaZr","lattice constants (Å)",3.378,null,null,null,"Å","","","","Vegard’s Law","",true,"unmapped_property","table","Cal.\t3.361\t3.404\t3.373\t3.373\t3.378\t3.317"],["oa:W2905924700","HfMoNbTiZr","lattice constants (Å)",3.369,null,null,null,"Å","","","","Nelson–Riley extrapolation function","",false,"unmapped_property","table","Exp.\t3.345\t3.400\t3.364\t3.369\t3.347\t3.305"],["oa:W2905924700","HfMoNbTiZr","lattice constants (Å)",3.373,null,null,null,"Å","","","","Vegard’s Law","",true,"unmapped_property","table","Cal.\t3.361\t3.404\t3.373\t3.373\t3.378\t3.317"],["oa:W2905924700","HfMoNbTaTi","lattice constants (Å)",3.317,null,null,null,"Å","","","","Vegard’s Law","",true,"unmapped_property","table","Cal.\t3.361\t3.404\t3.373\t3.373\t3.378\t3.317"],["oa:W2905924700","HfMoNbTaZr","lattice constants (Å)",3.347,null,null,null,"Å","","","","Nelson–Riley extrapolation function","",false,"unmapped_property","table","Exp.\t3.345\t3.400\t3.364\t3.369\t3.347\t3.305"],["oa:W2905924700","Hf-Mo-Nb-Ta-Ti-Zr","lattice constants (Å)",3.345,null,null,null,"Å","","","","Nelson–Riley extrapolation function","",false,"unmapped_property","table","Exp.\t3.345\t3.400\t3.364\t3.369\t3.347\t3.305"],["oa:W2905924700","HfNbTaTiZr","lattice constants (Å)",3.4,null,null,null,"Å","","","","Nelson–Riley extrapolation function","",false,"unmapped_property","table","Exp.\t3.345\t3.400\t3.364\t3.369\t3.347\t3.305"],["oa:W2906802190","Ti 17","relaxation time",8449.0,null,null,null,"h","","aged 400°C","","","",false,"unmapped_property","discussion",""],["oa:W2906802190","TA6V αβ","rupture au cycle",1.0,null,null,null,"cycle","350°C","as-received","","","",false,"unmapped_property","conclusions",""],["oa:W2906802190","Ti 17","rupture au cycle",64.0,null,null,null,"cycle","20°C","aged 1000 h at 350°C","","","",false,"unmapped_property","conclusions",""],["oa:W2906802190","TA6V αβ","rupture au cycle",13.0,null,null,null,"cycle","350°C","aged 1000 h at 350°C","","","",false,"unmapped_property","conclusions",""],["oa:W2906802190","Ti-6Al-2Sn-4Zr-2Mo","faible ouverture plastique",0.5,null,null,null,"%","500 °C","","","","",false,"unmapped_property","conclusions",""],["oa:W2906802190","Ti 17","seuil d’ouverture plastique",0.7,null,null,null,"%","450 °C","","","","",false,"unmapped_property","conclusions",""],["oa:W2906802190","Ti-6Al-4V","seuil d’ouverture plastique",0.5,null,null,null,"%","350 °C","","","","",false,"unmapped_property","conclusions",""],["oa:W2906802190","Ti-5Al-2Sn-2Zr-4Mo-4Cr","1060 MPa",1060.0,null,null,null,"MPa","","aged 10000 h/450°C","","in-situ observation","",false,"unmapped_property","discussion",""],["oa:W2906802190","Ti-5Al-2Sn-2Zr-4Mo-4Cr","seuil d'apparition de la plasticité",1.0,null,null,null,"%","20°C","aged 1000 h at 450°C","","","",false,"unmapped_property","conclusions",""],["oa:W2906802190","Ti-5Al-2Sn-2Zr-4Mo-4Cr","seuil d'apparition de la première bande",850.0,null,null,null,"MPa","","as-received","","","",false,"unmapped_property","discussion",""],["oa:W2907179127","Ti-6Al-4V","vitesse de refroidissement",410.0,null,null,null,"°C.s-1","","","","","",false,"unmapped_property","conclusions",""],["oa:W2907179127","Ti-6Al-4V","vitesse de refroidissement",20.0,null,null,null,"°C.s-1","","","","","",false,"unmapped_property","conclusions",""],["oa:W2908938282","Ti-6Al-4V","𝜎0",817.0,null,null,null,"𝑀𝑃𝑎","","","","","",false,"unmapped_property","methods","The following input parameters were taken to match the experiment: 𝐸= 129 𝐺𝑃𝑎 (Young’s modulus), 𝜈= 0.34 (Poisson’s ratio) and 𝜎0 = 817 𝑀𝑃𝑎 (yield stress)."],["oa:W2908938282","Ti-6Al-4V","𝐸",129.0,null,null,null,"𝐺𝑃𝑎","","","","","",false,"unmapped_property","methods","The following input parameters were taken to match the experiment: 𝐸= 129 𝐺𝑃𝑎 (Young’s modulus), 𝜈= 0.34 (Poisson’s ratio) and 𝜎0 = 817 𝑀𝑃𝑎 (yield stress)."],["oa:W2909898749","Ti-HA","Crystallite size (Nanometer)",21.65,21.0,22.3,null,"Nanometer","","milled for 20 hours","","","",false,"unmapped_property","methods",""],["oa:W2909898749","Ti-HA","Crystallite size (Nanometer)",20.9,20.7,21.1,null,"Nanometer","","milled for 50 hours","","","",false,"unmapped_property","methods",""],["oa:W2909898749","Ti-HA","Density gr/cm3",3.45,3.43,3.47,null,"gr/cm3","","milled for 20 hours","","","",false,"unmapped_property","methods",""],["oa:W2909898749","Ti-HA","Crystallite size (Nanometer)",21.65,21.0,22.3,null,"Nanometer","","milled for 20 hours","","","",false,"unmapped_property","methods",""],["oa:W2909898749","Ti-HA","Crystallite size (Nanometer)",22.05,21.7,22.4,null,"Nanometer","","milled for 50 hours","","","",false,"unmapped_property","methods",""],["oa:W2909898749","Ti-HA","Density gr/cm3",3.11,3.1,3.12,null,"gr/cm3","","milled for 50 hours","","","",false,"unmapped_property","methods",""],["oa:W2909898749","Ti-HA","Density gr/cm3",3.085,3.07,3.1,null,"gr/cm3","","milled for 50 hours","","","",false,"unmapped_property","methods",""],["oa:W2909898749","Ti-HA","Density gr/cm3",3.45,3.43,3.47,null,"gr/cm3","","milled for 20 hours","","","",false,"unmapped_property","methods",""],["oa:W2910128922","Ti-6Al-4V","pore size",350.0,null,null,null,"µm","","3D-printed","","","",false,"unmapped_property","results_discussion","In our study, our 3D-printed Ti–6Al–4V scaffold had a pore size of about 350 μm, which is well within the parameters suggested by other scholars."],["oa:W2910128922","Ti-6Al-4V","Si ion concentrations",0.15,null,null,0.04,"mM","","","","","",false,"unmapped_property","results_discussion","After 4 weeks of immersion, the Ca ion concentrations for both CS20 and CS50 were increased to 1.63 ± 0.10 mM and 1.93 ± 0.05 mM (an increase of approximately 18% and 40%), respectively, whereas the Si ion concentrations for both CS20 and CS50 were increased to 0.15 ± 0.04 mM and 0.36 ± 0.04 mM, respectively."],["oa:W2910128922","Ti-6Al-4V","Ca ion concentrations",1.63,null,null,0.1,"mM","","","","","",false,"unmapped_property","results_discussion","After 4 weeks of immersion, the Ca ion concentrations for both CS20 and CS50 were increased to 1.63 ± 0.10 mM and 1.93 ± 0.05 mM (an increase of approximately 18% and 40%), respectively, whereas the Si ion concentrations for both CS20 and CS50 were increased to 0.15 ± 0.04 mM and 0.36 ± 0.04 mM, respectively."],["oa:W2910128922","Ti-6Al-4V","Ca ion concentrations",1.93,null,null,0.05,"mM","","","","","",false,"unmapped_property","results_discussion","After 4 weeks of immersion, the Ca ion concentrations for both CS20 and CS50 were increased to 1.63 ± 0.10 mM and 1.93 ± 0.05 mM (an increase of approximately 18% and 40%), respectively, whereas the Si ion concentrations for both CS20 and CS50 were increased to 0.15 ± 0.04 mM and 0.36 ± 0.04 mM, respectively."],["oa:W2910128922","Ti-6Al-4V","Si ion concentrations",0.36,null,null,0.04,"mM","","","","","",false,"unmapped_property","results_discussion","After 4 weeks of immersion, the Ca ion concentrations for both CS20 and CS50 were increased to 1.63 ± 0.10 mM and 1.93 ± 0.05 mM (an increase of approximately 18% and 40%), respectively, whereas the Si ion concentrations for both CS20 and CS50 were increased to 0.15 ± 0.04 mM and 0.36 ± 0.04 mM, respectively."],["oa:W2910303431","Ti-17Nb-6Ta","chemical etching solution",8.0,null,null,null,"%","","","","","",false,"unmapped_property","methods","The chemical etching solution with concentrations of 8% HF (40% conc.) and 8% HNO3 (70% conc.) for 20 seconds was used."],["oa:W2910303431","Ti-17Nb-6Ta","wire cross section",1.3,null,null,null,"mm","","","","","",false,"unmapped_property","methods","The wire had square cross section area with dimension 1.3 ∗ 1.3 mm2 and length of 60 mm."],["oa:W2910303431","Ti-17Nb-6Ta","images of solution-treated wire and cold-rolled wires",30.0,null,null,null,"%","","","","","",false,"unmapped_property","results_discussion","In , images of solution-treated wire and cold-rolled wires with reduction ratios of 30% and 90% are studied."],["oa:W2910303431","Ti-17Nb-6Ta","images of solution-treated wire and cold-rolled wires",90.0,null,null,null,"%","","","","","",false,"unmapped_property","results_discussion","In , images of solution-treated wire and cold-rolled wires with reduction ratios of 30% and 90% are studied."],["oa:W2910303431","Ti-17Nb-6Ta","recoverable elastic strain",3.5,null,null,null,"%","","","","","",false,"unmapped_property","conclusions","TNT showed a recoverable elastic strain value up to 3.5%."],["oa:W2910303431","TNT","superelastic strain",3.5,null,null,null,"%","room temperature","","","cyclic tensile test","3.33 × 10−6 m·s−1",false,"unmapped_property","abstract","A superelastic strain as high as 3.5% was recorded for this TNT alloy."],["oa:W2910303431","Ti-17Nb-6Ta","influence of deformation",30.0,null,null,null,"%","","cold-rolled 30% reduction","","","",false,"unmapped_property","results_discussion","After 30% reduction was carried on wire specimens by cold rolling in the cross-sectional area, the influence of deformation is clearly appeared as shown in ."],["oa:W2910968201","Ti-5Al-5Mo-5V-3Cr","pores larger than 1 × 106 µm3",1000000.0,1000000.0,1000000.0,null,"µm3","","","","","",false,"unmapped_property","methods",""],["oa:W2910968201","Ti-5Al-5Mo-5V-3Cr","pore sizes",525000.0,50000.0,1000000.0,null,"µm3","","","","","",false,"unmapped_property","methods",""],["oa:W2911302158","","size of these voids",1.0,1.0,1.0,null,"µm","","","","","",false,"unmapped_property","results_discussion",""],["oa:W2911719755","PT7M","deformation stages",0.0,null,null,null,"","","","","","",false,"unmapped_property","methods",""],["oa:W2911719755","PT7M","tensile test specimen diameter",3.0,null,null,null,"mm","","","","tensile test","",false,"unmapped_property","methods",""],["oa:W2911719755","PT7M","electrochemical test solution",0.0,null,null,null,"","room temperature","","","R-8 potentiostat-galvanostat","",false,"unmapped_property","methods",""],["oa:W2911719755","PT7M","deformation rate",0.75,0.5,1.0,null,"s-1","","","","","",false,"unmapped_property","methods",""],["oa:W2911719755","PT7M","nitrogen",0.003,null,null,null,"wt%","","","","","",false,"unmapped_property","methods",""],["oa:W2911719755","PT7M","zirconium concentration at boundaries",3.35,3.1,3.6,null,"wt%","","","","EDS","",false,"unmapped_property","results_discussion",""],["oa:W2911719755","PT7M","zirconium concentration in lattice",1.8,1.6,2.0,null,"wt%","","","","EDS","",false,"unmapped_property","results_discussion",""],["oa:W2911719755","PT7M","carbon",0.028,null,null,null,"wt%","","","","","",false,"unmapped_property","methods",""],["oa:W2911719755","PT7M","composition",0.0,null,null,null,"wt%","","","","","",false,"unmapped_property","methods",""],["oa:W2911719755","Ti-2.6Zr-2.5Al","σint",130.0,110.0,150.0,null,"MPa","250 °C","after HSC testing at 250 °C for 520 h","","Williamson-Hall method","",false,"unmapped_property","results_discussion",""],["oa:W2911719755","PT7M","scanning rate",0.5,null,null,null,"mV/s","","","","","",false,"unmapped_property","methods",""],["oa:W2911719755","PT7M","hydrogen",0.001,null,null,null,"wt%","","","","","",false,"unmapped_property","methods",""],["oa:W2911719755","PT7M","corrosive area size",50.0,null,null,null,"mm2","","","","","",false,"unmapped_property","methods",""],["oa:W2911719755","Ti-2.6Zr-2.5Al","σint",480.0,440.0,520.0,null,"MPa","","after RS","","Williamson-Hall method","",false,"unmapped_property","results_discussion",""],["oa:W2912687449","Ti-6Al-4V","nitride layer thickness",3.0,null,null,null,"µm","","plasma nitrided at 700 °C","","","",false,"unmapped_property","results_discussion","Rahman et al. [] reported that the thickness of the nitride layer was 3 µm when the alloy was nitrided at 700 °C and 9 µm when nitrided at 900 °C."],["oa:W2912687449","Ti-6Al-4V","diffuse layer thickness",44.0,null,null,null,"µm","","plasma nitrided at 600 °C","","","",false,"unmapped_property","results_discussion","As per Farokhzadeh et al. [], when samples were nitrided at 600 °C, the thickness of the nitride and diffuse layers were 2 and 44 µm, respectively; in samples nitrided at 900 °C, the thicknesses of the nitride and diffuse layers were 5.8 and 19 µm respectively."],["oa:W2912687449","Ti-6Al-4V","diffuse layer thickness",19.0,null,null,null,"µm","","plasma nitrided at 900 °C","","","",false,"unmapped_property","results_discussion","As per Farokhzadeh et al. [], when samples were nitrided at 600 °C, the thickness of the nitride and diffuse layers were 2 and 44 µm, respectively; in samples nitrided at 900 °C, the thicknesses of the nitride and diffuse layers were 5.8 and 19 µm respectively."],["oa:W2912687449","Ti-6Al-4V","nitride layer thickness",5.8,null,null,null,"µm","","plasma nitrided at 900 °C","","","",false,"unmapped_property","results_discussion","As per Farokhzadeh et al. [], when samples were nitrided at 600 °C, the thickness of the nitride and diffuse layers were 2 and 44 µm, respectively; in samples nitrided at 900 °C, the thicknesses of the nitride and diffuse layers were 5.8 and 19 µm respectively."],["oa:W2912687449","Ti-6Al-4V","Voltage (V)",416.0,null,null,1.0,"V","","","","","",false,"unmapped_property","table","730 ± 3\t586.62\t2.65 ± 0.04\t416 ± 1\t1102 ± 24"],["oa:W2912687449","Ti-6Al-4V","nitride layer thickness",9.0,null,null,null,"µm","","plasma nitrided at 900 °C","","","",false,"unmapped_property","results_discussion","Rahman et al. [] reported that the thickness of the nitride layer was 3 µm when the alloy was nitrided at 700 °C and 9 µm when nitrided at 900 °C."],["oa:W2912687449","Ti-6Al-4V","Current (A)",2.65,null,null,0.04,"A","","","","","",false,"unmapped_property","table","730 ± 3\t586.62\t2.65 ± 0.04\t416 ± 1\t1102 ± 24"],["oa:W2912687449","Ti-6Al-4V","nitride layer thickness",3.77,null,null,1.46,"µm","","plasma nitrided","","scanning electron microscopy","",false,"unmapped_property","conclusions","The thicknesses of the nitride layer and the nitrogen diffusion layer, as measured by scanning electron microscopy, were 3.77 ± 1.46 μm and 10.37 ± 2.58 μm, respectively, for the particular parameters adopted in the nitriding process.The plasma nitrided specimens had higher low-cycle fatigue strength, while at high cycles, the nitrided and non-nitrided specimens exhibited similar behavior."],["oa:W2912687449","Ti-6Al-4V","nitrogen diffusion layer thickness",10.37,null,null,2.58,"µm","","plasma nitrided","","scanning electron microscopy","",false,"unmapped_property","conclusions","The thicknesses of the nitride layer and the nitrogen diffusion layer, as measured by scanning electron microscopy, were 3.77 ± 1.46 μm and 10.37 ± 2.58 μm, respectively, for the
