Repository: akhtar07/tisci-explorer

# TiSci Explorer

A read-only, static explorer for **TiSci**, an autonomous research agent for titanium alloys. TiSci reads the
titanium-alloy literature, builds a knowledge graph and a table of measured values, proposes hypotheses where the
graph has gaps, and tests them with DFT (MACE / VASP) and the ICME-lite multiscale chain.

**Live site:** https://akhtar07.github.io/tisci-explorer/

The site has seven sections:

| Section | What it shows |
|---|---|
| Overview | Corpus → graph → facts → hypotheses → verdicts, with the snapshot's counts |
| Worked example | One full loop for W in α-Ti: graph path, hypothesis, novelty check, DFT test, verdict, follow-up, DAMASK |

File: data/facts/yield_strength.json (part 42 of 51)
be 1200 MPa, 1000 MPa, and 940 MPa, respectively."],["oa:W4406406059","Ti-6Al-4V","average longitudinal stress",902.0,null,null,null,"MPa","room temperature","","","","",false,"","results_discussion","The highest average longitudinal stress, 902 MPa, occurs at the maximum power of 200 W."],["oa:W4406406059","Ti-6Al-4V","maximum residual stress",1000.0,null,null,null,"MPa","","","","","",false,"","results_discussion","The maximum residual stress for hatch spaces of 25 µm, 50 µm, and 75 µm was reported to be 1200 MPa, 1000 MPa, and 940 MPa, respectively."],["oa:W4406406059","Ti-6Al-4V","average longitudinal stress",727.0,null,null,null,"MPa","room temperature","","","","",false,"","results_discussion","This value increases to 727 MPa when the power rises to 150 W."],["oa:W4406406059","Ti-6Al-4V","average longitudinal stress",780.0,null,null,null,"MPa","room temperature","","","","",false,"","results_discussion","A slight increase in power from 150 W to 170 W results in a marginal rise in the average longitudinal stress to 780 MPa."],["oa:W4406406059","Ti-6Al-4V","tensile stress",-300.0,null,null,null,"MPa","room temperature","as-built SLM","","","",true,"out_of_range","results_discussion","This tensile stress remains elevated until around 100 µm, where it transitions sharply to compressive stress, reaching a minimum of −300 MPa."],["oa:W4406406059","Ti-6Al-4V","longitudinal stress",800.0,null,null,null,"MPa","room temperature","","","","",false,"","results_discussion","At a velocity of 600 mm/s, the average longitudinal stress from point A to B along the laser scanning was reported to be approximately 1000 MPa, while it was approximately 900 MPa for 900 mm/s, 700 MPa for 1200 mm/s, and 800 MPa for 1500 mm/s."],["oa:W4406406059","Ti-6Al-4V","residual stress",568.0,null,null,null,"MPa","","","","","",false,"","results_discussion","Increasing laser power from 100 W to 200 W led to a 60% rise in residual stress, increasing it from 568 MPa to 902 MPa."],["oa:W4406406059","Ti-6Al-4V","maximum residual stress",1200.0,null,null,null,"MPa","","","","","",false,"","results_discussion","The maximum residual stress for hatch spaces of 25 µm, 50 µm, and 75 µm was reported to be 1200 MPa, 1000 MPa, and 940 MPa, respectively."],["oa:W4406406059","Ti-6Al-4V","residual stress",902.0,null,null,null,"MPa","","","","","",false,"","results_discussion","Increasing laser power from 100 W to 200 W led to a 60% rise in residual stress, increasing it from 568 MPa to 902 MPa."],["oa:W4406406059","Ti-6Al-4V","tensile stress",600.0,null,null,null,"MPa","room temperature","as-built SLM","","","",true,"","results_discussion","At the surface (Point A = 0 µm), a high tensile stress of approximately 600 MPa is observed, likely due to thermal contraction after cooling."],["oa:W4406471803","Ti-6Al-4V","compressive strength determined by the yield stress (σy)",432.0,394.0,470.0,null,"MPa","room temperature","as-built","","compression test","",false,"","discussion","On the other hand, the compressive strength determined by the yield stress (σy) ranges between 394 and 470 MPa depending on the channel size of samples, as listed in ."],["oa:W4406471803","Ti-6Al-4V","σy",470.15,null,null,null,"MPa","","sintered","","","",false,"","results","The yield values (394.14 MPa) follow the medium channel sizes, and finally, a higher value is obtained for the smaller channels, obtaining an E of 39.61 GPa and a σy of 470.15 MPa."],["oa:W4406471803","Ti-6Al-4V","σ",840.0,null,null,null,"MPa","","solid","","CPFEM prediction","",true,"","discussion","Similarly, the model proposed for the σy for porous materials is similar, but with an exponential a little lower than 2:(7)σ= Eσ0(1−p)1.5 where the σ and σ0 are the yield strength of the porous material and the material without pores—for this case, 840 MPa was used, which corresponds to the value of the Ti6Al4V solid alloy."],["oa:W4406890563","Ti-6Al-4V","macroscopic yield points",573.0,null,null,null,"MPa","350 °C","modified HIP","","tensile test","",false,"","discussion","The macroscopic yield points for modiﬁed and standard HIP-treated materials at 350\u0002C are 573 MPa and 505 MPa, respectively."],["oa:W4406890563","Ti-6Al-4V","macroscopic yield points",855.0,null,null,null,"MPa","20 °C","standard HIP","","tensile test","",false,"","discussion","The vertical deviation from linearity occurs at different slip modes well before the macroscopic yield points, which are 910 MPa and 855 MPa at 20\u0002C for modiﬁed and standard HIPtreated material, respectively."],["oa:W4406890563","Ti-6Al-4V","macroscopic yield points",505.0,null,null,null,"MPa","350 °C","standard HIP","","tensile test","",false,"","discussion","The macroscopic yield points for modiﬁed and standard HIP-treated materials at 350\u0002C are 573 MPa and 505 MPa, respectively."],["oa:W4406890563","Ti-6Al-4V","macroscopic yield points",910.0,null,null,null,"MPa","20 °C","modified HIP","","tensile test","",false,"","discussion","The vertical deviation from linearity occurs at different slip modes well before the macroscopic yield points, which are 910 MPa and 855 MPa at 20\u0002C for modiﬁed and standard HIPtreated material, respectively."],["oa:W4406904184","Ti-6Al-4V","Tensile Strength, Yield (MPa)",1100.0,null,null,null,"MPa","","","","","",false,"","methods","The cutting speeds used on a lathe machine were 68, 110, and 125 m/min, combined with feed Table 1: Titanium Alloy’s (Ti-6Al-4V) physical properties Mechanical Properties Values Ultimate Tensile Strength (MPa) 1170 Tensile Strength, Yield (MPa) 1100 Modulus of Elasticity (GPa) 114 Shear Modulus (GPa) 44 Elongation at break (%) 10 Poisson’s Ratio 0.342 Table 2: Titanium Alloy’s (Ti-6Al-4V) chemical composition Elements Content (%) Titanium (Ti) 90 Aluminium (Al) 6 Vanadium (V) 4 Iron (Fe) 0.25 Ox"],["oa:W4406934006","Ti-6Al-4V","plasticity pot Rp",122.14,null,null,0.9,"MPa","","","","","",false,"","results","Analyzing the obtained test results after the HIP process, vertically printed samples were characterized by a higher average value of the plasticity pot Rp, which amounted to 122.14 ± 0.9 MPa, than horizontally printed samples, for which this value was 120.76 ± 1.49 MPa."],["oa:W4406934006","Ti-6Al-4V","conventional yield strength Rp0.2",0.0,null,null,null,"","","","","","",false,"unit_missing","results","Analyzing the results obtained for the conventional yield strength Rp0.2 (), it can be seen that the values do not differ significantly for the individual groups of tested samples."],["oa:W4406934006","Ti-6Al-4V","plasticity pot Rp",120.76,null,null,1.49,"MPa","","","","","",false,"","results","Analyzing the obtained test results after the HIP process, vertically printed samples were characterized by a higher average value of the plasticity pot Rp, which amounted to 122.14 ± 0.9 MPa, than horizontally printed samples, for which this value was 120.76 ± 1.49 MPa."],["oa:W4406934006","Ti-6Al-4V","yield strength",0.0,null,null,null,"","","as-built LENS, X direction, HIP 500 bar","","","",false,"unit_missing","results","The lowest value of the yield strength was recorded for samples printed in the X direction and subjected to hot isostatic pressing at a pressure of 500 bar."],["oa:W4406945959","HR Ti6Al4V","yield strength",1000.0,null,null,null,"MPa","","","","","",false,"","results_discussion","In the case of hydrogen-charged HR Ti6Al4V, yield strength increases due to the precipitation of a hydride layer across the α-Ti grains."],["oa:W4406945959","HT DMLS Ti6Al4V","yield strength",870.0,null,null,null,"MPa","","","","","",false,"","results_discussion","In DMLS Ti6Al4V and HT DMLS Ti6Al4V, the early onset of microcracks at the hydrogen-affected region near the surface decreases the yield strength."],["oa:W4406945959","Ti-6Al-4V","residual stress",843.0,null,null,null,"MPa","","as-built DMLS","","","",false,"","results_discussion","Furthermore, a shift in the peak position to a lower 2θ value was observed due to the lowering of thermal stress, decomposition of α′ martensite to the α+β phase, and diffusion of vanadium to the β phase, leading to lattice expansion during heat treatment. , Residual stress measurements performed on DMLS exhibited a high tensile residual stress of 843 MPa."],["oa:W4406945959","DMLS Ti6Al4V","yield strength",850.0,null,null,null,"MPa","","","","","",false,"","results_discussion","In DMLS Ti6Al4V and HT DMLS Ti6Al4V, the early onset of microcracks at the hydrogen-affected region near the surface decreases the yield strength."],["oa:W4406945959","Ti-6Al-4V","residual stress",-97.0,null,null,null,"MPa","","heat-treated DMLS","","","",false,"out_of_range","results_discussion","This stress was reduced to a compressive stress of 97 MPa in the HT DMLS sample."],["oa:W4407048278","Ti-6Al-4V","mean experimental stress",605.0,210.0,1000.0,null,"MPa","","","","","0.001 s⁻¹",false,"","results",""],["oa:W4407048278","Ti-6Al-4V","mean experimental stress",605.0,210.0,1000.0,null,"MPa","","","","","1000 s⁻¹",false,"","results",""],["oa:W4407048278","Ti-6Al-4V","Mean Stress_Experimental",1000.0,null,null,null,"MPa","room temperature","","","split-Hopkinson pressure bar","1000.0 s⁻¹",false,"","results",""],["oa:W4407048278","Ti-6Al-4V","Mean Stress_Simulation",980.0,null,null,null,"MPa","room temperature","","","CPFEM prediction","1000.0 s⁻¹",true,"","results",""],["oa:W4407151823","Ti-6Al-2Sn-4Zr-6Mo","residual stress",203.0,193.0,213.0,10.0,"MPa","","heat-treated SLM","martensitic α'","sin2(Ψ) method","",false,"","table","HT\t44 ± 3 MPa [α′/α—(211)]\t203 ± 10 MPa [α′/α—(211)]"],["oa:W4407151823","Ti-6Al-2Sn-4Zr-6Mo","residual stress",191.0,174.0,208.0,17.0,"MPa","","as-built SLM","martensitic α''","sin2(Ψ) method","",false,"","table","AB\t494 ± 31 MPa [α′/α—(211)]\t191 ± 17 MPa [α″—(221)]"],["oa:W4407151823","Ti6246 HT","Yield strength (MPa)",1052.0,null,null,20.0,"MPa","","","","","",false,"","table","Yield strength (MPa)\t800–1280\t950–960\t483 ± 6\t1052 ± 20"],["oa:W4407151823","Ti-6Al-4V","stress values",44.0,null,null,null,"MPa","","STA 800°C/2h","","","",false,"out_of_range","results_discussion","The comparison of the values indicates that Ti6Al4V as-built samples have the highest stress values (494 MPa), which, however, are strongly reduced due to the stress-relieving heat treatment (44 MPa)."],["oa:W4407151823","Ti-6Al-4V","yield strength",1100.0,null,null,null,"MPa","","as-built","martensitic α'","","",false,"","conclusions","The comparison of the alloys indicated that Ti6Al4V had the highest residual stresses, which are due to the shrinkage during the cool-down phase due to the steep thermal gradient, high Young’s modulus, and yield strength of the α’ martensite."],["oa:W4407151823","Ti-6Al-4V","stress values",494.0,null,null,null,"MPa","","as-built","martensitic α'","","",false,"","results_discussion","The comparison of the values indicates that Ti6Al4V as-built samples have the highest stress values (494 MPa), which, however, are strongly reduced due to the stress-relieving heat treatment (44 MPa)."],["oa:W4407151823","Ti-6Al-2Sn-4Zr-6Mo","stress values",191.0,null,null,null,"MPa","","as-built","martensitic α''","","",false,"","results_discussion","The residual stress behavior of Ti6246 is completely different, showing only minor stresses in the as-built state (191 MPa)."],["oa:W4407151823","Ti-6Al-4V","residual stress",44.0,41.0,47.0,3.0,"MPa","","heat-treated SLM","martensitic α'","sin2(Ψ) method","",false,"out_of_range","table","HT\t44 ± 3 MPa [α′/α—(211)]\t203 ± 10 MPa [α′/α—(211)]"],["oa:W4407151823","Ti6Al4V AB","Yield strength (MPa)",1040.0,800.0,1280.0,null,"MPa","","","","","",false,"","table","Yield strength (MPa)\t800–1280\t950–960\t483 ± 6\t1052 ± 20"],["oa:W4407151823","Ti6246 AB","Yield strength (MPa)",483.0,null,null,6.0,"MPa","","","","","",false,"","table","Yield strength (MPa)\t800–1280\t950–960\t483 ± 6\t1052 ± 20"],["oa:W4407151823","Ti6Al4V HT","Yield strength (MPa)",955.0,950.0,960.0,null,"MPa","","","","","",false,"","table","Yield strength (MPa)\t800–1280\t950–960\t483 ± 6\t1052 ± 20"],["oa:W4407151823","Ti-6Al-4V","residual stress",494.0,463.0,525.0,31.0,"MPa","","as-built SLM","martensitic α'","sin2(Ψ) method","",false,"","table","AB\t494 ± 31 MPa [α′/α—(211)]\t191 ± 17 MPa [α″—(221)]"],["oa:W4407845672","","yield stress",403.0,null,null,null,"MPa","","","","compression test","",false,"","results_discussion","The 20–45 µm compact had a yield stress of 504 MPa and a Young’s modulus of 38 GPa, while the compact that had a lower mechanical resistance to compression was the 75–106 µm compact, due to the opposite case of the compact with smaller particle size, Since it has a smaller contact area between the particles, less interparticle necks are generated, which favors this behavior, resulting in a yield stress of 403 MPa and a Young’s modulus of 23 GPa."],["oa:W4407845672","","yield stress",504.0,null,null,null,"MPa","","","","compression test","",false,"","results_discussion","The 20–45 µm compact had a yield stress of 504 MPa and a Young’s modulus of 38 GPa, while the compact that had a lower mechanical resistance to compression was the 75–106 µm compact, due to the opposite case of the compact with smaller particle size, Since it has a smaller contact area between the particles, less interparticle necks are generated, which favors this behavior, resulting in a yield stress of 403 MPa and a Young’s modulus of 23 GPa."],["oa:W4408121154","Ti-6Al-4V","Prismatic (MPa)",960.0,null,null,null,"MPa","room temperature","polycrystal","","compression testing","",false,"","table","Polycrystal Ti-64\t-\t960\t2587\t[,]"],["oa:W4408121154","Ti-6Al-4V","Pyramidal <c+a> (MPa)",1557.0,null,null,null,"MPa","room temperature","polycrystal","","compression testing","",false,"","table","Polycrystal Ti-64\t1020\t906\t1557\t[]"],["oa:W4408121154","Ti-52","Prismatic (MPa)",755.0,null,null,null,"MPa","room temperature","polycrystal","","compression testing","",false,"","table","Polycrystal Ti-52\t-\t755\t-\t[]"],["oa:W4408121154","Ti-6Al-4V","Pyramidal <c+a> (MPa)",2587.0,null,null,null,"MPa","room temperature","polycrystal","","compression testing","",false,"out_of_range","table","Polycrystal Ti-64\t-\t960\t2587\t[,]"],["oa:W4408121154","Ti-6Al-4V","Prismatic (MPa)",906.0,null,null,null,"MPa","room temperature","polycrystal","","compression testing","",false,"","table","Polycrystal Ti-64\t1020\t906\t1557\t[]"],["oa:W4408121154","Ti-6Al-4V","Basal (MPa)",1180.0,null,null,null,"MPa","room temperature","polycrystal","","compression testing","",false,"","table","Polycrystal Ti-64\t1180\t779\t-\t[]"],["oa:W4408121154","Ti-6Al-2Sn-4Zr-2Mo","Basal (MPa)",824.0,null,null,null,"MPa","room temperature","polycrystal","","compression testing","",false,"","table","Polycrystal Ti-6242\t824\t-\t-\t[,,]"],["oa:W4408121154","Ti-6Al-4V","Basal (MPa)",1020.0,null,null,null,"MPa","room temperature","polycrystal","","compression testing","",false,"","table","Polycrystal Ti-64\t1020\t906\t1557\t[]"],["oa:W4408121154","Ti-6Al-4V","Prismatic (MPa)",779.0,null,null,null,"MPa","room temperature","polycrystal","","compression testing","",false,"","table","Polycrystal Ti-64\t1180\t779\t-\t[]"],["oa:W4408127003","TiZrHfAl10","0.2% proof stress",0.0,null,null,null,"","600 °C","","","","",false,"unit_missing","conclusions","Notably, TiZrHfAl5 and TiZrHfAl10 alloys demonstrated higher strengths at 600°C compared to the current commercial high temperature alloys such as TIMETAL834 and Ti6242S."],["oa:W4408127003","Ti45Zr45Al10","0.2% proof strength",0.0,null,null,null,"","room temperature to 600 °C","","","","",false,"unit_missing","abstract","The Ti45Zr45Al10, Ti30Zr30Hf30Al10, and Ti35Zr30Hf30Al5 alloys exhibit excellent 0.2% proof strength from room temperature to 600 °C."],["oa:W4408127003","TiZrHfAl10","0.2% proof strength",0.0,null,null,null,"","room temperature to 600 °C","","","","",false,"unit_missing","conclusions","(2) The TiZrAl, TiZrHfAl5, and TiZrHfAl10 alloys exhibit excellent 0.2% proof strength from room temperature up to 600 °C."],["oa:W4408127003","TiZrAl","0.2% proof strength",0.0,null,null,null,"","room temperature to 600 °C","","","","",false,"unit_missing","conclusions","(2) The TiZrAl, TiZrHfAl5, and TiZrHfAl10 alloys exhibit excellent 0.2% proof strength from room temperature up to 600 °C."],["oa:W4408127003","TiZrHfAl5","0.2% proof strength",0.0,null,null,null,"","room temperature to 600 °C","","","","",false,"unit_missing","conclusions","(2) The TiZrAl, TiZrHfAl5, and TiZrHfAl10 alloys exhibit excellent 0.2% proof strength from room temperature up to 600 °C."],["oa:W4408127003","Ti35Zr30Hf30Al5","0.2% proof strength",0.0,null,null,null,"","room temperature to 600 °C","","","","",false,"unit_missing","abstract","The Ti45Zr45Al10, Ti30Zr30Hf30Al10, and Ti35Zr30Hf30Al5 alloys exhibit excellent 0.2% proof strength from room temperature to 600 °C."],["oa:W4408127003","TiZrHfAl5","0.2% proof stress",0.0,null,null,null,"","600 °C","","","","",false,"unit_missing","conclusions","Notably, TiZrHfAl5 and TiZrHfAl10 alloys demonstrated higher strengths at 600°C compared to the current commercial high temperature alloys such as TIMETAL834 and Ti6242S."],["oa:W4408127003","Ti30Zr30Hf30Al10","0.2% proof strength",0.0,null,null,null,"","room temperature to 600 °C","","","","",false,"unit_missing","abstract","The Ti45Zr45Al10, Ti30Zr30Hf30Al10, and Ti35Zr30Hf30Al5 alloys exhibit excellent 0.2% proof strength from room temperature to 600 °C."],["oa:W4408534170","Ti-6Al-4V","yield strength",910.0,null,null,null,"MPa","room temperature","as-built WLAM","","tensile test","",false,"","abstract","Tensile testing demonstrated that the WLAM deposits exhibited superior mechanical properties, with a yield strength of 910 MPa, ultimate tensile strength of 1015 MPa, and elongation of 12.8%, outperforming conventional wrought Ti64 alloys."],["oa:W4408534170","","yield strength",909.0,null,null,1.41,"MPa","","","","","",false,"","results","Comparing A and B, the elongation is similar, but the yield strength and tensile strength differ, with A showing 808 MPa and 945 MPa and B showing 909 ± 1.41 MPa and 1012.5 ± 3.54 MPa, respectively."],["oa:W4408534170","","yield strength",808.0,null,null,null,"MPa","","","","","",false,"","results","Comparing A and B, the elongation is similar, but the yield strength and tensile strength differ, with A showing 808 MPa and 945 MPa and B showing 909 ± 1.41 MPa and 1012.5 ± 3.54 MPa, respectively."],["oa:W4408534170","Ti-6Al-4V","yield strength",812.0,null,null,null,"MPa","room temperature","TIG-welded","","tensile test","",false,"","abstract","Conversely, the TIG-welded joints exhibited reduced mechanical properties, with a yield strength of 812 MPa, ultimate tensile strength of 917 MPa, and elongation of 7.5%, primarily attributed to microstructural coarsening in the weld region."],["oa:W4408591864","CP-Ti Grade 2","yield strength",500.0,null,null,null,"MPa","room temperature","","","tensile test","",false,"","methods","The yield strength of the different ultrathin tensile tests were measured and plotted in Figs. 12(c) and (d) for the CP-Ti material and the Ti6242s alloy, respectively."],["oa:W4408591864","CP-Ti Grade 2","yield strength",0.0,null,null,null,"","","","","","",false,"unit_missing","methods","The CP-Ti has a low yield strength and high strain-hardening behavior, while the Ti6242s alloy has a high yield strength and a low strain-hardening behavior."],["oa:W4408591864","Ti6242s","yield strength",800.0,null,null,null,"MPa","room temperature","as-received","","tensile test","",false,"","methods","Specimens with a thickness of 800 µm show reduced yield strength and lower strain-to-failure compared to the as-received material."],["oa:W4408591864","Ti6242s","yield strength",800.0,null,null,null,"MPa","room temperature","","","tensile test","",false,"","methods","The yield strength of the different ultrathin tensile tests were measured and plotted in Figs. 12(c) and (d) for the CP-Ti material and the Ti6242s alloy, respectively."],["oa:W4408591864","Ti6242s","yield strength",0.0,null,null,null,"","","","","","",false,"unit_missing","methods","The CP-Ti has a low yield strength and high strain-hardening behavior, while the Ti6242s alloy has a high yield strength and a low strain-hardening behavior."],["oa:W4408591864","Ti6242s","tensile strength",0.0,null,null,null,"","","","","","",false,"unit_missing","methods","For the Ti6242s material, an effect of the specimen thickness was found, the 100- and 50-µm thick specimens demonstrating lower tensile strength compared to thicker specimens."],["oa:W4408591864","CP-Ti Grade 2","yield strength",450.0,null,null,null,"MPa","room temperature","","","tensile test","",false,"","methods","For the CP-Ti material, an increase of the yield strength is observed when increasing the fraction of the brittle region extension (Fig. 11(e))."],["oa:W4408591864","CP-Ti Grade 2","tensile strength",0.0,null,null,null,"","","aged at 700 °C","","","",false,"unit_missing","methods","For the CP-Ti material, pre-oxidation times as short as 1 or 10 h at 700 °C lead not only to a strengthening of the oxygen-graded materials but also to a decrease of the strain-to-failure with the specimen thickness reduction (Fig. 7(a) and (b))."],["oa:W4408591864","CP-Ti Grade 2","yield strength",800.0,400.0,1200.0,null,"MPa","","","","","",false,"","discussion","Amann et al. [33] showed that oxygen increase up to 2.4 pct at. leads to a significant increase in yield strength from 400 up to 1200 MPa at the expense of the ductility."],["oa:W4408591864","CP-Ti Grade 2","yield strength",500.0,null,null,null,"MPa","room temperature","","","tensile test","",false,"","methods","For the CP-Ti material, the yield strength increased with the oxidation time and specimen thickness reduction for specimens thinner than 400 µm due to oxygen ingress and strengthening (Fig. 11(a))."],["oa:W4408591864","Ti6242s","yield strength",750.0,null,null,null,"MPa","room temperature","800 µm-thick","","tensile test","",false,"","methods","For the 800 µm-thick specimens, an increase then decrease of the mechanical strength is observed due to competition effects between O strengthening and grain size increase leading to a decrease in yield strength according to the socalled Hall-Petch effect [51, 52]."],["oa:W4408591864","CP-Ti Grade 2","tensile strength",0.0,null,null,null,"","","aged at 700 °C","","","",false,"unit_missing","methods","For longer exposure times, the tensile strength increased then decreased with the specimen thickness reduction (Fig. 7(c) and (d))."],["oa:W4408591864","CP-Ti Grade 2","yield strength",63.0,null,null,null,"pct","","","","","",false,"unit_mismatch","conclusions","CP-Ti showed a significant increase of the yield strength (up to 63 pct increase) with the increase in ORL fraction up to a given enrichment (80 pct of ORL in the section), leading to a decrease of the tensile strength due to oxygen embrittlement counterbalancing the benefit of the oxygen strengthening effect."],["oa:W4408591864","Ti6242s","yield strength",600.0,null,null,null,"MPa","room temperature","","","tensile test","",false,"","methods","For the Ti6242s alloy, the yield strength decreased in a nearly linear manner with the increase of the fraction of the brittle region extension (Fig. 11(f))."],["oa:W4408591864","","yield strength",0.0,0.0,0.0,null,"","","","","","",false,"unit_missing","discussion","Increase in yield strength was also found here but to a lesser extent, both for specimens with different ORL fractions (Fig. 11) or ultrathin specimens extracted within the ORL (Fig. 12)."],["oa:W4408770476","CNTs/Ti+HT","yield strength",317.84,null,null,null,"MPa","room temperature","","","tensile test","",false,"","results_discussion","For the CNTs/Ti+HT sample, the yield strength, tensile strength, and elongation are 317.84 MPa, 491.51 MPa, and 26.59%, respectively."],["oa:W4408770476","CNTs/Ti","yield strength",303.38,null,null,null,"MPa","room temperature","","","tensile test","",false,"","results_discussion","For the sample of CNTs/Ti, the yield strength, tensile strength, and elongation are 303.38 MPa, 419.65 MPa, and 27.51%, respectively."],["oa:W4408770476","CP-Ti Grade 2","yield strength",272.24,null,null,null,"MPa","room temperature","","","tensile test","",false,"","results_discussion","The yield strength (YS), tensile strength (UTS), and elongation (EL) of pure titanium are 272.24 MPa, 379.16 MPa, and 29.15%, respectively."],["oa:W4408831588","HF2-525-30","Yield Strength (MPa)",1037.0,1020.0,1054.0,17.0,"MPa","room temperature","","","tensile test","",false,"","table","HF2-525-30\t1037 ± 17\t14 ± 1\tThis work"],["oa:W4408831588","HF2-525-60","strength",960.0,null,null,null,"MPa","","","","","",false,"","results","The HF2-525-60 alloy, in contrast, exhibits a strength of 960 MPa and elongation of 2.65%."],["oa:W4408831588","HF1","strength",971.0,null,null,null,"MPa","","solution-treated","","","",false,"","discussion","In the case of the HF1 alloy, precipitates formed at the grain boundaries upon aging at 500 °C for 30 min, leading to an increase in strength from 971 MPa to 1081 MPa."],["oa:W4408831588","HF1-500-30","Yield Strength (MPa)",1081.0,null,null,null,"MPa","room temperature","","","tensile test","",false,"","table","HF1-500-30\t1081\t7.5\t[]"],["oa:W4408831588","HF2-ST","Yield Strength (MPa)",955.0,930.0,980.0,25.0,"MPa","room temperature","","","tensile test","",false,"","table","HF2-ST\t955 ± 25\t19 ± 2\tThis work"],["oa:W4408831588","HF2-525-30","yield strength",1037.0,null,null,null,"MPa","","","","","",false,"","results","Compared to the HF2-ST alloy, it is found that the yield strength of the HF2-525-30 alloy increased to 1037 MPa, while retaining 14% elongation, achieving a favorable balance of strength and ductility."],["oa:W4408831588","HF2-ST","yield strength",955.0,null,null,null,"MPa","","solution-treated","","","",false,"","discussion","In the HF2 alloy, which has a 0.15 at. % lower Fe composition compared to HF1 alloy, no precipitates were observed in the solution-treated (HF2-ST) alloy, and the yield strength (955 MPa) was nearly identical to that of the HF1-ST alloy (971 MPa)."],["oa:W4408831588","HF1-600-30","fracture occurring at",271.0,null,null,null,"MPa","","aged at 600 °C for 30 min","","","",false,"","discussion","However, as the aging temperature was increased to 600 °C (HF1-600-30), a significant increase in precipitate volume fraction occurred, leading to a completely continuous precipitate network at the grain boundaries with a thickness of 19 nm, which resulted in a marked reduction in ductility, with a brittle fracture occurring at around 271 MPa, significantly lower than that observed in the HF1-500-30 alloy."],["oa:W4408831588","","strength",955.0,null,null,null,"MPa","room temperature","","","tensile test","1 × 10−3 s−1",false,"","abstract","Furthermore, this method enabled ductility modulation over a wide range, with elongation varying from 2.65% to 19% while maintaining alloy strength between 955 and 1081 MPa, providing valuable insights for tailoring these alloys to diverse application requirements."],["oa:W4408831588","HF1-600-30","yield strength",271.0,null,null,null,"MPa","","","","","",false,"","results","A brittle fracture occurred before the yield point, with an average yield strength of about 271 MPa and no observable ductility."],["oa:W4408831588","HF2-525-60","yield strength",960.0,null,null,null,"MPa","","aged at 525 °C for 60 min","","","",false,"","discussion","This led to a marked reduction in elongation, which dropped to 2.65% at a yield strength of 960 MPa."],["oa:W4408831588","","strength",1081.0,null,null,null,"MPa","room temperature","","","tensile test","1 × 10−3 s−1",false,"","abstract","Furthermore, this method enabled ductility modulation over a wide range, with elongation varying from 2.65% to 19% while maintaining alloy strength between 955 and 1081 MPa, providing valuable insights for tailoring these alloys to diverse application requirements."],["oa:W4408831588","HF1-ST","yield strength",971.0,null,null,null,"MPa","","","","","",false,"","results","Comparing the properties of the HF2-ST alloy with the HF1-ST alloy, it is found that both the yield strength and elongation of HF2-ST (955 MPa, 19.0%) are close to those of HF1-ST (971 MPa, 17.5%)."],["oa:W4408831588","HF1-500-30","strength",1037.0,null,null,null,"MPa","room temperature","aged at 500 °C for 30 min","","tensile test","1 × 10−3 s−1",false,"","abstract","By adjusting the Fe composition and heat treatment parameters, the quantity of Hf2Fe at the grain boundaries of (TiZrHfNbTa)100−xFex alloy was effectively controlled, achieving a balanced combination of strength of 1037 MPa and elongation of 14%."],["oa:W4408831588","HF2-525-60","Yield Strength (MPa)",960.0,910.0,1010.0,50.0,"MPa","room temperature","","","tensile test","",false,"","table","HF2-525-60\t960 ± 50\t2.65 ± 0.15\tThis work"],["oa:W4408831588","HF2-ST","yield strength",955.0,null,null,null,"MPa","","","","","",false,"","results","Comparing the properties of the HF2-ST alloy with the HF1-ST alloy, it is found that both the yield strength and elongation of HF2-ST (955 MPa, 19.0%) are close to those of HF1-ST (971 MPa, 17.5%)."],["oa:W4408831588","HF1-ST","Yield Strength (MPa)",971.0,null,null,null,"MPa","room temperature","","","tensile test","",false,"","table","HF1-ST\t971\t17.5\t[]"],["oa:W4408831588","HF2-525-30","yield strength",1037.0,null,null,null,"MPa","","aged at 525 °C for 30 min","","","",false,"","discussion","Upon aging at 525 °C for 30 min (HF2-525-30), although no precipitates were visible through SEM or TEM (e and c), the yield strength increased to 1037 MPa while the elongation retained about 14%."],["oa:W4408831588","HF1","strength",1081.0,null,null,null,"MPa","","aged at 500 °C for 30 min","","","",false,"","discussion","In the case of the HF1 alloy, precipitates formed at the grain boundaries upon aging at 500 °C for 30 min, leading to an increase in strength from 971 MPa to 1081 MPa."],["oa:W4408831588","HF1-ST","yield strength",971.0,null,null,null,"MPa","","solution-treated","","","",false,"","discussion","In the HF2 alloy, which has a 0.15 at. % lower Fe composition compared to HF1 alloy, no precipitates were observed in the solution-treated (HF2-ST) alloy, and the yield strength (955 MPa) was nearly identical to that of the HF1-ST alloy (971 MPa)."],["oa:W4408831588","HF1-600-30","Yield Strength (MPa)",271.0,265.0,277.0,6.0,"MPa","room temperature","","","tensile test","",false,"","table","HF1-600-30\t271 ± 6\t0.35 ± 0.15\tThis work"],["oa:W4408848545","Ti-6Al-4V","A/MPa",862.4,null,null,null,"MPa","","","","","",false,"","table","TC4\t862.4\t901.7\t0.341\t0.767\t0.018\t1652\t25"],["oa:W4408848927","","peak stress",146.69,null,null,null,"MPa","950 °C","","","","1.0 s⁻¹",false,"","results_discussion","At a 1.0 s−1 strain rate, the peak stress reduced from 658.13 MPa to 146.69 MPa as the deformation temperature increased from 700 to 950 °C."],["oa:W4408848927","","peak stress",658.13,null,null,null,"MPa","700 °C","","","","1.0 s⁻¹",false,"","results_discussion","At a 1.0 s−1 strain rate, the peak stress reduced from 658.13 MPa to 146.69 MPa as the deformation temperature increased from 700 to 950 °C."],["oa:W4409083073","Titanium AMS 4900","C",1051.5,null,null,6.4,"MPa","room temperature","","","plane strain tensile test","",false,"","table","0\t1051.5 ± 6.4\t0.1257 ± 0.0023\t0.00671 ± 0.00043"],["oa:W4409083073","Titanium AMS 4900","C (MPa)",1089.9,null,null,0.6,"MPa","room temperature","","","tensile test","",false,"","table","90\t1089.9 ± 0.6\t0.2226 ± 0.0004\t0.03746 ± 0.00014\t2.61 ± 0.01"],["oa:W4409083073","Ti-6Al-4V","Rp0.2",464.0,null,null,1.2,"MPa","","","","","",false,"","table","0\t464.0 ± 1.2\t599.5 ± 1.1\t0.1329 ± 0.0018\t0.2513 ± 0.0021\t102,899 ± 118"],["oa:W4409083073","AMS4900","RCp0.2",-304.9,null,null,0.2,"MPa","room temperature","","","compressive test","",false,"out_of_range","table","0°\t464.0 ± 0.1\t−304.9 ± 0.2\t34.3 ± 0.1"],["oa:W4409083073","Ti-6Al-4V","Rp0.2",573.0,null,null,1.1,"MPa","","","","","",false,"","table","90\t573.0 ± 1.1\t624.0 ± 1.0\t0.1294 ± 0.0012\t0.2530 ± 0.0019\t116,215 ± 115"],["oa:W4409083073","Titanium AMS 4900","C",1487.2,null,null,10.0,"MPa","room temperature","rolling direction","","HBT","",false,"","table","-\t1487.2 ± 10.0\t0.2980 ± 0.0067\t0.03030 ± 0.00273\t1.15 ± 0.01"],["oa:W4409083073","Titanium AMS 4900","C",1242.7,null,null,16.8,"MPa","room temperature","","","plane strain tensile test","",false,"","table","90\t1242.7 ± 16.8\t0.1912 ± 0.0093\t0.04621 ± 0.00415"],["oa:W4409083073","Titanium AMS 4900","C (MPa)",887.1,null,null,0.3,"MPa","room temperature","","","tensile test","",false,"","table","45\t887.1 ± 0.3\t0.1482 ± 0.0002\t0.01779 ± 0.00007\t2.36 ± 0.01"],["oa:W4409083073","Ti-6Al-4V","Rp0.2",521.0,null,null,1.0,"MPa","","","","","",false,"","table","45\t521.0 ± 1.0\t577.5 ± 1.1\t0.0973 ± 0.0021\t0.2551 ± 0.0028\t109,420 ± 124"],["oa:W4409083073","AMS4900","Rp0.2",464.0,null,null,0.1,"MPa","room temperature","","","tensile test","",false,"","table","0°\t464.0 ± 0.1\t−304.9 ± 0.2\t34.3 ± 0.1"],["oa:W4409083073","Titanium AMS 4900","C (MPa)",948.7,null,null,0.1,"MPa","room temperature","","","tensile test","",false,"","table","0\t948.7 ± 0.1\t0.1636 ± 0.0001\t0.01229 ± 0.00002\t0.87 ± 0.01"],["oa:W4409083073","Titanium AMS 4900","C",1163.1,null,null,7.1,"MPa","room temperature","","","plane strain tensile test","",false,"","table","45\t1163.1 ± 7.1\t0.1466 ± 0.0030\t0.01773 ± 0.00090"],["oa:W4409444875","Ti-6Al-4V","yield strength",1050.0,null,null,null,"MPa","room temperature","as-built L-PBF","","tensile test","",false,"","results_discussion","As shown in , the as-printed Ti6Al4V alloy shows a high strength of around 1050 MPa, and total elongation of 8.7%, which is comparable to the results reported in literature [,,,]."],["oa:W4409460641","VT1-0","yield strength",0.0,null,null,null,"","350 °C","after UST","","","",false,"unit_missing","results_discussion",""],["oa:W4409460641","VT1-0","yield strength",0.0,null,null,null,"","20 °C","after UST","","","",false,"unit_missing","results_discussion",""],["oa:W4409460641","VT1-0","yield strength",0.0,null,null,null,"","","IPD rolled nanostructured state","","","",false,"unit_missing","conclusions",""],["oa:W4409535419","Ti","A",1098.0,null,null,null,"MPa","","","","","",false,"unit_suspect","table","Ti\t4.428\t113.00\t0.342\t1098.00\t1092.00\t0.014\t1.10\t0.93\t1878.00"],["oa:W4409866088","UMPS500","yield strength",70.0,null,null,null,"MPa","","","","uniaxial compression test","",false,"","results_discussion","UMPS500 exhibited the highest elastic modulus (1,100 MPa), the highest yield strength (70 MPa), and the highest ultimate strength (88 MPa)."],["oa:W4409866088","FGMPS-H","strength",40.0,null,null,null,"MPa","","","","uniaxial compression test","",false,"out_of_range","results_discussion","Conversely, the FGMPS-H shows an average elastic modulus of 577 MPa and a strength of 40 MPa."],["oa:W4409866088","FGMPS-V","yield strength",22.0,null,null,null,"MPa","","","","uniaxial compression test","",false,"out_of_range","results_discussion","In detail, the FGMPS-V presented an average elastic modulus of 383 MPa and a lower yield strength (22 MPa)."],["oa:W4409893131","Ti-6Al-4V","residual stress",600.0,null,null,null,"MPa","","","","","",false,"","results","The residual stress within the S1 surface of the hexbar without the alpha case reached over 600 MPa, while that in the surfaces oriented obliquely to the incident jet was substantially lower after the CASF treatment."],["oa:W4409893131","Ti-6Al-4V","compressive residual stress",425.0,400.0,450.0,null,"MPa","","","","","",false,"","discussion","The compressive residual stress reported here for CASF is also slightly greater than that recently reported for laser cavitation peening (400–450 MPa) [,]."],["oa:W4409893131","Ti-6Al-4V","compressive residual stress",500.0,500.0,500.0,null,"MPa","","","","","",false,"","discussion","With compressive residual stress exceeding 600 MPa recorded, CASF has shown that it can impart residual stress comparable to shot peening (348–650 MPa) [,] and exceeding that of tribofinishing (500 MPa)."],["oa:W4409893131","Ti-6Al-4V","compressive residual stress",600.0,348.0,650.0,null,"MPa","","","","","",false,"","discussion","With compressive residual stress exceeding 600 MPa recorded, CASF has shown that it can impart residual stress comparable to shot peening (348–650 MPa) [,] and exceeding that of tribofinishing (500 MPa)."],["oa:W4409893131","Ti-6Al-4V","residual stress",50.0,null,null,null,"MPa","","","","","",false,"","results","The compressive stress achieved within the S3 and S4 surfaces was less than 50 MPa, which was not significantly different from the residual stress of the as-built surface condition."],["oa:W4409893131","Ti-6Al-4V","compressive residual stress",600.0,600.0,600.0,null,"MPa","","","","","",false,"","conclusions","However, the alpha case did not significantly reduce the effective material removal rate of the CASF treatment. - iii.The CASF process introduced compressive residual stresses on the treated surfaces, reaching up to 600 MPa."],["oa:W4410076471","","optimum mechanical properties",0.0,null,null,null,"","","","","","",false,"unit_missing","methods","The optimum mechanical properties were realized at 1050 °C sintering temperature."],["oa:W4410130712","Ti-6Al-4V","Yield Strength",1009.0,null,null,null,"MPa","room temperature","as-built SLM","","tensile test","",false,"","methods","Young Modulus E = 106 GPa, Yield Strength σy = 1009 MPa, Ultimate Tensile Strength σr = 1129 MPa, Frature Strength σf = 853 MPa, Yield Strain εy = 0.0112, elongation ε = 0.1456, Strain hardening exponent n = 0.0446, and Strength coefficient H = 1358 MPa were determined by mechanical tests according ASTME8/8M-22 [19]."],["oa:W4410176244","Ti-6Al-4V","yield strength",0.0,null,null,null,"","","","","","",false,"unit_missing","results_discussion","The top surface likely experiences rapid transformation due to near-instantaneous cooling, leading to a high dislocation density and increased yield strength [46]."],["oa:W4410274264","","proof stress Rp02",0.0,null,null,null,"","","","","","",false,"unit_missing","results_discussion",""],["oa:W4410274264","","proof stress Rp02",0.0,null,null,null,"","","","equiaxed (α + β)","","",false,"unit_missing","results_discussion",""],["oa:W4410274264","","proof stress Rp02",0.0,null,null,null,"","","","equiaxed (α + β)","","",false,"unit_missing","results_discussion",""],["oa:W4410274264","","proof stress Rp02",0.0,null,null,null,"","","","duplex (α + α′)","","",false,"unit_missing","results_discussion",""],["oa:W4410274264","","proof stress Rp02",0.0,null,null,null,"","","","duplex (α + α′)","","",false,"unit_missing","results_discussion",""],["oa:W4410274264","","proof stress Rp02",0.0,null,null,null,"","","","bimodal (α + β)","","",false,"unit_missing","results_discussion",""],["oa:W4410274264","","proof stress Rp02",0.0,null,null,null,"","","","bimodal (α + β)","","",false,"unit_missing","results_discussion",""],["oa:W4410501529","Ti-6Al-4V","Maximum values of von Mises stress",430.25,425.4,430.3,null,"MPa","","","","","",true,"","table","Maximum values of von Mises stress, MPa\t425.4\t430.0\t430.2\t430.3"],["oa:W4410501529","Ti-6Al-4V","Yield Strength, MPa",790.0,null,null,null,"MPa","","","","","",false,"","table","Ti-6Al-4V\t117\t790\t860"],["oa:W4410501529","Ti-6Al-4V","yield stress σT",790.0,null,null,null,"MPa","","","","","",false,"","methods","Thus, the ultimate stresses according to von Mises σM should not exceed the yield stress σT [,] of , i.e., the value of 790 MPa for this alloy.(1)σM≤σT(2)σM=σxx−σyy2+σyy−σzz2+σzz−σxx2+6τxy2+τyz2+τzx222 where σxx, σyy, σzz are normal stresses, τxy, τyz, τzx are tangential stresses."],["oa:W4410542864",
