Repository: akhtar07/tisci-explorer

# TiSci Explorer

A read-only, static explorer for **TiSci**, an autonomous research agent for titanium alloys. TiSci reads the
titanium-alloy literature, builds a knowledge graph and a table of measured values, proposes hypotheses where the
graph has gaps, and tests them with DFT (MACE / VASP) and the ICME-lite multiscale chain.

**Live site:** https://akhtar07.github.io/tisci-explorer/

The site has seven sections:

| Section | What it shows |
|---|---|
| Overview | Corpus → graph → facts → hypotheses → verdicts, with the snapshot's counts |
| Worked example | One full loop for W in α-Ti: graph path, hypothesis, novelty check, DFT test, verdict, follow-up, DAMASK |

File: data/facts/other.json (part 43 of 112)
particular parameters adopted in the nitriding process.The plasma nitrided specimens had higher low-cycle fatigue strength, while at high cycles, the nitrided and non-nitrided specimens exhibited similar behavior."],["oa:W2912687449","Ti-6Al-4V","Power (W)",1102.0,null,null,24.0,"W","","","","","",false,"unmapped_property","table","730 ± 3\t586.62\t2.65 ± 0.04\t416 ± 1\t1102 ± 24"],["oa:W2912687449","Ti-6Al-4V","Temperature (°C)",730.0,null,null,3.0,"°C","","","","","",false,"unmapped_property","table","730 ± 3\t586.62\t2.65 ± 0.04\t416 ± 1\t1102 ± 24"],["oa:W2912687449","Ti-6Al-4V","nitride layer thickness",3.77,null,null,1.46,"µm","","plasma nitrided","","","",false,"unmapped_property","results_discussion","Nevertheless, the thickness of the nitride layer was 3.77 ± 1.46 µm and that of the diffuse layer was 10.37 ± 2.58 µm."],["oa:W2912687449","Ti-6Al-4V","nitride layer thickness",2.0,null,null,null,"µm","","plasma nitrided at 700 °C","","","",false,"unmapped_property","results_discussion","According to Yildiz et al. [], the nitride layer thickness was up to 2 µm when the alloy was plasma nitrided at an average temperature of 700 °C."],["oa:W2912687449","Ti-6Al-4V","diffuse layer thickness",10.37,null,null,2.58,"µm","","plasma nitrided","","","",false,"unmapped_property","results_discussion","Nevertheless, the thickness of the nitride layer was 3.77 ± 1.46 µm and that of the diffuse layer was 10.37 ± 2.58 µm."],["oa:W2912687449","Ti-6Al-4V","Pressure (Pa)",586.62,null,null,null,"Pa","","","","","",false,"unmapped_property","table","730 ± 3\t586.62\t2.65 ± 0.04\t416 ± 1\t1102 ± 24"],["oa:W2912687449","Ti-6Al-4V","nitride layer thickness",2.0,null,null,null,"µm","","plasma nitrided at 600 °C","","","",false,"unmapped_property","results_discussion","As per Farokhzadeh et al. [], when samples were nitrided at 600 °C, the thickness of the nitride and diffuse layers were 2 and 44 µm, respectively; in samples nitrided at 900 °C, the thicknesses of the nitride and diffuse layers were 5.8 and 19 µm respectively."],["oa:W2913044044","Ti-6Al-4V","gas pores",40.0,40.0,50.0,null,"µm","","EIGA","","","",false,"unmapped_property","methods",""],["oa:W2913044044","Ti-6Al-4V","pores",15.0,15.0,25.0,null,"µm","","PA","","","",false,"unmapped_property","methods",""],["oa:W2913044044","Ti-6Al-4V","spherical gas pores",40.0,null,null,null,"µm","","as-built","","","",false,"unmapped_property","methods",""],["oa:W2913044044","Ti-6Al-4V","strength",8.0,8.0,8.0,null,"%","","as-built","","","",false,"unmapped_property","methods",""],["oa:W2913044044","Ti-6Al-4V","magnified defects",50.0,null,null,null,"µm","","as-built","","","",false,"unmapped_property","methods",""],["oa:W2913044044","Ti-6Al-4V","cooling rates",200.0,150.0,250.0,null,"°C/s","","","","","",false,"unmapped_property","methods",""],["oa:W2913044044","Ti-6Al-4V","cooling rates",10.0,null,null,null,"°C/s","","","","","",false,"unmapped_property","methods",""],["oa:W2913044044","Ti-6Al-4V","200% increase",200.0,null,null,null,"%","","","","","",false,"unmapped_property","methods",""],["oa:W2914566225","CP-Ti Grade 2","texture formation",1.0,null,null,null,"","","","","","",false,"unmapped_property","results_discussion",""],["oa:W2914566225","CP-Ti Grade 2","lattice constant in c-axis",4.695,null,null,null,"Å","","","","XRD","",false,"unmapped_property","results_discussion",""],["oa:W2914566225","CP-Ti Grade 2","lattice constant in a-axis",2.955,null,null,null,"Å","","","","XRD","",false,"unmapped_property","results_discussion",""],["oa:W2914566225","CP-Ti Grade 2","lattice constant change",0.3,null,null,null,"%","","","","","",false,"unmapped_property","results_discussion",""],["oa:W2914673465","Ti-6Al-4V","Al",10.8,null,null,null,"at%","","","","","",false,"unmapped_property","methods",""],["oa:W2914673465","Ti-6Al-4V","volume energy density",77.0,null,null,null,"J/mm3","","as-built SLM","martensitic α'","","",false,"unmapped_property","results",""],["oa:W2914673465","Ti-6Al-4V","Fe",0.2,null,null,null,"wt%","","","","","",false,"unmapped_property","methods",""],["oa:W2914673465","Ti-6Al-4V","heat treatment temperature",400.0,null,null,null,"°C","","","","","",false,"unmapped_property","methods",""],["oa:W2914673465","Ti-6Al-4V","sample size",10.0,null,null,null,"mm","","as-built SLM","","","",false,"unmapped_property","methods",""],["oa:W2914673465","Ti-6Al-4V","heat treatment temperature",530.0,null,null,null,"°C","","","","","",false,"unmapped_property","methods",""],["oa:W2914673465","Ti-6Al-4V","V",3.6,null,null,null,"at%","","","","","",false,"unmapped_property","methods",""],["oa:W2914673465","Ti-6Al-4V","volume energy density",145.0,null,null,null,"J/mm3","","as-built SLM","martensitic α'","","",false,"unmapped_property","results",""],["oa:W2914673465","Ti-6Al-4V","building platform temperature",200.0,null,null,null,"°C","","as-built SLM","","","",false,"unmapped_property","methods",""],["oa:W2914673465","Ti-6Al-4V","heat treatment temperature",650.0,null,null,null,"°C","","","","","",false,"unmapped_property","methods",""],["oa:W2914673465","Ti-6Al-4V","heat treatment temperature",800.0,null,null,null,"°C","","","","","",false,"unmapped_property","methods",""],["oa:W2914932628","Ti-6Al-4V","d0",197.0,null,null,null,"µm","","as-built SLM","","","",false,"unmapped_property","methods","Fig. 10 Overall fracture surface with magnified view (bottom right corner) of the crack initiation site: (a) multiple pores at close proximity, d0 = 320 µm, 197 µm, N = 1.87×105 cycles, (b) sub-surface pore, d0 = 190 µm, N = 1.19×106 cycles, (c) internal pore, d0 = 113 µm, 93 µm, N = 5.57×106 cycles."],["oa:W2914932628","Ti-6Al-4V","Density",99.99,null,null,null,"%","","","","","",false,"unmapped_property","methods","Density of the porosity specimens was found to be 99.96%, whereas the reference specimen density was more than 99.99% showing a fully dense material."],["oa:W2914932628","Ti-6Al-4V","d0",190.0,null,null,null,"µm","","as-built SLM","","","",false,"unmapped_property","methods","Fig. 10 Overall fracture surface with magnified view (bottom right corner) of the crack initiation site: (a) multiple pores at close proximity, d0 = 320 µm, 197 µm, N = 1.87×105 cycles, (b) sub-surface pore, d0 = 190 µm, N = 1.19×106 cycles, (c) internal pore, d0 = 113 µm, 93 µm, N = 5.57×106 cycles."],["oa:W2914932628","Ti-6Al-4V","average pore diameter",200.0,null,null,null,"µm","","as-built WAAM","lamellar","optical microscopy","",false,"unmapped_property","methods","In case of pores larger than 8 times the characteristic length (as in the porosity specimens where the average pore diameter is 200 µm), the pore will behave like a notch and the gross mechanical properties can be used for fatigue life predictions."],["oa:W2914932628","Ti-6Al-4V","Density",99.96,null,null,null,"%","","","","","",false,"unmapped_property","methods","Density of the porosity specimens was found to be 99.96%, whereas the reference specimen density was more than 99.99% showing a fully dense material."],["oa:W2914932628","WAAM Ti-6Al-4V","average gas pore diameter",200.0,null,null,null,"µm","","porosity group","","","",false,"unmapped_property","conclusions","Average gas pore diameter was 60 µm for the reference group and 200 µm for the porosity group."],["oa:W2914932628","WAAM Ti-6Al-4V","average gas pore diameter",60.0,null,null,null,"µm","","reference group","","","",false,"unmapped_property","conclusions","Average gas pore diameter was 60 µm for the reference group and 200 µm for the porosity group."],["oa:W2914932628","Ti-6Al-4V","d0",58.0,null,null,null,"µm","","as-built SLM","","","",false,"unmapped_property","methods","Fig. 9 Effect of porosity diameter on fatigue fracture behaviour; (a) - (c) initial porosity diameter (d0 = 58 µm) is comparable to surrounding α colony size, N = 8.8×105 cycles, (d) – (f) initial porosity diameter (d0 = 220 µm) is much larger than surrounding α colony size, N = 3.3×104 cycles."],["oa:W2914932628","WAAM Ti-6Al-4V","El Haddad parameter",88.0,null,null,null,"µm","","","","","",true,"unmapped_property","methods","Therefore, the El Haddad parameter in Eq. (6) for WAAM Ti-6Al-4V was calculated as 52 µm for both surface and subsurface pores, and 88 µm for internal pores."],["oa:W2914932628","WAAM Ti-6Al-4V","El Haddad parameter",52.0,null,null,null,"µm","","","","","",true,"unmapped_property","methods","Therefore, the El Haddad parameter in Eq. (6) for WAAM Ti-6Al-4V was calculated as 52 µm for both surface and subsurface pores, and 88 µm for internal pores."],["oa:W2914932628","Ti-6Al-4V","d0",93.0,null,null,null,"µm","","as-built SLM","","","",false,"unmapped_property","methods","Fig. 10 Overall fracture surface with magnified view (bottom right corner) of the crack initiation site: (a) multiple pores at close proximity, d0 = 320 µm, 197 µm, N = 1.87×105 cycles, (b) sub-surface pore, d0 = 190 µm, N = 1.19×106 cycles, (c) internal pore, d0 = 113 µm, 93 µm, N = 5.57×106 cycles."],["oa:W2914932628","Ti-6Al-4V","d0",113.0,null,null,null,"µm","","as-built SLM","","","",false,"unmapped_property","methods","Fig. 10 Overall fracture surface with magnified view (bottom right corner) of the crack initiation site: (a) multiple pores at close proximity, d0 = 320 µm, 197 µm, N = 1.87×105 cycles, (b) sub-surface pore, d0 = 190 µm, N = 1.19×106 cycles, (c) internal pore, d0 = 113 µm, 93 µm, N = 5.57×106 cycles."],["oa:W2914932628","Ti-6Al-4V","d0",220.0,null,null,null,"µm","","as-built SLM","","","",false,"unmapped_property","methods","Fig. 9 Effect of porosity diameter on fatigue fracture behaviour; (a) - (c) initial porosity diameter (d0 = 58 µm) is comparable to surrounding α colony size, N = 8.8×105 cycles, (d) – (f) initial porosity diameter (d0 = 220 µm) is much larger than surrounding α colony size, N = 3.3×104 cycles."],["oa:W2914932628","Ti-6Al-4V","d0",320.0,null,null,null,"µm","","as-built SLM","","","",false,"unmapped_property","methods","Fig. 10 Overall fracture surface with magnified view (bottom right corner) of the crack initiation site: (a) multiple pores at close proximity, d0 = 320 µm, 197 µm, N = 1.87×105 cycles, (b) sub-surface pore, d0 = 190 µm, N = 1.19×106 cycles, (c) internal pore, d0 = 113 µm, 93 µm, N = 5.57×106 cycles."],["oa:W2916830841","Ti-6Al-4V","mean diameter of gas pores",35.0,23.0,47.0,12.0,"µm","","as built","","X-ray CT","",false,"unmapped_property","results_discussion",""],["oa:W2916830841","Ti-6Al-4V","ultimate tensile strengths",1.14,null,null,null,"%","","as-built","lamellar","","",false,"unmapped_property","conclusions",""],["oa:W2916830841","Ti-6Al-4V","mean diameter of gas pores filled with partially melted powder particles",10.0,7.0,13.0,3.0,"µm","","","","X-ray CT","",false,"unmapped_property","results_discussion",""],["oa:W2916830841","Ti-6Al-4V","yield",1.05,null,null,null,"%","","as-built","lamellar","","",false,"unmapped_property","conclusions",""],["oa:W2916930138","Ti-6Al-4V","BIC value",67.7,null,null,5.48,"%","","fully porous","","","",false,"unmapped_property","results","Compared with the HA-coated cups (39.87% ± 4.80%), the fully porous cups (67.70% ± 5.48%) had a significant higher BIC value (t = −6.615, P = 0.003)."],["oa:W2916930138","Ti-6Al-4V","V",0.0,null,null,null,"µgL-1","","HA-coated","","","",false,"unmapped_property","table","V\t≤LOQ\t≤LOQ\t—\t—"],["oa:W2916930138","Ti-6Al-4V","Ti",0.41,null,null,0.05,"µgL-1","","HA-coated","","","",false,"unmapped_property","table","Ti\t0.41 ± 0.05\t0.45 ± 0.10\t−0.990\t0.351"],["oa:W2916930138","Ti-6Al-4V","Ti",0.45,null,null,0.1,"µgL-1","","fully porous","","","",false,"unmapped_property","table","Ti\t0.41 ± 0.05\t0.45 ± 0.10\t−0.990\t0.351"],["oa:W2916930138","Ti-6Al-4V","Al",0.54,null,null,0.13,"µgL-1","","HA-coated","","","",false,"unmapped_property","table","Al\t0.54 ± 0.13\t0.60 ± 0.14\t−0.742\t0.479"],["oa:W2916930138","Ti-6Al-4V","V",0.0,null,null,null,"µgL-1","","fully porous","","","",false,"unmapped_property","table","V\t≤LOQ\t≤LOQ\t—\t—"],["oa:W2916930138","Ti-6Al-4V","Al",0.6,null,null,0.14,"µgL-1","","fully porous","","","",false,"unmapped_property","table","Al\t0.54 ± 0.13\t0.60 ± 0.14\t−0.742\t0.479"],["oa:W2917157633","CP-Ti Grade 2","twin area fraction",10.0,null,null,null,"%","","","","orientation map analysis","",false,"unmapped_property","results","Loading along ND results in dramatically reduced fraction of the 10\u000212 \u0002 \u0003 10\u000211 twin, to an area fraction of 10%, and slightly increased 11\u000221 \u0002 \u0003 1\u0002126 twin fraction, to about 10% area fraction."],["oa:W2917157633","CP-Ti Grade 2","twin area fraction",1.0,null,null,null,"%","","","","orientation map analysis","",false,"unmapped_property","results","The frequency of 11\u000221 \u0002 \u0003 1\u0002126 twins also increases slightly to 1% area fraction."],["oa:W2917157633","CP-Ti Grade 2","twin area fraction",28.0,null,null,null,"%","","","","orientation map analysis","",false,"unmapped_property","results","Careful twin fraction analyses of orientation maps on more than 1 mm2 revealed that following 8% compression along RD there is a total twin area fraction of 31%, with 28% 10\u000212 \u0002 \u0003 10\u000211 twins, 2.3% 11\u000222 \u0002 \u0003 1\u0002123 twins and less than 0.5% twins 10\u000212 \u0002 \u0003 10\u000211."],["oa:W2917157633","CP-Ti Grade 2","twin area fraction",31.0,null,null,null,"%","","","","orientation map analysis","",false,"unmapped_property","results","Careful twin fraction analyses of orientation maps on more than 1 mm2 revealed that following 8% compression along RD there is a total twin area fraction of 31%, with 28% 10\u000212 \u0002 \u0003 10\u000211 twins, 2.3% 11\u000222 \u0002 \u0003 1\u0002123 twins and less than 0.5% twins 10\u000212 \u0002 \u0003 10\u000211."],["oa:W2917157633","CP-Ti Grade 2","twin area fraction",2.3,null,null,null,"%","","","","orientation map analysis","",false,"unmapped_property","results","Careful twin fraction analyses of orientation maps on more than 1 mm2 revealed that following 8% compression along RD there is a total twin area fraction of 31%, with 28% 10\u000212 \u0002 \u0003 10\u000211 twins, 2.3% 11\u000222 \u0002 \u0003 1\u0002123 twins and less than 0.5% twins 10\u000212 \u0002 \u0003 10\u000211."],["oa:W2917157633","CP-Ti Grade 2","yield strength ratio",3.0,null,null,null,"","","","","","",false,"unmapped_property","discussion","This is supported by the fact that the ratio of yield strength for the 45\u0003 case to that of the RD case decreases from 3 at% Al with increasing Al addition, as would be expected from the overall higher strength levels with similar differences between both directions."],["oa:W2917157633","CP-Ti Grade 2","twin area fraction",10.0,null,null,null,"%","","","","orientation map analysis","",false,"unmapped_property","results","Loading along ND results in dramatically reduced fraction of the 10\u000212 \u0002 \u0003 10\u000211 twin, to an area fraction of 10%, and slightly increased 11\u000221 \u0002 \u0003 1\u0002126 twin fraction, to about 10% area fraction."],["oa:W2917276902","Ti-6Al-4V","drop of more than 60%",60.0,null,null,null,"%","","as-built SLM","","","",false,"unmapped_property","results_discussion",""],["oa:W2917683227","Ti-6Al-4V","β phase (1.5–10 wt %)",5.75,1.5,10.0,null,"wt%","","EBM built","Widmanstätten","","",false,"unmapped_property","conclusions","The microstructure is mostly Widmanstätten type with majority are α-Ti phase with some amount of β phase (1.5–10 wt %)."],["oa:W2918737452","","Force (N)",2197.6,null,null,null,"N","","","","","",false,"unmapped_property","table","Force (N)\t1324\t1513\t1954\t2396\t2253\t2197.6"],["oa:W2918737452","","Force (N)",2396.0,null,null,null,"N","","","","","",false,"unmapped_property","table","Force (N)\t1324\t1513\t1954\t2396\t2253\t2197.6"],["oa:W2918737452","","Force (N)",2253.0,null,null,null,"N","","","","","",false,"unmapped_property","table","Force (N)\t1324\t1513\t1954\t2396\t2253\t2197.6"],["oa:W2918737452","","Force (N)",1954.0,null,null,null,"N","","","","","",false,"unmapped_property","table","Force (N)\t1324\t1513\t1954\t2396\t2253\t2197.6"],["oa:W2918737452","","Force (N)",1324.0,null,null,null,"N","","","","","",false,"unmapped_property","table","Force (N)\t1324\t1513\t1954\t2396\t2253\t2197.6"],["oa:W2918737452","","Force (N)",1513.0,null,null,null,"N","","","","","",false,"unmapped_property","table","Force (N)\t1324\t1513\t1954\t2396\t2253\t2197.6"],["oa:W2919961679","T-2","Wear Volume",0.074,null,null,null,"mm3","","","","","",false,"unmapped_property","table","T-2\t0.009\t0.787\t0.074"],["oa:W2919961679","","wear volume",0.076,null,null,null,"mm3","","MAO after hot-dip aluminising at 710 °C","","","",false,"unmapped_property","conclusions","The corresponding calculated wear volumes of the three samples were, respectively, calculated to be 0.736, 0.076 and 0.074 mm3."],["oa:W2919961679","","wear volume",0.074,null,null,null,"mm3","","MAO after hot-dip aluminising at 750 °C","","","",false,"unmapped_property","conclusions","The corresponding calculated wear volumes of the three samples were, respectively, calculated to be 0.736, 0.076 and 0.074 mm3."],["oa:W2919961679","CP-Ti Grade 2","Wear Volume",0.736,null,null,null,"mm3","","","","","",false,"unmapped_property","table","TA2\t0.044\t1.597\t0.736"],["oa:W2919961679","T-1","Wear Volume",0.076,null,null,null,"mm3","","","","","",false,"unmapped_property","table","T-1\t0.011\t0.662\t0.076"],["oa:W2919961679","CP-Ti Grade 2","wear volume",0.736,null,null,null,"mm3","","","","","",false,"unmapped_property","conclusions","The corresponding calculated wear volumes of the three samples were, respectively, calculated to be 0.736, 0.076 and 0.074 mm3."],["oa:W2920215607","UFG-AA","Surface-free energy (mN/m)",73.56,null,null,null,"mN/m","","","","","",false,"unmapped_property","table","UFG-AA\t34.96\t38.30\t73.56\t−35.3"],["oa:W2920215607","UFG-AA","CA",23.73,null,null,6.63,"°","","","","","",false,"unmapped_property","table","UFG-AA\t23.06±3.04\t23.73±6.63"],["oa:W2920215607","UFG-AA","Interfacial free energy of adhesion (ΔFadh) (mJ/m2)",-35.3,null,null,null,"mJ/m2","","","","","",false,"unmapped_property","table","UFG-AA\t34.96\t38.30\t73.56\t−35.3"],["oa:W2920215607","UFG-A","Surface-free energy (mN/m)",24.57,null,null,null,"mN/m","","","","","",false,"unmapped_property","table","UFG-A\t16.31\t8.26\t24.57\t3.6"],["oa:W2920215607","UFG-A","CA",87.23,null,null,6.58,"°","","","","","",false,"unmapped_property","table","UFG-A\t87.23±6.58\t73.66±8.16"],["oa:W2920215607","UFG-A","Interfacial free energy of adhesion (ΔFadh) (mJ/m2)",3.6,null,null,null,"mJ/m2","","","","","",false,"unmapped_property","table","UFG-A\t16.31\t8.26\t24.57\t3.6"],["oa:W2920215607","UFG-AA","CA",23.06,null,null,3.04,"°","","","","","",false,"unmapped_property","table","UFG-AA\t23.06±3.04\t23.73±6.63"],["oa:W2920215607","Ti-6Al-7Nb","β phase",27.0,null,null,null,"%","","","","","",false,"unmapped_property","results","The other indexed phase was the β phase (bcc-Ti) denoted by the red color, corresponding to about 27% of the sample."],["oa:W2920215607","Ti-6Al-7Nb","cell coverage",78.2,null,null,0.6,"%","24 hours","","","","",false,"unmapped_property","results","After 24 hours of cell culture, UFG-A samples had an average of 78.2%±0.6% cell coverage of the surface, while UFG-AA samples had an average of 90.4%±1.1% cell coverage (statistical significance P<0.05)."],["oa:W2920215607","UFG-A","CA",73.66,null,null,8.16,"°","","","","","",false,"unmapped_property","table","UFG-A\t87.23±6.58\t73.66±8.16"],["oa:W2920215607","Ti-6Al-7Nb","cell coverage",90.4,null,null,1.1,"%","24 hours","","","","",false,"unmapped_property","results","After 24 hours of cell culture, UFG-A samples had an average of 78.2%±0.6% cell coverage of the surface, while UFG-AA samples had an average of 90.4%±1.1% cell coverage (statistical significance P<0.05)."],["oa:W2920215607","Ti-6Al-7Nb","recrystallized",60.0,null,null,null,"%","","after heat treatment","","ASTAR","",false,"unmapped_property","discussion","BF-TEM imaging () and maps of boundaries obtained with the ASTAR system ( and ) revealed that samples were still deformed even after heat treatment, and that about 60% of the bulk material was recrystallized."],["oa:W2920401930","CG Ti-6Al-4V","Ipp",26.28,26.13,26.43,0.15,"µA/cm2","37 °C","","","potentiodynamic polarization","",false,"unmapped_property","table","CG\t–0.816±0.023\t26.280±0.150"],["oa:W2920401930","NG Ti-6Al-4V","Ipp",25.387,25.284,25.49,0.103,"µA/cm2","37 °C","","","potentiodynamic polarization","",false,"unmapped_property","table","NG\t–0.641±0.015\t25.387±0.103"],["oa:W2920401930","Ti-6Al-4V","Rp",2.714,null,null,0.356,"kΩ·cm2","37 °C","CG","","electrochemical impedance","",false,"unmapped_property","table","CG\t31.818 ± 0.072\t2.714 ± 0.356\t98.980 ± 0.061\t0.826 ± 0.081\t150.002 ± 0.261\t38.678 ± 0.090\t0.922 ± 0.072\t0.000502"],["oa:W2920401930","Ti-6Al-4V","Rp",5.175,null,null,0.12,"kΩ·cm2","37 °C","NG","","electrochemical impedance","",false,"unmapped_property","table","NG\t29.371 ± 0.048\t5.175 ± 0.120\t83.959 ± 0.281\t0.802 ± 0.054\t314.203 ± 0.179\t30.546 ± 0.103\t0.906 ± 0.060\t0.000235"],["oa:W2920432179","Ti-6Al-4V","résistance mécanique",92.4,null,null,null,"%","","duplex - soudé à 65 mm/min et 440 rpm","","","",false,"unmapped_property","conclusions",""],["oa:W2920855979","Ti-6Al-4V","density",55.0,50.0,60.0,null,"%","","as-built EBM","","","",false,"unmapped_property","discussion","Titanium powder sintered during the EBM process typically has a density of around 50–60%14."],["oa:W2920855979","Ti-6Al-4V","density",99.9,99.9,99.9,null,"%","","EBS-H","","","",false,"unmapped_property","discussion","In contrast, examination of the EBS-H material revealed a density of >99.9%."],["oa:W2921688148","Ti-6Al-4V","HR15T",80.0,null,null,null,"HR15T","","treated","","hardness test","",false,"unmapped_property","results","The two measured hardness values of the untreated specimen were HR15T = 70 ± 3 and HR15N = 66 ± 7, showing that the surface hardness has improved by 14–28% after treatment."],["oa:W2921688148","Ti-6Al-4V","HR15N",66.0,null,null,7.0,"HR15N","","untreated","","hardness test","",false,"unmapped_property","results","The two measured hardness values of the untreated specimen were HR15T = 70 ± 3 and HR15N = 66 ± 7, showing that the surface hardness has improved by 14–28% after treatment."],["oa:W2921688148","Ti-6Al-4V","HR15N",84.0,null,null,null,"HR15N","","treated","","hardness test","",false,"unmapped_property","results","The two measured hardness values of the untreated specimen were HR15T = 70 ± 3 and HR15N = 66 ± 7, showing that the surface hardness has improved by 14–28% after treatment."],["oa:W2921688148","Ti-6Al-4V","HR15T",70.0,null,null,3.0,"HR15T","","untreated","","hardness test","",false,"unmapped_property","results","The two measured hardness values of the untreated specimen were HR15T = 70 ± 3 and HR15N = 66 ± 7, showing that the surface hardness has improved by 14–28% after treatment."],["oa:W2921787140","Ti-6Al-2Sn-4Zr-2Mo","creep strain",0.1,null,null,null,"%","","","","","",true,"unmapped_property","results_discussion",""],["oa:W2922060766","","internal stresses (σint)",420.0,390.0,450.0,30.0,"MPa","","annealing at 300 °C","","XRD analysis","",false,"unmapped_property","results_discussion",""],["oa:W2922060766","","internal stresses (σint)",170.0,150.0,190.0,20.0,"MPa","","annealing at 500 °C","","XRD analysis","",false,"unmapped_property","results_discussion",""],["oa:W2922060766","PT7M","deformation rate",1.0,null,null,null,"s-1","","","","","0.5-1 s-1",false,"unmapped_property","methods",""],["oa:W2922060766","PT7M","break zone area",17.5,15.0,20.0,null,"%","","annealed 650°C","UFG","","",false,"unmapped_property","results_discussion",""],["oa:W2922060766","PT7M","fracture area corresponding to the enhanced crack growth zone",55.0,55.0,55.0,null,"%","","annealed 650°C","UFG","","",false,"unmapped_property","results_discussion",""],["oa:W2922060766","PT7M","fracture area corresponding to the enhanced crack growth zone",32.5,30.0,35.0,null,"%","","annealed 500°C","UFG","","",false,"unmapped_property","results_discussion",""],["oa:W2922060766","PT7M","internal stresses",0.0,null,null,null,"","","","","XRD analysis","",false,"unmapped_property","methods",""],["oa:W2922060766","UFG alloy PT7M","stress value σint",520.0,480.0,560.0,40.0,"MPa","","after RS","","Williamson-Hall method","",false,"unmapped_property","results_discussion",""],["oa:W2922060766","PT7M","removed layer",0.1,null,null,null,"mm","","","","","",false,"unmapped_property","methods",""],["oa:W2922060766","PT7M","break zone area",27.5,25.0,30.0,null,"%","","annealed 500°C","UFG","","",false,"unmapped_property","results_discussion",""],["oa:W2922060766","UFG PT7M","durability",250000.0,40000.0,500000.0,null,"stresscycles","","as-built RS","","","",false,"unmapped_property","conclusions",""],["oa:W2922060766","PT7M","area of stable crack growth",42.5,40.0,45.0,null,"%","","annealed 500°C","UFG","","",false,"unmapped_property","results_discussion",""],["oa:W2922060766","PT7M","deformation rate",0.5,null,null,null,"s-1","","","","","0.5-1 s-1",false,"unmapped_property","methods",""],["oa:W2922060766","PT7M","area of stable crack growth",27.5,25.0,30.0,null,"%","","annealed 650°C","UFG","","",false,"unmapped_property","results_discussion",""],["oa:W2922060766","","internal stresses (σint)",330.0,300.0,360.0,30.0,"MPa","","annealing at 400 °C","","XRD analysis","",false,"unmapped_property","results_discussion",""],["oa:W2922170505","Ti-6Al-4V","microstrain",6.0,null,null,null,"%","","","","","",false,"unmapped_property","results","A large microstrain, ε0 = 6%, was obtained."],["oa:W2922170505","Ti-6Al-4V","microstrain",2.0,null,null,null,"%","","","","","",false,"unmapped_property","results","The mean crystallite size of the α-phase was found to be around 80 nm, larger than for the source powder, while the microstrain was smaller, ε0 = 2%, suggesting that the lattice is on average more relaxed."],["oa:W2922170505","Ti-6Al-4V","microstrain",8.0,null,null,null,"%","","","","","",false,"unmapped_property","results","The crystallites of the β-phase were much larger, 200 nm, but with a large degree of local deformation or inhomogeneity (microstrain), ε0 = 8%."],["oa:W2923074521","Ti-5Al-4Mo-4Cr-2Sn-2Zr","dislocation Burgers vector",0.289,null,null,null,"nm","","","","","",false,"unmapped_property","discussion","The dislocation Burgers vector is 0.295 nm in the HCP α phase and is 0.289 nm in the BCC β matrix."],["oa:W2923074521","Ti-5Al-4Mo-4Cr-2Sn-2Zr","dislocation Burgers vector",0.295,null,null,null,"nm","","","","","",false,"unmapped_property","discussion","The dislocation Burgers vector is 0.295 nm in the HCP α phase and is 0.289 nm in the BCC β matrix."],["oa:W2923285485","Ti-6Al-4V","Espaçamento Medio",0.53,null,null,0.07,"µm","","600 °C – 5 h","","","",false,"unmapped_property","front",""],["oa:W2923285485","Ti-6Al-4V","redução do limite de fadiga",29.0,null,null,null,"%","","oxidized for 10 h","","","",false,"unmapped_property","front",""],["oa:W2923285485","Ti-6Al-4V","redução do limite de fadiga",35.0,null,null,null,"%","","oxidized for 2 h","","","",false,"unmapped_property","front",""],["oa:W2923285485","Ti-6Al-4V","Espaçamento Medio",0.58,null,null,0.05,"µm","","600 °C – 2 h","","","",false,"unmapped_property","front",""],["oa:W2923285485","Ti-6Al-4V","camada",0.12,null,null,null,"µm","","oxidized for 2 h","","","",false,"unmapped_property","front",""],["oa:W2923285485","Ti-6Al-4V","espessura",2.0,null,null,null,"µm","","600°C/100h","","","",false,"unmapped_property","front",""],["oa:W2923285485","Ti-6Al-4V","camada",1.09,null,null,null,"µm","","oxidized for 10 h","","","",false,"unmapped_property","front",""],["oa:W2923285485","Ti-6Al-4V","Espaçamento Medio",0.63,null,null,0.04,"µm","","","","","",false,"unmapped_property","front",""],["oa:W2923285485","Ti-6Al-4V","espessura",0.68,null,null,null,"µm","","600°C/5h","","","",false,"unmapped_property","front",""],["oa:W2923285485","Ti-6Al-4V","camada",0.68,null,null,null,"µm","","oxidized for 5 h","","","",false,"unmapped_property","front",""],["oa:W2923285485","Ti-6Al-4V","Espaçamento Medio",0.59,null,null,0.05,"µm","","600 °C – 10 h","","","",false,"unmapped_property","front",""],["oa:W2923285485","Ti-6Al-4V","redução do limite de fadiga",27.0,null,null,null,"%","","oxidized for 5 h","","","",false,"unmapped_property","front",""],["oa:W2924132642","CP-Ti Grade 2","cooling rate",100000.0,null,null,null,"Ks-1","","","","","",false,"unmapped_property","results_discussion",""],["oa:W2924132642","CP-Ti Grade 2","cooling rate",1000.0,null,null,null,"Ks-1","","","","","",false,"unmapped_property","results_discussion",""],["oa:W2924132642","CP-Ti Grade 2","cooling rate",0.0,null,null,null,"","","","","","",false,"unmapped_property","results_discussion",""],["oa:W2924212007","Inconel 718","Specific Heat",521.74,null,null,null,"J/kgK","500 °C","","","","",false,"unmapped_property","table","500\t15.5\t521.74"],["oa:W2924212007","Ti-6Al-4V","cutting force",29.15,null,null,null,"N","","","","","",false,"unmapped_property","methods","At a feed rate of 200 mm/min, the cutting force of LAM was 27.80 N, the cutting force of IAM was 29.15 N, the cutting force of Method 1 was 22.36 N, and the cutting force of Method 2 was 25.00 N."],["oa:W2924212007","Ti-6Al-4V","Specific Heat",696.0,null,null,null,"J/kgK","1300 °C","","","","",false,"unmapped_property","table","1300\t23.7\t696"],["oa:W2924212007","Ti-6Al-4V","Specific Heat",750.0,null,null,null,"J/kgK","1600 °C","","","","",false,"unmapped_property","table","1600\t27\t750"],["oa:W2924212007","Inconel 718","Specific Heat",691.74,null,null,null,"J/kgK","1350 °C","","","","",false,"unmapped_property","table","1350\t31.3\t691.74"],["oa:W2924212007","Ti-6Al-4V","cutting force",29.15,null,null,null,"N","","","","","",false,"unmapped_property","methods","At a feed rate of 100 mm/min, the cutting force of LAM was 18.03 N, the cutting force of IAM was 29.15 N, the cutting force of Method 1 was 22.36 N, and the cutting force of Method 2 was 15.62 N."],["oa:W2924212007","Ti-6Al-4V","Specific Heat",732.0,null,null,null,"J/kgK","1500 °C","","","","",false,"unmapped_property","table","1500\t25.8\t732"],["oa:W2924212007","Ti-6Al-4V","cutting force",33.54,null,null,null,"N","","","","","",false,"unmapped_property","methods","At a feed rate of 300 mm/min, the cutting force of LAM was 39.05 N, the cutting force of IAM was 48.26N, the cutting force of Method 1 was 32.06 N, and the cutting force of Method 2 was 33.54 N."],["oa:W2924212007","Inconel 718","Specific Heat",481.74,null,null,null,"J/kgK","300 °C","","","","",false,"unmapped_property","table","300\t14\t481.74"],["oa:W2924212007","Inconel 718","Specific Heat",441.74,null,null,null,"J/kgK","100 °C","","","","",false,"unmapped_property","table","100\t12.5\t441.74"],["oa:W2924212007","Ti-6Al-4V","cutting force",18.03,null,null,null,"N","","","","","",false,"unmapped_property","methods","At a feed rate of 100 mm/min, the cutting force of LAM was 18.03 N, the cutting force of IAM was 29.15 N, the cutting force of Method 1 was 22.36 N, and the cutting force of Method 2 was 15.62 N."],["oa:W2924212007","Inconel 718","cutting forces",18.0,null,null,null,"%","","","","","",false,"unmapped_property","conclusions","(4) For Inconel 718, the cutting forces using Method 1 were reduced by up to 18%, 38%, and 7% compared to LAM, IAM, and Method 2, respectively, and the surface roughness was improved by up to 33%, 44%, and 16%, respectively."],["oa:W2924212007","Ti-6Al-4V","cutting force",22.36,null,null,null,"N","","","","","",false,"unmapped_property","methods","At a feed rate of 100 mm/min, the cutting force of LAM was 18.03 N, the cutting force of IAM was 29.15 N, the cutting force of Method 1 was 22.36 N, and the cutting force of Method 2 was 15.62 N."],["oa:W2924212007","Ti-6Al-4V","Specific Heat",734.0,null,null,null,"J/kgK","900 °C","","","","",false,"unmapped_property","table","900\t20.2\t734"],["oa:W2924212007","Ti-6Al-4V","Specific Heat",694.0,null,null,null,"J/kgK","700 °C","","","","",false,"unmapped_property","table","700\t15.5\t694"],["oa:W2924212007","Ti-6Al-4V","cutting force",32.06,null,null,null,"N","","","","","",false,"unmapped_property","methods","At a feed rate of 300 mm/min, the cutting force of LAM was 39.05 N, the cutting force of IAM was 48.26N, the cutting force of Method 1 was 32.06 N, and the cutting force of Method 2 was 33.54 N."],["oa:W2924212007","Ti-6Al-4V","Specific Heat",651.0,null,null,null,"J/kgK","500 °C","","","","",false,"unmapped_property","table","500\t12.6\t651"],["oa:W2924212007","Ti-6Al-4V","Specific Heat",606.0,null,null,null,"J/kgK","300 °C","","","","",false,"unmapped_property","table","300\t10.15\t606"],["oa:W2924212007","Inconel 718","Specific Heat",601.74,null,null,null,"J/kgK","900 °C","","","","",false,"unmapped_property","table","900\t26.2\t601.74"],["oa:W2924212007","Ti-6Al-4V","cutting force",15.62,null,null,null,"N","","","","","",false,"unmapped_property","methods","At a feed rate of 100 mm/min, the cutting force of LAM was 18.03 N, the cutting force of IAM was 29.15 N, the cutting force of Method 1 was 22.36 N, and the cutting force of Method 2 was 15.62 N."],["oa:W2924212007","Ti-6Al-4V","Specific Heat",562.0,null,null,null,"J/kgK","100 °C","","","","",false,"unmapped_property","table","100\t7.45\t562"],["oa:W2924212007","Inconel 718","cutting forces",38.0,null,null,null,"%","","","","","",false,"unmapped_property","conclusions","(4) For Inconel 718, the cutting forces using Method 1 were reduced by up to 18%, 38%, and 7% compared to LAM, IAM, and Method 2, respectively, and the surface roughness was improved by up to 33%, 44%, and 16%, respectively."],["oa:W2924212007","Inconel 718","Specific Heat",427.14,null,null,null,"J/kgK","20 °C","","","","",false,"unmapped_property","table","20\t11.4\t427.14"],["oa:W2924212007","Ti-6Al-4V","Specific Heat",546.0,null,null,null,"J/kgK","25 °C","","","","",false,"unmapped_property","table","25\t7\t546"],["oa:W2924212007","Inconel 718","cutting forces",7.0,null,null,null,"%","","","","","",false,"unmapped_property","conclusions","(4) For Inconel 718, the cutting forces using Method 1 were reduced by up to 18%, 38%, and 7% compared to LAM, IAM, and Method 2, respectively, and the surface roughness was improved by up to 33%, 44%, and 16%, respectively."],["oa:W2924212007","Ti-6Al-4V","cutting force",48.26,null,null,null,"N","","","","","",false,"unmapped_property","methods","At a feed rate of 300 mm/min, the cutting force of LAM was 39.05 N, the cutting force of IAM was 48.26N, the cutting force of Method 1 was 32.06 N, and the cutting force of Method 2 was 33.54 N."],["oa:W2924212007","Ti-6Al-4V","cutting force",39.05,null,null,null,"N","","","","","",false,"unmapped_property","methods","At a feed rate of 300 mm/min, the cutting force of LAM was 39.05 N, the cutting force of IAM was 48.26N, the cutting force of Method 1 was 32.06 N, and the cutting force of Method 2 was 33.54 N."],["oa:W2924212007","Ti-6Al-4V","cutting force",25.0,null,null,null,"N","","","","","",false,"unmapped_property","methods","At a feed rate of 200 mm/min, the cutting force of LAM was 27.80 N, the cutting force of IAM was 29.15 N, the cutting force of Method 1 was 22.36 N, and the cutting force of Method 2 was 25.00 N."],["oa:W2924212007","Ti-6Al-4V","cutting force",22.36,null,null,null,"N","","","","","",false,"unmapped_property","methods","At a feed rate of 200 mm/min, the cutting force of LAM was 27.80 N, the cutting force of IAM was 29.15 N, the cutting force of Method 1 was 22.36 N, and the cutting force of Method 2 was 25.00 N."],["oa:W2924212007","Ti-6Al-4V","cutting force",27.8,null,null,null,"N","","","","","",false,"unmapped_property","methods","At a feed rate of 200 mm/min, the cutting force of LAM was 27.80 N, the cutting force of IAM was 29.15 N, the cutting force of Method 1 was 22.36 N, and the cutting force of Method 2 was 25.00 N."],["oa:W2924212007","Inconel 718","Specific Heat",561.74,null,null,null,"J/kgK","700 °C","","","","",false,"unmapped_property","table","700\t21.5\t561.74"],["oa:W2924759587","Ti-6Al-2Sn-4Zr-6Mo","larger drop of ~ 16.5%",0.835,null,null,null,"%","","","","","",false,"unmapped_property","results_discussion","A slight reduction is seen in the Young’s modulus value for the Ti-6-4 PIB specimen of ~ 4.5%, while a larger drop of ~ 16.5% was recorded for the Ti-6-2-4-6 alloy."],["oa:W2924759587","Ti-6Al-4V","reduction of only 10%",0.9,null,null,null,"%","","","","","",false,"unmapped_property","conclusions","A reduction of only 10% is witnessed in strength and comparable ductility is recorded when compared to baseline Ti-6-4 material. & For the Ti-6-2-4-6 material, a strength reduction of only 8% is seen in the bonded condition."],["oa:W2924759587","Ti-6Al-4V","bond line thickness",100.0,null,null,null,"µm","","","","","",false,"unmapped_property","results_discussion","The bond line is approximately 100 μm thick through the centre region of the Ti-6-4 bond."],["oa:W2924759587","Ti-6Al-4V","pores were found to be below 10 μm in diameter",10.0,null,null,null,"µm","","","","","",false,"unmapped_property","results_discussion","the interlayer and the base material, as with the Ti-6-4 alloy these pores were found to be below 10 μm in diameter."],["oa:W2924759587","Ti-6Al-2Sn-4Zr-6Mo","strength reduction of only 8%",0.92,null,null,null,"%","","","","","",false,"unmapped_property","conclusions","A reduction of only 10% is witnessed in strength and comparable ductility is recorded when compared to baseline Ti-6-4 material. & For the Ti-6-2-4-6 material, a strength reduction of only 8% is seen in the bonded condition."],["oa:W2924759587","Ti-6Al-2Sn-4Zr-6Mo","reductions in strength",0.92,null,null,null,"%","","","","","",false,"unmapped_property","results_discussion","Reductions in strength of approximately 10 and 8% are seen in the Ti-6-4 and Ti-6-2-4- 6 alloys respectively."],["oa:W2924759587","Ti-6Al-4V","reductions of between 5 and 8% in strength",0.965,0.95,0.98,null,"%","","","","","",false,"unmapped_property","results_discussion","Testing in this direction can be compared to testing in the transverse direction of unidirectional rolled material, where it has been shown that reductions of between 5 and 8% in strength have been seen for Ti-6-4 [31] between the transverse and rolling directions respectively."],["oa:W2924759587","Ti-6Al-4V","reduction of only 4.5%",0.955,null,null,null,"%","","","","","",false,"unmapped_property","results_discussion","A slight reduction is seen in the Young’s modulus value for the Ti-6-4 PIB specimen of ~ 4.5%, while a larger drop of ~ 16.5% was recorded for the Ti-6-2-4-6 alloy."],["oa:W2924759587","Ti-6Al-4V","reductions in strength",0.9,null,null,null,"%","","","","","",false,"unmapped_property","results_discussion","Reductions in strength of approximately 10 and 8% are seen in the Ti-6-4 and Ti-6-2-4- 6 alloys respectively."],["oa:W2925118997","OT4-1","mass",0.0,null,null,null,"g","750–850 °C","","","","",false,"unmapped_property","conclusions",""],["oa:W2925118997","OT4-1","mass",0.0,null,null,null,"g","850 °C","","","","",false,"unmapped_property","methods",""],["oa:W2925118997","OT4-1","mass",0.0,null,null,null,"g","800 °C","","","","",false,"unmapped_property","methods",""],["oa:W2925118997","OT4-1","mass",0.0,null,null,null,"g","750 °C","","","","",false,"unmapped_property","methods",""],["oa:W2927510778","Ti-48Al-2Cr-2Nb","r2",0.86,null,null,null,"","","solidified with direct electric current","","regressive analysis","",false,"unmapped_property","results_discussion","Empirical expression of the fitted line worked out by regressive analysis is given as σ = . − Hv 7 8 2968 (6) y the regression coefficient of the fits r2 is 0.86."],["oa:W2927563491","Ti-6Al-4V","tensile stress",140.0,null,null,null,
