Repository: akhtar07/tisci-explorer

# TiSci Explorer

A read-only, static explorer for **TiSci**, an autonomous research agent for titanium alloys. TiSci reads the
titanium-alloy literature, builds a knowledge graph and a table of measured values, proposes hypotheses where the
graph has gaps, and tests them with DFT (MACE / VASP) and the ICME-lite multiscale chain.

**Live site:** https://akhtar07.github.io/tisci-explorer/

The site has seven sections:

| Section | What it shows |
|---|---|
| Overview | Corpus → graph → facts → hypotheses → verdicts, with the snapshot's counts |
| Worked example | One full loop for W in α-Ti: graph path, hypothesis, novelty check, DFT test, verdict, follow-up, DAMASK |

File: data/facts/yield_strength.json (part 43 of 51)
"Ti-6.5Al-3.5Mo-1.5Zr-0.3Si","yield strength",922.0,null,null,null,"MPa","","isothermally forged in the dual-phase region","","tensile test","",false,"","discussion","This implication is supported by the relatively low yield (922 MPa) and ultimate tensile strengths (1028 MPa) observed for the ND specimens."],["oa:W4410542864","Ti-6.5Al-3.5Mo-1.5Zr-0.3Si","yield strength",978.0,null,null,null,"MPa","","isothermally forged in the dual-phase region","","tensile test","",false,"","discussion","In particular, the yield strength (978 MPa) and ultimate tensile strength (1076 MPa) of the RD samples are closer to those of the TD specimens."],["oa:W4410542864","Ti-6.5Al-3.5Mo-1.5Zr-0.3Si","yield strength",1015.0,null,null,null,"MPa","","isothermally forged in the dual-phase region","","tensile test","",false,"","discussion","The TD samples exhibit the highest yield strength (1015 MPa) and tensile strength (1105 MPa) among all directional samples."],["oa:W4410952321","Ti-6Al-4V","compressive yield strength perpendicular to the direction of structural gradient",168.7469,157.5609,179.9329,null,"MPa","","","","CPFEM prediction","",true,"","results_discussion","Comparison Between Simulation and Experiment The yield strength of the rhombic dodecahedron perpendicular to the direction of structural gradient compression ranges from 157.5609 to 179.9329 MPa, with an elastic modulus between 3.1299 and 3.3964 GPa."],["oa:W4410952321","Ti-6Al-4V","yield stress magnitudes",0.0,0.0,0.0,null,"","","","","","",false,"unit_missing","results_discussion","During the transition from elastic deformation to plastic deformation, the yield stress magnitudes of the derived dodecahedron follow the order: A4 > A5 > A3 > A2 > A1."],["oa:W4410952321","Ti-6Al-4V","yield strength perpendicular to the direction of structural gradient",162.5761,127.0583,198.0938,null,"MPa","","","","CPFEM prediction","",true,"","results_discussion","As the solid thickness of the model increases from 2 mm to 3 mm, the yield strength of the rhombic dodecahedron perpendicular to the direction of structural gradient of layered structure increases to between 127.0583 and 198.0938 MPa, with an elastic modulus ranging from 2.8962 to 3.3013 GPa."],["oa:W4410952321","Ti-6Al-4V","maximum yield strength",216.1,null,null,null,"MPa","","","","compression test","",false,"","abstract","The experimental results show that after preparing and compressing the structure, the elastic modulus of the model is controlled between 0.09–5.43 GPa, and the maximum yield strength is 216.1 Mpa."],["oa:W4410952321","Ti-6Al-4V","yield strength values",0.0,0.0,0.0,null,"","","","","","",false,"unit_missing","results_discussion","The yield strength values of the rhombic dodecahedron are as follows: A3 > A4 > A2 > A5 > A1."],["oa:W4410952321","Ti-6Al-4V","compressive yield strength in parallel to the direction of structural gradient",4.1349,1.1454,7.1243,null,"MPa","","","","CPFEM prediction","",true,"out_of_range","results_discussion","In parallel to the direction of structural gradient of layered structure, the compressive yield strength is between 1.1454 and 7.1243 MPa, and the elastic modulus ranges from 0.0871 to 0.3671 GPa."],["oa:W4410983038","Ti-6Al-4V","yield strength",950.0,820.0,1080.0,null,"MPa","","","","","",false,"","conclusions","PLOS One | https://doi.org/10.1371/journal.pone.0325276 June 3, 2025 17 / 20 • With laser power ranging from 75 to 175 W, elongation and yield strength varied approximately from 0.05–3% and 820– 1080 MPa, respectively."],["oa:W4410983038","Ti-6Al-4V","yield stress",1006.0,null,null,null,"MPa","room temperature","as-built L-PBF","","tensile test","",false,"","results_discussion","This finding aligns well with our experimental results, where the yield strength increases with higher laser power, as illustrated in Fig 5b."],["oa:W4410983038","Ti-6Al-4V","yield stress",835.0,810.0,860.0,25.0,"MPa","room temperature","as-built","","tensile test","",false,"","results_discussion","According to Fig 5b and c, the lowest value of yield stress (835 ± 25 MPa) and ultimate tensile stress (990 ± 27 MPa) are obtained at 75 W, and their values tend to increase with increasing laser power, although above 75 W the values are statistically equivalent (Fig 5b–d)."],["oa:W4410983038","Ti-6Al-4V","yield stress",1048.0,null,null,31.0,"MPa","","as-built L-PBF","","","",false,"","results_discussion","Our investigation revealed that apart from the 75 W, as-built L-PBF samples consistently displayed superior yield stress and ultimate tensile stress, with average values of 1048 ± 31 and 1187 ± 20 MPa, respectively."],["oa:W4410991535","Ti-6Al-4V","yield strength",830.0,null,null,null,"MPa","","","","","",false,"","abstract",""],["oa:W4411441581","Ti-6Al-4V","σy",865.0,860.0,870.0,null,"MPa","","as-built LPBF","","","",true,"","results_discussion","5), predicted σy remains exceptionally stable (860–870 MPa, Table 8), varying < 0.5% despite 2.3× scanning speed diﬀerence—demonstrating grain size dominance over thermal history."],["oa:W4411441581","Ti-6Al-4V","yield strength",950.0,850.0,1050.0,null,"MPa","","","","","",false,"","results_discussion","Range [45] (MPa) Deviation 1 960 866.7 850–1050 -3.7% 2 540 860.2 850–1050 -4.5% 3 1260 869.5 850–1050 -3.0% 18"],["oa:W4411441581","Ti-6Al-4V","σy",865.0,860.0,870.0,null,"MPa","","as-built LPBF","","","",true,"","results_discussion","The Hall-Petch relation (σy = 230d−0.5 + 737 [41]) then translates grain size distributions (Fig. 9) into yield strength predictions."],["oa:W4411441581","Ti-6Al-4V","yield strength",875.0,850.0,900.0,null,"MPa","room temperature","as-built LPBF","","CPFEM prediction","",true,"","abstract","Crucially, the simulated eﬀective elastic modulus (109-117 GPa) and yield strength (850-900 MPa) under consistent processing parameters align well with experimental ranges (100-140 GPa and 850-1050 MPa, respectively) and show stability regardless of layer or row settings."],["oa:W4411441581","Ti-6Al-4V","predicted yield strength",865.0,860.0,870.0,null,"MPa","","","","CPFEM prediction","",true,"","results_discussion","Predicted values for three parameter sets (ID 1–3) show minimal variation (860–870 MPa), all within the experimental range (850–1050 MPa)."],["oa:W4411441581","Ti-6Al-4V","yield strength variation",0.005,null,null,null,"%","","","","","",false,"unit_mismatch","results_discussion","A signiﬁcant ﬁnding is the intrinsic property stability observed for given material and process parameters: eﬀective elastic modulus variation (∆Eeﬀ) remained below 7% over a 25-fold increase in build volume, while yield strength variation (∆σy) was less than 0.5% across a 2.3-fold scan speed range."],["oa:W4411441581","Ti-6Al-4V","σy",865.0,860.0,870.0,null,"MPa","","as-built LPBF","","","",true,"","results_discussion","When experimentally validated against LPBF Ti-6Al-4V datasets (850–1050 MPa [45]), these predictions consistently occupy the lower quartile (Fig. 10), showing a -3.7% mean deviation."],["oa:W4411441581","Ti-6Al-4V","σy",865.0,860.0,870.0,null,"MPa","","as-built LPBF","","","",true,"","results_discussion","This systematic underprediction arises from three physical factors: (1) Unmodeled strengthening mechanisms – Athermal dislocations (≈50 MPa [41]), α/β phase boundaries (≈30 MPa [33]), and solid-solution eﬀects (Al/V solutes) are excluded in the Hall-Petch relation; (2) Porosity artifacts – Unresolved pores (0–1% in test specimens [45]) act as stress concentrators, elevating measured strength by 2–4%; and (3) Hall-Petch limitations – Reduced applicability of dislocation pile-up theory at ultraﬁne"],["oa:W4411441600","Ti-6Al-4V","yield strength",860.0,null,null,null,"MPa","room temperature","as-built SLM","","simulation","",true,"","results_discussion","Fig. 7 Runtime characteristics Fig. 8 tracks the yield strength evolution of the top 10 solutions across generations, revealing that the target performance (860 MPa, representing 98.9% of the exhaustive method’s optimal result) was achieved by generation 5, despite the optimization process being set to run for 10 generations total."],["oa:W4411441600","Ti-6Al-4V","yield strength",925.0,850.0,900.0,null,"MPa","room temperature","as-built SLM","","simulation","",true,"","results_discussion","As shown in Fig. 4, the simulated yield strength (850–900 MPa) agrees well with the lower range of experimental data (850–1000 MPa), demonstrating a deviation of less than 6% and conﬁrming the model’s validity."],["oa:W4411441600","Ti-6Al-4V","yield strength",925.0,850.0,900.0,null,"MPa","room temperature","as-built SLM","","simulation","",true,"","conclusions","The integrated thermal-grain size-yield strength model demonstrated high predictive accuracy, with simulated yield strengths (850–900 MPa) showing less than 6% deviation from experimental measurements (850–1000 MPa)."],["oa:W4411441600","Ti-6Al-4V","yield strength",869.5,null,null,null,"MPa","room temperature","as-built SLM","","simulation","",true,"","results_discussion","After approximately 12 hours of computational analysis, the optimal parameter combination yielding the highest yield strength (869.5 MPa) was identiﬁed."],["oa:W4411441600","Ti-6Al-4V","yield strength",737.0,null,null,null,"MPa","","","","","",false,"","methods","The yield strength of Ti-6Al-4V obeys the Hall-Petch relationship with grain size d: σ0.2 = 230d−0.5 + 737(0 < d < 25µm) (24) 7"],["oa:W4411450475","LML-WQ 0.4N","strengthening contributions from hetero-phase interface strengthening",272.0,null,null,null,"MPa","","","","","",false,"","results_discussion","It is found that the strengthening contributions from solid–solution strengthening (The phase compositions of LML‐WQ 0.4N alloys measured from APT analysis, see Table , Supporting Information), HDI strengthening, and hetero‐phase interface strengthening are ≈590, ≈662 and ≈272 MPa, respectively, (the detailed calculation process refer to Text S3 and Table , Supporting Information)."],["oa:W4411450475","LML-WQ 0.4N","strengthening contributions from solid–solution strengthening",590.0,null,null,null,"MPa","","","","","",false,"","results_discussion","It is found that the strengthening contributions from solid–solution strengthening (The phase compositions of LML‐WQ 0.4N alloys measured from APT analysis, see Table , Supporting Information), HDI strengthening, and hetero‐phase interface strengthening are ≈590, ≈662 and ≈272 MPa, respectively, (the detailed calculation process refer to Text S3 and Table , Supporting Information)."],["oa:W4411450475","LML-WQ 0.4N","yield strength",1528.0,1524.0,1532.0,null,"MPa","","","","rule-of-mixture model","",true,"","results_discussion","Based on the rule‐of‐mixture model, we calculate the yield strength ≈1524 MPa of the present LML‐WQ 0.4N alloy, in agreement with the experimentally measured value ≈1532 MPa (Figure , Supporting Information)."],["oa:W4411450475","LML-WQ 0.4N alloy","σ0.2",1532.0,1532.0,1532.0,23.0,"MPa","","","","","",false,"","results_discussion","We summarize in Figure the strength difference (σUTS − σ0.2) vs the σ0.2 for our designed and previously reported high‐performance Ti alloys, including β‐Ti alloys,[ , , , , , , , , , , , , , ] martensite α′ Ti alloys,[ , , , , , , ] (α+β) Ti alloys,[ , , , , , , , , ] O/N‐doped (α+β) Ti alloys[ , , , , , , , , ] and N‐doped HCP‐Ti.[ , , ] Our LML‐WQ 0.4N alloys exhibit a yield strength comparable with some of the strongest existing high‐strength β‐Ti alloys (σ0.2 >1500 MPa)—but with a strength "],["oa:W4411450475","LML-WQ 0.4N alloy","yield strength σ0.2",1532.0,1532.0,1532.0,23.0,"MPa","","","","","",false,"","results_discussion","In contrast, the LML‐WQ 0.4N alloys (with LAGBs and coherent PBs) exhibit the highest σ0.2 of ≈1532 ± 23 MPa and σUTS of ≈1869 ± 18 MPa, associated with significant strain hardening capability thus large εu ≈10.2%, which is higher than that of the WQ base alloy (εu ≈9.7%)."],["oa:W4411450475","base alloy","yield strength σ0.2",1000.0,900.0,1100.0,null,"MPa","","WQ","","","",false,"","results_discussion","The base alloys undergoing WQ and AC conditions show low yield strength σ0.2 (in the range of 900–1100 MPa), while due to the lack of < c + a > dislocations and the strain incompatibility of semi‐coherent αs/β PBs, the latter shows limited uniform elongation (εu ≈4.3%) and low strain hardening capability, which is a typical stress–strain response of duplex Ti alloys.[ ] Compared with base alloys, these 0.4N alloys manifest notably increased strength."],["oa:W4411450475","base alloy","yield strength σ0.2",1000.0,900.0,1100.0,null,"MPa","","AC","","","",false,"","results_discussion","The base alloys undergoing WQ and AC conditions show low yield strength σ0.2 (in the range of 900–1100 MPa), while due to the lack of < c + a > dislocations and the strain incompatibility of semi‐coherent αs/β PBs, the latter shows limited uniform elongation (εu ≈4.3%) and low strain hardening capability, which is a typical stress–strain response of duplex Ti alloys.[ ] Compared with base alloys, these 0.4N alloys manifest notably increased strength."],["oa:W4411450475","Ti-Cr-Zr-Al","yield",1532.0,null,null,null,"MPa","","","","","",false,"","abstract","This structural heterogeneity achieves extremely high yield/tensile strength of ≈1532/1869 MPa in our alloys, which in turn promotes the emission of massive < c + a > dislocations from N‐rich LAGBs and coherent interfaces through stress‐activated bow‐out and cross‐slip processes for relatively large εu ≈10.2%."],["oa:W4411450475","LML-WQ 0.4N","strengthening contributions from HDI strengthening",662.0,null,null,null,"MPa","","","","","",false,"","results_discussion","It is found that the strengthening contributions from solid–solution strengthening (The phase compositions of LML‐WQ 0.4N alloys measured from APT analysis, see Table , Supporting Information), HDI strengthening, and hetero‐phase interface strengthening are ≈590, ≈662 and ≈272 MPa, respectively, (the detailed calculation process refer to Text S3 and Table , Supporting Information)."],["oa:W4411802935","Ti-7.2Al-2Nb-1.8Mo-0.4Si","YS",478.0,null,null,14.19,"MPa","600 °C","","","tensile test","",false,"","methods","As shown in and , the average values of UTS, YS, and EL of the alloy at 600 °C are 629 MPa (σ = 18.38 MPa), 478 MPa (σ = 14.19 MPa), and 15.5% (σ = 0.97%), respectively."],["oa:W4411802935","Ti-7.2Al-2Nb-1.8Mo-0.4Si","YS",478.0,null,null,null,"MPa","600 °C","","","","",false,"","conclusions","The UTS, YS, and EL of the designed alloy at 600 °C were 629 MPa, 478 MPa, and 15.5%, respectively."],["oa:W4411802935","Ti-7.2Al-2Nb-1.8Mo-0.4Si","YS",965.0,null,null,9.71,"MPa","room temperature","","","tensile test","",false,"","methods","At room temperature, the alloy also exhibits relatively excellent performance, with average values of UTS, YS, and EL being 1035 MPa (σ = 14.76 MPa), 965 MPa (σ = 9.71 MPa), and 5.9% (σ = 0.21%), respectively."],["oa:W4411802935","Ti-7.2Al-2Nb-1.8Mo-0.4Si","YS",965.0,null,null,null,"MPa","room temperature","","","","",false,"","conclusions","At room temperature, the UTS, YS, and EL of the alloy were 1035 MPa, 965 MPa, and 5.9%, respectively."],["oa:W4412040159","TA15","yield strength (YS)",909.0,null,null,26.0,"MPa","room temperature","HIPed","","tensile test","",false,"","results","Quasi-In Situ EBSD As shown in b, the HIPed TA15 alloy exhibits a yield strength (YS) of 909 ± 26 MPa, an ultimate tensile strength (UTS) of 943 ± 27 MPa, and a fracture elongation (EL) of 14.4 ± 1.4%."],["oa:W4412040159","TA15","YS",975.0,null,null,null,"MPa","room temperature","as-built","","tensile test","",false,"","results","In contrast, the as-built alloy shows a higher YS of 975 MPa and UTS of 1057 MPa, but a lower EL of 10.3%."],["oa:W4412041561","Ti-6Al-4V","Yield stress",1000.0,null,null,null,"MPa","room temperature","","","","",false,"","conclusions","2.4 material ti-6al-4v 47 (a) 0 500 1000 1500 2000 Temperature ( ◦C) 5 6 7 8 Specific Heat ¡ mJ tn · ◦C ¢ ×108 (b) 0 500 1000 1500 2000 Temperature ( ◦C) 5 10 15 20 25 30 35 Conductivity ¡ mW mm · ◦C ¢ (c) 20,000 40,000 60,000 80,000 100,000 120,000 (d) (e) (f) (g) (h) (i) Figure 2.21: Temperature-dependent thermo-mechanical properties of Ti-6Al-4V material: (a) Density, (b) Specific heat, (c) Thermal conductivity, (d) Young’s modulus, (e) Poisson’s ratio, (f) Yield stress, (g) Isotropic linear "],["oa:W4412091603","Ti-5Al-5Mo-5V-3Cr","tensile strength",826.0,null,null,null,"MPa","","as-built","","tensile test","",false,"","results_discussion","In contrast, a lower tensile strength of 826 MPa with a higher elongation of 7.8% was determined."],["oa:W4412635612","Ti-6Al-4V","yield strength",955.0,null,null,null,"MPa","","AT","","","",false,"","methods","In the AT state, the specimens presented outstanding tensile properties, including a tensile strength of approximately 1030 MPa, a yield strength of about 955 MPa, an elongation of 16.2%, and an area reduction of 47.2% (b,c)."],["oa:W4412635612","Ti-6Al-4V","yield strength",850.0,null,null,null,"MPa","","HIP","","","",false,"","methods","In the HIP state, the specimens retained an excellent combination of a tensile strength of approximately 935 MPa, yield strength of about 850 MPa, elongation of 16.3%, and area reduction of 44.1%."],["oa:W4412676211","Ti-29Al-7Nb-2Mo","strength",510.0,null,null,null,"MPa","","","","","",false,"","results_discussion","Due to the introduction of the modifying element rhenium into the alloy, the strength is increased to 510 MPa, which is 1.5 times higher compared to the data for the Ti–29Al–7Nb–2Mo system, and the plasticity is increased to 0.6%."],["oa:W4412882903","Ti-6Al-4V","Tensile Yield Strength",870.0,null,null,null,"MPa","","","","","",false,"","methods","S/N Material Property 304L Steel TI-6AL-4V 1 Density (ρ) 7.9 g/cm3 4.43g/cm3 2 Young’s Modulus (E) 200 GPa 113.8GPa 3 Ultimate Tensile Strength 564 MPa 950Mpa 4 Elongation (ε) at break 58% 14% 5 Poisson’s Ratio (v) 0.28 0.33 6 Tensile Yield Strength 190 MPa 870MPa 7 Fatigue Strength 430 MPa 510MPa 8 Shear Modulus 81 GPa 44GPa 9 Shear Strength 370 MPa 550MPa"],["oa:W4412930195","Ti-6Al-4V","Tensile Strength, Yield",880.0,null,null,null,"MPa","room temperature","","","","",false,"","table","Tensile Strength, Yield\t880 MPa"],["oa:W4412940422","0.36 O alloy","yield strength",1758.0,null,null,null,"MPa","room temperature","","","tensile test","",false,"","results_discussion","Tensile and fatigue properties The engineering stress‒strain curves (Fig. 2a) show that 0.36 O alloy achieves an excellent combination of yield strength (1758 MPa) and ultimate tensile strength (1779 MPa), with a strain to failure of up to 7.9%."],["oa:W4412940422","0.22 O alloy","yield strength",1641.0,null,null,null,"MPa","room temperature","","","tensile test","",false,"","results_discussion","Compared to the 0.36 O alloy containing the LRO-O structure, the 0.22 O alloy exhibits lower yield strength (1641 MPa), ultimate tensile strength (1704 MPa), and strain to failure (4.8%)."],["oa:W4413053465","Ti-6Al-4V","material yield strength",798.0,null,null,null,"MPa","","","","","",false,"","methods","The material yield strength is 798 MPa, which is the upper limit of validity for this directly proportional relationship between the displacement at calibration point and the generated stress."],["oa:W4413128270","Ti-6Al-4V","maximum compressive stress in the cutting direction (σxx)",-369.9,null,null,null,"MPa","","","","","",true,"out_of_range","results_discussion","The maximum compressive stress in the cutting direction (σxx) was −369.9 MPa, while in the transverse direction, it reached −430.9 MPa."],["oa:W4413128270","Ti-6Al-4V","maximum compressive stress in the transverse direction",-430.9,null,null,null,"MPa","","","","","",true,"out_of_range","results_discussion","The maximum compressive stress in the cutting direction (σxx) was −369.9 MPa, while in the transverse direction, it reached −430.9 MPa."],["oa:W4413283312","Ti-6Al-4V","yield strength",785.5,757.0,814.0,null,"MPa","","as-welded","","tensile test","",false,"","results_discussion","The tensile strength of the filling layers ranges from 843 to 868 MPa, which represents over 92.6% of the BM’s tensile strength (910–927 MPa), while the yield strength ranges from 757 to 814 MPa, over 91.7% of the BM’s yield strength (825–865 MPa)."],["oa:W4413283312","Base material","YS/MPa",845.0,825.0,865.0,null,"MPa","","","","","",false,"","table","Base material\t900~931\t825~865\t11.5~14"],["oa:W4413283312","Filler metal","YS/MPa",677.0,677.0,677.0,null,"MPa","","","","","",false,"","table","Filler metal\t826\t677\t13.8"],["oa:W4413283312","Ti-6Al-4V","YS/MPa",796.0,null,null,null,"MPa","room temperature","as-welded","","tensile test","",false,"","table","#4\tAs-welded\t868\t796\t5.17"],["oa:W4413283312","Ti-6Al-4V","YS/MPa",799.0,null,null,null,"MPa","room temperature","annealing","","tensile test","",false,"","table","Annealing\t873\t799\t7.5"],["oa:W4413283312","Ti-6Al-4V","YS/MPa",814.0,null,null,null,"MPa","room temperature","as-welded","","tensile test","",false,"","table","#8\tAs-welded\t899\t814\t5.33"],["oa:W4413283312","Ti-6Al-4V","YS/MPa",831.0,null,null,null,"MPa","room temperature","annealing","","tensile test","",false,"","table","Annealing\t901\t831\t6.5"],["oa:W4413378127","Ti-6Al-4V","Yield Strength (MPa)",830.0,null,null,null,"MPa","","","","","",false,"","table","TC4\t110\t0.34\t310\t830\t895\t10"],["oa:W4413580739","Ti-6Al-4V","yield strength (YS)",6.65,null,null,null,"%","","heat treated at 800 °C for 4 h in vacuum, furnace cooled","lamellar","","",false,"unit_mismatch","results","Once accurately evaluated, the ultimate tensile strength (UTS) and yield strength (YS) are found to increase by 3.87% and 6.65%, respectively, for small-size specimens when compared to large ones, which has been attributed mainly to microstructural changes."],["oa:W4413580739","Ti-6Al-4V","YS",875.0,null,null,null,"MPa","","","","","",false,"","results","The highest values for the YS and the UTS of 875 MPa and 1088 MPa, respectively, are achieved at 35° and 20° for the LSS set."],["oa:W4413580739","Ti-6Al-4V","YS",-3.2,null,null,null,"%","","","","","",false,"unit_mismatch","results","For the case of the struts, a comparison of the YS and the UTS between HSS and LSS strut specimens shows that, on average, the HSS samples have -3.2% YS and -5.4% (p<0.001) UTS, re spectively."],["oa:W4413580739","Ti-6Al-4V","YS",3.89,null,null,null,"%","","","","","",false,"unit_mismatch","results","For the case of bulk specimens, the diﬀerence in mechanical properties between HSS and LSS samples decreases, with the YS of LSS bulk samples being 3.89% higher and the UTS -0.4% lower than HSS bulk samples."],["oa:W4413580739","Ti-6Al-4V","yield strength (YS)",0.0,null,null,null,"","room temperature","as-built SLM","lamellar","tensile test","",false,"unit_missing","results","Eﬀect of sample size: Bulk specimens’ yield strength (YS) and ulti mate tensile strength (UTS) were inferior to smaller Ti-6Al-4V strut samples for LSS processing conditions."],["oa:W4413580739","Ti-6Al-4V","yield strength (YS)",0.0,null,null,null,"","","as-built SLM","lamellar","","",false,"unit_missing","results","Optimal YS was found at mid-inclination angles (≈35°), where porosity was kept to a mini mum while roughness was still acceptable."],["oa:W4413857880","","Yield Strength (YS)",1000.0,null,null,null,"MPa","","","","compression test","0.01 mm/s",false,"","methods","The following metrics were extracted from the compression testing: the Ultimate Compression Strength (UCS, MPa), defined as the maximum stress reached during the test; the Yield Strength (YS, MPa), calculated by moving the slope from origin to 0.2 % on the strain axis, and the Strain to failure (δ, %)."],["oa:W4413857880","","YS",1235.0,900.0,1570.0,null,"MPa","","","","","",false,"","results","Fig. 13a shows that the higher the VED, the higher the YS, the lower the strain to failure."],["oa:W4413857880","","YS",1235.0,900.0,1570.0,null,"MPa","","","heterogeneous α' + β","","",false,"","results","Among all the samples, those printed with VED = 135 J/mm3, i.e., with printed densities ≥99.8 % and heterogeneous α’ + β microstructures (Fig. 8a and Fig. 9b,d,f) had YS values ranging from 900 to 1570 MPa, with strains to failure approaching 6–8 %."],["oa:W4413857880","","YS",1000.0,1000.0,null,null,"MPa","","","fully α''","","",false,"","results","The B-set samples (VED = 100 J/mm3) with fully α’’ microstructures and even higher densities (>99.9 %) manifested a similar lack of ductility as their A-set counterparts, but YS values systematically exceeding 1000 MPa."],["oa:W4413857880","","YS",1000.0,1000.0,null,null,"MPa","","","","","",false,"","results","For these two high VED sets, the YS values decrease with an increase in hatching space (Fig. 13b)."],["oa:W4413857880","","YS",1000.0,null,1000.0,null,"MPa","","","fully α''","","",false,"","results","For the remaining fully α’’ martensite samples (VED ≤50 J/mm3), the YS values were systematically lower than 1000 MPa, but showed an inverse trend: they increase with an increase in hatching space (Fig. 13b)."],["oa:W4413857880","Ti-6Al-2Sn-4Zr-6Mo","YS",1300.0,1000.0,1600.0,null,"MPa","","as-built","martensitic α'","tensile test","",false,"","discussion","They obtained significantly lower strength (YS ≈450–600 MPa), but much higher ductility (>25 %) characteristics than those in the present study (YS ≈ 1000–1600 MPa and ≤8 %)."],["oa:W4413857880","Ti-6Al-2Sn-4Zr-6Mo","YS",525.0,450.0,600.0,null,"MPa","","as-built","martensitic α'","compression test","",false,"","discussion","Note, however, that not only were the testing modes used in the reference and present studies different (ten sion versus compression), the microstructures of the samples tested were also significantly different: coarse 550–700 nm α” martensite laths in the former case as compared to 50–70 nm α” martensite laths in the latter case."],["oa:W4413857880","","yield strength YS",0.0,null,null,null,"","","as-built","α/α' + β","","",false,"unit_missing","conclusions","The transformed α/α’ + β microstructure induced a slight increase in the mechanical properties (microhardness HV0.3 and yield strength YS), without changing the material ductility."],["oa:W4413868516","Ti-6Al-4V","yield strength",880.0,null,null,null,"MPa","","","","","",true,"","methods","The yield strength of the titanium alloy was assumed to be 880 MPa, and for the PLA, the yield strength was assumed to be 70 MPa."],["oa:W4413868516","PLA","yield strength",70.0,null,null,null,"MPa","","","","","",true,"","methods","The elastic modulus of the cortical and trabecular bone was assumed to be 15,000 MPa and 300 MPa, respectively, and the elastic modulus of the titanium and PLA materials was assumed to be 110,000 MPa and 3500 MPa, respectively (Orassi et al., 2021b; Saini et al., 2020)."],["oa:W4414299192","Ti-6Al-4V","yield strength",920.5,819.0,1022.0,null,"MPa","","","","","",false,"","results","Under compression load simulation, the maximum von Mises stresses of Group A were 264.5 GPa, the maximum von Mises stresses of Group B were 328.2 GPa, and the maximum von Mises stresses of Group C were 206.4 GPa (Figure 10)."],["oa:W4414299192","Ti-6Al-4V","yield strength",920.5,819.0,1022.0,null,"MPa","","","","","",false,"","results","We can tell that all groups’ maximum von Mises stresses are lower than the yield strength of titanium alloy (819–1,022 MPa)."],["oa:W4414334272","Ti-6Al-4V","0.2% proof strength",880.0,null,null,null,"MPa","","additively manufactured","","","",false,"","results","This value is <13% of the 0.2% proof strength of additively manufactured Ti-6Al-4V (880 MPa), indicating a safety factor of ≈8 for the immediate post-operative diet."],["oa:W4414334272","Ti-6Al-4V","0.2% proof strength",880.0,null,null,null,"MPa","","L-PBF","","","",false,"","results","When the bite force is doubled to 600 N, the same screw governs, but the maximum rises only to 44 MPa—still an order of magnitude lower than the 0.2% proof strength of L-PBF Ti-6Al-4V (880 MPa) and less than one-sixth of the 10-million-cycle fatigue limit reported for similar screws (~270 MPa)."],["oa:W4414334272","Ti-6Al-4V","screw yield limit",640.0,null,null,null,"MPa","","","","","",false,"","results","Peak stresses rose from 58 MPa at 300 N to 118 MPa at 600 N—again comfortably inside the elastic window of Ti-6Al-4V and well below the ISO 5832-3 [] screw yield limit (640 MPa)."],["oa:W4414334272","Ti-6Al-4V","peak von Mises stress",225.0,null,null,null,"MPa","","","","FEM","",true,"","abstract","The selected 55–65% porosity design reduced titanium use by 15%, shortened development time by 25% and raised multi-objective optimisation efficiency by 20% relative to a solid-plate baseline, while resisting a 600 N bite with a peak von Mises stress of 225 MPa and micromotion < 150 µm."],["oa:W4414334272","Ti-6Al-4V","peak von Mises stress",112.0,null,null,null,"MPa","","","","FEM","",true,"","results","Prior to visualisation, elementwise von Mises stresses were averaged over the plate thickness to avoid spurious singularities at screw–plate interfaces. a confirms that, at 300 N, the reconstruction plate remains in a low-stress regime, with a solitary hot-spot of 112 MPa localised at the lingual bend adjacent to the anterior screw cluster."],["oa:W4414334272","Ti-6Al-4V","peak equivalent stress",22.0,null,null,null,"MPa","","","","FEM","",true,"out_of_range","results","At 300 N, the peak equivalent stress localises at the first distal screw on the graft side and reaches 22 MPa, whereas the contralateral cranial screws remain below 13 MPa."],["oa:W4414334272","Ti-6Al-4V","peak equivalent stress",44.0,null,null,null,"MPa","","","","FEM","",true,"out_of_range","results","When the bite force is doubled to 600 N, the same screw governs, but the maximum rises only to 44 MPa—still an order of magnitude lower than the 0.2% proof strength of L-PBF Ti-6Al-4V (880 MPa) and less than one-sixth of the 10-million-cycle fatigue limit reported for similar screws (~270 MPa)."],["oa:W4414334272","Ti-6Al-4V","von Mises stress",225.0,null,null,null,"MPa","","","","","",true,"","results","- Under the clinically relevant bite forces of 300 N and 600 N, von Mises stress in the reconstruction plate peaks at 225 MPa—barely 23% of the 950 MPa ultimate strength of additively manufactured Ti-6Al-4V—while screw stresses remain below 38 MPa."],["oa:W4414334272","Ti-6Al-4V","yield limit",880.0,null,null,null,"MPa","","","","","",false,"","conclusions","Benchmark simulations confirmed that the plate maintains ample safety under realistic unilateral bite loads: von Mises stress rose from 112 MPa at 300 N to 225 MPa at a 600 N overload—still only 26% of the alloy’s 880 MPa yield limit—while peak deflection remained below half of the 4 mm clinical tolerance."],["oa:W4414334272","Ti-6Al-4V","Yield strength σγ",880.0,null,null,null,"MPa","","","","","",false,"","table","Yield strength σγ (MPa)\t880"],["oa:W4414385104","Ti-185-V","yield strength",940.0,null,null,null,"MPa","room temperature","","","","",false,"","methods",""],["oa:W4414385104","Ti-1Al-8V-5Fe","yield strength",832.0,null,null,null,"MPa","","","","","",false,"","methods",""],["oa:W4414385104","Ti-185-V","yield strength",940.0,null,null,null,"MPa","","","","","",false,"","methods",""],["oa:W4414385104","","yield strength",1.282,null,null,null,"","","","","","",false,"unit_missing","methods",""],["oa:W4414385104","Ti-185-V","yield strength",940.0,null,null,null,"MPa","","","","","",false,"","conclusions",""],["oa:W4414385104","Ti86.0Al10.0V3.5Fe0.5","YS_corrected",776.53,null,null,null,"MPa","room temperature","","","tensile test","1 × 10−3 s−1",true,"","methods",""],["oa:W4414385104","Ti84.2Al11.8V3.8Fe0.2","YS_corrected",774.82,null,null,null,"MPa","room temperature","","","tensile test","1 × 10−3 s−1",true,"","methods",""],["oa:W4414385104","Ti82.8Al13.0V4.0Fe0.2","YS_corrected",770.58,null,null,null,"MPa","room temperature","","","tensile test","1 × 10−3 s−1",true,"","methods",""],["oa:W4414385104","Ti82.2Al15.0V2.6Fe0.2","YS_corrected",771.51,null,null,null,"MPa","room temperature","","","tensile test","1 × 10−3 s−1",true,"","methods",""],["oa:W4414385104","Ti81.4Al16.8V1.6Fe0.2","YS_corrected",771.9,null,null,null,"MPa","room temperature","","","tensile test","1 × 10−3 s−1",true,"","methods",""],["oa:W4414385104","","Yield Strength",397.0,null,null,null,"MPa","room temperature","","","tensile test","",false,"","methods",""],["oa:W4414385104","Ti-6Al-4V","Yield Strength",950.0,900.0,1000.0,null,"MPa","","","","","",false,"","methods",""],["oa:W4414385104","Ti-4.5Al-5Mo-1.5Cr","Yield Strength (MPa)",825.0,null,null,null,"MPa","","","","","",false,"","methods",""],["oa:W4414385104","Ti-6Al-4V","Yield Strength (MPa)",795.0,null,null,null,"MPa","","","","","",false,"","methods",""],["oa:W4414385104","Ti-8V-5Fe-1Al","Yield strength (MPa)",1380.0,null,null,null,"MPa","","","","","",false,"","methods",""],["oa:W4414385104","Ti-10V-2Fe-3Al","Yield strength (MPa)",1240.0,null,null,null,"MPa","","","","","",false,"","methods",""],["oa:W4414385104","Ti-15V-3Cr-3Sn-3Al","Yield strength (MPa)",1165.0,null,null,null,"MPa","","","","","",false,"","methods",""],["oa:W4414385104","Ti-22S","Yield strength (MPa)",1089.0,null,null,null,"MPa","","","","","",false,"","methods",""],["oa:W4414385104","Ti-15-3 (Aged)","Yield strength (MPa)",1025.0,null,null,null,"MPa","","","","","",false,"","methods",""],["oa:W4414385104","Ti-10V-2Fe-3Al","Yield strength",1240.0,null,null,null,"MPa","","","","","",false,"","methods",""],["oa:W4414385104","Ti-1Al-8V-5Fe","",0.0,null,null,null,"","","","","","",false,"unit_missing","methods",""],["oa:W4414385104","Ti-1Al-8V-5Fe","",1023.9,null,null,null,"MPa","","","","CALPHAD prediction","",true,"","methods",""],["oa:W4414385104","Ti-185 III","",944.9,null,null,null,"MPa","","","","CALPHAD prediction","",true,"","methods",""],["oa:W4414385104","Ti-185V","",927.1,null,null,null,"MPa","","","","CALPHAD prediction","",true,"","methods",""],["oa:W4414385104","Ti-1Al-8V-5Fe","",769.7,null,null,null,"MPa","","","","CALPHAD prediction","",true,"","methods",""],["oa:W4414385104","Ti-185 III","",770.6,null,null,null,"MPa","","","","CALPHAD prediction","",true,"","methods",""],["oa:W4414385104","Ti-185V","",771.9,null,null,null,"MPa","","","","CALPHAD prediction","",true,"","methods",""],["oa:W4414385104","","",831.0,null,null,null,"MPa","","","","tensile test","",false,"","methods",""],["oa:W4414385104","","",865.0,null,null,null,"MPa","","","","tensile test","",false,"","methods",""],["oa:W4414385104","","",943.0,null,null,null,"MPa","","","","tensile test","",false,"","methods",""],["oa:W4414401929","Ti-6Al-4V","yield and ultimate tensile strengths comparable to the untreated metal",0.0,null,null,null,"","","hot isostatic pressed 815°C","","","",false,"unit_missing","conclusions",""],["oa:W4414407578","Ti-7.92Mo-3.22Cr-1.88Zr","yield strength",38.0,null,null,null,"GPa%","","","","","",false,"unit_mismatch","abstract","After simple thermomechanical processing, selected Ti‐7.92Mo‐3.22Cr‐1.88Zr alloy exhibits dense TRIP/TWIP networks and record yield strength‐ductility synergy (product exceeding 38 GPa%)."],["oa:W4414407578","Ti-7.92Mo-3.22Cr-1.88Zr","yield strength (σy, 0.2% proof engineering stress)",474.1,null,null,null,"MPa","room temperature","ST","","tensile test","",false,"","results_discussion","Figure shows the engineering stress‐strain (σe‐εe) curves for three treated states, demonstrating synergistic enhancement in both yield strength (σy, 0.2% proof engineering stress) and fracture elongation (εf, measured using the engineering strain) from ST, RC to LTSTA states (σy: 474.1→570.7→832.9 MPa; εf: 33.9→44.9→45.8%)."],["oa:W4414407578","Ti-7.92Mo-3.22Cr-1.88Zr","yield strength (σy, 0.2% proof engineering stress)",570.7,null,null,null,"MPa","room temperature","RC","","tensile test","",false,"","results_discussion","Figure shows the engineering stress‐strain (σe‐εe) curves for three treated states, demonstrating synergistic enhancement in both yield strength (σy, 0.2% proof engineering stress) and fracture elongation (εf, measured using the engineering strain) from ST, RC to LTSTA states (σy: 474.1→570.7→832.9 MPa; εf: 33.9→44.9→45.8%)."],["oa:W4414407578","Ti-7.92Mo-3.22Cr-1.88Zr","yield strength (σy, 0.2% proof engineering stress)",832.9,null,null,null,"MPa","room temperature","LTSTA","","tensile test","",false,"","results_discussion","Figure shows the engineering stress‐strain (σe‐εe) curves for three treated states, demonstrating synergistic enhancement in both yield strength (σy, 0.2% proof engineering stress) and fracture elongation (εf, measured using the engineering strain) from ST, RC to LTSTA states (σy: 474.1→570.7→832.9 MPa; εf: 33.9→44.9→45.8%)."],["oa:W4414407578","Ti-7.92Mo-3.22Cr-1.88Zr","yield drop",16.2,null,null,null,"MPa","room temperature","LTSTA","","tensile test","",false,"out_of_range","results_discussion","The LTSTA specimen exhibits typical Lüders‐type strain characterized by a ≈16.2 MPa yield drop with a ≈23.2% εe Lüders plateau."],["oa:W4414482150","Ti-6Al-4V","YS",1066.6667,null,null,null,"MPa","","","","","",false,"","methods","Materials E (GPa) ν H (GPa) YS (GPa) C (W/m⋅k) WC/Co (Pin) 600 0.21 14 4.7 100 Ti6Al4V (Disc) 113 0.34 3.2 1.07 7 316 L (Disc) 193 0.25 2.2 0.73 16 Note: E, elastic modulus; v, Poisson’s ratio; H, hardness; YS, yield strength is 1/3 of the hardness; C, thermal conductivity."],["oa:W4414482150","316 L","YS",733.3333,null,null,null,"MPa","","","","","",false,"","methods","Materials E (GPa) ν H (GPa) YS (GPa) C (W/m⋅k) WC/Co (Pin) 600 0.21 14 4.7 100 Ti6Al4V (Disc) 113 0.34 3.2 1.07 7 316 L (Disc) 193 0.25 2.2 0.73 16 Note: E, elastic modulus; v, Poisson’s ratio; H, hardness; YS, yield strength is 1/3 of the hardness; C, thermal conductivity."],["oa:W4414482150","WC/Co","YS",4666.6667,null,null,null,"MPa","","","","","",false,"out_of_range","methods","Materials E (GPa) ν H (GPa) YS (GPa) C (W/m⋅k) WC/Co (Pin) 600 0.21 14 4.7 100 Ti6Al4V (Disc) 113 0.34 3.2 1.07 7 316 L (Disc) 193 0.25 2.2 0.73 16 Note: E, elastic modulus; v, Poisson’s ratio; H, hardness; YS, yield strength is 1/3 of the hardness; C, thermal conductivity."],["oa:W4414482150","Ti-6Al-4V","YS",1066.6667,null,null,null,"MPa","","","","","",true,"","methods","Yield stress of materials (assumed to be H/3) in the current study [28,29]."],["oa:W4414482150","316 L","YS",733.3333,null,null,null,"MPa","","","","","",true,"","methods","Yield stress of materials (assumed to be H/3) in the current study [28,29]."],["oa:W4414514035","Ti-6Al-4V","Conditional Yield Strength σ0.2/MPa",740.0,null,null,null,"MPa","","","","","",false,"","methods",""],["oa:W4414514035","Ti-6Al-4V","residual stresses",-692.62,-729.62,-642.41,null,"MPa","","","","","",false,"out_of_range","conclusions",""],["oa:W4414688974","Ti-6Al-4V","σcy0.2",1074.0,null,null,null,"MPa","","quenched from above β-transus, 7000 °C/s","martensitic α'","","",false,"","methods","The yield point of Case 3 is εcy0.2 ≈ 0.037 with σcy0.2 ≈ 1074 MPa."],["oa:W4414688974","Ti-6Al-4V","yield strength",875.0,850.0,900.0,null,"MPa","","quenched from above β-transus at ~7000 °C/s","fully martensitic α′","","",false,"","discussion","Introducing α′ (Case 2) raises the yield level; switching to fully α′ (Case 3) slightly reduces σcy0.2 relative to Case 2 due to α′’s lower CRSS than α, despite finer lath size—consistent with the experimental trends."],["oa:W4414688974","Case 1","σcy0.2 (MPa)",790.3,null,null,null,"MPa","room temperature","","α/β","compressive test","",false,"","table","Case 1\tα/β\t1\t0.029\t0.12\t790.3\t1160.5"],["oa:W4414688974","Case 1","εcy0.2",0.029,null,null,null,"","room temperature","","α/β","compressive test","",false,"unit_missing","table","Case 1\tα/β\t1\t0.029\t0.12\t790.3\t1160.5"],["oa:W4414688974","Case 2","σcy0.2 (MPa)",1214.7,
