Repository: akhtar07/tisci-explorer

# TiSci Explorer

A read-only, static explorer for **TiSci**, an autonomous research agent for titanium alloys. TiSci reads the
titanium-alloy literature, builds a knowledge graph and a table of measured values, proposes hypotheses where the
graph has gaps, and tests them with DFT (MACE / VASP) and the ICME-lite multiscale chain.

**Live site:** https://akhtar07.github.io/tisci-explorer/

The site has seven sections:

| Section | What it shows |
|---|---|
| Overview | Corpus → graph → facts → hypotheses → verdicts, with the snapshot's counts |
| Worked example | One full loop for W in α-Ti: graph path, hypothesis, novelty check, DFT test, verdict, follow-up, DAMASK |

File: data/facts/other.json (part 44 of 112)
"MPa","","","","","",false,"unmapped_property","results_discussion","Maximum tensile stress is observed in the transverse direction with a lower magnitude close to the notch root (80 MPa) compared to the far end of the sample (140 MPa)."],["oa:W2927563491","Ti-6Al-4V","tensile stress",190.0,null,null,null,"MPa","","","","","",false,"unmapped_property","results_discussion","The maximum tensile stresses are along the longitudinal direction (in the build plane) with 110 MPa close to the notch root and 190 MPa at the edge of the sample."],["oa:W2927563491","Ti-6Al-4V","compressive stress",-120.0,null,null,null,"MPa","","","","","",false,"unmapped_property","results_discussion","A maximum compressive stress of −120 MPa is observed in the center of the sample along the transverse direction."],["oa:W2927563491","Ti-6Al-4V","pore size",19.5,5.0,34.0,null,"µm","","as-built","","","",false,"unmapped_property","conclusions","Porosity was found with a pore size ranging from 5-34 µm in both as-built and stress-relieved samples."],["oa:W2927563491","Ti-6Al-4V","tensile stress",80.0,null,null,null,"MPa","","","","","",false,"unmapped_property","results_discussion","Maximum tensile stress is observed in the transverse direction with a lower magnitude close to the notch root (80 MPa) compared to the far end of the sample (140 MPa)."],["oa:W2927563491","Ti-6Al-4V","tensile stress",40.0,null,null,null,"MPa","","","","","",false,"unmapped_property","results_discussion","In the transverse direction, tensile stresses of 65 MPa and 40 MPa are found close to the notch root and at the edge of the sample."],["oa:W2927563491","Ti-6Al-4V","tensile stress",65.0,null,null,null,"MPa","","","","","",false,"unmapped_property","results_discussion","In the transverse direction, tensile stresses of 65 MPa and 40 MPa are found close to the notch root and at the edge of the sample."],["oa:W2927563491","Ti-6Al-4V","tensile stress",80.0,null,null,null,"MPa","","","","","",false,"unmapped_property","results_discussion","The horizontal built XY sample (see Fig. 1) showed lower crack growth rate compared to vertically built ZX and XZ: in the horizontal built XY samples, negligible residual stresses (10 MPa) are present at the notch root along the loading direction, compared to considerable tensile stresses of 80 MPa and 65 MPa in vertical built ZX and XZ samples respectively."],["oa:W2927563491","Ti-6Al-4V","tensile stress",65.0,null,null,null,"MPa","","","","","",false,"unmapped_property","results_discussion","The horizontal built XY sample (see Fig. 1) showed lower crack growth rate compared to vertically built ZX and XZ: in the horizontal built XY samples, negligible residual stresses (10 MPa) are present at the notch root along the loading direction, compared to considerable tensile stresses of 80 MPa and 65 MPa in vertical built ZX and XZ samples respectively."],["oa:W2927563491","Ti-6Al-4V","tensile stress",110.0,null,null,null,"MPa","","","","","",false,"unmapped_property","results_discussion","The maximum tensile stresses are along the longitudinal direction (in the build plane) with 110 MPa close to the notch root and 190 MPa at the edge of the sample."],["oa:W2927563491","Ti-6Al-4V","tensile stress",30.0,null,null,null,"MPa","","","","","",false,"unmapped_property","results_discussion","After stress relieving, a maximum tensile stress of 30 MPa was measured, indicating a reduction in residual stress of over 90%."],["oa:W2927563491","Ti-6Al-4V","tensile stress",15.0,null,null,null,"MPa","","","","","",false,"unmapped_property","results_discussion","For the horizontal build, as built XY sample has negligible tensile stresses close to the notch root (15 MPa) and on the edge of the sample in the transverse direction."],["oa:W2927563491","Ti-6Al-4V","compressive stress",-16.0,null,null,null,"MPa","","","","","",false,"unmapped_property","results_discussion","Very low compressive stress of −16 MPa is observed at the centre of the sample in normal direction."],["oa:W2927563491","Ti-6Al-4V","compressive stress",-165.0,null,null,null,"MPa","","","","","",false,"unmapped_property","results_discussion","The maximum compressive stresses of −165 MPa were found in the transverse direction."],["oa:W2927672000","Ti-6Al-4V","ısı iletkenliği",6.7,null,null,null,"W/m-ºK","","","","","",false,"unmapped_property","abstract",""],["oa:W2927672000","Ti-6Al-4V","yeniden katılaşmış tabaka kalınlığı",30.0,4.9,55.1,null,"µm","","","","","",false,"unmapped_property","abstract",""],["oa:W2927672000","Ti-6Al-4V","yeniden katılaşmış tabaka kalınlığı",35.55,6.9,66.2,null,"µm","","","","","",false,"unmapped_property","abstract",""],["oa:W2927672000","Inconel 718","ısı iletkenliği",11.4,null,null,null,"W/m-ºK","","","","","",false,"unmapped_property","abstract",""],["oa:W292793121","","A (1/s)",9.8e+17,null,null,null,"1/s","786 K","","","creep simulation","constant load",true,"unmapped_property","results",""],["oa:W292793121","","a/b aspect ratio",4.0,null,null,null,"","","","","","",true,"unmapped_property","methods",""],["oa:W292793121","Ti-6Al-2Sn-4Zr-2Mo","K*",250.0,null,null,null,"MPa√µm","","","","","",false,"unmapped_property","results",""],["oa:W292793121","","K*",240.0,null,null,null,"MPa√µm","","","","","",false,"unmapped_property","results",""],["oa:W292793121","","A (1/s)",0.0006,null,null,null,"1/s","786 K","","","creep simulation","constant load",true,"unmapped_property","results",""],["oa:W292793121","","average strain rate",0.0001,null,null,null,"1/s","","","","","9.76E-5 1/s",false,"unmapped_property","methods",""],["oa:W292793121","","average strain rate",0.0001,null,null,null,"1/s","","","","","7.63E-5 1/s",false,"unmapped_property","methods",""],["oa:W292793121","","constant strain rate",0.0001,null,null,null,"1/s","","","","","9.76E-5 1/s",false,"unmapped_property","methods",""],["oa:W292793121","","A (1/s)",-0.0003,null,null,null,"1/s","786 K","","","creep simulation","constant load",true,"unmapped_property","results",""],["oa:W292793121","","a/c aspect ratio",16.0,null,null,null,"","","","","","",true,"unmapped_property","methods",""],["oa:W292793121","","A (1/s)",-0.0003,null,null,null,"1/s","786 K","","","creep simulation","constant load",true,"unmapped_property","results",""],["oa:W2929062615","CP-Ti Grade 2","IDT",30.0,20.0,40.0,10.0,"MPa","","","","","",false,"unmapped_property","results","The IDT was estimated as 30 ± 10 MPa."],["oa:W292963382","","Kth",11.0,null,null,null,"MPam","","","","","",false,"unmapped_property","part 2",""],["oa:W292963382","","Kth",12.1,null,null,null,"MPam","","","","","",false,"unmapped_property","part 2",""],["oa:W292963382","","plastic elongations",1.205,0.99,1.42,null,"percent","room temperature","","","","",false,"unmapped_property","part 1",""],["oa:W292963382","","Kth",8.2,null,null,null,"MPam","","","","","",false,"unmapped_property","part 2",""],["oa:W292963382","","BS crack length",2.05,1.4,2.7,null,"mm","","","","","",false,"unmapped_property","part 1",""],["oa:W292963382","","Kth",9.0,9.0,9.0,null,"MPam","","","","","",false,"unmapped_property","part 3",""],["oa:W292963382","","HZ crack length",2.34,0.48,4.2,null,"mm","","","","","",false,"unmapped_property","part 1",""],["oa:W292963382","95A","fatigue strengths",11.0,null,null,null,"MPam","","","","","",true,"unmapped_property","part 2",""],["oa:W292963382","","Kth",9.9,null,null,null,"MPam","","","","","",false,"unmapped_property","part 2",""],["oa:W292963382","γ-TiAl","fatigue crack thresholds",9.0,null,null,null,"MPam","","","","","",false,"unmapped_property","part 3",""],["oa:W292963382","γ-TiAl","wear problems",550.0,550.0,550.0,null,"°C","550 °C","","","","",false,"unmapped_property","part 3",""],["oa:W292963382","ABB–2","E",6.09,null,null,null,"J","730 °C","","","","",false,"unmapped_property","part 1",""],["oa:W292963382","Ti-48-2-2","Minimum stress at threshold",10.4,null,null,null,"","650 °C","cast-to-size","","","100 Hz",false,"unmapped_property","part 4",""],["oa:W292963382","","Kth value",8.8,null,null,null,"MPam","","","","","",false,"unmapped_property","part 2",""],["oa:W292963382","CMU Ti-47-2-2","X",0.47,0.43,0.51,0.04,"mm","","","","","",false,"unmapped_property","part 1",""],["oa:W292963382","","fatigue crack growth rates",650.0,650.0,650.0,null,"°C","650 °C","","","","",false,"unmapped_property","part 3",""],["oa:W292963382","","fatigue strengths",11.0,null,null,null,"MPam","","","","","",true,"unmapped_property","part 2",""],["oa:W292963382","GEAE Ti-47-2-2","X",0.59,0.49,0.69,0.1,"mm","","","","","",false,"unmapped_property","part 1",""],["oa:W292963382","Ti-48-2-2","Defect area",0.5,null,null,null,"mm","650 °C","cast-to-size","","","100 Hz",false,"unmapped_property","part 4",""],["oa:W2931453128","Ti-6Al-4V","multiple pores ranging from 96 to 125µm",110.5,96.0,125.0,null,"µm","","","","","",false,"unmapped_property","results","The interconnectivity has multiple pores ranging from 96 to 125µm."],["oa:W2931453128","Ti-6Al-4V","pore size",100.0,null,null,null,"µm","","","","","",false,"unmapped_property","discussion","Even though the exact pore size for bone ingrowth still remains controversial, it has been shown that pore size 100 and 900 μm are highly effective in enabling bone ingrowth [82,83]."],["oa:W2931453128","Ti-6Al-4V","pore size",900.0,null,null,null,"µm","","","","","",false,"unmapped_property","discussion","Even though the exact pore size for bone ingrowth still remains controversial, it has been shown that pore size 100 and 900 μm are highly effective in enabling bone ingrowth [82,83]."],["oa:W2931453128","Ti-6Al-4V","Density (휌푑)",1611.37,null,null,null,"Kg/m3","","","","","",false,"unmapped_property","results","Property Unit Cell Scaffold Design UCA UCB UCC SDA SDB SDC Density (휌푑) Kg/m3 1611.37 1911.65 1417.87 1158.65 1982.10 1748.71 Relative density (휌푟푑) 0.36 0.43 0.32 0.26 0.45 0.39 Porosity (휑) % 63.63 56.85 67.99 73.85 55.26 60.53 Young’s Modulus (퐸푡ℎ푟) Gpa 13.87 19.52 10.74 7.17 20.98 16.33 Comparing the results, it can be seen that the theoretical stiffness is primarily influenced by the porosity of the lattice geometry."],["oa:W2931453128","Ti-6Al-4V","Young’s Modulus (퐸푡ℎ푟)",13.87,null,null,null,"Gpa","","","","","",true,"unmapped_property","results","Property Unit Cell Scaffold Design UCA UCB UCC SDA SDB SDC Density (휌푑) Kg/m3 1611.37 1911.65 1417.87 1158.65 1982.10 1748.71 Relative density (휌푟푑) 0.36 0.43 0.32 0.26 0.45 0.39 Porosity (휑) % 63.63 56.85 67.99 73.85 55.26 60.53 Young’s Modulus (퐸푡ℎ푟) Gpa 13.87 19.52 10.74 7.17 20.98 16.33 Comparing the results, it can be seen that the theoretical stiffness is primarily influenced by the porosity of the lattice geometry."],["oa:W2931453128","Ti-6Al-4V","approximately 50%",50.0,null,null,null,"%","","","","","",false,"unmapped_property","results","approximately 50%, this is expected to be due to the localised stress concentration of thin sharp sections."],["oa:W2935413884","Ti-6Al-4V","molding pressure",300.0,null,null,null,"MPa","","","","","",false,"unmapped_property","methods",""],["oa:W2935811620","TC21","[Al]eq/[Mo]eq",1.71,null,null,null,"","","","","","",false,"unmapped_property","results_discussion","Table 3 also depicts the ratio [Al]eq/[Mo]eq for the tested alloys."],["oa:W2935811620","Ti-6Al-7Nb","[Al]eq/[Mo]eq",3.94,null,null,null,"","","","","","",false,"unmapped_property","results_discussion","Table 3 also depicts the ratio [Al]eq/[Mo]eq for the tested alloys."],["oa:W2935811620","Ti-6Al-4V","[Al]eq/[Mo]eq",3.05,null,null,null,"","","","","","",false,"unmapped_property","results_discussion","Table 3 also depicts the ratio [Al]eq/[Mo]eq for the tested alloys."],["oa:W2936095200","PT-7M","lattice parameters of the α-phase",0.4687,null,null,null,"nm","","hot-forged","","XRDA","",false,"unmapped_property","results_discussion",""],["oa:W2936095200","PT-7M","c/a ratio",1.5905,null,null,null,"","","hot-forged","","XRDA","",false,"unmapped_property","results_discussion",""],["oa:W2936095200","PT-7M","lattice parameters of the α-phase",0.2947,null,null,null,"nm","","hot-forged","","XRDA","",false,"unmapped_property","results_discussion",""],["oa:W2936422930","Ti-Fe-Sn-Nb","Hall-Petch constant",0.97,null,null,null,"MPa√m","","","","","",false,"unmapped_property","results_discussion","The Hall-Petch constant of each alloy is respectively 0.94, 0.97 and 1.00 MPa·m1/2 with Fe content increasing."],["oa:W2936422930","Ti-Fe-Sn-Nb","SSH",519.0,477.0,561.0,null,"MPa","room temperature","","","","1.0 × 10⁻⁴ s⁻¹",false,"unmapped_property","results_discussion","SSH also makes a considerable contribution in the range of 477–561 MPa with increasing Fe content."],["oa:W2937039513","Ti-6Al-4V","SBA",40.9,null,null,8.5,"degrees","16 °C","β annealed","","","0.01 m.min-1",false,"unmapped_property","conclusions",""],["oa:W2937039513","Ti-6Al-4V","ASB spacings",1.05,null,null,null,"mm","-160°C","β annealed","","","10 times increase",false,"unmapped_property","conclusions",""],["oa:W2937039513","CP-Ti Grade 2","peak load",16.47,null,null,0.7,"kN","-160°C","","","PSM","0.01 m.min-1",false,"unmapped_property","conclusions",""],["oa:W2937039513","Ti-6Al-4V","flow stress",-1.35,null,null,null,"1","","β annealed","","CPFEM prediction","10-1s-1",true,"unmapped_property","conclusions",""],["oa:W2937039513","β annealed Ti-6Al-4V ELI","strain",0.12,null,null,null,"mm.mm-1","-130°C","","","axisymmetric compression test","10-1 s-1",false,"unmapped_property","methods",""],["oa:W2937039513","Ti-6Al-4V","peak load",16.76,null,null,0.63,"kN","-160°C","β annealed","","","0.1 m.min-1",false,"unmapped_property","conclusions",""],["oa:W2937039513","Ti-6Al-4V","wide shear band spacing",43.7,null,null,null,"µm","","β annealed","","","",false,"unmapped_property","conclusions",""],["oa:W2937039513","β annealed Ti-6Al-4V ELI","strain",0.16,null,null,null,"mm.mm-1","","","","axisymmetric compression test","101 s-1",false,"unmapped_property","methods",""],["oa:W2937039513","Ti-6Al-4V","peak load",12.11,null,null,0.47,"kN","16°C","β annealed","","","0.01 m.min-1",false,"unmapped_property","conclusions",""],["oa:W2937039513","","energy spent on fracture",208.0,null,null,null,"MJ.m-3","-125°C","","","","10-1 s-1",false,"unmapped_property","methods",""],["oa:W2937039513","Ti-6Al-4V","change in peak load",0.093,null,null,null,"%","room temperature","β annealed","","orthogonal cutting","0.1 m.min-1",false,"unmapped_property","conclusions",""],["oa:W2937039513","","estimated load",2.5,2.0,3.0,null,"kN","","","","2D simulation","",true,"unmapped_property","methods",""],["oa:W2937039513","","nucleated void",120.0,null,null,null,"µm","","","","","",false,"unmapped_property","conclusions",""],["oa:W2937039513","","arithmetic average twin depth",610.0,null,null,null,"µm","-160°C","","","","0.01 m.min-1",true,"unmapped_property","conclusions",""],["oa:W2937039513","β annealed Ti-6Al-4V ELI","strain",0.14,null,null,null,"mm.mm-1","","","","axisymmetric compression test","101 s-1",false,"unmapped_property","methods",""],["oa:W2937039513","","arithmetic average",420.0,null,null,null,"µm","16°C","","","","",true,"unmapped_property","conclusions",""],["oa:W2937039513","","average twin depth",300.0,null,null,null,"µm","-160°C","","","","0.1 m.min-1",true,"unmapped_property","conclusions",""],["oa:W2937039513","Ti-6Al-4V","distance between ASBs",42.9,null,null,null,"µm","","β annealed","","","",false,"unmapped_property","conclusions",""],["oa:W2937039513","","data range",290.0,190.0,390.0,null,"µm","","","","","",false,"unmapped_property","conclusions",""],["oa:W2937039513","CP-Ti Grade 2","twin depth",665.0,665.0,665.0,null,"µm","16°C","","","","",false,"unmapped_property","conclusions",""],["oa:W2937039513","","average twin depth",250.0,null,null,null,"µm","16°C","","","","0.01 m.min-1",true,"unmapped_property","conclusions",""],["oa:W2937039513","CP-Ti Grade 2","peak load",12.11,null,null,0.47,"kN","16°C","","","PSM","0.01 m.min-1",false,"unmapped_property","conclusions",""],["oa:W2937039513","Ti-6Al-4V","energy for fracture",0.7,null,null,null,"1","300°C","β annealed","","","",false,"unmapped_property","conclusions",""],["oa:W2937039513","α+β annealed alloys","specific cutting force",1675.0,null,null,null,"N.mm-2","","","","orthogonal cutting","",false,"unmapped_property","conclusions",""],["oa:W2937039513","","similar behaviour occurred",0.0,null,null,null,"","","","","","",false,"unmapped_property","conclusions",""],["oa:W2937039513","CP-Ti Grade 2","twin depth",300.0,300.0,300.0,null,"µm","-160°C","","","","0.1 m.min-1",false,"unmapped_property","conclusions",""],["oa:W2937039513","Ti-6Al-4V","specific cutting force",2470.0,null,null,null,"N.mm-2","-160°C","β annealed","","orthogonal cutting","",false,"unmapped_property","conclusions",""],["oa:W2937039513","Ti-6Al-4V","loads",36.0,36.0,36.0,null,"%","","β annealed","","","",false,"unmapped_property","conclusions",""],["oa:W2937039513","Ti-6Al-4V","specific cutting force",1931.0,null,null,null,"N.mm-2","-160°C","β annealed","","orthogonal cutting","",false,"unmapped_property","conclusions",""],["oa:W2937039513","","Average Peak axial load",0.0,null,null,null,"","","","","experimental and 2D FEM Modelling","",false,"unmapped_property","methods",""],["oa:W2937039513","Ti-6Al-4V","distance between shear bands",66.3,null,null,null,"µm","","β annealed","","","",false,"unmapped_property","conclusions",""],["oa:W2937039513","Ti-6Al-4V","energy used on friction",29.1,null,null,null,"%","21 °C","mill annealed","","","",false,"unmapped_property","conclusions",""],["oa:W2937039513","Ti-6Al-4V","trough load",10.96,null,null,1.17,"kN","-160°C","β annealed","","","0.1 m.min-1",false,"unmapped_property","conclusions",""],["oa:W2937039513","Ti-6Al-4V","average ASB spacing",38.0,7.7,108.6,16.11,"µm","","β annealed","","","",false,"unmapped_property","conclusions",""],["oa:W2937039513","Ti-6Al-4V","cutting time",14.61,null,null,null,"s","16°C","β annealed","","orthogonal cutting","0.1 m.min-1",false,"unmapped_property","conclusions",""],["oa:W2937039513","Ti-6Al-4V","SBA",42.1,null,null,4.1,"degrees","-160 °C","β annealed","","","0.01 m.min-1",false,"unmapped_property","conclusions",""],["oa:W2937039513","Ti-6Al-4V","energy used on shear band formation",76.4,null,null,null,"%","-161 °C","mill annealed","","","",false,"unmapped_property","conclusions",""],["oa:W2937039513","α titanium alloys","specific cutting force",1530.0,null,null,null,"N.mm-2","","","","orthogonal cutting","",false,"unmapped_property","conclusions",""],["oa:W2937039513","Ti-6Al-4V","trough load",10.97,null,null,0.71,"kN","16°C","β annealed","","","0.1 m.min-1",false,"unmapped_property","conclusions",""],["oa:W2937039513","Ti-6Al-4V","specific cutting force",2450.0,null,null,null,"N.mm-2","-160°C","β annealed","","orthogonal cutting","",false,"unmapped_property","conclusions",""],["oa:W2937039513","Ti-6Al-4V","shear band spacing",1.29,null,null,null,"mm","16°C","β annealed","","","0.1 m.min-1",false,"unmapped_property","conclusions",""],["oa:W2937039513","Ti-6Al-4V","twin depth",0.0,null,null,null,"µm","cryogenic","β annealed","","PSM","0.01 m.min-1",false,"unmapped_property","conclusions",""],["oa:W2937039513","Ti-6Al-4V","energy for fracture",0.8,null,null,null,"1","-130°C","β annealed","","","",false,"unmapped_property","conclusions",""],["oa:W2937039513","","Average Peak axial load",0.0,null,null,null,"","","","","experimental and 2D FEM Modelling","",false,"unmapped_property","methods",""],["oa:W2937039513","β annealed Ti-6Al-4V ELI","area under the flow curve",0.0,null,null,null,"","300°C","","","axisymmetric compression test","10-1 s-1",false,"unmapped_property","methods",""],["oa:W2937039513","CP-Ti Grade 2","peak load",13.3,null,null,0.52,"kN","16°C","","","PSM","0.1 m.min-1",false,"unmapped_property","conclusions",""],["oa:W2937039513","β annealed Ti-6Al-4V ELI","strain",0.165,null,null,null,"mm.mm-1","20°C","","","axisymmetric compression test","10-1 s-1",false,"unmapped_property","methods",""],["oa:W2937039513","Ti-6Al-4V","shear band spacing",0.9,null,null,null,"mm","16°C","β annealed","","","0.1 m.min-1",false,"unmapped_property","conclusions",""],["oa:W2937039513","CP-Ti Grade 2","twin depth",565.0,565.0,565.0,null,"µm","-160°C","","","","",false,"unmapped_property","conclusions",""],["oa:W2937039513","Ti-6Al-4V","peak load",16.47,null,null,0.7,"kN","-160°C","β annealed","","","0.01 m.min-1",false,"unmapped_property","conclusions",""],["oa:W2937039513","Ti-6Al-4V","work done",107.4,null,null,null,"MJ.m-3","-161 °C","mill annealed","","Latham-Cockroft approach","",false,"unmapped_property","conclusions",""],["oa:W2937039513","Ti-6Al-4V","work done",209.14,null,null,null,"MJ.m-3","21 °C","mill annealed","","Latham-Cockroft approach","",false,"unmapped_property","conclusions",""],["oa:W2937039513","Ti-6Al-4V","maximum stress",0.0717,null,null,null,"truestrain","-161 °C","mill annealed","","axisymmetric compression","",false,"unmapped_property","conclusions",""],["oa:W2937039513","Ti-6Al-4V","secondary shear band thickness",1.15,null,null,null,"µm","","β annealed","","","",false,"unmapped_property","conclusions",""],["oa:W2937039513","","energy spent on fracture",180.0,null,null,null,"MJ.m-3","-140°C","","","","10-2 s-1",false,"unmapped_property","methods",""],["oa:W2937039513","Ti-6Al-4V","peak load",1.017,null,null,null,"1","","β annealed","","","10-1s-1",false,"unmapped_property","conclusions",""],["oa:W2937039513","Ti-6Al-4V","maximum stress",0.194,null,null,null,"truestrain","21 °C","mill annealed","","axisymmetric compression","",false,"unmapped_property","conclusions",""],["oa:W2937039513","Ti-6Al-4V","peak load",9000.0,null,null,null,"N","21 °C","mill annealed","","","",false,"unmapped_property","conclusions",""],["oa:W2937039513","β annealed Ti-6Al-4V ELI","energy per unit volume",0.0,null,null,null,"","300°C","","","axisymmetric compression test","10-1 s-1",false,"unmapped_property","methods",""],["oa:W2937039513","","Average trough force",0.0,null,null,null,"","","","","experimental and 2D FEM Modelling","",false,"unmapped_property","methods",""],["oa:W2937039513","Ti-6Al-4V","peak loads",1.36,null,null,null,"1","-160°C","β annealed","","","",false,"unmapped_property","conclusions",""],["oa:W2937039513","Ti-6Al-4V","twin depth",0.0,null,null,null,"µm","16°C","β annealed","","PSM","0.01 m.min-1",false,"unmapped_property","conclusions",""],["oa:W2937039513","Ti-6Al-4V","peak load",10000.0,null,null,null,"N","-160 °C","mill annealed","","","",false,"unmapped_property","conclusions",""],["oa:W2937039513","Ti-6Al-4V","twin depth",0.0,null,null,null,"µm","16°C","β annealed","","PSM","0.1 m.min-1",false,"unmapped_property","conclusions",""],["oa:W2937039513","Ti-6Al-4V","shear angle",39.4,null,null,null,"°","21°C","β annealed","","macro image","",false,"unmapped_property","conclusions",""],["oa:W2937039513","Ti-6Al-4V","shear angle",42.5,null,null,null,"°","-161°C","β annealed","","macro image","",false,"unmapped_property","conclusions",""],["oa:W2937039513","Ti-6Al-4V","average length between shear bands",0.77,null,null,null,"mm","21°C","β annealed","","","",false,"unmapped_property","conclusions",""],["oa:W2937039513","Ti-5.8Al-4Sn-3.5Zr-0.7Nb-0.5Mo-0.35Si","beta distortion",0.0,null,null,null,"","","","","","",false,"unmapped_property","conclusions",""],["oa:W2937039513","Ti-6Al-4V","average length between shear bands",0.55,null,null,null,"mm","-161°C","β annealed","","","",false,"unmapped_property","conclusions",""],["oa:W2937039513","Ti-6Al-4V","number of peak loads",18.0,null,null,null,"","-161°C","β annealed","","","",false,"unmapped_property","conclusions",""],["oa:W2937039513","","energy spent on fracture",267.0,null,null,null,"MJ.m-3","300°C","","","","",false,"unmapped_property","methods",""],["oa:W2937039513","Ti-6Al-4V","twin depth",0.0,null,null,null,"µm","cryogenic","β annealed","","PSM","0.01 m.min-1",false,"unmapped_property","conclusions",""],["oa:W2937039513","Ti-6Al-4V","peak loads",1.0,null,null,null,"1","16°C","β annealed","","","",false,"unmapped_property","conclusions",""],["oa:W2937039513","Ti-6Al-4V","number of peak loads",13.0,null,null,null,"","21°C","β annealed","","","",false,"unmapped_property","conclusions",""],["oa:W2937039513","Ti-6Al-4V","trough load",5.61,null,null,1.08,"kN","-161°C","β annealed","","","",false,"unmapped_property","conclusions",""],["oa:W2937039513","Ti-6Al-4V","trough load",5.28,null,null,0.63,"kN","21°C","β annealed","","","",false,"unmapped_property","conclusions",""],["oa:W2937039513","Ti-6Al-4V","average ASB spacing",52.9,null,null,null,"µm","","β annealed","","","",false,"unmapped_property","conclusions",""],["oa:W2937039513","Ti-6Al-4V","twin depth",0.0,null,null,null,"µm","","β annealed","","","",false,"unmapped_property","conclusions",""],["oa:W2937039513","","energy spent on fracture",210.0,null,null,null,"MJ.m-3","18°C","","","","101 s-1",false,"unmapped_property","methods",""],["oa:W2937039513","Ti-6Al-4V","peak load",8.85,null,null,0.36,"kN","21°C","β annealed","","","",false,"unmapped_property","conclusions",""],["oa:W2937039513","CP-Ti Grade 2","twin depth",420.0,420.0,420.0,null,"µm","16°C","","","","0.01 m.min-1",false,"unmapped_property","conclusions",""],["oa:W2937039513","Ti-6Al-4V","trough load",8.64,null,null,0.87,"kN","16°C","β annealed","","","0.01 m.min-1",false,"unmapped_property","conclusions",""],["oa:W2937039513","Ti-6Al-4V","peak load",13.3,null,null,0.52,"kN","16°C","β annealed","","","0.1 m.min-1",false,"unmapped_property","conclusions",""],["oa:W2937039513","Ti-6Al-4V","trough load",9.49,null,null,3.03,"kN","-160°C","β annealed","","","0.01 m.min-1",false,"unmapped_property","conclusions",""],["oa:W2937039513","Ti-6Al-4V","edge removal",0.0,null,null,null,"","16°C","β annealed","","","",false,"unmapped_property","conclusions",""],["oa:W2937039513","Ti-6Al-4V","number of peak loads",25.0,null,null,null,"count","16°C","β annealed","","orthogonal cutting","0.01 m.min-1",false,"unmapped_property","conclusions",""],["oa:W2937039513","Ti-6Al-4V","change in peak load",0.048,null,null,null,"%","-160°C","β annealed","","orthogonal cutting","0.1 m.min-1",false,"unmapped_property","conclusions",""],["oa:W2937039513","Ti-6Al-4V","distance between ASBs",39.9,null,null,null,"µm","","β annealed","","","",false,"unmapped_property","conclusions",""],["oa:W2937039513","Ti-6Al-4V","energy used on friction",23.6,null,null,null,"%","-161 °C","mill annealed","","","",false,"unmapped_property","conclusions",""],["oa:W2937039513","CP-Ti Grade 2","peak load",16.76,null,null,0.63,"kN","-160°C","","","PSM","0.1 m.min-1",false,"unmapped_property","conclusions",""],["oa:W2937039513","Ti-6Al-4V","displacement required to generate adiabatic shear band",0.04,null,null,null,"%","-160°C","β annealed","","orthogonal cutting","",false,"unmapped_property","conclusions",""],["oa:W2937039513","Ti-6Al-4V","cutting time",166.8,null,null,null,"s","-160°C","β annealed","","orthogonal cutting","0.01 m.min-1",false,"unmapped_property","conclusions",""],["oa:W2937039513","Ti-6Al-4V","peak load",10.33,null,null,0.58,"kN","-161°C","β annealed","","","",false,"unmapped_property","conclusions",""],["oa:W2937039513","","energy spent on fracture",156.0,null,null,null,"MJ.m-3","18°C","","","","10-1 s-1",false,"unmapped_property","methods",""],["oa:W2937039513","","energy spent on fracture",237.0,null,null,null,"MJ.m-3","-140°C","","","","10-1 s-1",false,"unmapped_property","methods",""],["oa:W2937039513","Ti-6Al-4V","specific cutting force",1660.0,null,null,null,"N.mm-2","-160°C","β annealed","","orthogonal cutting","",false,"unmapped_property","conclusions",""],["oa:W2937039513","Ti-6Al-4V","number of peak loads",17.0,null,null,null,"count","16°C","β annealed","","orthogonal cutting","0.1 m.min-1",false,"unmapped_property","conclusions",""],["oa:W2937039513","Ti-6Al-4V","ASB spacings",1.11,null,null,null,"mm","-160°C","β annealed","","","10 times increase",false,"unmapped_property","conclusions",""],["oa:W2937039513","Ti-6Al-4V","energy used on shear band formation",70.9,null,null,null,"%","21 °C","mill annealed","","","",false,"unmapped_property","conclusions",""],["oa:W2937750627","Ti-6Al-4V","melt pool length",450.7,null,null,null,"µm","","","","","",false,"unmapped_property","results_discussion","Once the applied laser power was raised from 120 W to 150 W, the length of the melt pool improved to 450.7 μm (at u = 1000 mm/s) and 520.2 μm (at u = 750 mm/s)."],["oa:W2937750627","Ti-6Al-4V","melt pool length",520.2,null,null,null,"µm","","","","","",false,"unmapped_property","results_discussion","Once the applied laser power was raised from 120 W to 150 W, the length of the melt pool improved to 450.7 μm (at u = 1000 mm/s) and 520.2 μm (at u = 750 mm/s)."],["oa:W2937750627","Ti-6Al-4V","melt pool length",350.7,null,null,null,"µm","","","","","",false,"unmapped_property","results_discussion","At a laser power of 120 W, a clear increasing tendency was determined for the melt pool length from 237.5 μm (at u = 1000 mm/s) to 350.7 μm (at u = 750 mm/s)."],["oa:W2937750627","Ti-6Al-4V","P",135.0,120.0,150.0,null,"W","","","","","",false,"unmapped_property","table","P\tLaser power (W)\t120, 150"],["oa:W2937750627","Ti-6Al-4V","melt pool length",237.5,null,null,null,"µm","","","","","",false,"unmapped_property","results_discussion","At a laser power of 120 W, a clear increasing tendency was determined for the melt pool length from 237.5 μm (at u = 1000 mm/s) to 350.7 μm (at u = 750 mm/s)."],["oa:W2937750627","Ti-6Al-4V","TS",1878.0,1878.0,1878.0,null,"K","","","","","",false,"unmapped_property","table","TS\tSolidus temperature (K)\t1878"],["oa:W2937750627","Ti-6Al-4V","u",875.0,750.0,1000.0,null,"mm/s","","","","","",false,"unmapped_property","table","u\tLaser scanning speed (mm/s)\t750, 1000"],["oa:W2937750627","Ti-6Al-4V","dγ/dT",-0.0003,-0.0003,-0.0003,null,"N·m-1·K-1","","","","","",false,"unmapped_property","table","dγ/dT\tSurface tension gradient (N·m−1·K−1)\t−2.7 × 10−4"],["oa:W2937750627","Ti-6Al-4V","melt pool width",130.9,null,null,null,"µm","","","","","",true,"unmapped_property","results_discussion","The predicted melt pool width was approximately 130.9 μm, which was 2% less than the experimental findings, and the predicted melt pool depth was approximately 68.1 μm, which was 5% less than the reported experimental results."],["oa:W2937750627","Ti-6Al-4V","Lf",350000.0,350000.0,350000.0,null,"J·kg-1","","","","","",false,"unmapped_property","table","Lf\tMelting latent heat (J·kg−1)\t3.5 × 105"],["oa:W2937750627","Ti-6Al-4V","melt pool depth",68.1,null,null,null,"µm","","","","","",true,"unmapped_property","results_discussion","The predicted melt pool width was approximately 130.9 μm, which was 2% less than the experimental findings, and the predicted melt pool depth was approximately 68.1 μm, which was 5% less than the reported experimental results."],["oa:W2937750627","Ti-6Al-4V","A",0.3,0.3,0.3,null,"","","","","","",false,"unmapped_property","table","A\tAbsorption coefficient\t0.3"],["oa:W2937750627","Ti-6Al-4V","µ",0.002,0.002,0.002,null,"Pa·s","","","","","",false,"unmapped_property","table","µ\tDynamic viscosity (Pa·s)\t0.002"],["oa:W2937750627","Ti-6Al-4V","σ",0.0,0.0,0.0,null,"W/(mm2·K)","","","","","",false,"unmapped_property","table","σ\tStefan–Boltzmann constant (W/ (mm2·K))\t5.67 × 10−14"],["oa:W2937750627","Ti-6Al-4V","ε",0.35,0.35,0.35,null,"","","","","","",false,"unmapped_property","table","ε\tEmissivity\t0.35"],["oa:W2937750627","Ti-6Al-4V","h",30.0,30.0,30.0,null,"µm","","","","","",false,"unmapped_property","table","h\tHatch distance (μm)\t30"],["oa:W2937750627","Ti-6Al-4V","δ",65.0,65.0,65.0,null,"µm","","","","","",false,"unmapped_property","table","δ\tOptical penetration depth (μm)\t65"],["oa:W2937750627","Ti-6Al-4V","R",50.0,50.0,50.0,null,"µm","","","","","",false,"unmapped_property","table","R\tLaser spot radius (μm)\t50"],["oa:W2937975648","Ti-5Al-2Sn-2Zr-4Mo-4Cr","ST/1143 K",1143.0,null,null,null,"K","","solution treated at 1143 K, aged at 893 K for 8 h, air cooled","","","",false,"unmapped_property","methods",""],["oa:W2937975648","Ti-5Al-2Sn-2Zr-4Mo-4Cr","aging treatment",893.0,null,null,null,"K","","aged at 893 K for 8 h, air cooled","","","",false,"unmapped_property","methods",""],["oa:W2937975648","Ti-5Al-2Sn-2Zr-4Mo-4Cr","ST/1063 K",1063.0,null,null,null,"K","","solution treated at 1063 K, aged at 893 K for 8 h, air cooled","","","",false,"unmapped_property","methods",""],["oa:W2937975648","Ti-5Al-2Sn-2Zr-4Mo-4Cr","ST/1203 K",1203.0,null,null,null,"K","","solution treated at 1203 K, aged at 893 K for 8 h, air cooled","","","",false,"unmapped_property","methods",""],["oa:W2937975648","Ti-5Al-2Sn-2Zr-4Mo-4Cr","ST/1123 K",1123.0,null,null,null,"K","","solution treated at 1123 K, aged at 893 K for 8 h, air cooled","","","",false,"unmapped_property","methods",""],["oa:W2938454784","Ti-6Al-4V","microstructure",0.0,null,null,null,"","1050°C","deformed at 1050°C, 1/s, after 1 hit","lamellar","","1/s",false,"unmapped_property","conclusions",""],["oa:W2938454784","Ti-6Al-4V","β phase",20.0,null,null,null,"%","850 °C","as-deformed","","","",false,"unmapped_property","results_discussion",""],["oa:W2938454784","Ti-6Al-4V","interpass time",712.0,null,null,null,"s","850 °C","as-deformed","","","1/s",false,"unmapped_property","results_discussion",""],["oa:W2938454784","Ti-6Al-4V","strain rate",10.0,null,null,null,"/s","850 °C","as-deformed","","","10/s",false,"unmapped_property","results_discussion",""],["oa:W2938454784","Ti-6Al-4V","interpass time",77.0,null,null,null,"s","850 °C","as-deformed","","","10/s",false,"unmapped_property","results_discussion",""],["oa:W2938454784","Ti-6Al-4V","interpass time",44.0,null,null,null,"s","850 °C","as-deformed","","","10/s",false,"unmapped_property","results_discussion",""],["oa:W2938454784","Ti-6Al-4V","interpass time",324.0,null,null,null,"s","850 °C","as-deformed","","","1/s",false,"unmapped_property","results_discussion",""],["oa:W2938454784","Ti-6Al-4V","microstructure",0.0,null,null,null,"","950°C","","bimodal","","10/s",false,"unmapped_property","conclusions",""],["oa:W2938454784","Ti-6Al-4V","strain rate",1.0,null,null,null,"/s","850 °C","as-deformed","","","1/s",false,"unmapped_property","results_discussion",""],["oa:W2938623727","","αa",15.0,null,null,null,"10^-6K^-1","room temperature","","","","",true,"unmapped_property","results","On the other hand, the to-cs approach predicts large TEC values of ∼15 ×10−6K−1 above RT in the a-direction, while 3-fold smaller values of around 5×10−6K−1 (and basically temperature-independent above RT) are predicted for αc."],["oa:W2938623727","","αc",5.0,null,null,null,"10^-6K^-1","room temperature","","","","",true,"unmapped_property","results","On the other hand, the to-cs approach predicts large TEC values of ∼15 ×10−6K−1 above RT in the a-direction, while 3-fold smaller values of around 5×10−6K−1 (and basically temperature-independent above RT) are predicted for αc."],["oa:W2938646687","Ti-27.91%V-0.33%O-0.06%N","at.% V",27.91,null,null,null,"at%","","","","","",false,"unmapped_property","methods",""],["oa:W2938646687","Ti-21V","resonance frequency",513.592,null,null,null,"kHz","300 K","","","","",false,"unmapped_property","results_discussion",""],["oa:W2938646687","Ti-20.72%V-0.42%O-0.08%N","at.% V",20.72,null,null,null,"at%","","","","","",false,"unmapped_property","methods",""],["oa:W2938646687","Ti-27V","resonance frequency",456.512,null,null,null,"kHz","300 K","","","","",false,"unmapped_property","results_discussion",""],["oa:W2939221815","Ti-6Al-4V","Icorr",0.365,null,null,null,"µAcm-2","37°C","450SR","","electrochemical","",false,"unmapped_property","results_discussion",""],["oa:W2939221815","Ti-6Al-4V","residual stress",-68.0,null,null,null,"MPa","","1050STA","","","",false,"unmapped_property","results_discussion",""],["oa:W2939221815","Ti-6Al-4V","residual stress",-18.0,null,null,null,"MPa","","550SR","","","",false,"unmapped_property","results_discussion",""],["oa:W2939221815","Ti-6Al-4V","residual stress",-41.0,null,null,null,"MPa","","450SR","","","",false,"unmapped_property","results_discussion",""],["oa:W2939221815","Ti-6Al-4V","Icorr",0.341,null,null,null,"µAcm-2","37°C","550SR","","electrochemical","",false,"unmapped_property","results_discussion",""],["oa:W2939221815","Ti-6Al-4V","Icorr",0.307,null,null,null,"µAcm-2","37°C","650SR","","electrochemical","",false,"unmapped_property","results_discussion",""],["oa:W2939221815","Ti-6Al-4V","Icorr",0.384,null,null,null,"µAcm-2","37°C","as-printed","martensitic α'","electrochemical","",false,"unmapped_property","results_discussion",""],["oa:W2939221815","Ti-6Al-4V","residual stress",-2.0,null,null,null,"MPa","","450SR","","","",false,"unmapped_property","results_discussion",""],["oa:W2939221815","Ti-6Al-4V","resistance of the inner layer",93.5,null,null,null,"kΩcm2","","1050STA","","EIS","",false,"unmapped_property","results_discussion",""],["oa:W2939221815","Ti-6Al-4V","resistance of the inner layer",32.7,null,null,null,"kΩcm2","","950STA","","EIS","",false,"unmapped_property","results_discussion",""],["oa:W2939221815","Ti-6Al-4V","residual stress",-50.0,null,null,null,"MPa","","1050STA","","","",false,"unmapped_property","results_discussion",""],["oa:W2939221815","Ti-6Al-4V","laser power",340.0,null,null,null,"W","","as-built DMLS","","","",false,"unmapped_property","methods",""],["oa:W2939221815","Ti-6Al-4V","resistance of 10.7 k Ω cm2 and 12.1 Ω cm2",10.7,null,null,null,"kΩcm2","","","","","",false,"unmapped_property","results_discussion",""],["oa:W2939221815","Ti-6Al-4V","β phase percentage",4.4,null,null,null,"%","","799AC","","","",false,"unmapped_property","results_discussion",""],["oa:W2939221815","Ti-6Al-4V","β phase percentage",3.5,null,null,null,"%","","550AC","","","",false,"unmapped_property","results_discussion",""],["oa:W2939221815","Ti-6Al-4V","scanning speed",1250.0,null,null,null,"mm/s","","as-built DMLS","","","",false,"unmapped_property","methods",""],["oa:W2939221815","Ti-6Al-4V","layer thickness",60.0,null,null,null,"µm","","as-built DMLS","","","",false,"unmapped_property","methods",""],["oa:W2939221815","Ti-6Al-4V","β phase fraction",20.0,null,null,null,"%","","commercial Grade 5","","X-ray diffraction refinement","",false,"unmapped_property","abstract",""],["oa:W2939221815","Ti-6Al-4V","resistance of 10.7 k Ω cm2 and 12.1 Ω cm2",12.1,null,null,null,"Ωcm2","","","","","",false,"unmapped_property","results_discussion",""],["oa:W2939221815","Ti-6Al-4V","β phase fraction",1.6,null,null,null,"%","","as-printed","","X-ray diffraction refinement","",false,"unmapped_property","abstract",""],["oa:W2939221815","Ti-6Al-4V","residual stress",18.0,null,null,null,"MPa","","550SR","","","",false,"unmapped_property","results_discussion",""],["oa:W2939221815","Ti-6Al-4V","residual stress",198.0,null,null,null,"MPa","","as-built SLM","","","",false,"unmapped_property","results_discussion",""],["oa:W2939221815","Ti-6Al-4V","residual stress",-20.0,null,null,null,"MPa","","as-built SLM","","","",false,"unmapped_property","results_discussion",""],["oa:W2939221815","Ti-6Al-4V","lattice parameters for Ti- α phase",2.9244,null,null,null,"Å","","HIPed 799°C/4h","","","",false,"unmapped_property","results_discussion",""],["oa:W2939221815","Ti-6Al-4V","residual stress",-100.0,null,null,null,"MPa","","950STA","","","",false,"unmapped_property","results_discussion",""],["oa:W2939221815","Ti-6Al-4V","lattice parameters for Ti- α phase",4.6668,null,null,null,"Å","","HIPed 799°C/4h","","","",false,"unmapped_property","results_discussion",""],["oa:W2939221815","Ti-6Al-4V","lattice parameter of Ti-β phase",3.311,null,null,null,"Å","","","","","",false,"unmapped_property","results_discussion",""],["oa:W2939221815","Ti-6Al-4V","β phase percentage",2.3,null,null,null,"%","","450AC","","","",false,"unmapped_property","results_discussion",""],["oa:W2939221815","Ti-6Al-4V","residual stress",-85.0,null,null,null,"MPa","","950STA",
