Repository: akhtar07/tisci-explorer

# TiSci Explorer

A read-only, static explorer for **TiSci**, an autonomous research agent for titanium alloys. TiSci reads the
titanium-alloy literature, builds a knowledge graph and a table of measured values, proposes hypotheses where the
graph has gaps, and tests them with DFT (MACE / VASP) and the ICME-lite multiscale chain.

**Live site:** https://akhtar07.github.io/tisci-explorer/

The site has seven sections:

| Section | What it shows |
|---|---|
| Overview | Corpus → graph → facts → hypotheses → verdicts, with the snapshot's counts |
| Worked example | One full loop for W in α-Ti: graph path, hypothesis, novelty check, DFT test, verdict, follow-up, DAMASK |

File: data/facts/yield_strength.json (part 44 of 51)
null,null,null,"MPa","room temperature","","αm/α′","compressive test","",false,"","table","Case 2\tαm/α′\t145\t0.039\t0.08\t1214.7\t1478.3"],["oa:W4414688974","Case 2","εcy0.2",0.039,null,null,null,"","room temperature","","αm/α′","compressive test","",false,"unit_missing","table","Case 2\tαm/α′\t145\t0.039\t0.08\t1214.7\t1478.3"],["oa:W4414688974","Case 3","σcy0.2 (MPa)",1074.0,null,null,null,"MPa","room temperature","","α′","compressive test","",false,"","table","Case 3\tα′\t7000\t0.037\t0.17\t1074.0\t1519.2"],["oa:W4414688974","Case 3","εcy0.2",0.037,null,null,null,"","room temperature","","α′","compressive test","",false,"unit_missing","table","Case 3\tα′\t7000\t0.037\t0.17\t1074.0\t1519.2"],["oa:W4414742669","100% SS316L","Yield Strength (0.2% Proof)",245.0,186.0,304.0,null,"MPa","-20°C","","","","",false,"","methods","No. Parameter Unit 100% SS316L (-20°C / +60°C) FGM - 60% SS316L + 20% Inconel 625 + 20% Ti6Al4V (-20°C / +60°C) FGM - 60% SS316L + 20% Inconel 625 + 20% Inconel 718 (-20°C / +60°C) 1 Ultimate Tensile Strength MPa 550 / 460 732 / 592 1186 / 992 2 Yield Strength (0.2% Proof) MPa 304 / 186 384 / 302 734 / 602 The three materials analyzed in this study offer distinct compositions, each with unique properties that influence their mechanical performance, especially under varying temperature conditions"],["oa:W4414742669","100% SS316L","Yield Strength (0.2% Proof)",245.0,186.0,304.0,null,"MPa","+60°C","","","","",false,"","methods","No. Parameter Unit 100% SS316L (-20°C / +60°C) FGM - 60% SS316L + 20% Inconel 625 + 20% Ti6Al4V (-20°C / +60°C) FGM - 60% SS316L + 20% Inconel 625 + 20% Inconel 718 (-20°C / +60°C) 1 Ultimate Tensile Strength MPa 550 / 460 732 / 592 1186 / 992 2 Yield Strength (0.2% Proof) MPa 304 / 186 384 / 302 734 / 602 The three materials analyzed in this study offer distinct compositions, each with unique properties that influence their mechanical performance, especially under varying temperature conditions"],["oa:W4414742669","FGM - 60% SS316L + 20% Inconel 625 + 20% Ti6Al4V","Yield Strength (0.2% Proof)",343.0,302.0,384.0,null,"MPa","-20°C","","","","",false,"","methods","No. Parameter Unit 100% SS316L (-20°C / +60°C) FGM - 60% SS316L + 20% Inconel 625 + 20% Ti6Al4V (-20°C / +60°C) FGM - 60% SS316L + 20% Inconel 625 + 20% Inconel 718 (-20°C / +60°C) 1 Ultimate Tensile Strength MPa 550 / 460 732 / 592 1186 / 992 2 Yield Strength (0.2% Proof) MPa 304 / 186 384 / 302 734 / 602 The three materials analyzed in this study offer distinct compositions, each with unique properties that influence their mechanical performance, especially under varying temperature conditions"],["oa:W4414742669","FGM - 60% SS316L + 20% Inconel 625 + 20% Ti6Al4V","Yield Strength (0.2% Proof)",343.0,302.0,384.0,null,"MPa","+60°C","","","","",false,"","methods","No. Parameter Unit 100% SS316L (-20°C / +60°C) FGM - 60% SS316L + 20% Inconel 625 + 20% Ti6Al4V (-20°C / +60°C) FGM - 60% SS316L + 20% Inconel 625 + 20% Inconel 718 (-20°C / +60°C) 1 Ultimate Tensile Strength MPa 550 / 460 732 / 592 1186 / 992 2 Yield Strength (0.2% Proof) MPa 304 / 186 384 / 302 734 / 602 The three materials analyzed in this study offer distinct compositions, each with unique properties that influence their mechanical performance, especially under varying temperature conditions"],["oa:W4414742669","FGM - 60% SS316L + 20% Inconel 625 + 20% Inconel 718","Yield Strength (0.2% Proof)",668.0,602.0,734.0,null,"MPa","-20°C","","","","",false,"","methods","No. Parameter Unit 100% SS316L (-20°C / +60°C) FGM - 60% SS316L + 20% Inconel 625 + 20% Ti6Al4V (-20°C / +60°C) FGM - 60% SS316L + 20% Inconel 625 + 20% Inconel 718 (-20°C / +60°C) 1 Ultimate Tensile Strength MPa 550 / 460 732 / 592 1186 / 992 2 Yield Strength (0.2% Proof) MPa 304 / 186 384 / 302 734 / 602 The three materials analyzed in this study offer distinct compositions, each with unique properties that influence their mechanical performance, especially under varying temperature conditions"],["oa:W4414742669","FGM - 60% SS316L + 20% Inconel 625 + 20% Inconel 718","Yield Strength (0.2% Proof)",668.0,602.0,734.0,null,"MPa","+60°C","","","","",false,"","methods","No. Parameter Unit 100% SS316L (-20°C / +60°C) FGM - 60% SS316L + 20% Inconel 625 + 20% Ti6Al4V (-20°C / +60°C) FGM - 60% SS316L + 20% Inconel 625 + 20% Inconel 718 (-20°C / +60°C) 1 Ultimate Tensile Strength MPa 550 / 460 732 / 592 1186 / 992 2 Yield Strength (0.2% Proof) MPa 304 / 186 384 / 302 734 / 602 The three materials analyzed in this study offer distinct compositions, each with unique properties that influence their mechanical performance, especially under varying temperature conditions"],["oa:W4414742669","100% SS316L","yield strength (0.2% Proof)",186.0,null,null,null,"MPa","","","","","",false,"","methods","The characteristic of 100% SS316L decreases significantly as its yield strength decreases to 186 MPa, indicating that the material unexpectedly loses a substantial portion of its capacity to withstand plastic deformation under stress at higher temperatures."],["oa:W4414742669","FGM (SS316L + Inconel 625 + Ti6Al4V)","yield strength",302.0,null,null,null,"MPa","","","","","",false,"","methods","FGM (SS316L + Inconel 625 + Ti6Al4V) shows a comparatively better yield strength of 302 MPa, which underscores the advantage of integrating Inconel 625 and Ti6Al4V."],["oa:W4414742669","FGM (SS316L + Inconel 625 + Inconel 718)","yield strength",602.0,null,null,null,"MPa","","","","","",false,"","methods","FGM (SS316L + Inconel 625 + Inconel 718) stands out with a yield strength of 602 MPa, the highest in this comparison."],["oa:W4414742669","FGM: SS316L + Inconel 625 + Ti6Al4V","Yield Strength",384.0,null,null,null,"MPa","-20°C","","","tensile test","",false,"","results_discussion","+60 460 186 Low High Creep Rate (Poor Creep Resistance) FGM: SS316L + Inconel 625 + Ti6Al4V −20 732 384 High Improved Creep Resistance"],["oa:W4414742669","FGM: SS316L + Inconel 625 + Inconel 718","Yield Strength",734.0,null,null,null,"MPa","-20°C","","","tensile test","",false,"","results_discussion","+60 592 302 Moderate Better Than SS316L FGM: SS316L + Inconel 625 + Inconel 718 −20 1186 734 Very High Excellent (Lowest Creep Rate)"],["oa:W4414742669","","yield strength",30.0,null,null,null,"%","593 °C","","","tensile test","10−3s−1",false,"unit_mismatch","results_discussion","The AM composite shows a nearly 30% greater yield strength and a 32% higher ultimate tensile strength compared to the TM material."],["oa:W4414742669","SS316L","yield strength",186.0,null,null,null,"MPa","+60°C","","","tensile test","",false,"","conclusions","The results showed definitively that both FGMs outperformed the conventional SS316L (at elevated t, the FGM containing Inconel 718 had a UTS of 992 MPa and yield strength of 602 MPa compared to 460 MPa and 186 MPa of SS316L, respectively)."],["oa:W4414742669","FGM (SS316L/Inconel 718)","yield strength",602.0,null,null,null,"MPa","+60°C","","","tensile test","",false,"","conclusions","The results showed definitively that both FGMs outperformed the conventional SS316L (at elevated t, the FGM containing Inconel 718 had a UTS of 992 MPa and yield strength of 602 MPa compared to 460 MPa and 186 MPa of SS316L, respectively)."],["oa:W4414770506","Ti-6Al-4V","yield strength",880.0,null,null,null,"MPa","","","","","",false,"","results_discussion","Titanium is very useful in situations where strength and dependability are crucial due to its extraordinarily high yield strength (880 MPa) and relatively high density (4430 kg/m³) (Lütjering & Williams, 2007)."],["oa:W4414915280","Ti-6Al-4V","yield strength",359.12,null,null,null,"MPa","","","","","",false,"","results","The modulus of elasticity of the reinforced structure compared to the same density IWP45 structure increased from 3.81 GPa to 7.43 GPa, the yield strength increased from 178.01 MPa to 359.12 MPa, and the ultimate compressive strength increased from 205.01 MPa to 455.23 MPa."],["oa:W4414915280","Ti-6Al-4V","Yield Strength (MPa)",1050.0,null,null,50.0,"MPa","","","","","",false,"","table","Ti6Al4V\t1050 ± 50\t1230 ± 50\t7 ± 3"],["oa:W4415146037","Ti-30Zr-5Al-3V","peak flow stress",526.0,526.0,262.0,null,"MPa","660–720 °C","","","hot compression","0.01 s−1",false,"","methods","DRX grains nucleates by DDRX mechanism The optimal processing param eters are T and ε̇ ranging from 650- 680 ◦C and 0.01- 0.015 s−1 respectively 6 Ma et al. [75] Ti-30Zr- 5Al-3 V alloy Hot compression at T rang ing from 660–720 ◦C and ε̇ of 0.01 s−1 Decrease of peak flow stress from 526 to 262 MPa with a rise in defor mation temperature from 660 ◦C to 720 ◦C."],["oa:W4415182415","","yielding",830.0,null,null,null,"MPa","room temperature","","","tensile test","",false,"","results","In addition, yielding was detected at ~ 830 MPa on average, which compares well with the value obtained during the conventional tensile tests (i.e., 857 MPa)."],["oa:W4415182415","","yield strength",857.0,null,null,null,"MPa","room temperature","","","tensile test","",false,"","results","In addition, yielding was detected at ~ 830 MPa on average, which compares well with the value obtained during the conventional tensile tests (i.e., 857 MPa)."],["oa:W4415182415","","yield strength",12.0,null,null,null,"%","","","","","",false,"unit_mismatch","discussion","Thus, BTGB deformation was observed at approximately 12 % of the yield strength, while intragranular <a> slip was only observed beyond 70 %."],["oa:W4415182415","","yield strength",70.0,null,null,null,"%","","","","","",false,"unit_mismatch","discussion","Thus, BTGB deformation was observed at approximately 12 % of the yield strength, while intragranular <a> slip was only observed beyond 70 %."],["oa:W4415182415","Ti-6Al-4V","yield strength",857.0,null,null,null,"MPa","room temperature","annealed (950°C/1h + 700°C/1h)","","tensile test","10-4 s-1",false,"","methods","The yield strength determined for a 0.2% plastic strain offset was 857 MPa, the ultimate tensile strength was 912 MPa, and the elongation was 19.8%."],["oa:W4415189555","Ti-6Al-4V","Rp0.2",848.0,null,null,null,"MPa","room temperature","bulk","","uniaxial compression test","",false,"","table","Ti-6Al-4V (bulk)\t848\t1080\t[]"],["oa:W4415189555","Ti-6Al-4V","Rp0.2",75.0,null,null,17.0,"MPa","room temperature","Standard without the back","","uniaxial compression test","",false,"","table","Standard without the back\t75 ± 17\t123 ± 11\t27 ± 3"],["oa:W4415189555","Ti-6Al-4V","Rp0.2",124.0,null,null,23.0,"MPa","room temperature","Standard with the back","","uniaxial compression test","",false,"","table","Standard with the back\t124 ± 23\t168 ± 9\t42 ± 3"],["oa:W4415189555","Sample 7","Rp0.2",287.0,null,null,23.0,"MPa","room temperature","","","uniaxial compression test","",false,"","table","Sample 7\t287 ± 23\t556 ± 38\t57 ± 2"],["oa:W4415189555","Sample 8","Rp0.2",421.0,null,null,29.0,"MPa","room temperature","","","uniaxial compression test","",false,"","table","Sample 8\t421 ± 29\t669 ± 21\t49 ± 5"],["oa:W4415189555","Sample 9","Rp0.2",332.0,null,null,55.0,"MPa","room temperature","","","uniaxial compression test","",false,"","table","Sample 9\t332 ± 55\t539 ± 35\t46 ± 2"],["oa:W4415241667","Ti","yield strength",50.0,null,null,null,"MPa","600–800 °C","","","","",false,"","results","In the temperature range of 600–800 °C, titanium’s yield strength demonstrates a nearly linear temperature dependence, with a value of about 50 MPa25."],["oa:W4415241667","Ti-6Al-4V","strength",12.0,null,null,null,"MPa","1050 °C","","","","",false,"out_of_range","results","At the same time, the Ti-6Al-4 V alloy is generally characterized by higher strength, which decreased to 12 MPa at 1050 °C26."],["oa:W4415260041","","yield strength",1200.0,null,null,null,"MPa","room temperature","work-hardened","","tensile test","10^-3 s^-1",false,"","results_discussion","The ﬁnal grain size is determined by the dynamic balance between dislocation accumulation to reﬁne grains and the dynamic recovery and recrystallization.[80] The results presented in Table III show higher strength properties for the hardened material compared to the annealed material, with similar ductility."],["oa:W4415260041","","yield strength",900.0,null,null,null,"MPa","room temperature","annealed","","tensile test","10^-3 s^-1",false,"","results_discussion","The ﬁnal grain size is determined by the dynamic balance between dislocation accumulation to reﬁne grains and the dynamic recovery and recrystallization.[80] The results presented in Table III show higher strength properties for the hardened material compared to the annealed material, with similar ductility."],["oa:W4415266535","γ-TiAl","Yield strength (MPa)",770.0,null,null,null,"MPa","room temperature","","","tensile test","",false,"","methods","Mechanical properties Poisson's ratio Elongation (%) Density (g/cm³) Tensile strength (MPa) Yield strength (MPa) Elastic modulus (GPa) Fracture toughness (MPaꞏm¹/²) 0.26 1.5 4.12 970 770 166 15"],["oa:W4415353596","Stainless Steel 301","maximum stress",1008.0,null,null,null,"MPa","77K","","","finite element simulation","",true,"","results_discussion","The maximum stress of 1008MPa was induced is Stainless Steel 301 which produced a deformation of .096."],["oa:W4415353596","Structural Steel","maximum stress",774.0,null,null,null,"MPa","77K","","","finite element simulation","",true,"","results_discussion","Structural steel also performed relatively on par with SS301 with 774MPa of maximum stress and .073 maximum deformation."],["oa:W4415818394","Ti-5.2Al-5Fe","yield strength",1052.0,null,null,null,"MPa","","","","","",true,"","abstract","The composition was optimized for low density (4.4 g/cm3), high yield strength (1052 MPa), and suitable β-phase stability ([Mo]eq = 9.3%)."],["oa:W4415818394","Ti-5.2Al-5Fe","yield strength",1000.0,null,null,null,"MPa","","","","","",true,"","methods","Alloy compositions with a predicted yield strength greater than 1000 MPa were selected."],["oa:W4415818394","Ti-5.2Al-5Fe","predicted yield strength",1052.0,null,null,null,"MPa","","","","","",true,"","methods","This composition corresponds to a theoretical density of 4.4 g/cm3, a predicted yield strength of 1052 MPa, and a [Mo]eq of 9.3 wt.%."],["oa:W4415818394","Ti-5.2Al-5Fe","yield strength",1231.9,null,null,null,"MPa","","","","","",false,"","results_discussion","As shown in b, the yield strength σ0.2 of S4 was 1231.9 MPa."],["oa:W4415818601","Ti-25Nb-8Sn-4Ta","yield stress σ0.2",780.0,780.0,780.0,null,"MPa","room temperature","as-built SLM","","mechanical testing","",false,"","results","In comparison with the literature [], where the cast structure of beta titanium alloy Ti25Nb4Ta8Sn had 0.2% offset yield stress σ0.2 of 435 MPa and a reduced elastic modulus Er of 61 GPa [], in this case, the yield stress σ0.2 in the axial direction reached 780 MPa."],["oa:W4415943952","Ti-35Nb-25Zr-15Mo-15V","stress needed to bring about 0.2% of the total plastic strain",0.0,null,null,null,"","room temperature","","","shear-punch test (SPT)","0.3 mm/min",false,"unit_missing","methods","Mechanical properties of the samples were studied using the shear-punch test (SPT) using a Santam 50 instrument at room temperature under a speed of 0.3 mm/min."],["oa:W4415943952","HEA","YSS",798.0,798.0,798.0,null,"MPa","","","","shear punch test","",false,"","results_discussion","Yield shear strength (YSS) values of 798, 449, and 320 MPa were obtained for the HEA, Ti6Al4V, and 316L SS, respectively."],["oa:W4415943952","Ti-6Al-4V","YSS",449.0,449.0,449.0,null,"MPa","","","","shear punch test","",false,"","results_discussion","Yield shear strength (YSS) values of 798, 449, and 320 MPa were obtained for the HEA, Ti6Al4V, and 316L SS, respectively."],["oa:W4415943952","316L SS","YSS",320.0,320.0,320.0,null,"MPa","","","","shear punch test","",false,"","results_discussion","Yield shear strength (YSS) values of 798, 449, and 320 MPa were obtained for the HEA, Ti6Al4V, and 316L SS, respectively."],["oa:W4416055591","","YS",347.0,null,null,null,"MPa","room temperature","as-built LPBF","","tensile test","",false,"","abstract",""],["oa:W4416055591","Ti-0.45O","σy",828.0,null,null,null,"MPa","room temperature","as-built LPBF","","tensile test","",false,"","abstract",""],["oa:W4416105123","Ti-6Al-4V","Yield Strength/σy [MPa]",1102.18,null,null,null,"MPa","room temperature","as-built L-PBF","","tensile test","",false,"","table","0\t1266.76\t1102.18\t1.150\t103.93\t0.188\t1003.91"],["oa:W4416105123","Ti-6Al-4V","Yield Strength/σy [MPa]",1062.41,null,null,null,"MPa","room temperature","as-built L-PBF","","tensile test","",false,"","table","12\t1257.28\t1062.41\t1.184\t108.01\t0.176\t926.50"],["oa:W4416105123","Ti-6Al-4V","Yield Strength/σy [MPa]",1000.63,null,null,null,"MPa","room temperature","as-built L-PBF","","tensile test","",false,"","table","16\t1172.55\t1000.63\t1.171\t108.03\t0.179\t971.63"],["oa:W4416105123","Ti-6Al-4V","Yield Strength/σy [MPa]",1032.35,null,null,null,"MPa","room temperature","as-built L-PBF","","tensile test","",false,"","table","27\t1197.34\t1032.35\t1.160\t102.38\t0.181\t963.84"],["oa:W4416113238","Cr15","yield strength",945.0,null,null,null,"MPa","room temperature","","","dynamic compressive test","300 s−1",false,"","results_discussion","As shown in Fig. a, the yield strength of the four coatings increases from 720 MPa for Cr0 to 945 MPa for Cr15 at a strain rate of 300 s−1."],["oa:W4416113238","Cr0","yield strength",720.0,null,null,null,"MPa","room temperature","","","dynamic compressive test","300 s−1",false,"","results_discussion","As shown in Fig. a, the yield strength of the four coatings increases from 720 MPa for Cr0 to 945 MPa for Cr15 at a strain rate of 300 s−1."],["oa:W4416265769","Ti-12Zr-6Nb-2Mo-2Sn-1.2O","strength",860.0,849.0,871.0,11.0,"MPa","room temperature","annealed at 1173 K for 1.8 ks","equiaxed","tensile test","",false,"","results_discussion","After 1.8 ks, recrystallization produced a more equiaxed microstructure, resulting in lower strength (860 ± 11 MPa) but improved ductility (10.7 ± 0.5 %), while the modulus increased to about 58 GPa."],["oa:W4416265769","Ti-12Zr-6Nb-2Mo-2Sn","yield strength",0.0,0.0,0.0,null,"","","","","","",false,"unit_missing","results_discussion","As shown in Fig. S1 and Table S1, the increase in oxygen content increases the yield strength and ultimate tensile strength of the Ti–12Zr–6Nb–2Mo–2Sn alloy."],["oa:W4416291709","Ti-22Al-25Nb","loaded to 880 MPa",880.0,null,null,null,"MPa","room temperature","","","","",false,"","methods","Therefore, during the electrically-assisted stress relaxation experiment, the foil was first loaded to 880 MPa at room temperature, corresponding to an engineering strain of approximately 10%."],["oa:W4416324227","316L","σ𝑧",710.0,640.0,780.0,null,"MPa","","","","microscale model","",true,"","methods",""],["oa:W4416324227","316L","σ𝑧",429.5,359.0,500.0,null,"MPa","","","","microscale model","",true,"","methods",""],["oa:W4416324227","Ti-6Al-4V","σ𝑧",-275.0,-350.0,-200.0,null,"MPa","","","","microscale model","",true,"out_of_range","methods",""],["oa:W4416324227","Ti-6Al-4V","yield stress",1000.0,1000.0,1000.0,null,"MPa","","","","microscale model","",true,"","results",""],["oa:W4416324227","316L","yield stress",350.0,350.0,350.0,null,"MPa","","","","microscale model","",true,"","results",""],["oa:W4416410525","Ti-6Al-2Sn-4Zr-6Mo","yield strength",913.0,null,null,null,"MPa","room temperature","as-built","","tensile test","0.002/s",false,"","results_discussion","At a relatively low strain rate of 0.002/s, a high yield strength of 913 MPa was observed at room temperature; nearly twice that of conventionally fabricated and water-quenched counterparts (see Supplementary Fig. 1 and Supplementary Fig. 2) and comparable to that of double-annealed and forged ones (965 MPa)8."],["oa:W4416410525","Ti-6Al-2Sn-4Zr-6Mo","yield strength",932.0,null,null,null,"MPa","","as-built","","tensile test","0.02/s",false,"","results_discussion","A similar secondary strain hardening behavior was also observed at a higher tensile strain rate of 0.02/s, albeit with a higher peak strain hardening rate of 13 GPa and a yield strength of 932 MPa."],["oa:W4416502973","Ti-6Al-4V","yield strength",1076.0,null,null,null,"MPa","room temperature","as-extruded","","tensile test","",false,"","discussion","Tensile properties of representative sections of the as-extruded wire include yield strengths of 1076 MPa and elongations of 9.3 %."],["oa:W4416575280","TNTZ-O","yield strength (0.2%)",550.0,550.0,550.0,null,"MPa","room temperature","as-cast","","tensile test","",false,"","abstract","Tensile tests were performed, through which the main mechanical characteristics were determined: a yield strength (0.2%) and ultimate tensile strength of around 550 MPa and 650 MPa, respectively, with a low Young’s modulus of 56–58 GPa and an improved elongation to fracture value of 17–18%, associated with a good mechanical osteo-compatibility parameter."],["oa:W4416575280","TNTZ-O","YS",550.0,null,null,null,"MPa","room temperature","","","tensile test","",false,"","conclusions","After performing tensile tests, the determined mechanical characteristics indicated suitable results: around 550 MPa for YS, 650 MPa for UTS and 17–18% for elongation to fracture, associated with a low Young’s modulus of about 56–58 GPa."],["oa:W4416829746","Ti-5Cr-5Mo-4Al-3V-1Fe","yielding",1929.0,null,null,null,"MPa","","NS-STA","","","",false,"","abstract","In this study, by engineering multifunctional β‐subgrain boundaries, an unprecedented combination of ultra‐high yield strength ≈1929 MPa and ultimate strength ≈2014 MPa, along with a notable uniform elongation ≈6.2%, is successfully achieved in a Ti‐4Al‐5Mo‐3V‐5Cr‐1Fe alloy."],["oa:W4416829746","Ti-5Cr-5Mo-4Al-3V-1Fe","YS σy",1314.0,null,null,null,"MPa","","as-received HR","","","",false,"","results","It is evident that all samples exhibit smooth plastic flow without serrated fluctuation associated with Lüders or Portevin–LeChâtelier bands in ultrastrong steels.[ ] For the as‐received HR samples, the YS σy , ultimate tensile strength (UTS, σb ) and ductility εf were separately measured to be of ≈1314 MPa, ≈1348 MPa, and ≈14.8%."],["oa:W4416829746","Ti-5Cr-5Mo-4Al-3V-1Fe","σy",1744.0,null,null,null,"MPa","","NL-STA","","","",false,"","results","When the microstructure unites βsub ‐grains and αs ‐nanoprecipitates, the NL‐STA samples exhibit high strength of σy ≈1744 and σb ≈1833 MPa, and ductility of εf ≈9.1%."],["oa:W4416829746","Ti-5Cr-5Mo-4Al-3V-1Fe","σy",1929.0,null,null,null,"MPa","","NS-STA","","","",false,"","results","In contrast, coupling ultrafine βsub ‐grains with αs ‐nanoprecipitates in the NS‐STA samples, σy and σb are further increased to ≈1929 and ≈2014 MPa, respectively, while retaining notable ductility εf ≈6.9% with intragranular ductile fracture (Figure , Supporting Information)."],["oa:W4416829746","Ti-5Cr-5Mo-4Al-3V-1Fe","σy",1929.0,null,null,null,"MPa","","NS-STA","","","",false,"","discussion","The ultrahigh strength (σy ≈1929 MPa and σb ≈2014 MPa) sets the current Ti‐4Al‐5Mo‐3V‐5Cr‐1Fe alloy apart from previous high‐strength Ti alloys."],["oa:W4416829746","Ti-5Cr-5Mo-4Al-3V-1Fe","σ y",1951.0,null,null,null,"MPa","","NS-STA","","","",true,"","discussion","The calculated YS (σ y), obtained by summing these five contributors, is ≈1951 MPa, which agrees well with the experimentally measured value ≈1929 MPa (Figure )."],["oa:W4416941036","Ti-6Al-4V","yield strength",40.0,null,null,null,"MPa","","","","","",false,"out_of_range","results_discussion","It can also be seen from the above properties that HIP processing does not significantly affect the yield strength, and the yield strength decreases only by values lower than 40 MPa."],["oa:W4416941036","Ti-6Al-4V","yield strength",0.0,null,null,null,"","","as-printed","","","",false,"unit_missing","results_discussion","As can be discerned, samples from series 1, 9 both in the as-printed state and after HIP and series 10 after HIP show higher yield strength and ultimate strength than the commercially available alloy, however, the ductility is better for the commercially available alloy."],["oa:W4416941036","Ti-6Al-4V","yield strength",0.0,null,null,null,"","","printed state","","","",false,"unit_missing","results_discussion","For samples from series 5 and series 10 in the printed state, very low strengths were found, and the yield strength could not be determined due to minimal ductility, caused by the relatively high porosity content."],["oa:W4416941036","Ti-6Al-4V","yield strength values",950.0,null,null,null,"MPa","","","","","",false,"","conclusions","As a result, samples produced with medium to high energy densities retained high yield strength values exceeding 950 MPa, demonstrating the potential for achieving a favourable balance between strength and ductility through optimized processing and post-processing conditions."],["oa:W4416998129","Ti-6Al-4V","yield strength",875.0,850.0,900.0,null,"MPa","","","α + β","","",false,"","methods","Studies have reported that α + β alloys, like Ti6Al4V and Ti6Al7Nb, have a yield strength of 850–950 MPa and elastic moduli of 105–115 GPa, which enables their use in high-load orthopedic applications."],["oa:W4416998129","Ti-6Al-4V","yield strengths",91.5,null,null,null,"MPa","","","","tensile test","",false,"","discussion","While Deng et al. [] used Ti6Al4V of 15 to 45 µm particle size, found that the yield strengths of the three structures out of four examined, DIA, CIR, CU, and Tetrahedral close-packed (TC), exceed this range, and the elastic modulus of all four structures ranges from 1.9 to 4.2, showing promising results for implant."],["oa:W4417045259","Ti-6Al-4V","YS",1080.0,null,null,null,"MPa","","work-hardened","","","",false,"","results_discussion","From a, it is evident that the work-hardened Ti-6Al-4V attains the highest strength values, with UTS and YS measured at 1180 MPa and 1080 MPa."],["oa:W4417045259","Ti-6Al-4V","YS",907.0,null,null,null,"MPa","","annealed at 650 °C for 1 h","","","",false,"","results_discussion","After annealing at 650 °C for 1 h, the UTS and YS decrease to 927 MPa and 907 MPa, while the total elongation increases to 8.3%."],["oa:W4417045259","Ti-6Al-4V","strength",887.0,null,null,null,"MPa","","annealed at 700 °C","equiaxed α","","",false,"","conclusions","At 700 °C, uniformly equiaxed grains were formed, whose boundaries promoted dislocation movement and enhanced strain coordination, achieving an optimal balance of strength (887 MPa) and ductility (13.7%). - (4)Fractography analysis showed that the dimple morphology varied with annealing temperature."],["oa:W4417046039","","S0",311.0,null,null,null,"MPa","","","","","",true,"","results_discussion","Using the Hall–Petch coefficient, we calculated the initial slip resistance S0 for each grain size: 311 MPa for 2.6 μm and 283 MPa for 7.4 μm."],["oa:W4417046039","","S0",283.0,null,null,null,"MPa","","","","","",true,"","results_discussion","Using the Hall–Petch coefficient, we calculated the initial slip resistance S0 for each grain size: 311 MPa for 2.6 μm and 283 MPa for 7.4 μm."],["oa:W4417146167","Ti-6Al-4V","yield strength",850.0,850.0,850.0,null,"MPa","room temperature","as-built LPBF","","SPT","",false,"","methods","As shown in Figure 3, the method begins with the SPT data on LPBF Ti64 to determine the elasto-plastic parameters (yield strength: Sy, strain hardening exponent: n, hardening constant: K, Young’s modulus: E) using a representative stress–strain method, followed by the SPCTs to generate a comprehensive dataset for the inverse algorithm."],["oa:W4417146167","Ti-6Al-4V","Sy",500.0,500.0,500.0,null,"MPa","room temperature","","","FEA","",true,"","methods","Material properties Values Sy (MPa) 100 200 300 400 500 600 700 800 900 1000 n (−) 0.05 0.10 0.15 0.20 0.25 0.30 0.35 0.40 0.45 0.50 E (GPa) 105 TABLE 3 Summary of the minimum creep strain rates under different creep stresses at 450 °C."],["oa:W4417146167","LPBF Ti64","Sy",706.0,null,null,null,"MPa","room temperature","","","SPT-based representative stress–strain method","",false,"","results_discussion","The fitting yields Sy = 706 MPa, n = 0.1219, K = 1247 MPa, E = 94956 MPa."],["oa:W4417194863","Ti-22Al-25Nb","yield strength",708.0,null,null,null,"MPa","room temperature","","","tensile test","",false,"","methods","The yield strength is approximately 708 MPa, the tensile strength is approximately 901 MPa, and the elongation is approximately 17.2%."],["oa:W4417312362","WAAM","YS",1034.1,null,null,null,"MPa","room temperature","","lamellar","tensile test","",false,"","results","WAAM exhibited consistently higher YS and flow stress than Wrought across all temperatures, 27 with a peak YS of 1034.1 MPa at RT."],["oa:W4417312362","Wrought","YS",1034.1,null,null,null,"MPa","room temperature","","","tensile test","",false,"","results","WAAM exhibited consistently higher YS and flow stress than Wrought across all temperatures, 27 with a peak YS of 1034.1 MPa at RT."],["oa:W4417312362","WAAM","YS",1034.1,null,null,null,"MPa","300 °C","","lamellar","tensile test","",false,"","results","The WAAM alloy retained superior strength over the wrought counterpart 4 even at 300 °C."],["oa:W4417312362","Wrought","YS",1034.1,null,null,null,"MPa","300 °C","","","tensile test","",false,"","results","The WAAM alloy retained superior strength over the wrought counterpart 4 even at 300 °C."],["oa:W4417312362","WAAM","yield strength",646.2,null,null,null,"MPa","500 °C","","lamellar","tensile test","",false,"","results","At 500 °C, the 7 yield strength of WAAM decreased to 646.2 MPa but remained higher than that of Wrought (530.6 MPa)."],["oa:W4417312362","Wrought","yield strength",530.6,null,null,null,"MPa","500 °C","","","tensile test","",false,"","results","At 500 °C, the 7 yield strength of WAAM decreased to 646.2 MPa but remained higher than that of Wrought (530.6 MPa)."],["oa:W4417312362","WAAM","yield strength",1034.1,null,null,null,"MPa","700 °C","","","tensile test","",false,"","results","At 700 °C, both alloys experienced a sharp drop in yield strength."],["oa:W4417312362","Wrought","yield strength",1034.1,null,null,null,"MPa","700 °C","","","tensile test","",false,"","results","At 700 °C, both alloys experienced a sharp drop in yield strength."],["oa:W4417320224","Ti-6Al-4V","yield strength",1197.0,null,null,34.0,"MPa","room temperature","embrittled","martensitic α'","tensile test","",false,"","abstract","Tensile tests on embrittled samples showed an increased yield strength (1197 ± 34 MPa) and an ultimate tensile strength (1252 ± 19 MPa) but a significantly reduced ductility (0.7 ± 0.6 % elongation)."],["oa:W4417320224","Ti-6Al-4V","yield strength (YS)",1014.0,null,null,28.0,"MPa","","as-built","","","",false,"","results_discussion","The as-built samples exhibit a Young’s modulus of 104 ± 1 GPa, a yield strength (YS) of 1014 ± 28 MPa, an ultimate tensile strength (UTS) of 1126 ± 30 MPa, and a brittle fracture behavior with elongation to failure of 2.0 ± 1.1 % and a reduction in area of 3.9 ± 3.2 %."],["oa:W4417320224","Ti-6Al-4V","YS",1197.0,null,null,34.0,"MPa","","475 ◦C, 30 min, w.q.","","","",false,"","results_discussion","In contrast, the embrittled state (475 ◦C) is characterized by a Young’s modulus of 110 ± 1 GPa, significantly increased YS and UTS values (1197 ± 34 MPa and 1252 ± 19 MPa)."],["oa:W4417320224","Ti-6Al-4V","YS",1491.0,null,null,79.0,"MPa","","reheat-treated","","tensile test","",false,"","results_discussion","Progress in Additive Manufacturing (2026) 11:2165–2173 YS of 1491 ± 79 MPa, compared to 914 ± 86 MPa and 1187 ± 92 MPa in the as-built state."],["oa:W4417320224","Ti-6Al-4V","YS",914.0,null,null,86.0,"MPa","","as-built","","tensile test","",false,"","results_discussion","Progress in Additive Manufacturing (2026) 11:2165–2173 YS of 1491 ± 79 MPa, compared to 914 ± 86 MPa and 1187 ± 92 MPa in the as-built state."],["oa:W4417320224","Ti-6Al-4V","YS",850.0,850.0,850.0,32.0,"MPa","","stress-relieved 850°C/2h","","compression test","",false,"","results_discussion","The stress-relieved condition (850 ◦C) shows reduced strength values (YS of 850 ± 32 MPa and UTS of 1018 ± 17 MPa) with markedly improved ductil ity (9.1 ± 1.4 % elongation and 25.3 ± 3.6 % reduction in area)."],["oa:W4417320224","Ti-6Al-4V","0.2 % offset YS",1290.0,1290.0,1290.0,74.0,"MPa","","embrittled 475°C/2h","","compression test","",false,"","results_discussion","Again, the embrittled state demonstrates the highest strength levels, with a 0.2 % offset YS of 1290 ± 74 MPa and 2 % offset as-built 475°C 2 h 850°C 2 h 0 0.5 1 1.5 2 Mean Impact Energy in J Fig. 6 Mean Charpy impact energy of KLST samples (EN ISO 14556) tested in as-built, embrittled (475 ◦C, 2 h, w.q.), and stress-relieved conditions (850 ◦C, 2 h, w.q)"],["oa:W4417322420","Ti-6Al-4V","maximum value",644.0,null,null,null,"MPa","","as-built SLM","","","",false,"","results_discussion","The maximum value (644 MPa) is obtained when laser power is 200 W and scanning speed is 0.6 m.s− 1."],["oa:W4417322420","Ti-6Al-4V","measured and numerical values",400.0,null,null,null,"MPa","","as-built SLM","","","",false,"","results_discussion","This sample is also the one that, as the sample produced at 300 W and 0.9 m.s− 1 (Ev = 65.4 J.mm⁻³), shows the best agreement between the measured and numerical values (approximately 400 MPa), as shown in Fig. 23c."],["oa:W4417322420","Ti-6Al-4V","lowest measured stress value",50.0,null,null,null,"MPa","","as-built SLM","","","",false,"","results_discussion","These two samples are those with the lowest measured stress value (around 50 MPa) and the largest deviation between the measured and calculated values (Fig. 23d and f), thus confirming the previous hypothesis."],["oa:W4417373115","25Zr","bending strength",0.0,null,null,null,"","","","","","",false,"unit_missing","discussion","Among the compositions, the Ti-rich alloy (25Zr) exhibited higher hardness and the highest bending strength and thus could potentially be used for load-bearing implants."],["oa:W4417373115","Ti-Zr (binary)","hardness and strength",1000.0,null,null,null,"","","","","","",false,"unit_missing","conclusions","2) The increased hardness and strength observed in both Tirich and Zr-rich alloys, compared to monolithic Ti and Zr, can be attributed to solid solution formation and grain reﬁnement induced by alloying during the SPS process."],["oa:W4417373115","25Zr","hardness and strength",1000.0,null,null,null,"","","","","","",false,"unit_missing","conclusions","3) 25Zr exhibited high hardness and strength compared with the other alloys and the pure metals, representing a promising candidate for load-bearing implant materials."],["oa:W4417434996","TA15","Yield Strength σ0.2/MPa",434.52,null,null,null,"MPa","room temperature","","","","",false,"","table","TA15\t902.04\t434.52\t8.50\t115.79\t4.45\t0.38"],["oa:W4417450330","Ti-6Al-4V","YS",90.4,null,null,null,"MPa","","","","","",false,"","results_discussion","The results show that the elastic modulus registered an increase with increasing fillet radius, reaching a maximum for L3 of 136.1 MPa."],["oa:W4417450330","Ti-6Al-4V","YS",90.4,null,null,null,"MPa","","","","","",false,"","results_discussion","This represents a 50.4% increase compared to the 90.4 MPa exhibited by L1, while subsequently decreasing by 8.1% for L4 compared to L1."],["oa:W4417450330","Ti-6Al-4V","YS",90.4,null,null,null,"MPa","","","","","",false,"","results_discussion","Similar results are observed for YS and PS, where L2 and L3 show an increase of ≈26% and ≈13% for YS and PS, respectively, compared to L1, and then a decrease in properties for L4."],["oa:W4417450330","Ti-6Al-4V","YS",68.9,null,null,null,"MPa","","","","FE","",false,"","results_discussion","SC-1 displays a high stiffness of 6.02 GPa and a YS of 68.9 MPa, but also a sharp post-yield softening, as predicted by the FE."],["oa:W4417450330","Ti-6Al-4V","YS",54.8,null,null,null,"MPa","","","","FE","",false,"","results_discussion","However, the material redistribution leads to a decrease in YS to 54.8 MPa."],["oa:W4417450330","Ti-6Al-4V","YS",45.7,null,null,null,"%","","BCC","","","",true,"unit_mismatch","conclusions","At high relative density, the improvement is monotonously increasing with the fillet radius: a higher fillet radius results in a 103.5% stiffness increase and in a 45.7% YS increase."],["oa:W4417462553","Ti-6Al-4V","yield strength",948.0,null,null,null,"MPa","","HIP 800 °C/200 MPa","","","",false,"","abstract",""],["oa:W4417462553","Ti-6Al-4V","mechanical strength",0.0,null,null,null,"","","HIP 1050 °C/100 MPa","equiaxed","","",false,"unit_missing","abstract",""],["oa:W4417462553","Ti-6Al-4V","yield strength",942.0,null,null,null,"MPa","room temperature","as-built","","tensile test","",false,"","results_discussion",""],["oa:W4417462553","Ti-6Al-4V","yield strength",924.0,null,null,null,"MPa","room temperature","as-built","","tensile test","",false,"","results_discussion",""],["oa:W4417462553","Ti-6Al-4V","yield strength",853.26,null,null,null,"MPa","room temperature","solution treated","","tensile test","",false,"","results_discussion",""],["oa:W4417462553","Ti-6Al-4V","yield strength",819.54,null,null,null,"MPa","room temperature","solution treated","","tensile test","",false,"","results_discussion",""],["oa:W4417462553","Ti-6Al-4V","YS",930.5,null,null,null,"MPa","room temperature","HIP1 800°C","","tensile test","",false,"","results_discussion",""],["oa:W4417462553","Ti-6Al-4V","YS",2.5,null,null,null,"%","","as-built SLM","","","",false,"unit_mismatch","results_discussion",""],["oa:W4417462553","Ti-6Al-4V","yield strength",-9.0,null,null,null,"%","","HIP2","","","",false,"unit_mismatch","results_discussion",""],["oa:W4417462553","Ti-6Al-4V","yield strength",-6.0,null,null,null,"%","","HIP2","","","",false,"unit_mismatch","results_discussion",""],["oa:W4417462553","Ti-6Al-4V","yield strength",-12.0,null,null,null,"%","","HIP3","","","",false,"unit_mismatch","results_discussion",""],["oa:W4417462553","Ti-6Al-4V","yield strength",2.5,null,null,null,"%","","","","","",false,"unit_mismatch","conclusions",""],["oa:W51224206","alpha+beta","YS",951.4765,910.1079,992.845,null,"MPa","","","","fuzzy logic modeling","",true,"","methods",""],["oa:W51224206","alpha+beta","YS",0.0,null,null,null,"","","","lamellar","","",true,"unit_missing","discussion",""],["oa:W51224206","alpha+beta","YS",951.4765,910.1079,992.845,null,"MPa","","","","fuzzy logic modeling","",true,"","methods",""],["oa:W51224206","Ti-6Al-2Sn-4Zr-2Mo","YS",0.0,null,null,null,"","","","lamellar","","",true,"unit_missing","discussion",""],["oa:W51224206","alpha+beta","YS",951.4765,910.1079,992.845,null,"MPa","","","","fuzzy logic modeling","",true,"","methods",""],["oa:W51224206","alpha+beta","YS",0.0,null,null,null,"","","","bimodal","","",true,"unit_missing","discussion",""],["oa:W51224206","alpha+beta","YS",951.4765,910.1079,992.845,null,"MPa","","","","fuzzy logic modeling","",true,"","methods",""],["oa:W51224206","Ti-6Al-4V","YS",0.0,null,null,null,"","","","lamellar","","",true,"unit_missing","discussion",""],["oa:W51224206","Ti-6Al-4V","YS",0.0,null,null,null,"","","","","","",true,"unit_missing","discussion",""],["oa:W51224206","alpha+beta","YS",951.4765,910.1079,992.845,null,"MPa","","","","fuzzy logic modeling","",true,"","methods",""],["oa:W54486710","Ti-SiC","Yielding",650.0,null,null,null,"MPa","","","","","",false,"","methods",""],["oa:W54486710","Ti-SiC","Yielding occurs at",170.0,null,null,null,"MPa","","","","","",false,"","methods",""],["oa:W604193176","Ti-6Al-4V","Limite de Escoamento",923.0138,null,null,null,"MPa","room temperature","","","tensile test","",false,"","abstract",""],["oa:W604193176","Ti-6Al-4V","máxima tensão de Von-Mises",826.34,null,null,null,"MPa","","","","simulation","",true,"","abstract",""],["oa:W604193176","prototype alloy","limite de escoamento",957.0,null,null,null,"MPa","","","","tensile test","",false,
