Repository: akhtar07/tisci-explorer

# TiSci Explorer

A read-only, static explorer for **TiSci**, an autonomous research agent for titanium alloys. TiSci reads the
titanium-alloy literature, builds a knowledge graph and a table of measured values, proposes hypotheses where the
graph has gaps, and tests them with DFT (MACE / VASP) and the ICME-lite multiscale chain.

**Live site:** https://akhtar07.github.io/tisci-explorer/

The site has seven sections:

| Section | What it shows |
|---|---|
| Overview | Corpus → graph → facts → hypotheses → verdicts, with the snapshot's counts |
| Worked example | One full loop for W in α-Ti: graph path, hypothesis, novelty check, DFT test, verdict, follow-up, DAMASK |

File: data/facts/other.json (part 45 of 112)
"","","",false,"unmapped_property","results_discussion",""],["oa:W2939221815","Ti-6Al-4V","hatch spacing",120.0,null,null,null,"µm","","as-built DMLS","","","",false,"unmapped_property","methods",""],["oa:W2940413788","Ti-6Al-4V","shear strain rate",11700.0,11700.0,11700.0,null,"s-1","room temperature","","","","11700 s-1",false,"unmapped_property","methods",""],["oa:W2940413788","Ti-6Al-4V","failure initiation strain",2.7,null,null,null,"s-1","","","","","2.7 s-1",false,"unmapped_property","methods",""],["oa:W2940413788","Ti-6Al-4V","failure initiation strain",2.7,null,null,null,"s-1","","","","","2.7 s-1",false,"unmapped_property","methods",""],["oa:W2941996216","","VB",96.0,null,null,null,"µm","","","","","",false,"unmapped_property","methods","The VBs of the three tools were 96 µm, 81 µm and 78 µm respectively when conventional coolant and coolants with graphene nanosheets of different concentrations were applied (Fig. 14)."],["oa:W2941996216","","VB",81.0,null,null,null,"µm","","","","","",false,"unmapped_property","methods","The VBs of the three tools were 96 µm, 81 µm and 78 µm respectively when conventional coolant and coolants with graphene nanosheets of different concentrations were applied (Fig. 14)."],["oa:W2941996216","","VB",78.0,null,null,null,"µm","","","","","",false,"unmapped_property","methods","The VBs of the three tools were 96 µm, 81 µm and 78 µm respectively when conventional coolant and coolants with graphene nanosheets of different concentrations were applied (Fig. 14)."],["oa:W2942174442","Ti-43Al-2Cr-1.5Mn-0.2Y","β phase volume fraction",6.5,5.0,8.0,null,"%","","homogenized","","image analysis","",false,"unmapped_property","results_discussion","Image analysis software showed that the volume fraction of the β phase in the homogenized alloy was about 5-8%, which significantly improves the hot deformability of Ti-43Al-2Cr-1.5Mn-0.2Y alloy."],["oa:W2942174442","TiAl","forging speed",0.1,0.1,0.1,null,"mm/s","1250 °C","three-step MDF","","","",false,"unmapped_property","results_discussion","The initial pre-heating temperature and the forging speed are 1250 °C, and 0.1 mm/s, respectively. shows the external appearance of the forged TiAl billet."],["oa:W2942174442","TiAl","compress velocity",0.2,0.2,0.2,null,"mm/s","","","","","",false,"unmapped_property","results_discussion","According to our experimental results, serious cracking of the TiAl billet occurred when the initial pre-heating temperature was lower than 1200 °C and the compress velocity was higher than 0.2 mm/s."],["oa:W2942174442","TiAl","ductile-brittle transition temperature",725.0,700.0,750.0,null,"°C","","","","","",false,"unmapped_property","conclusions","The ductile-brittle transition temperature of the multi-directional forged alloy was, therefore, determined to be between 700 °C and 750 °C."],["oa:W2942512393","CP-Ti Grade 2","average depth of degradation",192.0,null,null,null,"mm","","","","SEM observation","",false,"unmapped_property","results_discussion",""],["oa:W2942679237","WAAM Ti-6Al-4V","pore size distribution",206.0,null,null,80.0,"µm","","","","","",false,"unmapped_property","methods","The pores observed in Fig. 5 had a spherical geometry and a pore size distribution of 206±80 µm."],["oa:W2942679237","WAAM Ti-6Al-4V","cyclic strength coefficient",1582.0,null,null,null,"MPa","","","","","",false,"unmapped_property","methods","Modulus of elasticity, E (GPa) Cyclic strength coefficient K′ (MPa) Strain hardening exponent n′ Fatigue strength coefficient σf′ (MPa) Fatigue strength exponent b 116 1582 0.125 1470 −0.068 3.3 Porosity characterisation Porosity size and distribution play an important role in fatigue life, particularly when pores are close to the surface and/or pore sizes are larger than the surrounding microstructural dimensions [42]."],["oa:W2943917244","VT1-0","gas-saturated layer depth",60.0,60.0,60.0,null,"µm","","T = 750 °C, P = 6.6×10-2 Pa, τ = 5 h","","","",false,"unmapped_property","methods",""],["oa:W2943917244","OT4-1","K (%)",38.9,null,null,null,"%","","CTT T = 700 °C, P = 6.6×10⁻³ Pa, τ = 5 h","","","",false,"unmapped_property","methods",""],["oa:W2943917244","VT1-0","K (%)",81.0,null,null,null,"%","","CTT T = 650 °C, P = 6.6×10⁻³ Pa, τ = 5 h","","","",false,"unmapped_property","methods",""],["oa:W2943917244","VT16","K (%)",1.0,null,null,null,"%","","CTT T = 750 °C, P = 6.6×10⁻³ Pa, τ = 5 h","","","",false,"unmapped_property","methods",""],["oa:W2943917244","VT5","K (%)",15.0,null,null,null,"%","","CTT T = 750 °C, P = 6.6×10⁻³ Pa, τ = 5 h","","","",false,"unmapped_property","methods",""],["oa:W2943917244","VT1-0","K (%)",75.0,null,null,null,"%","","CTT T = 700 °C, P = 6.6×10⁻³ Pa, τ = 5 h","","","",false,"unmapped_property","methods",""],["oa:W2943917244","VT16","K (%)",11.8,null,null,null,"%","","CTT T = 700 °C, P = 6.6×10⁻³ Pa, τ = 5 h","","","",false,"unmapped_property","methods",""],["oa:W2943917244","VT16","K (%)",60.2,null,null,null,"%","","CTT T = 650 °C, P = 6.6×10⁻³ Pa, τ = 5 h","","","",false,"unmapped_property","methods",""],["oa:W2943917244","VT1-0","K (%)",47.0,null,null,null,"%","","CTT T = 750 °C, P = 6.6×10⁻³ Pa, τ = 5 h","","","",false,"unmapped_property","methods",""],["oa:W2943917244","VT5","K (%)",58.0,null,null,null,"%","","CTT T = 650 °C, P = 6.6×10⁻³ Pa, τ = 5 h","","","",false,"unmapped_property","methods",""],["oa:W2943917244","VT5","K (%)",56.0,null,null,null,"%","","CTT T = 700 °C, P = 6.6×10⁻³ Pa, τ = 5 h","","","",false,"unmapped_property","methods",""],["oa:W2943917244","OT4-1","K (%)",22.0,null,null,null,"%","","CTT T = 750 °C, P = 6.6×10⁻³ Pa, τ = 5 h","","","",false,"unmapped_property","methods",""],["oa:W2943917244","VT16","gas-saturated layer depth",160.0,160.0,160.0,null,"µm","","T = 750 °C, P = 6.6×10-2 Pa, τ = 5 h","","","",false,"unmapped_property","methods",""],["oa:W2943917244","OT4-1","K (%)",86.0,null,null,null,"%","","CTT T = 650 °C, P = 6.6×10⁻³ Pa, τ = 5 h","","","",false,"unmapped_property","methods",""],["oa:W2944175291","EBM Ti6Al4V","Icorr",54.36,null,null,null,"nA/cm2","","as-built EBM","","potentiodynamic polarization","",false,"unmapped_property","results_discussion","The corrosion current density of EBM samples with Ra about 24 µm, 19 µm, 15 µm, 10 µm, and 4.5 µm is about 54.36, 29.38, 22.19, 15.47 and 27.24 nA/cm2, respectively."],["oa:W2944175291","EBM Ti6Al4V","Ipass",6.71,null,null,null,"µA/cm2","","as-built EBM","","potentiodynamic polarization","",false,"unmapped_property","results_discussion","The Ipass reading of the EBM samples with Ra about 24, 19, 15, 10, and 4.5 µm is 6.71, 2.80, 2.88, 2.68, and 2.90 µA/cm2, respectively, as also listed in ."],["oa:W2944175291","Ti-6Al-4V","Ecorr",-0.302,-0.413,-0.225,null,"V","room temperature","","","potentiodynamic polarization","",false,"unmapped_property","results_discussion","From b, Ecorr of EBM sample with a surface roughness reading of 24, 19, 15, 10, and 4.5 µm is about −0.270, −0.413, −0.394, −0.369 and −0.225 V, respectively, as listed in ."],["oa:W2944175291","EBM Ti6Al4V","Ipass",2.8,null,null,null,"µA/cm2","","as-built EBM","","potentiodynamic polarization","",false,"unmapped_property","results_discussion","The Ipass reading of the EBM samples with Ra about 24, 19, 15, 10, and 4.5 µm is 6.71, 2.80, 2.88, 2.68, and 2.90 µA/cm2, respectively, as also listed in ."],["oa:W2944175291","EBM Ti6Al4V","Ipass",2.9,null,null,null,"µA/cm2","","as-built EBM","","potentiodynamic polarization","",false,"unmapped_property","results_discussion","The Ipass reading of the EBM samples with Ra about 24, 19, 15, 10, and 4.5 µm is 6.71, 2.80, 2.88, 2.68, and 2.90 µA/cm2, respectively, as also listed in ."],["oa:W2944175291","EBM Ti6Al4V","Icorr",29.38,null,null,null,"nA/cm2","","as-built EBM","","potentiodynamic polarization","",false,"unmapped_property","results_discussion","The corrosion current density of EBM samples with Ra about 24 µm, 19 µm, 15 µm, 10 µm, and 4.5 µm is about 54.36, 29.38, 22.19, 15.47 and 27.24 nA/cm2, respectively."],["oa:W2944175291","EBM Ti6Al4V","Icorr",22.19,null,null,null,"nA/cm2","","as-built EBM","","potentiodynamic polarization","",false,"unmapped_property","results_discussion","The corrosion current density of EBM samples with Ra about 24 µm, 19 µm, 15 µm, 10 µm, and 4.5 µm is about 54.36, 29.38, 22.19, 15.47 and 27.24 nA/cm2, respectively."],["oa:W2944175291","EBM Ti6Al4V","Icorr",15.47,null,null,null,"nA/cm2","","as-built EBM","","potentiodynamic polarization","",false,"unmapped_property","results_discussion","The corrosion current density of EBM samples with Ra about 24 µm, 19 µm, 15 µm, 10 µm, and 4.5 µm is about 54.36, 29.38, 22.19, 15.47 and 27.24 nA/cm2, respectively."],["oa:W2944175291","EBM Ti6Al4V","Ipass",2.68,null,null,null,"µA/cm2","","as-built EBM","","potentiodynamic polarization","",false,"unmapped_property","results_discussion","The Ipass reading of the EBM samples with Ra about 24, 19, 15, 10, and 4.5 µm is 6.71, 2.80, 2.88, 2.68, and 2.90 µA/cm2, respectively, as also listed in ."],["oa:W2944175291","EBM Ti6Al4V","Ipass",2.88,null,null,null,"µA/cm2","","as-built EBM","","potentiodynamic polarization","",false,"unmapped_property","results_discussion","The Ipass reading of the EBM samples with Ra about 24, 19, 15, 10, and 4.5 µm is 6.71, 2.80, 2.88, 2.68, and 2.90 µA/cm2, respectively, as also listed in ."],["oa:W2944175291","EBM Ti6Al4V","Icorr",27.24,null,null,null,"nA/cm2","","as-built EBM","","potentiodynamic polarization","",false,"unmapped_property","results_discussion","The corrosion current density of EBM samples with Ra about 24 µm, 19 µm, 15 µm, 10 µm, and 4.5 µm is about 54.36, 29.38, 22.19, 15.47 and 27.24 nA/cm2, respectively."],["oa:W2944408928","Ti-43.5Al-4Nb-1Mo-0.1B","tensile tests were carried out at",800.0,null,null,null,"°C","800 °C","","","tensile test","",false,"unmapped_property","results","For a detailed investigation of the mechanical properties, tensile tests were carried out at 25, 300, 700, and 800 °C."],["oa:W2944408928","Ti-43.5Al-4Nb-1Mo-0.1B","tensile tests were carried out at",700.0,null,null,null,"°C","700 °C","","","tensile test","",false,"unmapped_property","results","For a detailed investigation of the mechanical properties, tensile tests were carried out at 25, 300, 700, and 800 °C."],["oa:W2944408928","Ti-43.5Al-4Nb-1Mo-0.1B","tensile tests were carried out at",25.0,null,null,null,"°C","25 °C","","","tensile test","",false,"unmapped_property","results","For a detailed investigation of the mechanical properties, tensile tests were carried out at 25, 300, 700, and 800 °C."],["oa:W2944408928","Ti-43.5Al-4Nb-1Mo-0.1B","ε˙min",0.0,null,null,null,"s-1","750 °C","NLγ","NLγ","","",false,"unmapped_property","conclusions","The FL and the NLγ microstructure show lower ε˙min of 3.2·10−9 and 2.6·10−9 s−1, respectively, which was achieved by the larger mean colony size of 29 and 45 µm, when compared to 20 µm in the NLβ microstructure as well as the absence of a the βo-phase."],["oa:W2944408928","Ti-43.5Al-4Nb-1Mo-0.1B","βo",2.0,null,null,null,"vol.%","","NLγ","","","",false,"unmapped_property","table","NLγ\t1290 °C/30 min/FC 1245 °C/30 min/AC +850 °C/6 h/FC\t30\t68\t≤2\t97\t45\t2\t<1\t9 ± 8\t445 ± 5"],["oa:W2944408928","Ti-43.5Al-4Nb-1Mo-0.1B","α2/γ-colonies",97.0,null,null,null,"vol.%","","NLγ","","","",false,"unmapped_property","table","NLγ\t1290 °C/30 min/FC 1245 °C/30 min/AC +850 °C/6 h/FC\t30\t68\t≤2\t97\t45\t2\t<1\t9 ± 8\t445 ± 5"],["oa:W2944408928","Ti-43.5Al-4Nb-1Mo-0.1B","βo",2.0,null,null,null,"vol.%","","FL","","","",false,"unmapped_property","table","FL\t1265 °C/30 min/AC +850 °C/6 h/FC\t30\t68\t≤2\t98\t29\t<1\t<1\t10 ± 6\t461 ± 7"],["oa:W2944408928","Ti-43.5Al-4Nb-1Mo-0.1B","βo",2.0,null,null,null,"vol.%","","NLβ","","","",false,"unmapped_property","table","NLβ\t1290 °C/30 min/AC + 850 °C/6 h/FC\t27\t71\t≤2\t97\t20\t<1\t2\t8 ± 9\t466 ± 4"],["oa:W2944408928","Ti-43.5Al-4Nb-1Mo-0.1B","βo",4.0,null,null,null,"vol.%","","as-SPS","","","",false,"unmapped_property","table","as-SPS\t-\t35\t61\t4\t94\t19\t5\t<1\t83 ± 7\t378 ± 8"],["oa:W2944408928","Ti-43.5Al-4Nb-1Mo-0.1B","α2",27.0,null,null,null,"vol.%","","NLβ","","","",false,"unmapped_property","table","NLβ\t1290 °C/30 min/AC + 850 °C/6 h/FC\t27\t71\t≤2\t97\t20\t<1\t2\t8 ± 9\t466 ± 4"],["oa:W2944408928","Ti-43.5Al-4Nb-1Mo-0.1B","O",1300.0,null,null,null,"mass-ppm","","SPS","","","",false,"unmapped_property","table","bal.\t43.45\t4.05\t1.02\t0.10\t1300"],["oa:W2944408928","Ti-43.5Al-4Nb-1Mo-0.1B","α2",35.0,null,null,null,"vol.%","","as-SPS","","","",false,"unmapped_property","table","as-SPS\t-\t35\t61\t4\t94\t19\t5\t<1\t83 ± 7\t378 ± 8"],["oa:W2944408928","Ti-43.5Al-4Nb-1Mo-0.1B","α2/γ-colonies",98.0,null,null,null,"vol.%","","FL","","","",false,"unmapped_property","table","FL\t1265 °C/30 min/AC +850 °C/6 h/FC\t30\t68\t≤2\t98\t29\t<1\t<1\t10 ± 6\t461 ± 7"],["oa:W2944408928","Ti-43.5Al-4Nb-1Mo-0.1B","α2",30.0,null,null,null,"vol.%","","NLγ","","","",false,"unmapped_property","table","NLγ\t1290 °C/30 min/FC 1245 °C/30 min/AC +850 °C/6 h/FC\t30\t68\t≤2\t97\t45\t2\t<1\t9 ± 8\t445 ± 5"],["oa:W2944408928","Ti-43.5Al-4Nb-1Mo-0.1B","α2/γ-colonies",97.0,null,null,null,"vol.%","","NLβ","","","",false,"unmapped_property","table","NLβ\t1290 °C/30 min/AC + 850 °C/6 h/FC\t27\t71\t≤2\t97\t20\t<1\t2\t8 ± 9\t466 ± 4"],["oa:W2944408928","Ti-43.5Al-4Nb-1Mo-0.1B","tensile tests were carried out at",300.0,null,null,null,"°C","300 °C","","","tensile test","",false,"unmapped_property","results","For a detailed investigation of the mechanical properties, tensile tests were carried out at 25, 300, 700, and 800 °C."],["oa:W2944408928","Ti-43.5Al-4Nb-1Mo-0.1B","creep tests were carried out at",750.0,null,null,null,"°C","750 °C","","","creep test","",false,"unmapped_property","results","Finally, creep tests were carried out at 750 °C using a load of 150 MPa."],["oa:W2944408928","Ti-43.5Al-4Nb-1Mo-0.1B","using a load of",150.0,null,null,null,"MPa","","","","creep test","",false,"unmapped_property","results","Finally, creep tests were carried out at 750 °C using a load of 150 MPa."],["oa:W2944408928","Ti-43.5Al-4Nb-1Mo-0.1B","ε˙min",0.0,null,null,null,"s-1","750 °C","FL","FL","","",false,"unmapped_property","conclusions","The FL and the NLγ microstructure show lower ε˙min of 3.2·10−9 and 2.6·10−9 s−1, respectively, which was achieved by the larger mean colony size of 29 and 45 µm, when compared to 20 µm in the NLβ microstructure as well as the absence of a the βo-phase."],["oa:W2944408928","Ti-43.5Al-4Nb-1Mo-0.1B","α2/γ-colonies",94.0,null,null,null,"vol.%","","as-SPS","","","",false,"unmapped_property","table","as-SPS\t-\t35\t61\t4\t94\t19\t5\t<1\t83 ± 7\t378 ± 8"],["oa:W2944408928","Ti-43.5Al-4Nb-1Mo-0.1B","α2",30.0,null,null,null,"vol.%","","FL","","","",false,"unmapped_property","table","FL\t1265 °C/30 min/AC +850 °C/6 h/FC\t30\t68\t≤2\t98\t29\t<1\t<1\t10 ± 6\t461 ± 7"],["oa:W2944536200","Ti-6Al-4V","beta phase content",5.8,4.3,7.3,1.5,"%","","HIP","","SEM micrographs","",false,"unmapped_property","results","[] This β phase content was analyzed using the SEM micrographs (A,B), and it was determined that for the as-built sample and for the HIP-ed samples, the contents were about 2.5 ± 1.4% and about 5.8 ± 1.5% wt%, respectively."],["oa:W2944536200","Ti-6Al-4V","beta phase content",2.5,1.1,3.9,1.4,"%","","as-built","","SEM micrographs","",false,"unmapped_property","results","[] This β phase content was analyzed using the SEM micrographs (A,B), and it was determined that for the as-built sample and for the HIP-ed samples, the contents were about 2.5 ± 1.4% and about 5.8 ± 1.5% wt%, respectively."],["oa:W2944536200","Ti-6Al-4V","C",0.0027,null,null,0.0008,"%","","","","","",false,"unmapped_property","table","Average ±S † [%]\t89.0 ± 0.22\t6.5 ± 0.13\t3.86 ± 0.04\t0.27 ± 0.05\t0.34 ± 0.01\t0.031 ± 0.001\t0.0027 ± 0.0008"],["oa:W2944536200","Ti-6Al-4V","H",0.031,null,null,0.001,"%","","","","","",false,"unmapped_property","table","Average ±S † [%]\t89.0 ± 0.22\t6.5 ± 0.13\t3.86 ± 0.04\t0.27 ± 0.05\t0.34 ± 0.01\t0.031 ± 0.001\t0.0027 ± 0.0008"],["oa:W2944536200","Ti-6Al-4V","ultimate stress",5.0,5.0,null,null,"%","","HIP 920 °C","","","",false,"unmapped_property","conclusions","However, while performing HIP at 920 °C only slightly increased density to 0.9999 of the theoretical density, it drastically improved elongation by ~200% with only a slight decrease (~5%) in proof stress and ultimate stress."],["oa:W2944536200","Ti-6Al-4V","O",0.34,null,null,0.01,"%","","","","","",false,"unmapped_property","table","Average ±S † [%]\t89.0 ± 0.22\t6.5 ± 0.13\t3.86 ± 0.04\t0.27 ± 0.05\t0.34 ± 0.01\t0.031 ± 0.001\t0.0027 ± 0.0008"],["oa:W2945270320","Ti-6Al-4V","hardening modulus of the material B",1092.0,null,null,null,"MPa","","","","","",false,"unmapped_property","methods","The material yield stress constant A = 1343MPa given in Equation 1, the hardening modulus of the material B = 1092MPa, the hardening coefficient n = 0.22, the strain rate C = 0.06, the thermal softening coefficient of the material is m = 1.82 [8]."],["oa:W2945430915","CP-Ti Grade 2","minimum load",10.0,null,null,null,"kN","950 °C","","","TMC","0.1 s−1",false,"unmapped_property","results_discussion",""],["oa:W2945430915","CP-Ti Grade 2","maximum load",50.0,null,null,null,"kN","800 °C","","","TMC","10 s−1",false,"unmapped_property","results_discussion",""],["oa:W2946143670","Ti-6Al-4V","maximum force required to yield",4191.0,null,null,null,"N","","","","","",false,"unmapped_property","discussion","However, if we consider that the maximum force required to yield the two bone plates are 4191 N (six holes and 75% of volume reduction) and 5481 N (eight hole and 75% of volume reduction), this is still clinically acceptable as it corresponds to 6 to 8 times the bodyweight of a 70-kg patient."],["oa:W2946143670","Ti-6Al-4V","maximum force required to yield",5481.0,null,null,null,"N","","","","","",false,"unmapped_property","discussion","However, if we consider that the maximum force required to yield the two bone plates are 4191 N (six holes and 75% of volume reduction) and 5481 N (eight hole and 75% of volume reduction), this is still clinically acceptable as it corresponds to 6 to 8 times the bodyweight of a 70-kg patient."],["oa:W2946501989","Ti-25Zr-15Nb","0.2% proof stress, ·0.2",0.0,null,null,null,"","","","","","",false,"unmapped_property","results_discussion",""],["oa:W2946501989","Ti-25Zr-15Nb","stress plateau",0.0,null,null,null,"","","","","","",false,"unmapped_property","results_discussion",""],["oa:W2946501989","Ti-25Zr-15Nb","Fe content",4.0,null,null,null,"mol%","","","","","",false,"unmapped_property","results_discussion",""],["oa:W2946501989","Ti-25Zr-15Nb","compressive strength, ·b",0.0,null,null,null,"","","","","","",false,"unmapped_property","results_discussion",""],["oa:W2946501989","Ti-25Zr-15Nb","optical micrographs",0.0,null,null,null,"","","","","","",false,"unmapped_property","results_discussion",""],["oa:W2946501989","Ti-25Zr-15Nb","Fe content",0.0,null,null,null,"mol%","","","","","",false,"unmapped_property","results_discussion",""],["oa:W2946651742","CP-Ti Grade 2","internal strain",-200.0,null,null,null,"µε","","MDF-1 (25 °C)","","","",false,"unmapped_property","results","Both MDF-1 (25 °C) 19 and ECAP (25 °C) accumulated a macro-scopic internal strain of approx. -200 µε at 20 104 fatigue cycles, whereas MDF-2 (-200 °C) had a value of +50 µε at 2×105 cycles, 21 Fig. 4a."],["oa:W2946651742","CP-Ti Grade 2","residual lattice strains",-200.0,null,null,null,"µε","","MDF-1 (25 °C)","","neutron diffraction","",false,"unmapped_property","results","2 By examining each individual diffraction peaks for MDF-1 along longitudinal 3 direction, the residual lattice strains for {101ത0}, {101ത1} and {112ത0} grain families 4 were measured to be less than -200 µε at 104 cycles, Fig. 4c."],["oa:W2946651742","CP-Ti Grade 2","internal strain",-200.0,null,null,null,"µε","","ECAP (25 °C)","","","",false,"unmapped_property","results","Both MDF-1 (25 °C) 19 and ECAP (25 °C) accumulated a macro-scopic internal strain of approx. -200 µε at 20 104 fatigue cycles, whereas MDF-2 (-200 °C) had a value of +50 µε at 2×105 cycles, 21 Fig. 4a."],["oa:W2946651742","CP-Ti Grade 2","internal strain",50.0,null,null,null,"µε","","MDF-2 (-200 °C)","","","",false,"unmapped_property","results","Both MDF-1 (25 °C) 19 and ECAP (25 °C) accumulated a macro-scopic internal strain of approx. -200 µε at 20 104 fatigue cycles, whereas MDF-2 (-200 °C) had a value of +50 µε at 2×105 cycles, 21 Fig. 4a."],["oa:W2946657643","Ti-6Al-4V","density",0.9,null,null,null,"%","","as-built SLM","","","",false,"unmapped_property","discussion","Over this range, the density shows to have a reduction speciﬁcally for temperature above 1000°C."],["oa:W2946657643","Ti-6Al-4V","surface ‘Sa’",1050.0,null,null,null,"°C","","as-built SLM","","","",false,"unmapped_property","discussion","Previous research (Khorasani, Gibson, and Ghaderi 2018) showed that in 1050°C heat treatment, the value of average surface ‘Sa’ greatly increased."],["oa:W2946657643","Ti-6Al-4V","density",0.95,null,null,null,"%","","as-built SLM","","","",false,"unmapped_property","discussion","Figures 4 and 5(B) illustrate that with lower laser power, less density was obtained down to 95%, which is also explained as a lack of fusion and energy."],["oa:W2947486466","Ti-6Al-4V","Q3 [KJ/mol]",242.0,null,null,null,"KJ/mol","","","","","",true,"unmapped_property","table","10.22\t2.5/0.4\t250.6\t13.6\t0.05\t220.4\t0.019\t19\t1.97\t242"],["oa:W2947486466","Ti-6Al-4V","sizes of cavities",3.0,1.0,10.0,null,"µm","825 °C","","","","1 × 10−3 s−1",false,"unmapped_property","results","The sizes of cavities were 1–5 and 3–10 µm at 825 and 875 ◦C, respectively."],["oa:W2947486466","Ti-6Al-4V","β [MPa−1]",0.05,null,null,null,"MPa-1","","","","","",true,"unmapped_property","table","10.22\t2.5/0.4\t250.6\t13.6\t0.05\t220.4\t0.019\t19\t1.97\t242"],["oa:W2947486466","Ti-6Al-4V","Q2 [KJ/mol]",220.4,null,null,null,"KJ/mol","","","","","",true,"unmapped_property","table","10.22\t2.5/0.4\t250.6\t13.6\t0.05\t220.4\t0.019\t19\t1.97\t242"],["oa:W2947486466","Ti-6Al-4V","n1/m * Q1 [KJ/mol]",6.25,null,null,null,"KJ/mol","","","","","",true,"unmapped_property","table","10.22\t2.5/0.4\t250.6\t13.6\t0.05\t220.4\t0.019\t19\t1.97\t242"],["oa:W2947571250","Ti-6Al-4V","Electric resistivity",170.0,null,null,null,"Ohm.cm","","","","","",false,"unmapped_property","results_discussion","Density g/cm3 4.42 Melting point ºC 1649 Specific heat J/Kg. ºC 560 Electric resistivity Ohm.cm 170 Thermal conductivity W/m.K 7.2 Yield strenght MPa 897 – 1000 Modulus of elasticity GPa 114 Hardness HRC 36 Figure 2."],["oa:W2947571250","Ti-6Al-4V","Specific heat",560.0,null,null,null,"J/Kg.ºC","","","","","",false,"unmapped_property","results_discussion","Density g/cm3 4.42 Melting point ºC 1649 Specific heat J/Kg. ºC 560 Electric resistivity Ohm.cm 170 Thermal conductivity W/m.K 7.2 Yield strenght MPa 897 – 1000 Modulus of elasticity GPa 114 Hardness HRC 36 Figure 2."],["oa:W2948060043","Ti-6Al-4V","average misorientation angle",51.39,null,null,null,"°","","as-built SLM","","EBSD","",false,"unmapped_property","conclusions","The average grain size is 2.03 µm and the average misori entation angle is 51.39° in the inhomogeneous region."],["oa:W2948331138","Ti-7.5Mo","θ2",125.2,null,null,null,"°","","","","","",false,"unmapped_property","table","[02ˉ1]α”-axis )\t1.000\t0.866\t109.6°\t125.2°"],["oa:W2948331138","Ti-7.5Mo","θ1",107.9,null,null,null,"°","","","","","",false,"unmapped_property","table","[31ˉ1]α”-axis )\t1.011\t0.855\t107.9°\t126.5°"],["oa:W2948331138","Ti-7.5Mo","θ1",109.6,null,null,null,"°","","","","","",false,"unmapped_property","table","[02ˉ1]α”-axis )\t1.000\t0.866\t109.6°\t125.2°"],["oa:W2948331138","Ti-7.5Mo","θ1",109.0,null,null,null,"°","","","","","",false,"unmapped_property","table","Experimental )\t0.996\t0.862\t109.0°\t125.1°"],["oa:W2948331138","Ti-7.5Mo","θ2",126.5,null,null,null,"°","","","","","",false,"unmapped_property","table","[31ˉ1]α”-axis )\t1.011\t0.855\t107.9°\t126.5°"],["oa:W2948331138","Ti-7.5Mo","θ2",125.1,null,null,null,"°","","","","","",false,"unmapped_property","table","Experimental )\t0.996\t0.862\t109.0°\t125.1°"],["oa:W2948908086","Ti-6Al-4V","Plastic viscosity",0.023,null,null,null,"Pa·s","165 °C","","","","",false,"unmapped_property","conclusions",""],["oa:W2948908086","Ti-6Al-4V","Plastic viscosity",0.136,null,null,null,"Pa·s","125 °C","","","","",false,"unmapped_property","conclusions",""],["oa:W2948908086","Ti-6Al-4V","mechanical properties",0.6,null,null,null,"wt%","","","","","",false,"unmapped_property","conclusions",""],["oa:W2948908086","Ti-6Al-4V","microstructure",0.0,null,null,null,"","","furnace cooled","lamellar","","",false,"unmapped_property","conclusions",""],["oa:W2948908086","Ti-6Al-4V","densified to full density",1.0,null,null,null,"relative_density","925 °C","HIPped","","","",false,"unmapped_property","conclusions",""],["oa:W2948908086","Ti-6Al-4V","Plastic viscosity",0.05,null,null,null,"Pa·s","165 °C","","","","",false,"unmapped_property","conclusions",""],["oa:W2948908086","Ti-6Al-4V","Plastic viscosity",0.032,null,null,null,"Pa·s","125 °C","","","","",false,"unmapped_property","conclusions",""],["oa:W2948908086","Ti-6Al-4V","density",96.15,95.6,96.7,null,"%","","sintered at 1260 °C for 3 – 6 h","","","",false,"unmapped_property","methods",""],["oa:W2948908086","Ti-6Al-4V","Plastic viscosity",0.024,null,null,null,"Pa·s","145 °C","","","","",false,"unmapped_property","conclusions",""],["oa:W2948908086","Ti-6Al-4V","Plastic viscosity",0.076,null,null,null,"Pa·s","145 °C","","","","",false,"unmapped_property","conclusions",""],["oa:W2948965208","Ti-5Al-2Sn-2Zr-4Mo-4Cr","effective size of pores",90.0,30.0,150.0,null,"µm","","","","","",false,"unmapped_property","discussion","Most of the effective sizes of pores are between 30 and 150 μm."],["oa:W2949645038","Ti-6Al-4V","WWR",0.024,null,null,null,"gm/min","","","","High Precision Electronic Balance, WENSAR, HPB-310 Model","",false,"unmapped_property","conclusions","The experimental results of output responses under optimal condition are material removal rate equal to 1.86 mg/min; Ra equal to 6.00 μm; and wheel wear rate equal to 0.024 gm/min."],["oa:W2949645038","Ti-6Al-4V","MRR",1.86,null,null,null,"mg/min","","","","High Precision Electronic Balance, WENSAR, HPB-310 Model","",false,"unmapped_property","conclusions","The experimental results of output responses under optimal condition are material removal rate equal to 1.86 mg/min; Ra equal to 6.00 μm; and wheel wear rate equal to 0.024 gm/min."],["oa:W2951090757","CP-Ti Grade 2","wear volumes",0.024,null,null,null,"mm3","","vacuum-diffusional annealing at 650 °C for 6 h","","","",false,"unmapped_property","results","From , it is evident that the wear volumes of TA2 and the samples were 0.22 mm3 (TA2), 0.078 mm3 (S1), 0.023 mm3 (S2), 0.024 mm3 (S3), and 0.018 mm3 (S4), respectively, which indicates that S4 had the best wear resistance."],["oa:W2951090757","S3","Wear Volume",0.024,null,null,null,"mm3","","","","","",false,"unmapped_property","table","S3\t0.005\t0.729\t0.024"],["oa:W2951090757","CP-Ti Grade 2","Wear Volume",0.22,null,null,null,"mm3","","","","","",false,"unmapped_property","table","TA2\t0.015\t1.054\t0.220"],["oa:W2951090757","CP-Ti Grade 2","wear volumes",0.023,null,null,null,"mm3","","vacuum-diffusional annealing at 600 °C for 6 h","","","",false,"unmapped_property","results","From , it is evident that the wear volumes of TA2 and the samples were 0.22 mm3 (TA2), 0.078 mm3 (S1), 0.023 mm3 (S2), 0.024 mm3 (S3), and 0.018 mm3 (S4), respectively, which indicates that S4 had the best wear resistance."],["oa:W2951090757","CP-Ti Grade 2","wear volumes",0.078,null,null,null,"mm3","","vacuum-diffusional annealing at 550 °C for 6 h","","","",false,"unmapped_property","results","From , it is evident that the wear volumes of TA2 and the samples were 0.22 mm3 (TA2), 0.078 mm3 (S1), 0.023 mm3 (S2), 0.024 mm3 (S3), and 0.018 mm3 (S4), respectively, which indicates that S4 had the best wear resistance."],["oa:W2951090757","CP-Ti Grade 2","minimum wear volume",0.018,null,null,null,"mm3","","","","","",false,"unmapped_property","conclusions","The maximum hardness of the samples reached 1231 HV0.1, the minimum friction coefficient of the samples was determined to be 0.33, and the minimum wear volume of the samples was calculated as 0.018 mm3."],["oa:W2951090757","S2","Wear Volume",0.023,null,null,null,"mm3","","","","","",false,"unmapped_property","table","S2\t0.005\t0.725\t0.023"],["oa:W2951090757","CP-Ti Grade 2","wear volumes",0.018,null,null,null,"mm3","","vacuum-diffusional annealing at 650 °C for 6 h","","","",false,"unmapped_property","results","From , it is evident that the wear volumes of TA2 and the samples were 0.22 mm3 (TA2), 0.078 mm3 (S1), 0.023 mm3 (S2), 0.024 mm3 (S3), and 0.018 mm3 (S4), respectively, which indicates that S4 had the best wear resistance."],["oa:W2951090757","CP-Ti Grade 2","wear volumes",0.22,null,null,null,"mm3","","","","","",false,"unmapped_property","results","From , it is evident that the wear volumes of TA2 and the samples were 0.22 mm3 (TA2), 0.078 mm3 (S1), 0.023 mm3 (S2), 0.024 mm3 (S3), and 0.018 mm3 (S4), respectively, which indicates that S4 had the best wear resistance."],["oa:W2951090757","S4","Wear Volume",0.018,null,null,null,"mm3","","","","","",false,"unmapped_property","table","S4\t0.003\t0.792\t0.018"],["oa:W2951090757","S1","Wear Volume",0.078,null,null,null,"mm3","","","","","",false,"unmapped_property","table","S1\t0.007\t0.958\t0.078"],["oa:W2951658535","Ti6242S","oxide layer thickness",50.0,null,null,null,"nm","560°C","oxidised 300 h at 560°C","","","",false,"unmapped_property","results",""],["oa:W2951658535","Ti6242S","thickness of oxygen dissolution area",0.0,null,null,null,"","","","","","",false,"unmapped_property","results",""],["oa:W2952321977","Ti-6Al-4V","Young’s modulus",16750.0,16000.0,17500.0,null,"ksi","","","","","",false,"unmapped_property","results_discussion",""],["oa:W2952321977","Ti-6Al-4V","smooth stress",35.0,35.0,35.0,null,"ksi","","","","4-point bend setup","",true,"unmapped_property","results_discussion",""],["oa:W2952649009","Ti-27Nb","comportement à mémoire de forme",210.0,null,null,null,"K","","utilisé en-dessous de la température Ms (210 K)","","","",false,"unmapped_property","conclusions",""],["oa:W2952649009","Ti-27Nb","taux de réduction",40.0,null,null,null,"%","","cold rolling 40% reduction","","","",false,"unmapped_property","conclusions",""],["oa:W2952649009","Ti-24Nb-4Zr-8Sn","taux de réduction",40.0,null,null,null,"%","","cold rolling 40% reduction","","","",false,"unmapped_property","conclusions",""],["oa:W2952649009","CP-Ti Grade 2","composition acide",2.5,null,null,null,"%","","","","","",false,"unmapped_property","conclusions",""],["oa:W2952649009","Ti-Nb (binary)","composition acide",5.0,null,null,null,"%","","","","","",false,"unmapped_property","conclusions",""],["oa:W2952649009","","masse volumique",4.51,null,null,null,"g.cm-3","","","","","",false,"unmapped_property","conclusions",""],["oa:W2952649009","TiNi","composition acide",5.0,null,null,null,"%","","","","","",false,"unmapped_property","conclusions",""],["oa:W2952649009","CP-Ti Grade 2","déformation imposée",0.3,null,null,null,"%","","","hexagonal α","tensile test","",false,"unmapped_property","conclusions",""],["oa:W2953343124","TiAl","𝑘𝐻𝑃",140.0,null,null,null,"MPa√um","","","","","",false,"unmapped_property","methods",""],["oa:W2953343124","TiAl","hardening term",510.0,null,null,null,"MPa","","","","","",false,"unmapped_property","methods",""],["oa:W2953343124","TiAl","activation energy",0.0,null,null,null,"J","room temperature","","","","",false,"unmapped_property","methods",""],["oa:W2953343124","TiAl","flow stress increased",300.0,null,null,null,"MPa","","","","","",false,"unmapped_property","methods",""],["oa:W2953343124","TiAl","𝑘𝐻𝑃",0.0,null,null,null,"MPa√um","","","","","",false,"unmapped_property","methods",""],["oa:W2953343124","TiAl","hardening term",401.0,null,null,null,"MPa","","","","","",false,"unmapped_property","methods",""],["oa:W2953343124","TiAl","flow stress increased",80.0,null,null,null,"MPa","","","","","",false,"unmapped_property","methods",""],["oa:W2953343124","TiAl","hardening term",661.0,null,null,null,"MPa","","","","","",false,"unmapped_property","methods",""],["oa:W2953504809","","mechanical properties",20.0,null,null,null,"%","","","","","",false,"unmapped_property","conclusions",""],["oa:W2953504809","","mechanical properties",15.0,null,null,null,"%","","","","","",false,"unmapped_property","conclusions",""],["oa:W2953504809","TC18","KCV",14.5,14.5,14.5,null,"J/cm2","","","","","",false,"unmapped_property","conclusions",""],["oa:W2953504809","TC18","KCV",14.5,14.5,14.5,null,"J/cm2","","after heat treatment","","","",false,"unmapped_property","conclusions",""],["oa:W2953968845","Ti-6Al-4V","Khp/ √ D",0.0,null,null,null,"","","","","","",false,"unmapped_property","results_discussion","By increasing the average grain size, the ratio (Khp/ √ D) is getting closer to 0 regardless of the scattering."],["oa:W2953968845","Ti-6Al-4V","yield strength and the hardening",0.0,null,null,null,"","","","","","",false,"unmapped_property","results_discussion","Figure 9 shows that the yield strength and the hardening are strongly inﬂuenced by the crystallographic texture."],["oa:W2953968845","Ti-6Al-4V","crystallographic texture",0.0,null,null,null,"","","","","","",false,"unmapped_property","results_discussion","Inﬂuence of crystallographic texture on Ti-6Al-4V behavior when ∆D/D = 0 and grain size is (a) 3 µm, (b) 14 µm. weakly (Tx1) and intermediate (Tx2) textured materials, the eﬀects of crystallographic texture appear when the average grain size decreases."],["oa:W2954203439","VT1-0","Δσ1",35.0,null,null,null,"%","","","","","",false,"unmapped_property","conclusions","Thus for alloy VT1-0, Δσ\u00011 = 35% under relative gain of surface hardness K = 70% and l = 30 μm."],["oa:W2954203439","VT1-0","K",70.0,null,null,null,"%","","","","","",false,"unmapped_property","conclusions","Thus for alloy VT1-0, Δσ\u00011 = 35% under relative gain of surface hardness K = 70% and l = 30 μm."],["oa:W2954203439","OT4-1","Δσ1",38.0,null,null,null,"%","","","","","",false,"unmapped_property","conclusions","For the near-α alloy OT4-1, Δσ\u00011 = 38% under relative gain of surface hardness K = 35% and l = 45–50 μm."],["oa:W2954203439","OT4-1","K",35.0,null,null,null,"%","","","","","",false,"unmapped_property","conclusions","For the near-α alloy OT4-1, Δσ\u00011 = 38% under relative gain of surface hardness K = 35% and l = 45–50 μm."],["oa:W2954257861","Ti-5Al-5Mo-5V-3Cr","increase in compressive strength of 18–23 %",20.5,18.0,23.0,null,"%","","reinforced with 12 vol% TiB and TiC using FAST","","","",false,"unmapped_property","conclusions",""],["oa:W2954257861","Ti-5Al-5Mo-5V-3Cr","specific toughness",9.0,null,null,null,"kNm3/2kg-1","","","","","",false,"unmapped_property","conclusions",""],["oa:W2954257861","Ti-5Al-5Mo-5V-3Cr","specific strength",280.0,null,null,null,"kNmkg-1","","","","","",false,"unmapped_property","conclusions",""],["oa:W2954568907","TiAl20","Al",58.0,55.0,61.0,3.0,"at%","","annealed at 400 °C","","SEM + EDS point analysis","",false,"unmapped_property","table","Ti2Al5, 48 h\t42 ± 3\t58 ± 3"],["oa:W2954568907","TiAl20","Al",50.0,48.0,52.0,2.0,"at%","","reactively sintered","","SEM + EDS point analysis","",false,"unmapped_property","table","TiAl\t50 ± 2\t50 ± 2"],["oa:W2954568907","TiAl20","Al",70.0,67.0,73.0,3.0,"at%","","annealed at 450 °C, 48 h","","SEM + EDS point analysis","",false,"unmapped_property","table","Ti2Al5, 48 h\t30 ± 3\t70 ± 3"],["oa:W2954568907","TiAl20","Al",70.0,60.0,80.0,10.0,"at%","","annealed at 500 °C, 8 h","","SEM + EDS point analysis","",false,"unmapped_property","table","Ti2Al5, 8 h\t30 ± 10\t70 ± 10"],["oa:W2954568907","TiAl20","Al",68.0,61.0,75.0,7.0,"at%","","annealed at 500 °C, 24 h","","SEM + EDS point analysis","",false,"unmapped_property","table","Ti2Al5, 24 h\t32 ± 7\t68 ± 7"],["oa:W2954568907","TiAl20","Al",59.0,55.0,63.0,4.0,"at%","","annealed at 450 °C, 24 h","","SEM + EDS point analysis","",false,"unmapped_property","table","Ti2Al5, 24 h\t41 ± 4\t59 ± 4"],["oa:W2954568907","TiAl20","Ti",72.0,69.0,75.0,3.0,"at%","","reactively sintered","","SEM + EDS point analysis","",false,"unmapped_property","table","Ti3Al\t72 ± 3\t28 ± 3"],["oa:W2954568907","TiAl20","Al",28.0,25.0,31.0,3.0,"at%","","reactively sintered","","SEM + EDS point analysis","",false,"unmapped_property","table","Ti3Al\t72 ± 3\t28 ± 3"],["oa:W2954568907","TiAl20","Al",65.0,62.0,68.0,3.0,"at%","","annealed at 500 °C, 48 h","","SEM + EDS point analysis","",false,"unmapped_property","table","Ti2Al5, 48 h\t35 ± 3\t65 ± 3"],["oa:W2954568907","TiAl20","Ti",50.0,48.0,52.0,2.0,"at%","","reactively sintered","","SEM + EDS point analysis","",false,"unmapped_property","table","TiAl\t50 ± 2\t50 ± 2"],["oa:W2954568907","TiAl20","Al",62.0,52.0,72.0,10.0,"at%","","annealed at 450 °C, 8 h","","SEM + EDS point analysis","",false,"unmapped_property","table","Ti2Al5, 8 h\t38 ± 10\t62 ± 10"],["oa:W2954572315","Ti-6Al-4V","residual stresses",20.0,null,null,null,"MPa","","","","","",false,"unmapped_property","results_discussion","The residual stresses at the surface are very small and, moreover, with smaller values of the modified samples (around 20 MPa against 46 MPa of the unmodified material)."],["oa:W2954572315","Ti-6Al-4V","residual stress",46.0,null,null,null,"MPa","","","","","",false,"unmapped_property","results_discussion","Curves of strain in function of sin2(Ψ): (a) surface 1 of modified sample (residual stress of 23 MPa), (b) surface 2 of modified sample (residual stress of 21 MPa) and (c) surface of reference sample (residual stress of 46 MPa)."],["oa:W2954572315","Ti-6Al-4V","residual stresses",46.0,null,null,null,"MPa","","","","","",false,"unmapped_property","results_discussion","The residual stresses at the surface are very small and, moreover, with smaller values of the modified samples (around 20 MPa against 46 MPa of the unmodified material)."],["oa:W2954572315","Ti-6Al-4V","residual stress",23.0,null,null,null,"MPa","","","","","",false,"unmapped_property","results_discussion","Curves of strain in function of sin2(Ψ): (a) surface 1 of modified sample (residual stress of 23 MPa), (b) surface 2 of modified sample (residual stress of 21 MPa) and (c) surface of reference sample (residual stress of 46 MPa)."],["oa:W2954572315","Ti-6Al-4V","residual stress",21.0,null,null,null,"MPa","","","","","",false,"unmapped_property","results_discussion","Curves of strain in function of sin2(Ψ): (a) surface 1 of modified sample (residual stress of 23 MPa), (b) surface 2 of modified sample (residual stress of 21 MPa) and (c) surface of reference sample (residual stress of 46 MPa)."],["oa:W2955335324","Ti-5Al-2Sn-2Zr-4Mo-4Cr","residual stress",-314.2,null,null,null,"MPa","","LPwC 1 impact","","","",false,"unmapped_property","results_discussion","It can be seen that compressive residual stress was generated on the surface of the Ti-17 titanium alloy, −314.2, −415.5 and −456.1 MPa, after LPwC with one, three and five impacts, respectively."],["oa:W2955335324","Ti-5Al-2Sn-2Zr-4Mo-4Cr","residual stress",-50.0,null,null,null,"MPa","","as-cast","","","",false,"unmapped_property","results_discussion","The residual stress of the AC specimen is about −50 MPa compressive residual stress, which is so small that the effect of the initial residual stress on the high cycle fatigue strength can be neglected."],["oa:W2955335324","Ti-5Al-2Sn-2Zr-4Mo-4Cr","residual stress",-415.5,null,null,null,"MPa","","LPwC 3 impacts","","","",false,"unmapped_property","results_discussion","It can be seen that compressive residual stress was generated on the surface of the Ti-17 titanium alloy, −314.2, −415.5
