Repository: akhtar07/tisci-explorer

# TiSci Explorer

A read-only, static explorer for **TiSci**, an autonomous research agent for titanium alloys. TiSci reads the
titanium-alloy literature, builds a knowledge graph and a table of measured values, proposes hypotheses where the
graph has gaps, and tests them with DFT (MACE / VASP) and the ICME-lite multiscale chain.

**Live site:** https://akhtar07.github.io/tisci-explorer/

The site has seven sections:

| Section | What it shows |
|---|---|
| Overview | Corpus → graph → facts → hypotheses → verdicts, with the snapshot's counts |
| Worked example | One full loop for W in α-Ti: graph path, hypothesis, novelty check, DFT test, verdict, follow-up, DAMASK |

File: data/facts/yield_strength.json (part 45 of 51)
"","abstract",""],["oa:W604193176","Ti-6Al-4V","tensão máxima atingida",728.34,null,null,null,"MPa","","","","simulation","",true,"","abstract",""],["oa:W604193176","Ti-6Al-4V","Limite de escoamento",957.0,null,null,null,"MPa","room temperature","","","tensile test","",false,"","abstract",""],["oa:W604193176","Ti-6Al-4V","Limite de Escoamento",983.41,967.64,996.17,null,"MPa","","trefilado e posteriormente recozido","","tensile test","",false,"","abstract",""],["oa:W604193176","drawn alloy","limite de escoamento",953.0,null,null,null,"MPa","","","","tensile test","",false,"","abstract",""],["oa:W607407650","Ti64+0.1wt%VGCFs","0.2%YS",155.6,null,null,null,"MPa","room temperature","extruded","","tensile test","",false,"","results_discussion",""],["oa:W60795181","","0.2% offset yield",0.0,null,null,null,"","room temperature","","","","",false,"unit_missing","results_discussion",""],["oa:W608494971","Ti-8Al-1Mo","yield strength",930.0,null,null,null,"MN/m2","","","","tensile test","",false,"unit_mismatch","results",""],["oa:W608494971","Ti-5Al-4V","",0.0,null,null,null,"","","unaged","","","",false,"unit_missing","results",""],["oa:W608494971","Ti-5Al-4V","",0.0,null,null,null,"","","aged","","","",false,"unit_missing","results",""],["oa:W608494971","Ti-5Al-2.5Sn","0.2% offset yield strength",667.0,null,null,null,"MN/m2","","vacuum-annealed","","tensile test","",false,"unit_mismatch","results",""],["oa:W61932573","Ti-6242/Ti-6242","mechanical strength",0.0,null,null,null,"","","heat treated","","tensile test","",false,"unit_missing","results",""],["oa:W61932573","Ti-6Al-2Sn-4Zr-2Mo","mechanical strength",0.0,null,null,null,"","","heat treated 600°C/8h","","","",false,"unit_missing","results",""],["oa:W626611548","Ti-6Al-4V","yield strength",850.0,null,null,null,"MPa","523K","","","","0.001s-1",true,"","methods",""],["oa:W626611548","Ti-6Al-4V","yield strength",1040.0,null,null,null,"MPa","823K","","","","3113s-1",true,"","methods",""],["oa:W628021982","Ti-5Al-5Mo-5V-3Cr","0.2% P.S.",994.9,null,null,null,"MPa","","As deposit","","","",false,"","results",""],["oa:W628021982","Ti-5Al-5Mo-5V-3Cr","0.2% P.S.",1035.0,null,null,null,"MPa","","As deposit","","","",false,"","results",""],["oa:W628021982","Ti-5Al-5Mo-5V-3Cr","0.2% P.S.",1160.0,null,null,null,"MPa","","solution treated at 900°C and aged at 600°C","","","",false,"","results",""],["oa:W628021982","Ti-5Al-5Mo-5V-3Cr","Proof Stress",1160.0,null,null,null,"MPa","","","","","",false,"","results",""],["oa:W635019238","Ti-5Al-5Mo-5V-3Cr","Rp0,2",1124.0,null,null,null,"MPa","room temperature","620°C - 2h, 10°C/s","bimodal","tensile test","",false,"","discussion",""],["oa:W635019238","Ti-5Al-5Mo-5V-3Cr","Rp0,2",1461.0,null,null,null,"MPa","room temperature","620°C - 2h, 0.1°C/s","martensitic α'","tensile test","",false,"","discussion",""],["oa:W635019238","Ti-5Al-5Mo-5V-3Cr","Rp0,2",1232.0,null,null,null,"MPa","room temperature","620°C - 2h, 1°C/s","lamellar","tensile test","",false,"","discussion",""],["oa:W635019238","Ti-5Al-2Sn-2Zr-4Mo-4Cr","contrainte d'écoulement",150.0,null,null,null,"MPa","700 °C","","","","3.10−4s−1",false,"","discussion",""],["oa:W64060929","Ti-6Al-4V","limite apparente d'elasticite o.2%",1200.0,null,null,null,"MPa","","","","","",false,"","conclusions",""],["oa:W64060929","Ti-6Al-4V","Limite elastique",1200.0,null,null,null,"MPa","room temperature","","","tensile test","10⁻³ s⁻¹",false,"","conclusions",""],["oa:W64060929","Ti-6Al-4V","Limite elastique",1600.0,null,null,null,"MPa","room temperature","","","tensile test","10⁻³ s⁻¹",false,"","conclusions",""],["oa:W64060929","Ti-6Al-4V","Limite elastique",1400.0,null,null,null,"MPa","room temperature","","","tensile test","10⁻³ s⁻¹",false,"","conclusions",""],["oa:W64060929","Ti-6%Al-4%V","Streckgrenze Oo.2%",0.0,null,null,null,"","","as-rolled","","","",false,"unit_missing","conclusions",""],["oa:W644925558","Ti-6Al-4V","limite d’élasticité",0.0,null,null,null,"","","annealed at 900°C to 1000°C","","","",false,"unit_missing","conclusions",""],["oa:W644925558","Ti-6Al-4V","0.2% yield strength",0.0,null,null,null,"","","annealed at 700°C to 1050°C","","","",false,"unit_missing","conclusions",""],["oa:W644925558","Ti-6Al-4V","limite d’élasticité",0.0,null,null,null,"","","annealed at 700°C to 900°C","","","",false,"unit_missing","conclusions",""],["oa:W646529151","Ti-5Al-2Sn-2Zr-4Mo-4Cr","Limite d’élasticité",735.0,null,null,null,"MPa","","920°C - 15 min | Trempe","beta","tensile test","2.10−3 s−1",false,"","conclusions",""],["oa:W66331351","Ti-6Al-4V","σ1",34.0,null,null,34.0,"MPa","","","","","",false,"out_of_range","results",""],["oa:W66331351","Ti-6Al-4V","σ1",6.0,null,null,6.0,"MPa","","","","","",false,"out_of_range","results",""],["oa:W66331351","Ti-6Al-4V","σ1",70.0,null,null,70.0,"MPa","","","","","",false,"","results",""],["oa:W66331351","Ti-6Al-4V","RS Max.",230.0,null,null,null,"MPa","","","","","",false,"","results",""],["oa:W66331351","Ti-6Al-4V","compressive residual stress",800.0,null,null,null,"MPa","room temperature","LPB 100 bar","","XRD","",false,"","results",""],["oa:W66331351","Ti-6Al-4V","compressive residual stress",1100.0,null,null,null,"MPa","room temperature","LPB 200 bar","","XRD","",false,"","results",""],["oa:W66331351","Ti-6Al-4V","σ3",34.0,null,null,34.0,"MPa","","","","","",false,"out_of_range","results",""],["oa:W66331351","Ti-6Al-4V","σ1",16.0,null,null,16.0,"MPa","","","","","",false,"out_of_range","results",""],["oa:W66331351","Ti-6Al-4V","σ1",88.0,null,null,88.0,"MPa","","","","","",false,"","results",""],["oa:W66331351","Ti-6Al-4V","σ3",6.0,null,null,6.0,"MPa","","","","","",false,"out_of_range","results",""],["oa:W66331351","Ti-6Al-4V","σ1",8.0,null,null,8.0,"MPa","","","","","",false,"out_of_range","results",""],["oa:W7074192226","Ti-6Al-4V","proof stress",404.0,null,null,null,"MPa","","","","","",true,"","discussion","X = X0(1 −ρ) (3) The theoretical values of Young’s modulus and proof stress of the porous structure derived from Equation (3) were 55.7 GPa and 404 MPa, respectively."],["oa:W7104501791","Ti-6Al-4V","limite d'élasticité",857.0,null,null,null,"MPa","","","","tensile test","",false,"","conclusions",""],["oa:W7104501791","Ti-6Al-4V","limite d’élasticité (Re)",857.0,null,null,null,"MPa","","annealed 950°C/2h + 700°C/2h","nodular","","",false,"","methods",""],["oa:W7104501791","Ti-6Al-4V","limite d'élasticité",830.0,null,null,null,"MPa","","","","tensile test","",false,"","conclusions",""],["oa:W7104501877","C60-90°","yield strength",1053.0,null,null,24.0,"MPa","room temperature","","","tensile test","",false,"","methods",""],["oa:W7104501877","A30-0°","yield strength",1063.0,null,null,3.0,"MPa","room temperature","","","tensile test","",false,"","methods",""],["oa:W7105794119","Ti-based alloy","YS",934.0,934.0,934.0,null,"MPa","room temperature","","","","",false,"","results",""],["oa:W7105794119","","YS",904.0,712.0,1096.0,null,"MPa","room temperature","","","","",false,"","results",""],["oa:W7105794119","Ti-based alloy","YS",934.0,934.0,934.0,null,"MPa","room temperature","","","","",false,"","discussion",""],["oa:W7112033298","Ti-6Al-4V","yield strength σy",81.09,54.25,107.93,2.6,"MPa","","","","","",false,"","methods","As shown in Table 3, Elastic modulus El varied from 1.68 ± 0.13 GPa to 3.36 ± 0.14 GPa (graded gyroid), 2.01 ± 0.18 GPa to 3.24 ± 0.22 GPa (graded diamond), and the yield strength σy of gradient lattices varied from 54.25 ± 2.6 MPa to 107.93 ± 2.8 MPa (graded gyroid), and from 39.75 ± 4.2 MPa to 59.93 ± 4.4 MPa (graded diamond), respectively."],["oa:W7112033298","Ti-6Al-4V","yield stress",0.0,null,null,null,"","","as-built PBF-LB","","tensile test","",false,"unit_missing","methods","Yield stress determination followed the conventional offset approach, utilizing a line positioned parallel to the linear elastic region but shifted by 0.2 % strain, with the yield point defined as the intersection between this offset line Fig. 4."],["oa:W7112033298","Ti-6Al-4V","yield strength σy",49.84,39.75,59.93,4.2,"MPa","","","","","",false,"out_of_range","methods","As shown in Table 3, Elastic modulus El varied from 1.68 ± 0.13 GPa to 3.36 ± 0.14 GPa (graded gyroid), 2.01 ± 0.18 GPa to 3.24 ± 0.22 GPa (graded diamond), and the yield strength σy of gradient lattices varied from 54.25 ± 2.6 MPa to 107.93 ± 2.8 MPa (graded gyroid), and from 39.75 ± 4.2 MPa to 59.93 ± 4.4 MPa (graded diamond), respectively."],["oa:W7112033298","Ti-6Al-4V","yield strength",0.0,null,null,null,"","","as-built PBF-LB","","tensile test","0.5 mm/min",false,"unit_missing","methods","Individual stress–strain diagrams were con structed for all test specimens up to the strain (ε = 0.5), enabling the calculation of elastic modulus and yield strength parameters."],["oa:W7112033298","Ti-6Al-4V","yield strength",0.0,null,null,null,"","","as-built","","tensile test","",false,"unit_missing","methods","The variation trends of Young’s modulus and yield strength were similar, that is, 3-D > 2-D > 1-D graded lattices."],["oa:W7112033298","Ti-6Al-4V","σs",997.0,null,null,null,"MPa","","","","","",true,"","methods","The Gibson and Ashby equations are as follows: El Es = C1 (ρl ρs )n1 (12) σyl σys = C2 (ρl ρs )n2 (13) where, Es and σs are the elastic modulus and yield strength of the bulk material were taken as 107 GPa and 997 MPa, respectively [53]."],["oa:W7112089372","Ti-6Al-4V","residual stresses",40.0,null,null,null,"MPa","","","","","",false,"out_of_range","conclusions",""],["oa:W7112089372","Ti-6Al-4V","Yield strength",989.0,null,null,null,"MPa","","","","","",false,"","methods",""],["oa:W7112953243","BT1-0","strength characteristics",0.0,null,null,null,"","","after screw extrusion","submicrocrystalline","","",false,"unit_missing","front","It is shown, that in BT1-0 alloy regardless of its initial condition, after screw extrusion uniform submicrocrystalline structure is formed, the strength characteristics and reduction of area are increased."],["oa:W7113191651","Ti-6Al-4V","yield strength",12.0,null,null,null,"MPa","23°C","","","tensile test","",false,"out_of_range","results_discussion",""],["oa:W7113191651","Ti-6Al-4V","yield strength",1155.0,null,null,null,"MPa","-55 °C","","","tensile test","",false,"","results_discussion",""],["oa:W7113191651","Ti-6Al-4V","yield strength",67.0,null,null,null,"MPa","subzero","","","tensile test","",false,"","results_discussion",""],["oa:W7113191651","Ti-6Al-4V","yield strength",34.0,null,null,null,"MPa","180°C","","","tensile test","",false,"out_of_range","results_discussion",""],["oa:W7116106599","Ti-6Al-4V","yield strength",880.0,null,null,null,"MPa","","","","","",false,"","results_discussion","Ti-6Al-4V, for example, offers 880 MPa robust yield strength which can be used where ever load-bearing surgical joints or instrument shafts are required."],["oa:W7116769881","Ti-6Al-4V","Yield strength",964.5,960.0,970.0,null,"MPa","room temperature","HIP 900°C/2h","","tensile test","",false,"","results_discussion","Tab. 1 Mechanical properties of samples Batch number Sample number Elastic modulus [GPa] Yield strength [MPa] Ultimate tensile strength [MPa] Ductility [%] 1 1 108 1028 1051 5 2 107 1027 1051 3 3 109 1029 1050 4 4 107 1026 1047 5 5 108 1027 1049 4 2 6 107 960 1029 15 7 108 961 1037 17 8 106 970 1026 4 9 110 963 1033 16 10 106 969 1038 16 Microstructure The microstructure and defects were characterized by optical and scanning electron microscopy."],["oa:W7116769881","Ti-6Al-4V","Yield strength",1027.5,1026.0,1029.0,null,"MPa","room temperature","as-built SLM","martensitic α'","tensile test","",false,"","results_discussion","Tab. 1 Mechanical properties of samples Batch number Sample number Elastic modulus [GPa] Yield strength [MPa] Ultimate tensile strength [MPa] Ductility [%] 1 1 108 1028 1051 5 2 107 1027 1051 3 3 109 1029 1050 4 4 107 1026 1047 5 5 108 1027 1049 4 2 6 107 960 1029 15 7 108 961 1037 17 8 106 970 1026 4 9 110 963 1033 16 10 106 969 1038 16 Microstructure The microstructure and defects were characterized by optical and scanning electron microscopy."],["oa:W7116987239","Ti-6Al-4V","yield strength",142.3,null,null,null,"MPa","","","","","",false,"","results","Among the 6 porous structures: the elastic modulus (19.906GPa) and yield strength (178.8 MPa) of the DG structure are the largest, and the elastic modulus (12.474GPa) and yield strength (142.3 MPa) of PG are the smallest."],["oa:W7116987239","Ti-6Al-4V","yield strength",160.55,142.3,178.8,null,"MPa","","","","","",false,"","results","The elastic modulus and yield strength (142.3–178.8.3.8 MPa) of the six structures are within the requirements of implantable prostheses for the human body."],["oa:W7116987239","Ti-6Al-4V","yield strength",178.8,null,null,null,"MPa","","","","","",false,"","results","Among the 6 porous structures: the elastic modulus (19.906GPa) and yield strength (178.8 MPa) of the DG structure are the largest, and the elastic modulus (12.474GPa) and yield strength (142.3 MPa) of PG are the smallest."],["oa:W7116987239","Ti-6Al-4V","yield strength",153.6,null,null,null,"MPa","","","","","",false,"","conclusions","The results showed that the axial fusion structure (P-D) exhibited a low elastic modulus and yield strength (153.6 MPa) similar to those of natural bone tissue, while having high permeability (5.7245 × 10− 8 m2) and suitable wall shear stress (0.0037 Pa), and the area suitable for cell growth accounted for as high as 98.9%."],["oa:W7116987239","Ti-6Al-4V","yield strength",150.0,100.0,200.0,null,"MPa","","","","","",false,"","results","The elastic modulus of natural cortical bone is reported to be between 7 GPa and 30 GPa, while its yield strength is typically in the range of 100 MPa to 200 MPa []."],["oa:W7117130514","Ti-6Al-4V","Yield strength",880.0,null,null,null,"MPa","","","","","",false,"","table","Yield strength (GPa)\t0.88"],["oa:W7117165930","","YS",1086.4,1070.0,1102.0,16.5,"MPa","850 °C","","","","",false,"","results_discussion","These trends are maintained to 850 °C, showing decreased YS and UTS to 1086.4 ± 16.5 and 1135.0 ± 15.0 MPa and increased elongation to 17.2 ± 0.5%."],["oa:W7117165930","","YS",1229.3,1224.6,1234.0,4.7,"MPa","room temperature","as-built","martensitic α'","","",false,"","results_discussion","Microstructural Analysis Despite the presence of hard martensite and residual stress in the as-built sample, it exhibited a relatively desirable elongation (7.9 ± 0.1%) with high strength (1229.3 ± 4.7 and 1437.2 ± 13.0 MPa for YS and UTS, respectively)."],["oa:W7117165930","","strength",0.0,null,null,null,"","","600 °C","","","",false,"unit_missing","results_discussion","In contrast, although the residual stress was relieved by heat treatment at 600 °C, a large increase in strength and insufficient elongation was observed (b)."],["oa:W7117165930","Ti-6Al-2Sn-4Zr-2Mo","YS",1229.3,null,null,4.7,"MPa","room temperature","as-built","","tensile test","",false,"","conclusions","- The as-built sample showed increased strength and relatively reduced elongation (1229.3 ± 4.7, 1437.2 ± 13.0 MPa, and 7.9 ± 0.1% for YS, UTS, and elongation, respectively), compared with the conventional Ti-6242 alloy, as shown in ."],["oa:W7117574337","Ti-6Al-4V","Tensile yield strength",845.0,null,null,null,"MPa","","","","","",false,"","methods",""],["oa:W7117694937","Ti-6Al-4V","bearing strength",102.9,null,null,3.1,"MPa","","","","","100 mm/min",false,"","methods","From a, it can be seen that the stress–strain curves of the A1 structure are relatively similar at different loading rates, and its bearing strength (about 64.5 ± 1.9 MPa) is also relatively similar, indicating that the mechanical behavior of the A1 structure at different loading rates is not sensitive to loading rates. b shows that the mechanical behavior of the A2 structure at different loading rates also exhibits insensitivity to loading rates, with a bearing strength of approximately 102.9 ±"],["oa:W7117694937","Ti-6Al-4V","bearing strength",157.9,null,null,4.7,"MPa","","","","","100 mm/min",false,"","methods","However, the bearing strength of the A3 structure with the highest volume fraction (157.9 ± 4.7 MPa) is significantly higher than that of the A2 structure with a lower volume fraction."],["oa:W7117694937","Ti-6Al-4V","bearing strength",64.5,null,null,1.9,"MPa","","","","","1 mm/min",false,"","methods","From a, it can be seen that the stress–strain curves of the A1 structure are relatively similar at different loading rates, and its bearing strength (about 64.5 ± 1.9 MPa) is also relatively similar, indicating that the mechanical behavior of the A1 structure at different loading rates is not sensitive to loading rates. b shows that the mechanical behavior of the A2 structure at different loading rates also exhibits insensitivity to loading rates, with a bearing strength of approximately 102.9 ±"],["oa:W7117694937","Ti-6Al-4V","bearing strength",157.9,null,null,4.7,"MPa","","","","","10 mm/min",false,"","methods","However, the bearing strength of the A3 structure with the highest volume fraction (157.9 ± 4.7 MPa) is significantly higher than that of the A2 structure with a lower volume fraction."],["oa:W7117694937","Ti-6Al-4V","bearing strength",157.9,null,null,4.7,"MPa","","","","","1 mm/min",false,"","methods","However, the bearing strength of the A3 structure with the highest volume fraction (157.9 ± 4.7 MPa) is significantly higher than that of the A2 structure with a lower volume fraction."],["oa:W7117694937","Ti-6Al-4V","bearing strength",102.9,null,null,3.1,"MPa","","","","","10 mm/min",false,"","methods","From a, it can be seen that the stress–strain curves of the A1 structure are relatively similar at different loading rates, and its bearing strength (about 64.5 ± 1.9 MPa) is also relatively similar, indicating that the mechanical behavior of the A1 structure at different loading rates is not sensitive to loading rates. b shows that the mechanical behavior of the A2 structure at different loading rates also exhibits insensitivity to loading rates, with a bearing strength of approximately 102.9 ±"],["oa:W7117694937","Ti-6Al-4V","A",1060.0,null,null,null,"MPa","293 K","","","","4 × 10−4 s−1",false,"","table","1060\t1090\t0.0117\t0.884\t1.1\t4 × 10−4\t293\t1878"],["oa:W7117742406","Ti-6Al-4Zr-0.6Si-0.5Mo","Flow Stress",301.4,301.4,301.4,16.8,"MPa","800 °C","","","","0.001 s−1",false,"","table","800\t0.001\t301.4 ± 16.8"],["oa:W7117742406","Ti-6Al-4Zr-0.6Si-0.5Mo","Flow Stress",13.5,13.5,13.5,2.1,"MPa","1100 °C","","","","0.001 s−1",false,"out_of_range","table","1100\t0.001\t13.5 ± 2.1"],["oa:W7117742406","Ti-6Al-4Zr-0.6Si-0.5Mo","Flow Stress",65.1,65.1,65.1,4.9,"MPa","1100 °C","","","","1 s−1",false,"","table","1\t65.1 ± 4.9"],["oa:W7117742406","Ti-6Al-4Zr-0.6Si-0.5Mo","Flow Stress",415.4,415.4,415.4,12.3,"MPa","800 °C","","","","0.01 s−1",false,"","table","0.01\t415.4 ± 12.3"],["oa:W7117742406","Ti-6Al-4Zr-0.6Si-0.5Mo","Flow Stress",20.2,20.2,20.2,1.8,"MPa","1100 °C","","","","0.01 s−1",false,"out_of_range","table","0.01\t20.2 ± 1.8"],["oa:W7117742406","Ti-6Al-4Zr-0.6Si-0.5Mo","Flow Stress",518.7,518.7,518.7,20.1,"MPa","800 °C","","","","0.1 s−1",false,"","table","0.1\t518.7 ± 20.1"],["oa:W7117742406","Ti-6Al-4Zr-0.6Si-0.5Mo","Flow Stress",339.1,339.1,339.1,18.2,"MPa","900 °C","","","","0.1 s−1",false,"","table","0.1\t339.1 ± 18.2"],["oa:W7117742406","Ti-6Al-4Zr-0.6Si-0.5Mo","Flow Stress",546.5,546.5,546.5,25.6,"MPa","800 °C","","","","1 s−1",false,"","table","1\t546.5 ± 25.6"],["oa:W7117742406","Ti-6Al-4Zr-0.6Si-0.5Mo","Flow Stress",119.9,119.9,119.9,4.3,"MPa","1000 °C","","","","0.1 s−1",false,"","table","0.1\t119.9 ± 4.3"],["oa:W7117742406","Ti-6Al-4Zr-0.6Si-0.5Mo","Flow Stress",99.3,99.3,99.3,5.2,"MPa","1000 °C","","","","0.01 s−1",false,"","table","0.01\t99.3 ± 5.2"],["oa:W7117742406","Ti-6Al-4Zr-0.6Si-0.5Mo","Flow Stress",172.0,172.0,172.0,9.1,"MPa","900 °C","","","","0.001 s−1",false,"","table","900\t0.001\t172.0 ± 9.1"],["oa:W7117742406","Ti-6Al-4Zr-0.6Si-0.5Mo","Flow Stress",37.3,37.3,37.3,3.4,"MPa","1100 °C","","","","0.1 s−1",false,"out_of_range","table","0.1\t37.3 ± 3.4"],["oa:W7117742406","Ti-6Al-4Zr-0.6Si-0.5Mo","Flow Stress",39.1,39.1,39.1,3.5,"MPa","1000 °C","","","","0.001 s−1",false,"out_of_range","table","1000\t0.001\t39.1 ± 3.5"],["oa:W7117742406","Ti-6Al-4Zr-0.6Si-0.5Mo","Flow Stress",435.1,435.1,435.1,26.7,"MPa","900 °C","","","","1 s−1",false,"","table","1\t435.1 ± 26.7"],["oa:W7117742406","Ti-6Al-4Zr-0.6Si-0.5Mo","Flow Stress",268.1,268.1,268.1,12.4,"MPa","900 °C","","","","0.01 s−1",false,"","table","0.01\t268.1 ± 12.4"],["oa:W7117742406","Ti-6Al-4Zr-0.6Si-0.5Mo","Flow Stress",172.9,172.9,172.9,7.7,"MPa","1000 °C","","","","1 s−1",false,"","table","1\t172.9 ± 7.7"],["oa:W7118118198","Ti-6Al-4V","SD",7.84,6.92,8.76,null,"MPa","","","","","",false,"out_of_range","results","While there is a minor variance, the SD, in a range of 6.92–8.76 MPa, evidences the stability of the model in representing YS variability across the different ranges [77]."],["oa:W7118118198","Ti-6Al-4V","YS (MPa)",93.4,null,null,17.6,"%","","","","","",true,"unit_mismatch","results","Model Prediction Accuracy Analysis on Validation Dataset Property Range Number of Samples Accuracy (%) Mean Prediction Error (MPE) SD UTS (MPa) 980-1020 832 93.8 ±22.4 9.47 1021- 1070 1187 94.2 ±19.3 8.76 1071- 1120 1064 92.1 ±24.7 10.23 YS (MPa) 860-900 1243 94.6 ±15.8 6.92 901-925 967 92.8 ±20.4 8.76 926-950 873 93.4 ±17.6 7.84 Porosity (%) 0.1-0.3 1423 94.7 ±0.052 0.023 0.31-0.45 1056 92.3 ±0.067 0.031 0.46-0.6 604 93.1 ±0.061 0.028 Figure 9 highlights the model's predictive accuracy across a"],["oa:W7118118198","Ti-6Al-4V","YS",6.92,6.92,6.92,null,"MPa","","","","","",true,"out_of_range","results","ARTICLE IN PRESS SD of 6.92 MPa."],["oa:W7118118198","Ti-6Al-4V","YS",8.9,null,null,null,"MPa","room temperature","as-built SLM","","CPFEM prediction","",true,"out_of_range","conclusions","Through extensive validation using Ti- 6Al-4V as a case study, the integration of CGCNN + BNN provides superior prediction accuracy compared to traditional ML, achieving RMSE of 11.7 MPa for UTS, 8.9 MPa for YS, and 0.021% for porosity."],["oa:W7118118198","Ti-6Al-4V","YS",919.3,901.0,925.0,29.3,"MPa","","","","","",true,"","results","Analysis of Uncertainty Quantification for MP Predictions Propert y Range Predict ed Mean Uncertain ty (±2σ) Confiden ce Level Aleatoric Uncertain ty Epistemic Uncertaint y UTS (MPa) 980- 1020 1004.8 31.7 92.4% 23.8 7.9 1021- 1070 1039.2 26.4 94.1% 17.3 9.1 1071- 1120 1098.5 38.2 91.3% 28.6 9.6 YS (MPa) 860- 900 884.7 24.8 93.6% 16.9 7.9 901- 925 919.3 29.3 92.1% 19.4 9.9 926- 950 932.8 21.6 94.7% 14.2 7.4 Porosity (%) 0.1-0.3 0.24 0.062 92.8% 0.041 0.021 ACCEPTED MANUSCRIPT ARTICLE IN PRESS"],["oa:W7118118198","Ti-6Al-4V","YS",938.0,926.0,950.0,17.6,"MPa","","","","","",true,"","results","In the upper ranges of 901–925 and 926–950 MPa, the accuracy decreases slightly to 92.8% and 93.4%, with MPEs of ±20.4 MPa and ±17.6 MPa."],["oa:W7118118198","Ti-6Al-4V","YS",884.7,860.0,900.0,24.8,"MPa","","","","","",true,"","results","ARTICLE IN PRESS 0.31- 0.45 0.38 0.043 94.3% 0.029 0.014 0.46- 0.6 0.53 0.057 93.1% 0.038 0.019 For YS, the predicted mean values also agree well with the actual ranges, and the uncertainties are ( ± 2σ ) within the range of 21.6 MPa to 29.3 MPa."],["oa:W7118118198","Ti-6Al-4V","YS",932.0,null,null,null,"MPa","room temperature","as-built SLM","","CPFEM prediction","",true,"","methods","For example, at an experimental UTS of 1089 MPa, the proposed model predicts 1072 MPa, compared to 1043 MPa and 1024 MPa for the CNN + RF."],["oa:W7118118198","Ti-6Al-4V","YS",919.3,901.0,925.0,29.3,"MPa","","","","","",true,"","results","ARTICLE IN PRESS 0.31- 0.45 0.38 0.043 94.3% 0.029 0.014 0.46- 0.6 0.53 0.057 93.1% 0.038 0.019 For YS, the predicted mean values also agree well with the actual ranges, and the uncertainties are ( ± 2σ ) within the range of 21.6 MPa to 29.3 MPa."],["oa:W7118118198","Ti-6Al-4V","YS",19.4,14.2,19.4,null,"MPa","","","","","",true,"out_of_range","results","Then, aleatoric uncertainty propagates from 14.2 to 19.4 MPa, which controls the total uncertainty and represents material-specific variability in the YS."],["oa:W7118118198","Ti-6Al-4V","YS",913.0,901.0,925.0,20.4,"MPa","","","","","",true,"","results","In the upper ranges of 901–925 and 926–950 MPa, the accuracy decreases slightly to 92.8% and 93.4%, with MPEs of ±20.4 MPa and ±17.6 MPa."],["oa:W7118118198","Ti-6Al-4V","YS",946.0,null,null,null,"MPa","room temperature","as-built SLM","","tensile test","",false,"","methods","For example, at an experimental UTS of 1089 MPa, the proposed model predicts 1072 MPa, compared to 1043 MPa and 1024 MPa for the CNN + RF."],["oa:W7118118198","Ti-6Al-4V","YS (MPa)",94.6,null,null,15.8,"%","","","","","",true,"unit_mismatch","results","Model Prediction Accuracy Analysis on Validation Dataset Property Range Number of Samples Accuracy (%) Mean Prediction Error (MPE) SD UTS (MPa) 980-1020 832 93.8 ±22.4 9.47 1021- 1070 1187 94.2 ±19.3 8.76 1071- 1120 1064 92.1 ±24.7 10.23 YS (MPa) 860-900 1243 94.6 ±15.8 6.92 901-925 967 92.8 ±20.4 8.76 926-950 873 93.4 ±17.6 7.84 Porosity (%) 0.1-0.3 1423 94.7 ±0.052 0.023 0.31-0.45 1056 92.3 ±0.067 0.031 0.46-0.6 604 93.1 ±0.061 0.028 Figure 9 highlights the model's predictive accuracy across a"],["oa:W7118118198","Ti-6Al-4V","YS",896.0,null,null,null,"MPa","room temperature","as-built SLM","","CPFEM prediction","",true,"","methods","For example, at an experimental UTS of 1089 MPa, the proposed model predicts 1072 MPa, compared to 1043 MPa and 1024 MPa for the CNN + RF."],["oa:W7118118198","Ti-6Al-4V","YS",905.0,860.0,950.0,null,"MPa","room temperature","as-built SLM","lamellar","tensile test","0.001 s⁻¹",false,"","methods","Performance Metrics Dataset: Material performance data comprised 447 mechanical test results, including Ultimate Tensile Strength (UTS), Yield Strength (YS) (860-950 MPa), elongation (8.5-12.2%), and VH (350- 410 HV)."],["oa:W7118118198","Ti-6Al-4V","YS (MPa)",92.8,null,null,20.4,"%","","","","","",true,"unit_mismatch","results","Model Prediction Accuracy Analysis on Validation Dataset Property Range Number of Samples Accuracy (%) Mean Prediction Error (MPE) SD UTS (MPa) 980-1020 832 93.8 ±22.4 9.47 1021- 1070 1187 94.2 ±19.3 8.76 1071- 1120 1064 92.1 ±24.7 10.23 YS (MPa) 860-900 1243 94.6 ±15.8 6.92 901-925 967 92.8 ±20.4 8.76 926-950 873 93.4 ±17.6 7.84 Porosity (%) 0.1-0.3 1423 94.7 ±0.052 0.023 0.31-0.45 1056 92.3 ±0.067 0.031 0.46-0.6 604 93.1 ±0.061 0.028 Figure 9 highlights the model's predictive accuracy across a"],["oa:W7118118198","Ti-6Al-4V","YS",880.0,860.0,900.0,15.8,"MPa","","","","","",true,"","results","The model exhibits optimal accuracy for YS within the range of 860– 900 MPa, achieving 94.6% accuracy, with an MPE of ±15.8 MPa and an ACCEPTED MANUSCRIPT ARTICLE IN PRESS"],["oa:W7118118198","Ti-6Al-4V","YS",932.8,926.0,950.0,21.6,"MPa","","","","","",true,"","results","Analysis of Uncertainty Quantification for MP Predictions Propert y Range Predict ed Mean Uncertain ty (±2σ) Confiden ce Level Aleatoric Uncertain ty Epistemic Uncertaint y UTS (MPa) 980- 1020 1004.8 31.7 92.4% 23.8 7.9 1021- 1070 1039.2 26.4 94.1% 17.3 9.1 1071- 1120 1098.5 38.2 91.3% 28.6 9.6 YS (MPa) 860- 900 884.7 24.8 93.6% 16.9 7.9 901- 925 919.3 29.3 92.1% 19.4 9.9 926- 950 932.8 21.6 94.7% 14.2 7.4 Porosity (%) 0.1-0.3 0.24 0.062 92.8% 0.041 0.021 ACCEPTED MANUSCRIPT ARTICLE IN PRESS"],["oa:W7118118198","Ti-6Al-4V","YS",932.8,926.0,950.0,21.6,"MPa","","","","","",true,"","results","ARTICLE IN PRESS 0.31- 0.45 0.38 0.043 94.3% 0.029 0.014 0.46- 0.6 0.53 0.057 93.1% 0.038 0.019 For YS, the predicted mean values also agree well with the actual ranges, and the uncertainties are ( ± 2σ ) within the range of 21.6 MPa to 29.3 MPa."],["oa:W7118118198","Ti-6Al-4V","YS",914.0,null,null,null,"MPa","room temperature","as-built SLM","","CPFEM prediction","",true,"","methods","For example, at an experimental UTS of 1089 MPa, the proposed model predicts 1072 MPa, compared to 1043 MPa and 1024 MPa for the CNN + RF."],["oa:W7118118198","Ti-6Al-4V","Yield Strength (YS)",8.9,null,null,null,"MPa","","","","CPFEM prediction","",true,"out_of_range","abstract","The model is proved on Titanium alloy 6-4 (Ti-6Al-4V) as the test material, and it shows better prediction accuracy compared with traditional Machine Learning (ML) algorithms, with Root Mean Square Errors (RMSE) of 11.7 megapascal (MPa) for Ultimate Tensile Strength (UTS), 8.9 MPa for Yield Strength (YS), and 0.021% for porosity."],["oa:W7118118198","Ti-6Al-4V","YS",884.7,860.0,900.0,24.8,"MPa","","","","","",true,"","results","Analysis of Uncertainty Quantification for MP Predictions Propert y Range Predict ed Mean Uncertain ty (±2σ) Confiden ce Level Aleatoric Uncertain ty Epistemic Uncertaint y UTS (MPa) 980- 1020 1004.8 31.7 92.4% 23.8 7.9 1021- 1070 1039.2 26.4 94.1% 17.3 9.1 1071- 1120 1098.5 38.2 91.3% 28.6 9.6 YS (MPa) 860- 900 884.7 24.8 93.6% 16.9 7.9 901- 925 919.3 29.3 92.1% 19.4 9.9 926- 950 932.8 21.6 94.7% 14.2 7.4 Porosity (%) 0.1-0.3 0.24 0.062 92.8% 0.041 0.021 ACCEPTED MANUSCRIPT ARTICLE IN PRESS"],["oa:W7118185743","Ti-6Al-4V","YS",1697.0,null,null,null,"MPa","room temperature","as-built SLM","","tensile test","",false,"","results","exhibit an ultrahigh maximum work hardening rate (θ) of 5770 MPa at YS above 1 GPa, which is over 86 4 GPa higher than that (1697 MPa) of Ti-6Al-4V model alloys."],["oa:W7118185743","Ti-6Al-4V","YS",1030.0,null,null,null,"MPa","","","","tensile test","",false,"","discussion","215 Therefore, the CoCrNi-modified Ti-6Al-4V achieves TRIP-enabled high-YS duality, retaining a yield 216 strength (YS) of 1030 MPa even after TRIP activation."],["oa:W7118185743","Ti-6Al-4V","YS",992.0,null,null,41.0,"MPa","room temperature","as-built LPBF","","tensile test","",false,"","results","The Ti-6Al-4V model alloy has a YS of ~ 992 ± 41 MPa and ultimate tensile 80 strength (UTS) of ~1198 ± 10 MPa, but limited UE (∼ 3.1 %) and poor work hardening ability."],["oa:W7118185743","Ti-6Al-5Co-4V","YS",1030.3,null,null,20.4,"MPa","room temperature","as-built LPBF","","tensile test","",false,"","results","Surprisingly, 82 the AM Ti-6Al-4V + 5 wt.% CoCrNi alloys show a large UE of ~9.3 ± 0.8% and strong work hardening 83 ability even at YS of ~1030.3 ± 20.4 MPa, reaching UTS of ~1402 ± 18 MPa and exhibiting typical 84 ductile fracture morphology (Supplementary Figure 4)."],["oa:W7118185743","Ti-6Al-4V","YS",9.7,null,null,null,"MPa","","as-built SLM","","","",false,"out_of_range","discussion","Relative to the multiple strengtheners of AM Ti-6Al-4V, that of Ti-6Al-4V + 5% 195 CoCrNi increases by 222.6 MPa (solid solution), 52.8 MPa (grain refinement), 36.4 MPa (dislocation), 196 and 9.7 MPa (secondary phase)."],["oa:W7118185743","Ti-6Al-4V","YS",1030.0,null,null,null,"MPa","","","","tensile test","",false,"","discussion","202 Notably, the estimated YS of Ti-6Al-4V + 5% CoCrNi (1304.0 MPa) exceeds the measured value 203 (~1030.0 MPa) by ~270 MPa, a discrepancy attributed to early activation of the TRIP α' process."],["oa:W7118185743","Ti-6Al-4V","YS",52.8,null,null,null,"MPa","","as-built SLM","","","",false,"","discussion","Relative to the multiple strengtheners of AM Ti-6Al-4V, that of Ti-6Al-4V + 5% 195 CoCrNi increases by 222.6 MPa (solid solution), 52.8 MPa (grain refinement), 36.4 MPa (dislocation), 196 and 9.7 MPa (secondary phase)."],["oa:W7118185743","AM Ti-6Al-4V with steel strengthening","YS",984.0,null,null,null,"MPa","","","","tensile test","",false,"","discussion","evidence of higher YS such as 1030 MPa in this work, 546 MPa in Ti-15Nb-5Zr-4Sn-1Fe [19] and 984 206 MPa in AM Ti-6Al-4V with steel strengthening [12], than TRIP α'' process, such as in Ti-12Mo, Ti-6Al- 207 4V-5Cu and Ti-10V-3Fe-3Al (for which YS is 200~500 MPa) [6, 18, 77]."],["oa:W7118185743","Ti-6Al-4V","YS",36.4,null,null,null,"MPa","","as-built SLM","","","",false,"out_of_range","discussion","Relative to the multiple strengtheners of AM Ti-6Al-4V, that of Ti-6Al-4V + 5% 195 CoCrNi increases by 222.6 MPa (solid solution), 52.8 MPa (grain refinement), 36.4 MPa (dislocation), 196 and 9.7 MPa (secondary phase)."],["oa:W7118185743","Ti-6Al-4V","YS",1000.0,null,null,null,"MPa","room temperature","as-built SLM","martensitic α'","tensile test","",false,"","results","exhibit an ultrahigh maximum work hardening rate (θ) of 5770 MPa at YS above 1 GPa, which is over 86 4 GPa higher than that (1697 MPa) of Ti-6Al-4V model alloys."],["oa:W7118185743","Ti-15Nb-5Zr-4Sn-1Fe","YS",546.0,null,null,null,"MPa","","","","tensile test","",false,"","discussion","evidence of higher YS such as 1030 MPa in this work, 546 MPa in Ti-15Nb-5Zr-4Sn-1Fe [19] and 984 206 MPa in AM Ti-6Al-4V with steel strengthening [12], than TRIP α'' process, such as in Ti-12Mo, Ti-6Al- 207 4V-5Cu and Ti-10V-3Fe-3Al (for which YS is 200~500 MPa) [6, 18, 77]."],["oa:W7118185743","Ti-6Al-4V","YS",222.6,null,null,null,"MPa","","as-built SLM","","","",false,"","discussion","Relative to the multiple strengtheners of AM Ti-6Al-4V, that of Ti-6Al-4V + 5% 195 CoCrNi increases by 222.6 MPa (solid solution), 52.8 MPa (grain refinement), 36.4 MPa (dislocation), 196 and 9.7 MPa (secondary phase)."],["oa:W7118185743","Ti-6Al-4V","YS",1304.0,null,null,null,"MPa","","","","CPFEM prediction","",true,"","discussion","202 Notably, the estimated YS of Ti-6Al-4V + 5% CoCrNi (1304.0 MPa) exceeds the measured value 203 (~1030.0 MPa) by ~270 MPa, a discrepancy attributed to early activation of the TRIP α' process."],["oa:W7118185743","Ti-6Al-4V","triggering stress",984.0,null,null,null,"MPa","","","","CPFEM prediction","",true,"","discussion","The triggering stress of Ti-6Al- 208 4V + 5% CoCrNi alloys is assumed to be 984MPa (Supplementary Note 4 and Supplementary Figure 209 14)."],["oa:W7118185743","Ti-6Al-4V","YS",1030.0,null,null,null,"MPa","","","","tensile test","",false,"","discussion","evidence of higher YS such as 1030 MPa in this work, 546 MPa in Ti-15Nb-5Zr-4Sn-1Fe [19] and 984 206 MPa in AM Ti-6Al-4V with steel strengthening [12], than TRIP α'' process, such as in Ti-12Mo, Ti-6Al- 207 4V-5Cu and Ti-10V-3Fe-3Al (for which YS is 200~500 MPa) [6, 18, 77]."],["oa:W7118250888","pure Ti","strength",731.5,null,null,null,"MPa","","modified powder","","","",false,"","abstract","Attribute to the grain refinement and oxygen solid solution strengthening, the strength of pure Ti fabricated using modified powder reaches 731.5 MPa and maintains a good ductility of 20%."],["oa:W7119523386","Ti-6Al-4V","Yield",930.0,null,null,null,"MPa","","AM (LPBF) + stress relief","","","",false,"","results",""],["oa:W7119523386","Ti-6Al-4V","Yield",880.0,null,null,null,"MPa","","wrought","","","",false,"","results",""],["oa:W7120309996","Ti-6Al-4V","tensão de escoamento",830.0,null,null,null,"MPa","","annealed","","","",false,"","front",""],["oa:W7120309996","Ti-6Al-4V","limite de escoamento",830.0,null,null,null,"MPa","room temperature","annealed","","tensile test","",false,"","front",""],["oa:W7120309996","Ti-6Al-4V","tensão de escoamento",1103.0,null,null,null,"MPa","","thermally treated","","","",false,"","front",""],["oa:W7120309996","Ti-6Al-4V","limite de escoamento",1103.0,null,null,null,"MPa","room temperature","solution treated and aged","","tensile test","",false,"","front",""],["oa:W7120343292","Ti-6Al-4V","campo plástico",424.04,null,null,null,"MPa","","TC 0.25 h","","","",false,"","abstract",""],["oa:W7120343292","Ti-6Al-4V","campo plástico",485.5,null,null,null,"MPa","","TC 1 h","","","",false,"","abstract",""],["oa:W7120343292","Ti-6Al-4V","tensão de escoamento",1.0691,null,null,null,"","room temperature","","","","",false,"unit_missing","abstract",""],["oa:W7120343292","Ti-6Al-4V","Tensão de Escoamento",918.0,null,null,null,"MPa","","","","","",false,"","abstract",""],["oa:W7120343292","Ti-6Al-4V","campo plástico",598.1,null,null,null,"MPa","","TC 12 h","","","",false,"","abstract",""],["oa:W7120343292","Ti-6Al-4V","tensão de escoamento",1.0904,null,null,null,"","room temperature","","","","",false,"unit_missing","abstract",""],["oa:W7120343292","Ti-6Al-4V","Tensão Escoamento",759.0,null,null,null,"MPa","","","","","",false,"","abstract",""],["oa:W7120595389","Ti-15Mo-13Nb","σₑ",740.0,null,null,null,"MPa","room temperature","800°C/0.5h","","compression test","",false,"","abstract",""],["oa:W7120595389","","tensão de escoamento",750.0,null,null,null,"MPa","","","","","",false,"","abstract",""],["oa:W7120595389","","σ 0,2",674.08,null,null,null,"MPa","","","","","",false,"","abstract",""],["oa:W7120595389","Ti-19Nb-15Mo","σₑ",792.0,null,null,null,"MPa","room temperature","800°C/0.5h","","compression test","",false,"","abstract",""],["oa:W7120595389","Ti-15Mo","tensão de escoamento de compressão",591.5,473.0,710.0,null,"MPa","","","","","",false,"","abstract",""],["oa:W7120595389","Ti-15Mo","tensão de escoamento de compressão",1221.0,null,null,null,"MPa","","","","","",false,"","abstract",""],["oa:W7120817914","Ti-6Al-4V","limite de escoamento",904.0,null,null,null,"MPa","","annealed","","","",false,"","abstract","Além disso, a liga Ti-6Al-4V é tratada termicamente por recozimento, pelo fabricante, de modo que o material tem um limite de resistência à tração de 979 MPa, um limite de escoamento de 904 MPa, um alongamento de 18% e uma redução de área de 41%, segundo o fabricante."],["oa:W7122668607","Ti-6Al-4V","peak tensile stress",450.0,null,null,null,"MPa","","as-built","martensitic α'","","",false,"","results","For the ZX orientation, the peak tensile stress attains * 450 MPa and changes sign * 3 mm from the notch, whereas the XZ orientation displays a lower maximum of * 250 MPa and a more gradual decay, reaching compression * 5 mm from the notch."],["oa:W7122668607","Ti-6Al-4V","rYS(MPa)",1120.0,null,null,6.0,"MPa","room temperature","as-built (AB-Z)","","tensile test","",false,"","results","Moreover, Kres;fe is not uniform: it peaks in the mid-section (along the specimen thickness) of the front where the fatigue precrack intersected the zone of highest tensile stress (cf. in Fig. 3a, c) and diminishes toward the specimen Table 1 Quasi-static tensile properties Orientation and condition rYS(MPa) E(GPa) rUTS(MPa) ef (%) RA (%) AB-Z 1120 ± 6 111 ± 2 1320 ± 3 7.4 ± 0.5 18.4 ± 1.6 SR-Z (Louw et al. 2025) 1140 ± 8 117 ± 3 1190 ± 5 10.2 ± 1.8 28 ± 2 The midrange and range obtained from th"],["oa:W7122668607","Ti-6Al-4V","rYS(MPa)",1140.0,null,null,8.0,"MPa","room temperature","stress-relieved (SR-Z)","","tensile test","",false,"","results","Moreover, Kres;fe is not uniform: it peaks in the mid-section (along the specimen thickness) of the front where the fatigue precrack intersected the zone of highest tensile stress (cf. in Fig. 3a, c) and diminishes toward the specimen Table 1 Quasi-static tensile properties Orientation and condition rYS(MPa) E(GPa) rUTS(MPa) ef (%) RA (%) AB-Z 1120 ± 6 111 ± 2 1320 ± 3 7.4 ± 0.5 18.4 ± 1.6 SR-Z (Louw et al. 2025) 1140 ± 8 117 ± 3 1190 ± 5 10.2 ± 1.8 28 ± 2 The midrange and range obtained from th"],["oa:W7122668607","Ti-6Al-4V","peak tensile stress",250.0,null,null,null,"MPa","","as-built","martensitic α'","","",false,"","results","For the ZX orientation, the peak tensile stress attains * 450 MPa and changes sign * 3 mm from the notch, whereas the XZ orientation displays a lower maximum of * 250 MPa and a more gradual decay, reaching compression * 5 mm from the notch."],["oa:W7123377308","Haynes 214","Yield Stress",604.0,591.0,617.0,9.8,"MPa","","heat-treated","","","",false,"","results_discussion",""],["oa:W7123377308","GRX-810","YS",105.0,39.0,171.0,null,"%","","as-built","","","",false,"unit_mismatch","results_discussion",""],["oa:W7123377308","Haynes 214","YS",58.0,55.0,61.0,null,"%","","","","","",false,"unit_mismatch","results_discussion",""],["oa:W7123377308","Haynes 214","YS",13.0,13.0,13.0,null,"%","room temperature","HT","","","",false,
