Repository: akhtar07/tisci-explorer

# TiSci Explorer

A read-only, static explorer for **TiSci**, an autonomous research agent for titanium alloys. TiSci reads the
titanium-alloy literature, builds a knowledge graph and a table of measured values, proposes hypotheses where the
graph has gaps, and tests them with DFT (MACE / VASP) and the ICME-lite multiscale chain.

**Live site:** https://akhtar07.github.io/tisci-explorer/

The site has seven sections:

| Section | What it shows |
|---|---|
| Overview | Corpus → graph → facts → hypotheses → verdicts, with the snapshot's counts |
| Worked example | One full loop for W in α-Ti: graph path, hypothesis, novelty check, DFT test, verdict, follow-up, DAMASK |

File: data/facts/other.json (part 46 of 112)
and −456.1 MPa, after LPwC with one, three and five impacts, respectively."],["oa:W2955335324","Ti-5Al-2Sn-2Zr-4Mo-4Cr","residual stress",-456.1,null,null,null,"MPa","","LPwC 5 impacts","","","",false,"unmapped_property","results_discussion","It can be seen that compressive residual stress was generated on the surface of the Ti-17 titanium alloy, −314.2, −415.5 and −456.1 MPa, after LPwC with one, three and five impacts, respectively."],["oa:W2955783458","Ti-6Al-4V","ε̇0",0.05,null,null,null,"s-1","","","","","",false,"unmapped_property","methods",""],["oa:W2957306521","Ti-6Al-4V","maximum crack length",82.0,null,null,null,"µm","","annealed","","","",false,"unmapped_property","results_discussion","The annealed samples (Fig. 5 (b)) showed maximum crack lengths far below those of the nitrided material, not exceeding 82 µm."],["oa:W2957306521","Ti-6Al-4V","crack length",45.0,null,null,null,"µm","","nitrided","","","",false,"unmapped_property","results_discussion","In nitrided samples the cracks at high stress were no shorter than 45 µm (Fig. 5 (a))."],["oa:W2957798931","Ti-6Al-4V","facteur de forme moyen",2.4,null,null,null,"","","","","","",false,"unmapped_property","discussion",""],["oa:W2957798931","Ti-6Al-4V","densité d’énergie critique",40.0,null,null,null,"J/mm3","","","","","",false,"unmapped_property","conclusions",""],["oa:W2957798931","Ti-6Al-4V","facteur de forme moyen",1.3,null,null,null,"","","","","","",false,"unmapped_property","discussion",""],["oa:W2958866011","Ti-6Al-4V","taxa de deposição",150.0,150.0,150.0,null,"%","","","","","",false,"unmapped_property","abstract",""],["oa:W2958866011","Ti-6Al-4V","42 µm e 45 µm medidas por microscopia óptica passam de ser 50 µm e 100 µm respectivamente, obtidos por medição de microdureza",100.0,null,null,null,"µm","","","","microhardness measurement","",false,"unmapped_property","abstract",""],["oa:W2958866011","Ti-6Al-4V","α-case de 30 µm (até 593 ºC) e 200 µm (700 ºC)",200.0,null,null,null,"µm","700 °C","","","","",false,"unmapped_property","abstract",""],["oa:W2958866011","Ti-6Al-4V","taxa de deposição",150.0,150.0,150.0,null,"%","","","","","",false,"unmapped_property","abstract",""],["oa:W2958866011","Ti-6Al-4V","diluição",5.0,5.0,5.0,null,"%","","","","","",false,"unmapped_property","abstract",""],["oa:W2958866011","Ti-6Al-4V","42 µm e 45 µm medidas por microscopia óptica passam de ser 50 µm e 100 µm respectivamente, obtidos por medição de microdureza",50.0,null,null,null,"µm","","","","microhardness measurement","",false,"unmapped_property","abstract",""],["oa:W2958866011","Ti-6Al-4V","limite de resistência à tração",10.2,null,null,null,"%","","","","","",false,"unmapped_property","abstract",""],["oa:W2958866011","Ti-6Al-4V","α-case de 30 µm (até 593 ºC) e 200 µm (700 ºC)",30.0,null,null,null,"µm","593 °C","","","","",false,"unmapped_property","abstract",""],["oa:W2958866011","Ti-6Al-4V","α-case de 10,1 µm (ambiente úmido) e 7,6 µm (ambiente seco)",10.1,null,null,null,"µm","","","","","",false,"unmapped_property","abstract",""],["oa:W2958866011","Ti-6Al-4V","α-case de 3,81 µm com a escória de óxidos de 5,05 µm",3.81,null,null,null,"µm","","","","","",false,"unmapped_property","abstract",""],["oa:W2958866011","Ti-6Al-4V","diluição",5.0,5.0,5.0,null,"%","","","","","",false,"unmapped_property","abstract",""],["oa:W2958866011","Ti-6Al-4V","diluição",5.0,5.0,5.0,null,"%","","","","","",false,"unmapped_property","abstract",""],["oa:W2958866011","Ti-6Al-4V","α-case de 3,81 µm com a escória de óxidos de 5,05 µm",5.05,null,null,null,"µm","","","","","",false,"unmapped_property","abstract",""],["oa:W2958866011","Ti-6Al-4V","refinamento",0.75,null,null,null,"wt%","","","","","",false,"unmapped_property","abstract",""],["oa:W2958866011","Ti-6Al-4V","α-case de 10,1 µm (ambiente úmido) e 7,6 µm (ambiente seco)",7.6,null,null,null,"µm","","","","","",false,"unmapped_property","abstract",""],["oa:W2958866011","Ti-6Al-4V","taxa de fusão",60.0,60.0,60.0,null,"%","","","","","",false,"unmapped_property","abstract",""],["oa:W2958866011","Ti-6Al-4V","taxa de deposição",200.0,200.0,200.0,null,"%","","","","","",false,"unmapped_property","abstract",""],["oa:W2959981023","Ti-6%Al-4%V","forming temperature",875.0,null,null,null,"°C","","","","","",false,"unmapped_property","results_discussion",""],["oa:W2962789037","Ti-6Al-4V","hardening modulus",1492.0,null,null,null,"MPa","room temperature","as-built SLM","","tensile test","1300/s",false,"unmapped_property","results","The related hardening modulus almost keeps unchanged (1699MPa and 1492MPa) when compressed from 0.001/s to 1300/s, and decreases to 700MPa under a strain rate of 3000/s."],["oa:W2962789037","Ti-6Al-4V","hardening modulus",700.0,null,null,null,"MPa","room temperature","as-built SLM","","tensile test","3000/s",false,"unmapped_property","results","The related hardening modulus almost keeps unchanged (1699MPa and 1492MPa) when compressed from 0.001/s to 1300/s, and decreases to 700MPa under a strain rate of 3000/s."],["oa:W2962789037","Ti-6Al-4V","hardening modulus",1346.0,null,null,null,"MPa","room temperature","as-built EBM","","tensile test","0.001/s",false,"unmapped_property","results","The results also reveal that the EBM parts feature a hardening modulus of 1346MPa over the strain interval [0.05, 0.15] under quasi-static compression, which turns to 86MPa under a strain rate of 1500/s."],["oa:W2962789037","Ti-6Al-4V","hardening modulus",86.0,null,null,null,"MPa","room temperature","as-built EBM","","tensile test","1500/s",false,"unmapped_property","results","The results also reveal that the EBM parts feature a hardening modulus of 1346MPa over the strain interval [0.05, 0.15] under quasi-static compression, which turns to 86MPa under a strain rate of 1500/s."],["oa:W2962789037","Ti-6Al-4V","hardening modulus",1699.0,null,null,null,"MPa","room temperature","as-built SLM","","tensile test","0.001/s",false,"unmapped_property","results","The related hardening modulus almost keeps unchanged (1699MPa and 1492MPa) when compressed from 0.001/s to 1300/s, and decreases to 700MPa under a strain rate of 3000/s."],["oa:W2963294689","Ti-6Al-4V","maximum shear strain",2040.0,null,null,null,"µɛ","room temperature","","","compression test","",false,"unmapped_property","methods","Figure 16 shows that for a compression stress of 14 MPa a maximum shear strain of 2040 was obtained, corresponding to simple standing."],["oa:W2963294689","Ti-6Al-4V","pore sizes",401.0,null,null,null,"µm","","","","","",false,"unmapped_property","results_discussion","In their study, the pore sizes of three types of specimens were consistently lower than the ones of design specifications, having open-cells with 401, 607 and 801 µm of diameter, respectively."],["oa:W2963294689","Ti-6Al-4V","microstrain",1500.0,1500.0,3000.0,null,"µɛ","room temperature","","","compression test","",false,"unmapped_property","methods","For an applied stress of 49 MPa (walking regime), a significant area of the structure displays a microstrain varying from 1500 to 3000, being this within the physiological overload (that leads to increase bone mass)."],["oa:W2963294689","Ti-6Al-4V","R2",0.9462,null,null,null,"","","","","","",false,"unmapped_property","methods","As depicted in Figure 17 and 18, correlation models having R2 of 0.9462 for the porosity, 0.9973 for the open-cell size and 0.9965 for the wall sizes were obtained."],["oa:W2963294689","Ti-6Al-4V","pore sizes",801.0,null,null,null,"µm","","","","","",false,"unmapped_property","results_discussion","In their study, the pore sizes of three types of specimens were consistently lower than the ones of design specifications, having open-cells with 401, 607 and 801 µm of diameter, respectively."],["oa:W2963294689","Ti-6Al-4V","maximum microstrain",20000.0,null,null,null,"µɛ","room temperature","","","compression test","",false,"unmapped_property","methods","In fact, a maximum value of 20000 microstrain was obtained for 128 MPa."],["oa:W2963294689","Ti-6Al-4V","maximum microstrain",10000.0,null,null,null,"µɛ","room temperature","","","compression test","",false,"unmapped_property","methods","For a compression stress of 93 and 128 MPa, maximum microstrains higher than 10000 are obtained."],["oa:W2963294689","Ti-6Al-4V","R2",0.9973,null,null,null,"","","","","","",false,"unmapped_property","methods","As depicted in Figure 17 and 18, correlation models having R2 of 0.9462 for the porosity, 0.9973 for the open-cell size and 0.9965 for the wall sizes were obtained."],["oa:W2963294689","Ti-6Al-4V","R2",0.9965,null,null,null,"","","","","","",false,"unmapped_property","methods","As depicted in Figure 17 and 18, correlation models having R2 of 0.9462 for the porosity, 0.9973 for the open-cell size and 0.9965 for the wall sizes were obtained."],["oa:W2963294689","Ti-6Al-4V","R2",0.9893,null,null,null,"","","","","","",false,"unmapped_property","methods","As depicted in Figure 17 and 18, correlation models having R2 of 0.9462 for the porosity, 0.9973 for the open-cell size and 0.9965 for the wall sizes were obtained."],["oa:W2963294689","Ti-6Al-4V","R2",0.9925,null,null,null,"","","","","","",false,"unmapped_property","methods","As depicted in Figure 17 and 18, correlation models having R2 of 0.9462 for the porosity, 0.9973 for the open-cell size and 0.9965 for the wall sizes were obtained."],["oa:W2963294689","Ti-6Al-4V","pore sizes",607.0,null,null,null,"µm","","","","","",false,"unmapped_property","results_discussion","In their study, the pore sizes of three types of specimens were consistently lower than the ones of design specifications, having open-cells with 401, 607 and 801 µm of diameter, respectively."],["oa:W2964492008","Ti-6Al-4V","depth of indentation",150.0,null,null,null,"nm","","","","nanoindentation","",false,"unmapped_property","results_discussion","In Figure 3e, the depth of indentation on TiB without crack is only 50 nm, but that in the matrix is about 150 nm."],["oa:W2964492008","Ti-6Al-4V","depth of indentation",50.0,null,null,null,"nm","","","","nanoindentation","",false,"unmapped_property","results_discussion","In Figure 3e, the depth of indentation on TiB without crack is only 50 nm, but that in the matrix is about 150 nm."],["oa:W2964492008","Ti-6Al-4V","depth of indentation",210.0,null,null,null,"nm","","","","nanoindentation","",false,"unmapped_property","results_discussion","In Figure 2e, the depths of indentation are shown clearly, and the depth of indentation on TiC without crack is only 210 nm, but which on the matrix reaches 658 nm."],["oa:W2964492008","Ti-6Al-4V","depth of indentation",658.0,null,null,null,"nm","","","","nanoindentation","",false,"unmapped_property","results_discussion","In Figure 2e, the depths of indentation are shown clearly, and the depth of indentation on TiC without crack is only 210 nm, but which on the matrix reaches 658 nm."],["oa:W2964492008","Ti-6Al-4V","depth of indentation",160.0,null,null,null,"nm","","","","nanoindentation","",false,"unmapped_property","results_discussion","Besides, the depth of indentation on TiB with cracks is maximum at 160 nm, which is diﬀerent from that on TiC (Figure 2e), this phenomena may be caused by the large number of cracks on TiB during loading (Figure 3c), and moreover, the propogation of cracks results in the fast penetration of indenter on the surface of TiB."],["oa:W2964692224","Ti-6Al-4V","depth of the crater",74.4,null,null,null,"µm","","","","","",false,"unmapped_property","conclusions",""],["oa:W2964692224","Ti-6Al-4V","cumulative mass loss",0.49,null,null,null,"mg","","","","WDE test","",false,"unmapped_property","conclusions",""],["oa:W2964692224","Ti-6Al-4V","size of triangular indents",90.0,80.0,100.0,null,"µm","","","","","",false,"unmapped_property","conclusions",""],["oa:W2964692224","Ti-6Al-4V","WDE test results",8.1,null,null,null,"WDE","","","","WDE test","",false,"unmapped_property","conclusions",""],["oa:W2964692224","Ti-6Al-4V","depth",7.5,7.0,8.0,null,"µm","","","","","",false,"unmapped_property","discussion",""],["oa:W2964692224","Ti-6Al-4V","maximum size of metallic solid particles",2.0,null,null,null,"mm","","","","","",false,"unmapped_property","conclusions",""],["oa:W2964692224","Ti-6Al-4V","maximum depth of small cavities",2.5,null,null,null,"µm","","","","","",false,"unmapped_property","conclusions",""],["oa:W2964692224","Ti-6Al-4V","depth of the material removed",56.0,55.0,57.0,null,"µm","","","","","",false,"unmapped_property","conclusions",""],["oa:W2964692224","Ti-6Al-4V","depth",5.0,null,null,null,"µm","","","","WDE test","",false,"unmapped_property","conclusions",""],["oa:W2964692224","Ti-6Al-4V","maximum depth of erosion craters",200.0,null,null,null,"µm","","","","WDE test","",false,"unmapped_property","conclusions",""],["oa:W2964692224","Ti-6Al-4V","size of large impact mark",1000.0,null,null,null,"µm","","","","","",false,"unmapped_property","conclusions",""],["oa:W2964692224","Ti-6Al-4V","applied force on each screw",1250.0,null,null,null,"N","","","","","",false,"unmapped_property","conclusions",""],["oa:W2965438964","Ti-21S","constantes de velocidade",0.0,null,null,null,"mg2×cm-4×s-1","850 °C","","","","",false,"unmapped_property","abstract",""],["oa:W2965438964","Ti-21S","constantes de velocidade",0.0,null,null,null,"mg2×cm-4×s-1","750 °C","","","","",false,"unmapped_property","abstract",""],["oa:W2965438964","Ti-21S","variação de massa",0.6,null,null,null,"mg/cm2","850 °C","aluminized","","isothermal oxidation test","",false,"unmapped_property","abstract",""],["oa:W2967835174","Ti-6Al-4V","Growth rate of average strain (s−1)",0.0,0.0,0.0,null,"s-1","room temperature","as-built SLM","","dwell fatigue test","",false,"unmapped_property","table","Growth rate of average strain (s−1)\t1.1 × 10−6\t1.4 × 10−6"],["oa:W2967835174","Ti-6Al-4V","Growth rate of maximum strain (s−1)",0.0,0.0,0.0,null,"s-1","room temperature","as-built SLM","","dwell fatigue test","",false,"unmapped_property","table","Growth rate of maximum strain (s−1)\t2.6 × 10−6\t1.4 × 10−5"],["oa:W2968221802","Ti-6Al-4V","Cutting Force",42.484,null,null,null,"N","","","","","",false,"unmapped_property","table","9\t250\t12,000\t0.35\t42.484\t0.218"],["oa:W2968221802","Ti-6Al-4V","energy_efficiency",60.26,null,null,null,"%","","","","","",false,"unmapped_property","conclusions","The energy efficiency of PAM improved to above 60.26% when compared to CM."],["oa:W2968221802","Ti-6Al-4V","Cutting Force",70.188,null,null,null,"N","","","","","",false,"unmapped_property","table","7\t250\t2000\t0.5\t70.188\t0.287"],["oa:W2968221802","Ti-6Al-4V","Cutting Force",37.485,null,null,null,"N","","","","","",false,"unmapped_property","table","8\t250\t7000\t0.2\t37.485\t0.241"],["oa:W2968221802","Ti-6Al-4V","Cutting Force",13.61,null,null,null,"N","","","","","",false,"unmapped_property","table","2\t50\t7000\t0.35\t13.61\t0.131"],["oa:W2968221802","Ti-6Al-4V","Cutting Force",18.548,null,null,null,"N","","","","","",false,"unmapped_property","table","1\t50\t2000\t0.2\t18.548\t0.128"],["oa:W2968221802","Ti-6Al-4V","cutting_force",21.84,null,null,null,"N","","","","","",false,"unmapped_property","conclusions","The optimal machining conditions for PAM were determined as a feed rate of 50 mm/min, spindle speed of 12,000 rpm, and depth of cut of 0.2 mm. - (4)In optimal machining conditions, the cutting force of CM and PAM was 21.84 N and 8.68 N, respectively."],["oa:W2968221802","Ti-6Al-4V","cutting_force",8.68,null,null,null,"N","","","","","",false,"unmapped_property","conclusions","The optimal machining conditions for PAM were determined as a feed rate of 50 mm/min, spindle speed of 12,000 rpm, and depth of cut of 0.2 mm. - (4)In optimal machining conditions, the cutting force of CM and PAM was 21.84 N and 8.68 N, respectively."],["oa:W2968221802","Ti-6Al-4V","cutting_force",60.2,null,null,null,"%","","","","","",false,"unmapped_property","conclusions","The cutting force of PAM was decreased by 60.2% when compared to CM."],["oa:W2968221802","Ti-6Al-4V","Cutting Force",17.148,null,null,null,"N","","","","","",false,"unmapped_property","table","6\t150\t12,000\t0.2\t17.148\t0.115"],["oa:W2968221802","Ti-6Al-4V","Cutting Force",49.648,null,null,null,"N","","","","","",false,"unmapped_property","table","5\t150\t7000\t0.5\t49.648\t0.178"],["oa:W2968221802","Ti-6Al-4V","Cutting Force",33.481,null,null,null,"N","","","","","",false,"unmapped_property","table","4\t150\t2000\t0.35\t33.481\t0.169"],["oa:W2968221802","Ti-6Al-4V","surface_roughness",70.47,null,null,null,"%","","","","","",false,"unmapped_property","conclusions","The surface roughness of PAM was improved by 70.47% when compared to CM. - (5)The energy efficiency of PAM was analyzed by comparing the specific cutting energy."],["oa:W2968221802","Ti-6Al-4V","Cutting Force",26.418,null,null,null,"N","","","","","",false,"unmapped_property","table","3\t50\t12,000\t0.5\t26.418\t0.171"],["oa:W2968414223","","specific strength",450.0,null,null,null,"MPa-m3/mg","","","","","",false,"unmapped_property","methods","Our processed alloy attained the highest specific strength of any metallic alloy system, with a value of 450 MPa-m3/mg."],["oa:W2968414223","Ti-6Al-2Sn-4Zr-6Mo","450 MPa m3/mg",450.0,null,null,null,"MPam3/mg","","FSP","","","",false,"unmapped_property","discussion","Ti6246 achieved a significant specific strength of approximately 450 MPa m3/mg, which was 54% higher than any commercially available metallic materials, on average (Fig. 6)."],["oa:W2968766044","Ti-6Al-4V","laser energy density",1.36,null,null,null,"J/mm2","","as-built DMLS","","","",false,"unmapped_property","abstract",""],["oa:W2968766044","Ti-6Al-4V","laser speed",1250.0,null,null,null,"mm/s","","as-built DMLS","","","",false,"unmapped_property","abstract",""],["oa:W2969070686","","joining strength",103.0,null,null,null,"MPa","","","","","",false,"unmapped_property","conclusions","The highest joining strength of 103 MPa is achieved when the processing speed is 200 μm/s which is about 95.2% higher than that using the flat YSZ as the substrate."],["oa:W2969333836","Ti-6Al-4V","basınç",700.0,null,null,null,"MPa","","","","","",false,"unmapped_property","abstract",""],["oa:W2969333836","Ti-6Al-4V","basınç",1150.0,null,null,null,"MPa","","","","","",false,"unmapped_property","abstract",""],["oa:W2969442587","CP-Ti Grade 2","contact angle",56.23,null,null,null,"˚","","","","goniometry","",false,"unmapped_property","results_discussion","Sample Contact Angle Ra (nm) Rz (nm) Rq (nm) A 66.37˚ 9.907 78.45 71.44 4E 71.78˚ 10.53 117.4 75.95 SA 56.23˚ 10.51 139.1 75.77 S4E 63.06˚ 18.89 304.3 136.9 https://doi.org/10.1371/journal.pone.0221491.t003 Functionally graded titanium implants PLOS ONE | https://doi.org/10.1371/journal.pone.0221491 August 23, 2019 11 / 18"],["oa:W2969442587","CP-Ti Grade 2","contact angle",66.37,null,null,null,"˚","","","","goniometry","",false,"unmapped_property","results_discussion","Sample Contact Angle Ra (nm) Rz (nm) Rq (nm) A 66.37˚ 9.907 78.45 71.44 4E 71.78˚ 10.53 117.4 75.95 SA 56.23˚ 10.51 139.1 75.77 S4E 63.06˚ 18.89 304.3 136.9 https://doi.org/10.1371/journal.pone.0221491.t003 Functionally graded titanium implants PLOS ONE | https://doi.org/10.1371/journal.pone.0221491 August 23, 2019 11 / 18"],["oa:W2969442587","CP-Ti Grade 2","contact angle",63.06,null,null,null,"˚","","","","goniometry","",false,"unmapped_property","results_discussion","Sample Contact Angle Ra (nm) Rz (nm) Rq (nm) A 66.37˚ 9.907 78.45 71.44 4E 71.78˚ 10.53 117.4 75.95 SA 56.23˚ 10.51 139.1 75.77 S4E 63.06˚ 18.89 304.3 136.9 https://doi.org/10.1371/journal.pone.0221491.t003 Functionally graded titanium implants PLOS ONE | https://doi.org/10.1371/journal.pone.0221491 August 23, 2019 11 / 18"],["oa:W2969621434","Ti-5Al-2V","temperature range",700.0,600.0,800.0,null,"°C","700 oC","","","","",false,"unmapped_property","discussion",""],["oa:W2969621434","Ti-5Al-2V","Smax",1.6,3.0,1.6,null,"10^-3mm/s","","","","","",false,"unmapped_property","methods",""],["oa:W2969621434","Ti-5Al-2V","stress range",75.0,50.0,100.0,null,"MPa","700 oC","","","","",false,"unmapped_property","discussion",""],["oa:W2969621434","Ti-5Al-2V","Smax",8.0,8.0,8.0,null,"10^-3mm/s","","","","","",false,"unmapped_property","methods",""],["oa:W2969621434","UFG alloy after ECAP","ΔCV",0.375,0.35,0.4,null,"at%","","","","","",false,"unmapped_property","methods",""],["oa:W2969621434","Ti-5Al-2V","shrinkage L on isothermic time t",700.0,700.0,700.0,null,"°C","700 oC","","","","",false,"unmapped_property","discussion",""],["oa:W2969621434","CG Ti alloy","Qcr",240.0,240.0,240.0,null,"kJ/mol","600–800 oC","","","","",false,"unmapped_property","discussion",""],["oa:W2969621434","CG Ti-5Al-2V","ΔCAl",5.6,null,null,null,"at%","","","","","",false,"unmapped_property","methods",""],["oa:W2969621434","CG Ti-5Al-2V","ΔCV",12.9,null,null,null,"at%","","","","","",false,"unmapped_property","methods",""],["oa:W2969621434","CG alloy","Smax",5.8,1.5,5.8,null,"10^-3mm/s","","","","","",false,"unmapped_property","methods",""],["oa:W2969621434","CG alloy","Smax",4.0,1.5,4.0,null,"10^-2mm/s","","","","","",false,"unmapped_property","methods",""],["oa:W2969621434","UFG alloy after ECAP","ΔCAl",0.375,0.35,0.4,null,"at%","","","","","",false,"unmapped_property","methods",""],["oa:W2969621434","UFG weld","pore size",0.375,0.25,0.5,null,"µm","","","","","",false,"unmapped_property","methods",""],["oa:W2969621434","UFG alloy","Smax",23.0,1.6,23.0,null,"10^-3mm/s","","","","","",false,"unmapped_property","methods",""],["oa:W2969621434","Ti-5Al-2V","uniaxial pressure",70.0,50.0,100.0,null,"MPa","700 oC","","","","",false,"unmapped_property","discussion",""],["oa:W2969621434","CG metal weld","pore size",1.5,1.5,1.5,null,"µm","","","","","",false,"unmapped_property","methods",""],["oa:W2969621434","UFG alloy","Qcr",100.0,100.0,100.0,null,"kJ/mol","600–800 oC","","","","",false,"unmapped_property","discussion",""],["oa:W2969840107","BZr7","ganho de massa",15.87,15.87,15.87,null,"mg/cm2","620 °C","","","oxidation test","25 h",false,"unmapped_property","abstract",""],["oa:W2969840107","BZr7","ganho de massa",208.75,208.75,208.75,null,"mg/cm2","800 °C","","","oxidation test","25 h",false,"unmapped_property","abstract",""],["oa:W2969840107","BZr7","ganho de massa",15.87,15.87,15.87,null,"mg/cm2","620 °C","","","oxidation test","25 h",false,"unmapped_property","abstract",""],["oa:W2969840107","BZr7-Al27Ti29V8Zr8Nb28","massa específica",24.9,null,null,null,"%","","","","","",false,"unmapped_property","abstract",""],["oa:W2969840107","BZr7","ganho de massa",2.0,2.0,2.0,null,"mg/cm2","530 °C","","","oxidation test","25 h",false,"unmapped_property","abstract",""],["oa:W2969840107","BZr7-Al27Ti29V8Zr8Nb28","massa específica",4.34,null,null,null,"%","","","","","",false,"unmapped_property","abstract",""],["oa:W2969840107","BZr7-ET","Tensão de escoamento específica [kPa.m3/kg]",197.2,null,null,null,"kPa.m3/kg","room temperature","","CCC (~92,2%), Partículas micro e submicrométricas (Laves) + Al3Zr5 (~8%)","","",false,"unmapped_property","abstract",""],["oa:W2969840107","BZr7","ganho de massa por área",209.0,null,null,null,"mg/cm2","800 °C","","","","",false,"unmapped_property","abstract",""],["oa:W2969840107","BZr1-TT","Tensão de escoamento específica [kPa.m3/kg]",216.9,null,null,null,"kPa.m3/kg","room temperature","","CCC (~52%), Laves + Al3Zr5 (~48%)","","",false,"unmapped_property","abstract",""],["oa:W2969840107","AlNbTiVZr0.5","alta tensão de escoamento específica",262.4,null,null,null,"kPa.m3/kg","room temperature","","","","",false,"unmapped_property","abstract",""],["oa:W2969840107","BZr7","ganho de massa",4.1,4.1,4.1,null,"mg/cm2","1000 °C","","","oxidation test","25 h",false,"unmapped_property","abstract",""],["oa:W2969840107","BZr7","teor de oxigênio",0.0,null,null,null,"%at.","","","","MEV/EDS","",false,"unmapped_property","abstract",""],["oa:W2969840107","BZr7","ganho de massa",116.13,116.13,116.13,null,"mg/cm2","800 °C","","","oxidation test","5 h",false,"unmapped_property","abstract",""],["oa:W2969840107","BZr7","ganho de massa",52.0,52.0,52.0,null,"mg/cm2","1000 °C","","","oxidation test","25 h",false,"unmapped_property","abstract",""],["oa:W2969840107","BZr7","ganho de massa",27.09,27.09,27.09,null,"mg/cm2","800 °C","","","oxidation test","1 h",false,"unmapped_property","abstract",""],["oa:W2969840107","BZr7","ganho de massa",1.07,1.07,1.07,null,"mg/cm2","530 °C","","","oxidation test","1 h",false,"unmapped_property","abstract",""],["oa:W2969840107","BZr7","ganho de massa",1.62,1.62,1.62,null,"mg/cm2","530 °C","","","oxidation test","5 h",false,"unmapped_property","abstract",""],["oa:W2969840107","BZr7","MET characterization",0.0,null,null,null,"","","after thermal exposure to 700°C/168h","","MET","",false,"unmapped_property","abstract",""],["oa:W2969840107","Ta-Mo-Cr-Ti-Al","ganho de massa por área",2.1,null,null,null,"mg/cm2","1100 °C","","","","",false,"unmapped_property","abstract",""],["oa:W2969840107","BZr7","ganho de massa",6.9,6.9,6.9,null,"mg/cm2","1000 °C","","","oxidation test","25 h",false,"unmapped_property","abstract",""],["oa:W2969840107","BZr7","ganho de massa",3.26,3.26,3.26,null,"mg/cm2","530 °C","","","oxidation test","72 h",false,"unmapped_property","abstract",""],["oa:W2969840107","Ta-Mo-Cr-Ti-Al","ganho de massa por área",0.6,null,null,null,"mg/cm2","1000 °C","","","","",false,"unmapped_property","abstract",""],["oa:W2969840107","BZr7","ganho de massa",10.88,10.88,10.88,null,"mg/cm2","620 °C","","","oxidation test","5 h",false,"unmapped_property","abstract",""],["oa:W2969840107","Nb-Mo-Cr-Ti-Al","ganho de massa por área",6.4,null,null,null,"mg/cm2","1100 °C","","","","",false,"unmapped_property","abstract",""],["oa:W2969840107","BZr7","ganho de massa",208.75,208.75,208.75,null,"mg/cm2","800 °C","","","oxidation test","25 h",false,"unmapped_property","abstract",""],["oa:W2969952894","Ti-6Al-4V","crack depth",42.5,35.0,50.0,null,"µm","920 ℃","UD 0°, annealed","","tensile test","1x10−4 s−1",false,"unmapped_property","results_discussion",""],["oa:W2969952894","Ti-6Al-4V","crack depth",45.0,40.0,50.0,null,"µm","","","","","",false,"unmapped_property","results_discussion",""],["oa:W2969952894","Ti-6Al-4V","flow stress change",7.0,6.0,8.0,null,"MPa","920 ℃","","","","1x10−4 s−1",false,"unmapped_property","results_discussion",""],["oa:W2969952894","Ti-6Al-4V","hydrogen concentration",0.135,0.1,0.17,null,"wt%","","","","","",false,"unmapped_property","results_discussion",""],["oa:W2970304277","Ti-43Al-2Cr-0.7Mo-0.1Y","fraction of low-angle GB",7.1,null,null,null,"%","","","","","",false,"unmapped_property","results_discussion","The data show that the fraction of the large-angle GB is above 90%, while the fraction of low-angle GB is 7.1%."],["oa:W2970304277","Ti-43Al-2Cr-0.7Mo-0.1Y","fraction of the large-angle GB",90.0,null,null,null,"%","","","","","",false,"unmapped_property","results_discussion","The data show that the fraction of the large-angle GB is above 90%, while the fraction of low-angle GB is 7.1%."],["oa:W2970304277","Ti-43Al-2Cr-0.7Mo-0.1Y","working temperature",700.0,null,null,null,"°C","","","","","",false,"unmapped_property","results_discussion","Thus, the working temperature of a Ti–43Al–2Cr–0.7Mo–0.1Y alloy should be not higher than 700 °C."],["oa:W2970304277","Ti-43Al-2Cr-0.7Mo-0.1Y","tensile properties",0.0,null,null,null,"","650–750 °C","","","","",false,"unmapped_property","results_discussion","The tensile properties of the alloy at 650–750 °C were also tested."],["oa:W2970304277","Ti-43Al-2Cr-0.7Mo-0.1Y","β phase content",14.0,null,null,null,"%","","","","image analysis","",false,"unmapped_property","results_discussion","Image analysis software shows that the β phase content was about 14%."],["oa:W2970304277","Ti-43Al-2Cr-0.7Mo-0.1Y","content of the γ, β, and α2 phases",74.0,null,null,null,"%","","","","image analysis","",false,"unmapped_property","results_discussion","The statistical results show that the content of the γ, β, and α2 phases are 74%, 22.5%, and 3.5%, respectively."],["oa:W2970304277","Ti-43Al-2Cr-0.7Mo-0.1Y","content of the γ, β, and α2 phases",22.5,null,null,null,"%","","","","image analysis","",false,"unmapped_property","results_discussion","The statistical results show that the content of the γ, β, and α2 phases are 74%, 22.5%, and 3.5%, respectively."],["oa:W2970653952","Ti-6Al-4V","Ecorr",-412.0,-412.0,-412.0,23.0,"mV","","as-built PBF","","","",false,"unmapped_property","conclusions","Key findings regarding the effect of varying laser scan speed and laser power on PBF Ti- 6Al-4V were as follows; • The EOS DEF settings for Ti-6Al-4V (280 W, 1200 mm/s, VED = 55 J/mm3) produced samples with 0.03 ± 0.01% porosity, irregular pore shapes, Ra of 4.6 ± 0.9 μm, Ecorr of -412 ± 23 mV and hardness of 48.7 ± 3.2 HRC."],["oa:W2970653952","PBF Ti-6Al-4V","corrosion current density",2.32,null,null,1.79,"µA/cm2","","","","","",false,"unmapped_property","results","MOD 10 (80 W, 1200 mm/s), with the lowest VED of 15 J/mm3, displayed the highest corrosion current density of 2.32 ± 1.79 μA/cm2."],["oa:W2970653952","PBF Ti-6Al-4V","Ecorr",-158.0,null,null,29.0,"mVSCE","","","","","",false,"unmapped_property","results","MOD 7 (120 W, 1200 mm/s, VED = 25 J/mm3) showed the least active Ecorr of -158 ± 29 mVSCE Comparatively, MOD 12 (80 W, 500 mm/s) with a slightly higher VED of 40 J/mm3, showed a ‘normal’ re-passivation window, with an Ecorr of -497 ± 102 mVSCE, in the range of wrought Ti-6Al-4V."],["oa:W2970653952","PBF Ti-6Al-4V","current density",0.04,null,null,0.01,"µA/cm2","","","","","",false,"unmapped_property","results","The current density for these samples was three times that of the samples with the lowest current densities of 0.04 ± 0.01 μA/cm2 (MOD 15: 100 W, 500 mm/s, VED = 50 J/mm3)."],["oa:W2970653952","PBF Ti-6Al-4V","corrosion resistance",-615.0,null,null,60.0,"mVSCE","","","","","",false,"unmapped_property","results","The samples with the lowest corrosion resistance of -615 ± 60 mVSCE (MOD 9: 120 W, 500 mm/s, VED = 55 J/mm3) were fabricated using a well-balanced combination of laser power and laser scan speed, and the calculated VED equalled that of the EOS DEF settings."],["oa:W2970653952","PBF Ti-6Al-4V","Ecorr",-497.0,null,null,102.0,"mVSCE","","","","","",false,"unmapped_property","results","MOD 7 (120 W, 1200 mm/s, VED = 25 J/mm3) showed the least active Ecorr of -158 ± 29 mVSCE Comparatively, MOD 12 (80 W, 500 mm/s) with a slightly higher VED of 40 J/mm3, showed a ‘normal’ re-passivation window, with an Ecorr of -497 ± 102 mVSCE, in the range of wrought Ti-6Al-4V."],["oa:W2971248001","Ti-6Al-4V","desgaste D2",15.25,null,null,null,"µm","","","","","",false,"unmapped_property","abstract","A microferramenta após a microusinagem de 21,0 mm atinge o critério de fim de vida apresentando o valor de 15,25 µm."],["oa:W2971248001","Ti-6Al-4V","temperatura",0.0,null,null,null,"","","as-built","","simulação","",true,"unmapped_property","abstract","Já Ribeiro et al. (2018) usaram o método Transfer Function Based on Green’s Function com uma solução analítica transiente 3D de uma peça durante um processo de microfresamento para obter campos de distribuição de temperaturas por meio de um problema inverso de condução de calor em liga de alumínio 6365. Özel et al. (2011) utilizaram a simulação para prever a temperatura e o desgaste no microfresamento da liga Ti-6Al-4V para microferramenta de 508 µm de diâmetro."],["oa:W2971248001","Ti-6Al-4V","trinca",4.3,null,null,null,"µm","","","","","",false,"unmapped_property","abstract","Essa possível trinca tem comprimento aproximado de 4,3 µm."],["oa:W2971248001","Ti-6Al-4V","desgaste D2",12.68,null,null,null,"µm","","","","","",false,"unmapped_property","abstract","Nos passes seguintes a microferramenta atingiu o valor de desgaste D2 de 5,85 µm (após um comprimento de usinagem de 8,4 mm) e 12,68 µm (após um comprimento de usinagem de 12,6 mm)."],["oa:W2971248001","Ti-6Al-4V","vida das microferramentas",0.0,null,null,null,"min","","","","","",false,"unmapped_property","abstract","A Figura 4.1.13 compara a vida das microferramentas sem revestimento e revestidas com TiAlN e DLC, em minutos, nas duas condições de corte considerando o critério de fim de vida como sendo um desgaste D2 de 15 µm."],["oa:W2971248001","Ti-6Al-4V","intervalo de temperatura",200.0,null,null,null,"°C","","","","","",false,"unmapped_property","abstract","Por ser de base vegetal o fluido de corte utilizado apresenta um intervalo de temperatura baixo, indo até 200 °C, segundo Unist (2018)."],["oa:W2971248001","Ti-6Al-4V","desgaste D1",1.55,null,null,null,"µm","","","","","",false,"unmapped_property","abstract","Após o primeiro passe o desgaste D1 aumenta de 0 μm para 1,55 μm e o desgaste D2 aumenta de 0 μm para 8,43 μm."],["oa:W2971248001","Ti-6Al-4V","desgaste D2",15.38,null,null,null,"µm","","","","","",false,"unmapped_property","abstract","Após quatro passes, o desgaste D2 chegou ao critério de fim de vida adotado neste trabalho (15,38 µm) e, ao mesmo tempo, o raio de aresta quebrou como pode ser observado na Figura 4.1.8."],["oa:W2971248001","Ti-6Al-4V","desgaste D1",2.3,null,null,null,"µm","","","","","",false,"unmapped_property","abstract","Após o primeiro passe, o desgaste D1 atingiu o valor de 2,30 μm com um comprimento usinado de 4,2 mm e o desgaste D2 atingiu 5,38 μm no mesmo comprimento usinado, conforme o gráfico da Figura 4.1.9."],["oa:W2971248001","Ti-6Al-4V","desgaste D2",18.18,null,null,null,"µm","","","","","",false,"unmapped_property","abstract","A seguir, o desgaste D2 começou a aumentar de maneira gradual até 18,18 μm com um comprimento usinado de 142,8 mm."],["oa:W2971248001","Ti-6Al-4V","desgaste D2",5.38,null,null,null,"µm","","","","","",false,"unmapped_property","abstract","Após o primeiro passe, o desgaste D1 atingiu o valor de 2,30 μm com um comprimento usinado de 4,2 mm e o desgaste D2 atingiu 5,38 μm no mesmo comprimento usinado, conforme o gráfico da Figura 4.1.9."],["oa:W2971248001","Ti-6Al-4V","vida útil",21.0,null,null,null,"mm","","","","","",false,"unmapped_property","abstract","Utilizando o valor de desgaste D2 de 15 µm como critério de fim de vida, a microfresa na condição com MQL usinou 21,0 mm enquanto que na condição a seco a vida foi de 50,4 mm, um pouco mais que o dobro, uma diferença significativa."],["oa:W2971248001","Ti-6Al-4V","desgaste D2",8.43,null,null,null,"µm","","","","","",false,"unmapped_property","abstract","Após o primeiro passe o desgaste D1 aumenta de 0 μm para 1,55 μm e o desgaste D2 aumenta de 0 μm para 8,43 μm."],["oa:W2971248001","Ti-6Al-4V","desgaste D1",7.21,null,null,null,"µm","","","","","",false,"unmapped_property","abstract","O desgaste D1 apresentou o mesmo comportamento, após 142,8 mm usinados e atingiu 7,21 μm."],["oa:W2971248001","Ti-6Al-4V","média com desvio padrão",0.0,null,null,0.0,"","","","","","",false,"unmapped_property","abstract","Resultados de 5 medições são apresentados utilizando a média com desvio padrão (com intervalo de confiança de 68,27%)."],["oa:W2971248001","Ti-6Al-4V","desgaste",15.13,null,null,null,"µm","","","","","",false,"unmapped_property","abstract","O critério de fim de vida (desgaste de 15,13 µm) é atingido após um comprimento usinado de 134,4 mm."],["oa:W2971248001","Ti-6Al-4V","vida útil",50.4,null,null,null,"mm","","","","","",false,"unmapped_property","abstract","Utilizando o valor de desgaste D2 de 15 µm como critério de fim de vida, a microfresa na condição com MQL usinou 21,0 mm enquanto que na condição a seco a vida foi de 50,4 mm, um pouco mais que o dobro, uma diferença significativa."],["oa:W2971248001","Ti-6Al-4V","desgaste D2",5.85,null,null,null,"µm","","","","","",false,"unmapped_property","abstract","Nos passes seguintes a microferramenta atingiu o valor de desgaste D2 de 5,85 µm (após um comprimento de usinagem de 8,4 mm) e 12,68 µm (após um comprimento de usinagem de 12,6 mm)."],["oa:W2971248001","Ti-6Al-4V","desgaste D2",3.06,null,null,null,"µm","","","","","",false,"unmapped_property","abstract","Na microusinagem a seco, após o primeiro passe, o desgaste D2 atinge o valor de 3,06 µm (Figura 4.1.11), que é cerca de 3 vezes menor quando comparado com a condição utilizando MQL."],["oa:W2971248001","Ti-6Al-4V","espessura do revestimento",2.5,null,null,null,"µm","","","","","",false,"unmapped_property","abstract","Após medições da espessura do revestimento, os resultados mostraram que para o TiAlN a espessura é de aproximadamente 1,0 µm e o revestimento DLC tem aproximadamente espessura de 2,5 µm."],["oa:W2971248001","Ti-6Al-4V","desgaste D2",5.38,null,null,null,"µm","","","","","",false,"unmapped_property","abstract","Após seis passes consecutivos, o desgaste D2 cresceu, apresentando valores de 5,38 µm e 13,08 µm para comprimento usinado de 4,2 mm e 25,2 mm, respectivamente."],["oa:W2971248001","Ti-6Al-4V","desgaste D2",13.08,null,null,null,"µm","","","","","",false,"unmapped_property","abstract","Após seis passes consecutivos, o desgaste D2 cresceu, apresentando valores de 5,38 µm e 13,08 µm para comprimento usinado de 4,2 mm e 25,2 mm, respectivamente."],["oa:W2971248001","Ti-6Al-4V","espessura do revestimento",1.0,null,null,null,"µm","","","","","",false,"unmapped_property","abstract","Após medições da espessura do revestimento, os resultados mostraram que para o TiAlN a espessura é de aproximadamente 1,0 µm e o revestimento DLC tem aproximadamente espessura de 2,5 µm."],["oa:W2971248001","Ti-6Al-4V","desgaste D2",10.07,null,null,null,"µm","","","","","",false,"unmapped_property","abstract","Os resultados mostraram que após um comprimento de usinagem de 4,2 mm no primeiro passe, o desgaste D2 atinge o valor de 10,07 µm (Figura 4.1.6) e, no passe seguinte, a microferramenta quebrou."],["oa:W2971248001","Ti-6Al-4V","dilatação considerável",2.77,2.77,2.77,null,"µm","","","","","",false,"unmapped_property","abstract","Esta elevação da temperatura pode ser responsável por uma dilatação considerável (2,77 μm em comprimento) para o microfresamento."],["oa:W2971248001","Ti-6Al-4V","desgaste",0.72,null,null,null,"µm","","","","","",false,"unmapped_property","abstract","Na região onde ocorre o corte, após o primeiro passe, a microferramenta experimenta pequeno desgaste, atingindo aproximadamente 0,72 µm para a dimensão D2 (Figura 4.1.8)."],["oa:W2971248001","Ti-6Al-4V","desgaste",8.43,null,null,null,"µm","","","","","",false,"unmapped_property","abstract","Após um comprimento de usinagem de 4,2 mm, o primeiro passe, o desgaste atinge o valor de 8,43 µm."],["oa:W2971784767","WE43","icorr",85.0,null,null,null,"µA/cm2","","","","PDP","",false,"unmapped_property","discussion","Chu and Marquis determined lower values of icorr = 70 and 85 µA/cm2, respectively, in PDP measurements, however, in contrast to the present study, a 3.5% NaCl solution was used []."],["oa:W2971784767","BMg","run out at σmax",350.0,null,null,null,"MPa","","","","","",false,"unmapped_property","discussion","In the HCF range batch BMg achieves a run out at σmax = 350 MPa, whereas batch AMg has a number of cycles to failure Nf = 1.52∙106 cycles."],["oa:W2971784767","WE43","icorr",70.0,null,null,null,"µA/cm2","","","","PDP","",false,"unmapped_property","discussion","Chu and Marquis determined lower values of icorr = 70 and 85 µA/cm2, respectively, in PDP measurements, however, in contrast to the present study, a 3.5% NaCl solution was used []."],["oa:W2971784767","AMg","m˙corr",1500.0,null,null,null,"mgcm-2a-1","","","","potentiodynamic polarization","",false,"unmapped_property","table","AMg\t−1.50\t1.5∙103\t7.2∙103"],["oa:W2971784767","BMg","m˙corr",600.0,null,null,null,"mgcm-2a-1","","","","potentiodynamic polarization","",false,"unmapped_property","table","BMg\t−1.51\t0.6∙103\t2.2∙103"],["oa:W2971784767","Ti-6Al-4V","mean pore areas",875.0,650.0,1100.0,null,"µm2","","","","","",false,"unmapped_property","results","For specimens from batch CMg, mean pore areas between 650 and 1100 µm2 were detected."],
