Repository: akhtar07/tisci-explorer

# TiSci Explorer

A read-only, static explorer for **TiSci**, an autonomous research agent for titanium alloys. TiSci reads the
titanium-alloy literature, builds a knowledge graph and a table of measured values, proposes hypotheses where the
graph has gaps, and tests them with DFT (MACE / VASP) and the ICME-lite multiscale chain.

**Live site:** https://akhtar07.github.io/tisci-explorer/

The site has seven sections:

| Section | What it shows |
|---|---|
| Overview | Corpus → graph → facts → hypotheses → verdicts, with the snapshot's counts |
| Worked example | One full loop for W in α-Ti: graph path, hypothesis, novelty check, DFT test, verdict, follow-up, DAMASK |

File: data/facts/yield_strength.json (part 46 of 51)
"unit_mismatch","conclusions",""],["oa:W7123377308","GRX-810","YS",105.0,39.0,171.0,null,"%","","heat-treated","","","",false,"unit_mismatch","results_discussion",""],["oa:W7123377308","GRX-810","YS",57.0,null,null,null,"%","","as-built","","","",false,"unit_mismatch","results_discussion",""],["oa:W7123377308","Haynes 214","YS",13.0,13.0,13.0,null,"%","870◦C","","","","",false,"unit_mismatch","results_discussion",""],["oa:W7123377308","Haynes 214","YS",604.0,591.0,617.0,9.8,"MPa","","heat-treated","","","",false,"","results_discussion",""],["oa:W7123377308","GRX-810","YS",57.0,null,null,null,"%","","heat-treated","","","",false,"unit_mismatch","results_discussion",""],["oa:W7123727394","Ti-25Nb-3Zr-2Mo","yield strength (YS)",127.8,null,null,null,"MPa","","","","","",false,"","results","The YS exhibits a decreasing-then-increasing trend: it gradually decreases from 411.9 MPa to 127.8 MPa with the increase in Zr content in (0, 3, 9) Zr alloys and then increases to 223.1 MPa in 12Zr. d also summarizes the variation in EL with increasing Zr content, showing a clear upward trend."],["oa:W7123727394","Ti-25Nb-9Zr-2Mo","YS/MPa",127.8,null,null,11.8,"MPa","room temperature","","","tensile test","",false,"","table","9Zr\t127.8 ± 11.8\t551.5 ± 14.9\t57.5 ± 2\t41.8 ± 1.5"],["oa:W7123727394","Ti-25Nb-3Zr-2Mo","YS/MPa",284.4,null,null,9.1,"MPa","room temperature","","","tensile test","",false,"","table","3Zr\t284.4 ± 9.1\t521.3 ± 8.5\t62.9 ± 1.9\t37.7 ± 0.5"],["oa:W7123727394","Ti-25Nb-12Zr-2Mo","YS/MPa",223.1,null,null,10.5,"MPa","room temperature","","","tensile test","",false,"","table","12Zr\t223.1 ± 10.5\t523.8 ± 10.7\t56.3 ± 1.5\t48.2 ± 1.4"],["oa:W7123727394","Ti-25Nb-12Zr-2Mo","yield strength (YS)",223.1,null,null,null,"MPa","","","","","",false,"","results","The YS exhibits a decreasing-then-increasing trend: it gradually decreases from 411.9 MPa to 127.8 MPa with the increase in Zr content in (0, 3, 9) Zr alloys and then increases to 223.1 MPa in 12Zr. d also summarizes the variation in EL with increasing Zr content, showing a clear upward trend."],["oa:W7123727394","Ti-25Nb-2Mo-0Zr","yield strength (YS)",411.9,null,null,null,"MPa","","","","","",false,"","results","The YS exhibits a decreasing-then-increasing trend: it gradually decreases from 411.9 MPa to 127.8 MPa with the increase in Zr content in (0, 3, 9) Zr alloys and then increases to 223.1 MPa in 12Zr. d also summarizes the variation in EL with increasing Zr content, showing a clear upward trend."],["oa:W7123727394","Ti-25Nb-2Mo-0Zr","YS/MPa",411.9,null,null,11.0,"MPa","room temperature","","","tensile test","",false,"","table","0Zr\t411.9 ± 11\t539.2 ± 4.9\t114.3 ± 2.5\t35.2 ± 0.8"],["oa:W7124225910","Ti-15.1Mo-3.1Nb-2.77Al-0.21Si","YS",1152.0,null,null,null,"MPa","500 °C","","","tensile test","",false,"","results","In addition, by designing a load of ≈47% pre‐strain and unloading, the Ti alloy can achieve an excellent combination of performance metrics, with a YS of 1152 MPa, UTS of 1224 MPa, and TE of 15.1% upon reloading at 500 °C, as shown in Figure (Supporting Information)."],["oa:W7124225910","Ti-15.1Mo-3.1Nb-2.77Al-0.21Si","yield strength (YS)",511.0,null,null,null,"MPa","500 °C","","","tensile test","",false,"","results","Notably, this alloy deformed at 500 °C exhibits excellent mechanical properties, with a yield strength (YS) of 511 MPa, ultimate tensile strength (UTS) of 863 MPa, and total elongation (TE) of 78.3%, respectively."],["oa:W7125021646","Ti-6Al-4V","Rc0.2",1061.0,null,null,null,"MPa","room temperature","as-built SLM","","compression test","",false,"","table","Yield strength Rc0.2, MPa\t1019\t1061"],["oa:W7125021646","Ti-6Al-4V","Rc0.2",1019.0,null,null,null,"MPa","room temperature","as-built SLM","","compression test","",false,"","table","Yield strength Rc0.2, MPa\t1019\t1061"],["oa:W7125358659","Ti-6Al-4V","yield strength",830.0,null,null,null,"MPa","","","","","",false,"","methods",""],["oa:W7125637709","Ti-6Al-2Nb","Yield strength",930.0,null,null,null,"MPa","","","","","",false,"","methods","Material properties of titanium alloy used for analysis Parameter Symbol Magnitude Unit Elastic Modulus E 96.0 GPa Poison ratio v 0.36 - Yield strength 𝜎𝑦 930 MPa Ultimate strength 𝜎𝑢 1070 MPa Density 𝜌 4620 𝑘𝑔𝑚3 ⁄"],["oa:W7125817503","Ti-6Al-4V","yield strength",1490.0,1490.0,1490.0,null,"MPa","","as-built with 3BG-3Cu","","","",false,"","discussion","Grain boundary strengthening is a key factor contributing to the notable increase in yield strength, enhancing it from 1100 MPa in Ti64 to 1490 MPa in the Ti64‐3BG‐3Cu alloy."],["oa:W7125817503","Ti64-1BG","compressive yield strength",1330.0,null,null,null,"MPa","room temperature","as-built L-DED","martensitic α'","compressive test","",false,"","results","Ti64 shows a compressive yield strength of about 1100 MPa, and the addition of 3 wt.% of BG increased it to 1330 MPa."],["oa:W7125817503","Ti-6Al-4V","yield strength",934.0,934.0,934.0,null,"MPa","","as-built DED with 1.2 wt.% LaB6","","","",false,"","discussion","Lin et al. reported that adding 1.2 wt.% predicted determined Thermo‐Calc calculations into Ti64 using wire arc directed energy deposition (DED) increased the yield strength from 868 MPa to 934 MPa []."],["oa:W7125817503","Ti64-3BG","compressive yield strength",1490.0,null,null,null,"MPa","room temperature","as-built L-DED","martensitic α'","compressive test","",false,"","results","Alloying 3 wt. % of BG and 3 wt.% of Cu improved the compressive yield strength of Ti64 from 1100 to 1490 MPa."],["oa:W7125817503","Ti64-3BG-3Cu","compressive yield strength",1490.0,null,null,null,"MPa","","","","","",false,"","conclusions","Compressive yield strength increased from 1100 MPa in Ti64 to 1490 MPa in Ti64‐3BG‐3Cu, representing a 35% improvement."],["oa:W7125817503","Ti-6Al-4V","compressive yield strength",1100.0,null,null,null,"MPa","","","","","",false,"","conclusions","Compressive yield strength increased from 1100 MPa in Ti64 to 1490 MPa in Ti64‐3BG‐3Cu, representing a 35% improvement."],["oa:W7125817503","Ti-6Al-4V","yield strength",1250.0,1250.0,1250.0,null,"MPa","","as-built with 3 wt.% BG","","","",false,"","discussion","With the addition of LaB6 and TiC‐TiB2 on Ti64, yield strength improved by about 14.5% and 17%, and increased by about 25% with the addition of 3 wt. % BG in Ti64."],["oa:W7125817503","Ti-6Al-4V","yield strength",1100.0,1100.0,1100.0,null,"MPa","","as-built AM","","Hall–Petch theory","",true,"","discussion","Reducing alpha lath thickness and prior beta grain boundary improves the strength of Ti64 due to grain boundary strengthening as predicted by Hall–Petch theory."],["oa:W7125817503","Ti-6Al-4V","compressive yield strength",1100.0,null,null,null,"MPa","room temperature","as-built L-DED","martensitic α'","compressive test","",false,"","results","Ti64 shows a compressive yield strength of about 1100 MPa, and the addition of 3 wt.% of BG increased it to 1330 MPa."],["oa:W7126338591","Ti-6Al-4V","YS",15.0,null,null,null,"%","","","","","",false,"unit_mismatch","results",""],["oa:W7126338591","Ti-6Al-4V","Yield Strength (MPa)",975.0,null,null,null,"MPa","room temperature","machined","","tensile test","",false,"","results",""],["oa:W7126338591","Ti-6Al-4V","Yield Strength (MPa)",840.0,null,null,null,"MPa","room temperature","as-fabricated","","tensile test","",false,"","results",""],["oa:W7126338591","Ti-6Al-4V","Yield Strength (MPa)",972.0,null,null,null,"MPa","room temperature","as-fabricated","","tensile test","",false,"","results",""],["oa:W7126544812","Ti-6Al-4V","YS (MPa)",1103.0,null,null,null,"MPa","","","","","",false,"","results",""],["oa:W7126544812","Ti-6Al-4V","YS",1.8,null,null,null,"%","","wrought","","","",false,"unit_mismatch","discussion",""],["oa:W7126544812","Ti-6Al-4V","YS",18.0,null,null,null,"MPa","","wrought","","","",false,"out_of_range","discussion",""],["oa:W7126544812","Ti-6Al-4V","YS",5.0,null,null,null,"MPa/build","","","","","",false,"unit_mismatch","results",""],["oa:W7126544812","Ti-6Al-4V","CoV of YS (%)",5.9,null,null,null,"%","","","","","",false,"unit_mismatch","results",""],["oa:W7126544812","Ti-6Al-4V","YS",12.0,null,null,null,"MPa","","as-built","","","",false,"out_of_range","discussion",""],["oa:W7126544812","Ti-6Al-4V","YS",0.9,null,null,null,"%","","","","","",false,"unit_mismatch","conclusions",""],["oa:W7126544812","Ti-6Al-4V","YS",9.0,null,null,null,"MPa","","as-built","","","",false,"out_of_range","discussion",""],["oa:W7126544812","Ti-6Al-4V","YS",6.0,null,null,null,"MPa/build","","","","","",false,"unit_mismatch","results",""],["oa:W7126544812","Ti-6Al-4V","YS",1.25,0.6,1.9,null,"%","","","","","",false,"unit_mismatch","conclusions",""],["oa:W7126544812","Ti-6Al-4V","YS",1073.0,null,null,null,"MPa","","","","","",false,"","discussion",""],["oa:W7126544812","Ti-6Al-4V","YS",1.0,null,null,null,"%","","as-built","","","",false,"unit_mismatch","discussion",""],["oa:W7126544812","Ti-6Al-4V","strength",0.0,null,null,null,"","","","","","",false,"unit_missing","conclusions",""],["oa:W7126544812","Ti-6Al-4V","YS",1109.0,1095.0,1123.0,null,"MPa","room temperature","","","tensile test","",false,"","discussion",""],["oa:W7126544812","Ti-6Al-4V","YS",1101.0,null,null,null,"MPa","","","","","",false,"","discussion",""],["oa:W7126544812","Ti-6Al-4V","strength",23.0,null,null,null,"MPa","","","","","",false,"out_of_range","discussion",""],["oa:W7126544812","Ti-6Al-4V","YS",40.0,null,null,null,"MPa","600 °C","STA 600°C/8h","","","",false,"out_of_range","discussion",""],["oa:W7126544812","Ti-6Al-4V","YS",0.65,0.4,0.9,null,"%","","","","","",false,"unit_mismatch","conclusions",""],["oa:W7126812717","Ti-6Al-4V","Yield Strength",733.0,null,null,20.7,"MPa","room temperature","as-built EB-PBF","","tensile test","",false,"","methods",""],["oa:W7126812717","Ti-6Al-4V","Yield Strength",927.0,null,null,18.9,"MPa","room temperature","as-built EB-PBF","","tensile test","20 cycles",false,"","methods",""],["oa:W7126812717","Ti-6Al-4V","Yield Strength",939.0,null,null,7.5,"MPa","room temperature","as-built EB-PBF","","tensile test","20 cycles",false,"","methods",""],["oa:W7126812717","Ti-6Al-4V","Yield Strength",739.0,null,null,2.7,"MPa","room temperature","as-built EB-PBF","","tensile test","",false,"","methods",""],["oa:W7127426889","CP-Ti Grade 4","0.2% offset yield strength",1130.0,1100.0,1160.0,30.0,"MPa","room temperature","","","tensile test","",false,"","abstract","The 0.2% offset yield strength, tensile strength, and elongation to failure were determined to be 1130 ± 30 MPa, 1220 ± 30 MPa, and 16 ± 2 %, respectively."],["oa:W7127426889","CP-Ti Grade 4","σ0.2%",1130.0,1100.0,1160.0,30.0,"MPa","room temperature","cold-worked","","tensile test","",false,"","results_discussion","was determined to be 1130 ± 30 MPa, while the tensile strength, TS, was found to be 1220 ± 30 MPa."],["oa:W7127426889","CP-Ti Grade 4","σ0.2%",973.0,968.0,978.0,5.0,"MPa","room temperature","cold-worked","","tensile test","",false,"","results_discussion","65(16) 12(4) 5.2(17) 3.4(11) 0.2% (MPa) 118(18) 257(15) 640(50) 973(5)"],["oa:W7127426889","CP-Ti Grade 4","yield strength",1130.0,null,null,null,"MPa","","cold-worked","","","",false,"","results_discussion","Furthermore, as illustrated in Figures 2c and d, the strengths of the -Ti material increase with decreasing grain size (Figs. 1g and h)."],["oa:W7127604485","","Rp",553.5,505.5,601.5,null,"MPa","","","","","",false,"","discussion","These are characterized by balanced values that are very close to each other, varying within the following limits: Rm = 629–652 MPa and Rp = 505.5–601.5 MPa."],["oa:W7127604485","Ti3","yield strength",819.5,819.5,819.5,null,"MPa","","","","","",false,"","discussion","- The highest values of mechanical tensile strength (837.5 MPa) and yield strength (819.5 MPa) characterize the alloy with the Ti3 composition, which also has the highest strength/modulus of elasticity ratio (8.58)."],["oa:W7127604485","Ti2","Rp",800.0,750.0,850.0,null,"MPa","room temperature","","","tensile test","",false,"","abstract","Results: The research results provide information regarding the relationship between the composition and the physico-mechanical properties (Rm, Rp, HV, A, G, E) of the experimental alloys (Ti1–Ti4)."],["oa:W7128430729","Ti-2Mn","YS",0.0,null,null,null,"","","","","","",false,"unit_missing","results_discussion","Furthermore, the YS of Ti- 2Mn and both the YS and UTS of Ti-6Al-4 V showed no significant dif ferences between VEDs."],["oa:W7128430729","Ti-6Al-4V","YS",0.0,null,null,null,"","","","","","",false,"unit_missing","results_discussion","Furthermore, the YS of Ti- 2Mn and both the YS and UTS of Ti-6Al-4 V showed no significant dif ferences between VEDs."],["oa:W7128430729","Ti-2Mn","YS",0.0,null,null,null,"MPa","room temperature","as-built SLM","","tensile test","",false,"out_of_range","conclusions","With regard to strength, only marginal differences in YS and UTS were observed between 152 and 357 J/mm³ ."],["oa:W7128430729","Ti-6Al-4V","strength",0.0,null,null,null,"MPa","room temperature","as-built SLM","","tensile test","",false,"out_of_range","conclusions","Although Ti‑2Mn exhibited lower strength than Ti‑6Al‑4 V, it still achieved approximately 2.5‑times higher strength than as‑built CP‑Ti while maintaining suffi cient ductility without post‑heat treatment."],["oa:W7128430729","Ti-2Mn","strength",0.0,null,null,null,"MPa","room temperature","as-built SLM","","tensile test","",false,"out_of_range","conclusions","Although Ti‑2Mn exhibited lower strength than Ti‑6Al‑4 V, it still achieved approximately 2.5‑times higher strength than as‑built CP‑Ti while maintaining suffi cient ductility without post‑heat treatment."],["oa:W7128430729","CP-Ti Grade 2","strength",0.0,null,null,null,"MPa","room temperature","as-built SLM","","tensile test","",false,"out_of_range","conclusions","Although Ti‑2Mn exhibited lower strength than Ti‑6Al‑4 V, it still achieved approximately 2.5‑times higher strength than as‑built CP‑Ti while maintaining suffi cient ductility without post‑heat treatment."],["oa:W7129182704","Ti-27Nb","limite d’élasticité",0.0,null,null,null,"","200 °C","","","","",false,"unit_missing","conclusions",""],["oa:W7129182704","Ti-8Mo","contrainte de maclage de réorientation",500.0,null,null,null,"MPa","-100 °C","","martensitic α'","tensile test","",false,"","conclusions",""],["oa:W7129182704","","écrouissage",200.0,null,null,null,"MPa","","","","","",false,"","conclusions",""],["oa:W7129182704","Ti-27Nb","contrainte de 450 MPa",450.0,null,null,null,"MPa","","","","","",false,"","conclusions",""],["oa:W7129182704","Ti-27Nb","limite d’élasticité",57.0,null,null,null,"MPa","200 °C","deformed at 200 °C","","tensile test","",false,"","conclusions",""],["oa:W7129182704","Ti-27Nb","contrainte critique de déclenchement du maclage",420.0,null,null,null,"MPa","","","","","",false,"","conclusions",""],["oa:W7129182704","","limite d’élasticité",300.0,null,null,null,"MPa","","","","","",false,"","conclusions",""],["oa:W7129182704","Ti-8Mo","limite d’élasticité",600.0,null,null,null,"MPa","","","","","",false,"","conclusions",""],["oa:W7129182704","Ti-27Nb","contrainte d’environ",480.0,null,null,null,"MPa","","","","","",false,"","conclusions",""],["oa:W7129182704","Ti-27Nb","contrainte d’environ 450 MPa",450.0,null,null,null,"MPa","-100 °C","","","tensile test","",false,"","conclusions",""],["oa:W7129182704","","limite d’élasticité",440.0,null,null,null,"MPa","","","","","",false,"","conclusions",""],["oa:W7129343650","Ti-6Al-4V","tensile stress",265.19,null,null,null,"MPa","","","","","",false,"","results","The average tensile stress values for β-Ti and V regions are 521.53 MPa and 265.19 MPa, respectively."],["oa:W7129343650","Ti-6Al-4V","tensile stress",-150.0,null,null,null,"MPa","","","","","",false,"out_of_range","results","Most of the α-Ti grains belonging to tensile stress are around approximately −150 MPa, while approximately 250 MPa for tensile."],["oa:W7129343650","Ti-6Al-4V","tensile stress",521.53,null,null,null,"MPa","","","","","",false,"","results","The average tensile stress values for β-Ti and V regions are 521.53 MPa and 265.19 MPa, respectively."],["oa:W7129343650","Ti-6Al-4V","tensile stress",250.0,null,null,null,"MPa","","","","","",false,"","results","Most of the α-Ti grains belonging to tensile stress are around approximately −150 MPa, while approximately 250 MPa for tensile."],["oa:W7129343650","Ti-6Al-4V","compressive stress",-2284.35,null,null,null,"MPa","","","","","",false,"out_of_range","results","The average tensile stress for this region is 922.30 MPa, and −2284.35 MPa for compressive stress."],["oa:W7129343650","Ti-6Al-4V","tensile stress",922.3,null,null,null,"MPa","","","","","",false,"","results","The average tensile stress for this region is 922.30 MPa, and −2284.35 MPa for compressive stress."],["oa:W7130843891","Ti-6Al-4V","yield stress",753.0,null,null,null,"MPa","","as-built PBF-EB","","","",false,"","methods",""],["oa:W7130843891","Ti-6Al-4V","effective stress",369.3,null,null,null,"MPa","","","","3D FE simulation","",true,"","results_discussion",""],["oa:W7130843891","Ti-6Al-4V","effective stress",341.8,null,null,null,"MPa","","","","2D FE simulation","",true,"","results_discussion",""],["oa:W7130856418","Ti-6Al-4V","peak stress",1272.0,null,null,null,"MPa","","V-Notched","","","",false,"","discussion",""],["oa:W7130856418","","Yield Strength [σyield]",930.0,null,null,null,"MPa","","","","","",false,"","results",""],["oa:W7130856418","Ti-6Al-4V","Yield Strength",930.0,null,null,null,"MPa","","","","","",false,"","methods",""],["oa:W7130856418","Ti-6Al-4V","yield strength",930.0,930.0,930.0,null,"MPa","","","","","",false,"","discussion",""],["oa:W7130856418","Ti-6Al-4V","maximum stress",1156.0,null,null,null,"MPa","","V-Notched","","","",false,"","discussion",""],["oa:W7130856418","Ti-6Al-4V","Safety Factor",930.0,null,null,null,"MPa","","","","finite element method","",true,"","methods",""],["oa:W7130856418","Ti-6Al-4V","σy",930.0,null,null,null,"MPa","","","","","",false,"","discussion",""],["oa:W7130856418","Ti-6Al-4V","peak stress",682.0,null,null,null,"MPa","","U-Notched","","","",false,"","discussion",""],["oa:W7130947313","Ti-6Al-4V","Yield strength",1482.0,null,null,null,"MPa","room temperature","SPS","","compressive test","",false,"","table","TC4\tGNPs\t0.3 wt.%\tHigh-energy ball milling\tSPS\tYield strength: 1482 MPaCompressive strength: 1929 MPaHardness: 539 HV\t[]"],["oa:W7130947313","TC21","Yield strength",1041.0,null,null,null,"MPa","room temperature","SPS","","tensile test","",false,"","table","TC21\tGNPs\t0.3 wt.%\tBall milling\tSPS\tTensile strength: 1167 MPaYield strength: 1041 MPaElongation: 4.4%\t[]"],["oa:W7130947313","Ti-6Al-4V","Yield strength",1299.59,null,null,null,"MPa","room temperature","HIP","","tensile test","",false,"","table","TC4\tNi-P@GNFs\t1 wt.%\tBall milling\tHIP\tYield strength: 1299.59 MPaMicrohardness: 410.10 HVElongation: 25.76%\t[]"],["oa:W7131547033","Ti-6Al-2Sn-4Zr-6Mo","resistance",0.0,null,null,null,"","","as-built SLM","martensitic α'","","",false,"unit_missing","conclusions",""],["oa:W7131547033","Ti-6Al-2Sn-4Zr-6Mo","yield strength",1270.0,null,null,null,"MPa","room temperature","as-built SLM","martensitic α'","tensile test","",false,"","abstract",""],["oa:W7131547033","Mo-7.6Re","maximum compression stress",900.0,null,null,null,"MPa","20 °C","HIP 1800°C/3h","","compression test","0.075 mm/min",false,"","abstract",""],["oa:W7131547033","Ti-6Al-2Sn-4Zr-6Mo","YS",1000.0,1000.0,1000.0,null,"MPa","","","martensitic α'","","",false,"","results",""],["oa:W7131547033","Ti-6Al-2Sn-4Zr-6Mo","YS",1000.0,1000.0,1000.0,null,"MPa","","","martensitic α'","","",false,"","results",""],["oa:W7131547033","Ti-6Al-2Sn-4Zr-6Mo","yield strength",970.0,null,null,null,"MPa","room temperature","S600 + P875","","tensile test","",false,"","abstract",""],["oa:W7131547033","Mo-7.6Re","maximum compression stress",140.0,null,null,null,"MPa","1000 °C","HIP 1800°C/3h","","compression test","0.075 mm/min",false,"","abstract",""],["oa:W7131547033","Ti-6Al-2Sn-4Zr-6Mo","ܷ ܥܵ (MPa)",1045.0,1045.0,1045.0,29.0,"MPa","","","","","",false,"","results_discussion",""],["oa:W7131547033","Ti-6Al-2Sn-4Zr-6Mo","limite d’écoulement",895.0,null,null,null,"MPa","","P950","","","",false,"","discussion",""],["oa:W7131547033","Ti-6Al-2Sn-4Zr-6Mo","yield strength",970.0,null,null,null,"MPa","room temperature","S600 + P950","","tensile test","",false,"","abstract",""],["oa:W7131547033","Ti-6Al-2Sn-4Zr-6Mo","ܻܵ",1025.0,1000.0,1050.0,null,"MPa","room temperature","annealed","","","",false,"","results_discussion",""],["oa:W7131547033","Mo","maximum compression stress",450.0,null,null,null,"MPa","20 °C","HIP 1800°C/3h","","compression test","0.075 mm/min",false,"","abstract",""],["oa:W7131547033","Ti-6Al-2Sn-4Zr-6Mo","YS",12.0,null,null,null,"%","room temperature","as-built SLM","","tensile test","",false,"unit_mismatch","results",""],["oa:W7131547033","Ti-6Al-2Sn-4Zr-6Mo","YS, MPa",150.0,null,null,20.0,"MPa","600 °C","","","","",false,"","results",""],["oa:W7131547033","Ti-6Al-2Sn-4Zr-6Mo","ܷ ܥܵ (MPa)",1075.0,1075.0,1075.0,65.0,"MPa","","","","","",false,"","results_discussion",""],["oa:W7131547033","Ti-6Al-2Sn-4Zr-6Mo","yield strength",967.0,null,null,null,"MPa","room temperature","P875","duplex α + β phase","tensile test","",false,"","results_discussion",""],["oa:W7131547033","Ti-6Al-2Sn-4Zr-6Mo","YS",1300.0,1000.0,1600.0,null,"MPa","","as-built","martensitic α'","","",false,"","discussion",""],["oa:W7131547033","Ti-6Al-2Sn-4Zr-6Mo","",960.0,null,null,null,"MPa","elevated temperature","P950","coarsened","","",false,"","results_discussion",""],["oa:W7131547033","Mo8Re","ܻܵ (MPa)",303.0,null,null,null,"MPa","","","","","",false,"","discussion",""],["oa:W7131547033","Mo","ܻܵ (MPa)",340.0,null,null,null,"MPa","","","","","",false,"","discussion",""],["oa:W7131547033","Ti-6Al-2Sn-4Zr-6Mo","",580.0,null,null,null,"MPa","elevated temperature","P875","","","",false,"","results_discussion",""],["oa:W7131547033","Ti-6Al-2Sn-4Zr-6Mo","limite d’écoulement",895.0,null,null,null,"MPa","","P875","","","",false,"","discussion",""],["oa:W7131547033","Ti-6Al-2Sn-4Zr-6Mo","yield strength",972.0,null,null,null,"MPa","room temperature","P950","duplex α + β phase","tensile test","",false,"","results_discussion",""],["oa:W7131547033","Mo","340 MPa",340.0,null,null,null,"MPa","room temperature","as-built LPBF","","","",false,"","conclusions",""],["oa:W7131547033","Ti-6Al-2Sn-4Zr-6Mo","strength",577.0,567.0,577.0,null,"MPa","480 °C","S600 + P875","","tensile test","",false,"","abstract",""],["oa:W7131547033","Ti-6Al-2Sn-4Zr-6Mo","résistance à l'écoulement à 0,2 %",0.0,0.0,0.0,null,"","","","","","",false,"unit_missing","conclusions",""],["oa:W7131547033","Ti-6Al-2Sn-4Zr-6Mo","a960",960.0,null,null,null,"MPa","elevated temperature","as-built","","","",false,"","results_discussion",""],["oa:W7131547033","Ti-6Al-2Sn-4Zr-6Mo","limite d’écoulement",913.5,836.0,991.0,null,"MPa","","","","","",false,"","discussion",""],["oa:W7131547033","Ti-6Al-2Sn-4Zr-6Mo","YS, MPa",160.0,null,null,5.0,"MPa","800 °C","","","","",false,"","results",""],["oa:W7131547033","Ti-6Al-2Sn-4Zr-6Mo","YS, MPa",340.0,null,null,20.0,"MPa","20 °C","","","","",false,"","results",""],["oa:W7131547033","Ti-6Al-2Sn-4Zr-6Mo","YS",1235.0,900.0,1570.0,null,"MPa","","","martensitic α'","","",false,"","results",""],["oa:W7131547033","Ti-6Al-2Sn-4Zr-6Mo","strength",958.0,null,null,null,"MPa","480 °C","as-built SLM","martensitic α'","tensile test","",false,"","abstract",""],["oa:W7131547033","Ti-6Al-2Sn-4Zr-6Mo","YS, MPa",90.0,null,null,10.0,"MPa","1000 °C","","","","",false,"","results",""],["oa:W7132101087","CP-Ti Grade 2","akma dayanımları",325.0,170.0,480.0,null,"MPa","","","","","",false,"","front",""],["oa:W7132101087","CP-Ti Grade 2","akma dayanımı",325.0,170.0,480.0,null,"MPa","","","","","",false,"","front",""],["oa:W7132692467","Ti-6Al-4V","çekme dayanımının",0.0,null,null,null,"","","","","","",false,"unit_missing","abstract",""],["oa:W7132759017","Ti-6-2-4-2-S","Akma mukavemeti (MPa)",140.0,null,null,null,"MPa","","","","","",false,"","abstract","Saf Titanyum Ti-6-2-4-2-S (α-Ti alaşımı) Ti-10-2-3 (β -Ti alaşımı) Ti6Al4V (α+β-Ti alaşımı) Akma mukavemeti (MPa) 140 900 1000-1200 800-1100 Çekme mukavemeti (MPa) 235 1010 1000-1400 900-1200 Sertlik (HV) 100 340 300-470 300-400 Elastik modül (GPa) 100-145 114 110 110-140"],["oa:W7132759017","Ti-10V-2Fe-3Al","Akma mukavemeti (MPa)",900.0,null,null,null,"MPa","","","","","",false,"","abstract","Saf Titanyum Ti-6-2-4-2-S (α-Ti alaşımı) Ti-10-2-3 (β -Ti alaşımı) Ti6Al4V (α+β-Ti alaşımı) Akma mukavemeti (MPa) 140 900 1000-1200 800-1100 Çekme mukavemeti (MPa) 235 1010 1000-1400 900-1200 Sertlik (HV) 100 340 300-470 300-400 Elastik modül (GPa) 100-145 114 110 110-140"],["oa:W7132759017","Ti-6Al-4V","Akma mukavemeti (MPa)",1100.0,1000.0,1200.0,null,"MPa","","","","","",false,"","abstract","Saf Titanyum Ti-6-2-4-2-S (α-Ti alaşımı) Ti-10-2-3 (β -Ti alaşımı) Ti6Al4V (α+β-Ti alaşımı) Akma mukavemeti (MPa) 140 900 1000-1200 800-1100 Çekme mukavemeti (MPa) 235 1010 1000-1400 900-1200 Sertlik (HV) 100 340 300-470 300-400 Elastik modül (GPa) 100-145 114 110 110-140"],["oa:W7132944302","Ti-6Al-4V","Nominal Yield Point (MPa)",920.0,null,null,null,"MPa","","","","","",false,"","results",""],["oa:W7132944302","TMZEF (Coated)","Nominal Yield Point (MPa)",1025.0,null,null,null,"MPa","","","","","",false,"","results",""],["oa:W7132944302","TMZF (Uncoated)","Nominal Yield Point (MPa)",1010.0,null,null,null,"MPa","","","","","",false,"","results",""],["oa:W7132944302","Ti-6Al-4V","Nominal Yield Point (MPa)",858.0,null,null,null,"MPa","","","","","",false,"","results",""],["oa:W7132946827","HEA45","Yield strength of the B2 phase (MPa)",870.0,null,null,null,"MPa","","","","","",false,"","results_discussion",""],["oa:W7132946827","HEA90","medium yield strength",625.0,null,null,null,"MPa","","","","","",false,"","results_discussion",""],["oa:W7132946827","HEA0","yield strength",800.0,null,null,null,"MPa","","","","","",false,"","results_discussion",""],["oa:W7132946827","HEA0","Yield strength of the B2 phase (MPa)",1070.0,null,null,null,"MPa","","","","","",false,"","results_discussion",""],["oa:W7132946827","HEA45","yield strength",580.0,null,null,null,"MPa","","","","","",false,"","results_discussion",""],["oa:W7132946827","HEA90","Yield strength of the B2 phase (MPa)",820.0,null,null,null,"MPa","","","","","",false,"","results_discussion",""],["oa:W7132946827","","yield strength",300.0,null,null,null,"MPa","","","","tensile test","",false,"","results_discussion",""],["oa:W7133429139","Ti-6Al-4V","límite elástico",827.5,760.0,895.0,null,"MPa","","","","","",false,"","abstract","Tiene un límite elástico de 760-895 MPa, este valor depende del tratamiento térmico que haya sido empleado y de su composición química."],["oa:W7133434637","Ti-6Al-4V","Punto de fluencia",522.0,null,null,null,"MPa","","","","","",false,"","abstract","Propiedad Probeta Promedio Unidad 11 26 29 Punto de fluencia 417,1 681,5 467,4 522 MPa Módulo de Young 48,5 45,6 47,1 47,1 GPa Resistencia a la tracción 940,0 945,9 915,7 933,8 MPa Resistencia de rotura 912,6 930,4 898,6 913,9 MPa Resiliencia 2 6 2,5 3,5 MPa Tenacidad 25,8 81,3 19,7 42,3 MPa Reducción de área 3,9 7,2 6,6 5,9 % Elongación 3,3 9,8 3,3 5,5 %"],["oa:W7133434637","Ti-6Al-4V","Punto de fluencia",491.2,null,null,null,"MPa","","","","","",false,"","abstract","Propiedad Probeta Promedio Unidad 17 18 38 Punto de fluencia 473,5 526,7 473,4 491,2 MPa Módulo de Young 47,2 46,8 47,7 47,2 Gpa Resistencia a la tracción 1008,0 1032,6 1024,5 1021,7 MPa Resistencia de rotura 1004,3 1028,1 1018,3 1016,9 MPa Resiliencia 2,6 3,4 2,6 2,9 MPa Tenacidad 58,7 91,9 67,4 72,7 MPa Reducción de área 4,0 8,5 5,9 6,1 % Elongación 7,1 8,2 7,9 7,7 %"],["oa:W7133434637","Ti-6Al-4V","0.2% Proof Stress",828.0,null,null,null,"MPa","","","","","",false,"","abstract","Property Minimum Typical Value Tensile Strength MPa (ksi) 897 (130) 1000 (145) 0.2% Proof Stress MPa (ksi) 828 (120) 910 (132)"],["oa:W7133434637","Ti-6Al-4V","Punto de fluencia",648.2,null,null,null,"MPa","room temperature","","","tensile test","",false,"","abstract","Propiedad Probeta Promedio Unidad 13 5 Punto de fluencia 596,6 699,7 648,2 MPa Módulo de Young 52 47,7 49,9 GPa Resistencia a la tracción 1122,6 1069,9 1096,2 MPa Resistencia de rotura 1115,1 1057,5 1086,3 MPa Resiliencia 4,2 6,2 5,2 MPa Tenacidad 134,6 119 126,9 MPa Reducción de área 4,2 9,8 7,0 % Elongación 10,5 10,0 10,2 %"],["oa:W7133434637","Ti-6Al-4V","Punto de fluencia",508.2,null,null,null,"MPa","","","","","",false,"","abstract","Propiedad Probeta Promedio Unidad 9 2 21 Punto de fluencia 454,8 528,1 541,7 508,2 MPa Módulo de Young 50,7 50,5 49 49,8 Gpa Resistencia a la tracción 1048,6 1113,0 1081,6 1081,1 MPa Resistencia de rotura 1046,6 1111,2 1081,3 1079,7 MPa Resiliencia 2,3 3,3 3,5 3 MPa Tenacidad 44,2 72,6 62,7 59,8 MPa Reducción de área 2,6 1,3 7,2 3,7 % Elongación 8,7 6,2 9,6 8,2 %"],["oa:W7133486416","Ti-6Al-4V","Yield strength",70.0,70.0,70.0,10.0,"MPa","","","","","",false,"","conclusions","The following conclusions can be drawn from the obtained results: • The vanadium layer was successfully deposited using DC magnetron sputtering and then incorporated fully in the weld seam subsequently to the welding Sample Microhardness, HV0.05 Al6082T6 plate Al6082T6 HAZ FZ Ti64 HAZ Ti64 plate No filler 81 ± 5 96 ± 10 537 ± 43 422 ± 19 345 ± 20 V filler 70 ± 8 93 ± 12 548 ± 50 415 ± 18 365 ± 15 Sample Yield strength (YS) Ultimate tensile strength (UTS) No filler 45 ± 4 MPa 45 ± 6 MPa V filler "],["oa:W7133486416","","yield strength (YS)",45.0,45.0,45.0,4.0,"MPa","","welding without filler","","","",false,"out_of_range","results_discussion","In the case without a filler an average YS of 45 ± 4 MPa, and a UTS of 45 ± 6 MPa were reached."],["oa:W7133486416","Ti-6Al-4V","Yield strength",45.0,45.0,45.0,4.0,"MPa","","","","","",false,"out_of_range","conclusions","The following conclusions can be drawn from the obtained results: • The vanadium layer was successfully deposited using DC magnetron sputtering and then incorporated fully in the weld seam subsequently to the welding Sample Microhardness, HV0.05 Al6082T6 plate Al6082T6 HAZ FZ Ti64 HAZ Ti64 plate No filler 81 ± 5 96 ± 10 537 ± 43 422 ± 19 345 ± 20 V filler 70 ± 8 93 ± 12 548 ± 50 415 ± 18 365 ± 15 Sample Yield strength (YS) Ultimate tensile strength (UTS) No filler 45 ± 4 MPa 45 ± 6 MPa V filler "],["oa:W7133486416","","yield strength (YS)",70.0,70.0,70.0,10.0,"MPa","","welding with V filler","","","",false,"","results_discussion","In the case of applying a V filler the YS value reached an average of 70 ± 10 MPa, and a UTS of 71 ± 11 MPa."],["oa:W7134099981","","yield strength",70.0,70.0,70.0,10.0,"MPa","","","","","",false,"","results_discussion","In the case of applying a V filler the YS value reached an average of 70 ± 10 MPa, and a UTS of 71 ± 11 MPa."],["oa:W7134099981","Ti-6Al-4V","Yield strength",70.0,null,null,10.0,"MPa","","","","","",false,"","conclusions","The following conclusions can be drawn from the obtained results: • The vanadium layer was successfully deposited using DC magnetron sputtering and then incorporated fully in the weld seam subsequently to the welding Sample Microhardness, HV0.05 Al6082T6 plate Al6082T6 HAZ FZ Ti64 HAZ Ti64 plate No filler 81 ± 5 96 ± 10 537 ± 43 422 ± 19 345 ± 20 V filler 70 ± 8 93 ± 12 548 ± 50 415 ± 18 365 ± 15 Sample Yield strength (YS) Ultimate tensile strength (UTS) No filler 45 ± 4 MPa 45 ± 6 MPa V filler "],["oa:W7134099981","Ti-6Al-4V","Yield strength",45.0,null,null,4.0,"MPa","","","","","",false,"out_of_range","conclusions","The following conclusions can be drawn from the obtained results: • The vanadium layer was successfully deposited using DC magnetron sputtering and then incorporated fully in the weld seam subsequently to the welding Sample Microhardness, HV0.05 Al6082T6 plate Al6082T6 HAZ FZ Ti64 HAZ Ti64 plate No filler 81 ± 5 96 ± 10 537 ± 43 422 ± 19 345 ± 20 V filler 70 ± 8 93 ± 12 548 ± 50 415 ± 18 365 ± 15 Sample Yield strength (YS) Ultimate tensile strength (UTS) No filler 45 ± 4 MPa 45 ± 6 MPa V filler "],["oa:W7134099981","","yield strength",45.0,45.0,45.0,4.0,"MPa","","","","","",false,"out_of_range","results_discussion","In the case without a filler an average YS of 45 ± 4 MPa, and a UTS of 45 ± 6 MPa were reached."],["oa:W7134595117","VT16","σ0,2",1450.0,1450.0,1450.0,null,"MPa","","aged at 500 °C for 180 min","","","",false,"","front",""],["oa:W7134595117","VT16","σ0,2",1400.0,1400.0,1400.0,null,"MPa","","quenched to α''-martensite and deformed","martensitic α''","","",false,"","front",""],["oa:W7134843324","Ti-3Fe","yield strength",44.6,null,null,null,"%","","as-built L-PBF","","","",false,"unit_mismatch","conclusions","Addition ally, EDS mapping confirmed that Fe was uniformly dis solved throughout the specimen. - \u0007When comparing the mechanical properties of pure Ti specimens and Ti-3Fe specimens, the hardness of Ti-3Fe specimens improved by approximately 49.19% compared to pure Ti specimens, and the yield strength and ultimate tensile strength increased by 44.6 % and 52.3 %, respective ly."],["oa:W7134843324","pure Ti","yield strength",735.73,null,null,2.16,"MPa","","","","tensile test","",false,"","results_discussion","Tensile test results for each specimen: yield strength, ultimate tensile strength, and elongation Properties Ti-3Fe Pure Ti Yield strength (MPa) 1063.85 ± 50.63 735.73 ± 2.16 Ultimate tensile strength (MPa) 1245.45 ± 44.86 817.66 ± 8.83 Elongation (%) 5.22 ± 0.26 14.33 ± 1.10 J Powder Mater 2025;32(4):288-298 296 sult, the dislocation density retention time increases, and stress continues to accumulate, serving as a mechanism that pro motes work hardening."],["oa:W7134843324","Ti-3Fe","yield strength",1063.85,null,null,50.63,"MPa","","","","tensile test","",false,"","results_discussion","Tensile test results for each specimen: yield strength, ultimate tensile strength, and elongation Properties Ti-3Fe Pure Ti Yield strength (MPa) 1063.85 ± 50.63 735.73 ± 2.16 Ultimate tensile strength (MPa) 1245.45 ± 44.86 817.66 ± 8.83 Elongation (%) 5.22 ± 0.26 14.33 ± 1.10 J Powder Mater 2025;32(4):288-298 296 sult, the dislocation density retention time increases, and stress continues to accumulate, serving as a mechanism that pro motes work hardening."],["oa:W7134856289","5N CP","σ0.2%",118.0,100.0,136.0,18.0,"MPa","room temperature","","","tensile test","",false,"","results_discussion","5N CP2 CP4 CP4-cw Grain size (m) - - - - - 65(16) 12(4) 5.2(17) 3.4(11) 0.2% (MPa) 118(18) 257(15) 640(50) 973(5)"],["oa:W7134856289","CP-Ti Grade 4","yield strength",1130.0,1100.0,1160.0,30.0,"MPa","room temperature","cold-worked","","tensile test","",false,"","results_discussion","was determined to be 1130 ± 30 MPa, while the tensile strength, TS, was found to be 1220 ± 1 30 MPa."],["oa:W7134856289","CP-Ti Grade 4","σ0.2%",640.0,590.0,690.0,50.0,"MPa","room temperature","","","tensile test","",false,"","results_discussion","5N CP2 CP4 CP4-cw Grain size (m) - - - - - 65(16) 12(4) 5.2(17) 3.4(11) 0.2% (MPa) 118(18) 257(15) 640(50) 973(5)"],["oa:W7134856289","CP-Ti Grade 4","σ0.2%",973.0,968.0,978.0,5.0,"MPa","room temperature","cold-worked","","tensile test","",false,"","results_discussion","5N CP2 CP4 CP4-cw Grain size (m) - - - - - 65(16) 12(4) 5.2(17) 3.4(11) 0.2% (MPa) 118(18) 257(15) 640(50) 973(5)"],["oa:W7134856289","CP-Ti Grade 2","σ0.2%",257.0,242.0,272.0,15.0,"MPa","room temperature","","","tensile test","",false,"","results_discussion","5N CP2 CP4 CP4-cw Grain size (m) - - - - - 65(16) 12(4) 5.2(17) 3.4(11) 0.2% (MPa) 118(18) 257(15) 640(50) 973(5)"],["oa:W7135286840","Ti-6Al-4V","0.2% offset yield strength",1036.75,null,null,null,"MPa","","P4-T6","","","",false,"","results",""],["oa:W7135286840","Ti6Al4V Grade 5","YS",1034.89,null,null,null,"MPa","room temperature","cryogenic treated -196°C","","tensile test","",false,"","results",""],["oa:W7135286840","Ti6Al4V Grade 5","0.2% offset yield strength (YS)",1040.82,null,null,null,"MPa","room temperature","stress-relieved 700°C/2h","","tensile test","",false,"","results",""],["oa:W7135286840","Ti-6Al-4V","0.2% Offset Yield Strength",1040.81,null,null,null,"MPa","room temperature","stress-relieved 700°C/2h","martensitic α'","tensile test","",false,"","results",""],["oa:W7135286840","Ti-6Al-4V","0.2% offset yield strength",1031.26,null,null,null,"MPa","","P4-T5","","","",false,"","results",""],["oa:W7135286840","Ti-6Al-4V","0.2% Offset Yield Strength",1034.89,null,null,null,"MPa","room temperature","cryogenically treated 8h","martensitic α'","tensile test","",false,"","results",""],["oa:W7135286840","Ti-6Al-4V","0.2% offset yield strength",1036.97,null,null,null,"MPa","","","","","",false,"","results",""],["oa:W7136981550","Ti-6Al-4V","r0.2",1211.67,null,null,34.0,"MPa","","","","","",false,"","results","Ti–6Al–4V showed the highest rUTS of 1347.00 ± 24.64 MPa and r0.2 1211.67 ± 34.00 MPa for 45 deg building direction, whereas the highest elongation at break of 2.79 ± 0.34 pct occurred for 0 deg."],["oa:W7136981550","Ti-6Al-4V","r0.2",1188.35,1188.35,1188.35,38.51,"MPa","","","","","",false,"","results","In general, Ti–6Al–4V had the highest rUTS and r0.2 of all four materials with 1323.06 ± 66.42 and 1188.35 ± 38.51 MPa, but it also had the lowest elongation at break of 2.5 ± 0.51 pct."],["oa:W7136981550","Ti-20Nb-6Ta","r0.2",0.0,0.0,0.0,null,"","","","","","",false,"unit_missing","results","and r0.2 of all materials, it had the second highest rUTS and highest elongation at break."],["oa:W7138103646","","0.2% tensile yield strength",1037.0,null,null,null,"MPa","room temperature","warm rolled and aged","","tensile test","",false,"","results","The warm rolled and aged sample has a 0.2% 61 yield strength of 1037 MPa with a ductility of 12%."],["oa:W7138103646","Ti-6Al-2Sn-4Zr-6Mo","yield strength",150.0,null,null,null,"MPa","","warm rolled and aged","","step testing","",false,"","results","The warm rolled 69 and aged route has a 150 MPa improvement on the as-received 70 material, around 15% in step testing."],["oa:W7138103646","Ti-6Al-2Sn-4Zr-6Mo","yield strength",8.0,null,null,null,"%","","as-received","","","",false,"unit_mismatch","results","This trans- 62 lates to a 8% increase in yield strength, with a slight loss in 63 ductility."],["oa:W7138103646","Ti-6Al-2Sn-4Zr-6Mo","0.2% yield",1037.0,null,null,null,"MPa","","warm rolled and aged","","tensile test","",false,"","discussion","ARTICLE IN PRESS ARTICLE IN PRESS 0 200 400 600 800 1000 1200 1400 0 5 10 15 20 Stress (MPa) Strain (%) As Recieved Edit s As Received, 954, 1204, 16% Warm Rolled and Aged, 1037, 1275, 12% As-Received Warm Rolled & Aged - 700 750 800 850 900 950 1000 1050 1100 0.6 0.7 0.8 0.9 1 Stress (MPa) Strain (%) Edit As Recieved (a) (b) Figure 5: (a) Tensile curves of as-received Ti-6246 in black and material from the edited processing route in red, with corresponding 0.2% yield (MPa), ultimate tensile str"],["oa:W7138103646","Ti-6Al-2Sn-4Zr-6Mo","0.2% yield",954.0,null,null,null,"MPa","","as-received","","tensile test","",false,"","discussion","ARTICLE IN PRESS ARTICLE IN PRESS 0 200 400 600 800 1000 1200 1400 0 5 10 15 20 Stress (MPa) Strain (%) As Recieved Edit s As Received, 954, 1204, 16% Warm Rolled and Aged, 1037, 1275, 12% As-Received Warm Rolled & Aged - 700 750 800 850 900 950 1000 1050 1100 0.6 0.7 0.8 0.9 1 Stress (MPa) Strain (%) Edit As Recieved (a) (b) Figure 5: (a) Tensile curves of as-received Ti-6246 in black and material from the edited processing route in red, with corresponding 0.2% yield (MPa), ultimate tensile str"],["oa:W7138103646","","0.2% tensile yield strength",954.0,null,null,null,"MPa","room temperature","as-received","","tensile test","",false,"","results","The as-received 59 materials had a 0.2%
