Repository: akhtar07/tisci-explorer

# TiSci Explorer

A read-only, static explorer for **TiSci**, an autonomous research agent for titanium alloys. TiSci reads the
titanium-alloy literature, builds a knowledge graph and a table of measured values, proposes hypotheses where the
graph has gaps, and tests them with DFT (MACE / VASP) and the ICME-lite multiscale chain.

**Live site:** https://akhtar07.github.io/tisci-explorer/

The site has seven sections:

| Section | What it shows |
|---|---|
| Overview | Corpus → graph → facts → hypotheses → verdicts, with the snapshot's counts |
| Worked example | One full loop for W in α-Ti: graph path, hypothesis, novelty check, DFT test, verdict, follow-up, DAMASK |

File: data/facts/other.json (part 47 of 112)
["oa:W2971784767","Ti-6Al-4V","mean pore areas",325.0,250.0,400.0,null,"µm2","","","","","",false,"unmapped_property","results","Except for one specimen of batch ATi, all specimens had a mean pore area between 250 and 400 µm2 and the biggest pore had an area of under 10,000 µm2."],["oa:W2971784767","Ti-6Al-4V","mean pore areas",1450.0,700.0,2200.0,null,"µm2","","","","","",false,"unmapped_property","results","For batch AMg, a high spreading was found, with mean pore areas between 700 and 2200 µm2."],["oa:W2971784767","Ti-6Al-4V","maximum pore areas",103950.0,76000.0,131900.0,null,"µm2","","","","","",false,"unmapped_property","results","Specimens from batch AMg and CMg both lead to bigger pores, with calculated maximum pore areas between 76,000 and 131,900 µm2."],["oa:W2971784767","Ti-6Al-4V","biggest pore area",10000.0,10000.0,10000.0,null,"µm2","","","","","",false,"unmapped_property","results","Except for one specimen of batch ATi, all specimens had a mean pore area between 250 and 400 µm2 and the biggest pore had an area of under 10,000 µm2."],["oa:W2971784767","BMg","m˙corr",2200.0,null,null,null,"mgcm-2a-1","","","","immersion","",false,"unmapped_property","table","BMg\t−1.51\t0.6∙103\t2.2∙103"],["oa:W2971784767","Ti-6Al-4V","mean pore areas",20600.0,15000.0,25200.0,null,"µm2","","","","","",false,"unmapped_property","results","The specimens of batch BMg show the smallest pore areas with about 15,000 and 25,200 µm2."],["oa:W2971784767","CMg","m˙corr",3100.0,null,null,null,"mgcm-2a-1","","","","immersion","",false,"unmapped_property","table","CMg\t−1.56\t1.1∙103\t3.1∙103"],["oa:W2971784767","CMg","m˙corr",1100.0,null,null,null,"mgcm-2a-1","","","","potentiodynamic polarization","",false,"unmapped_property","table","CMg\t−1.56\t1.1∙103\t3.1∙103"],["oa:W2971784767","AMg","m˙corr",7200.0,null,null,null,"mgcm-2a-1","","","","immersion","",false,"unmapped_property","table","AMg\t−1.50\t1.5∙103\t7.2∙103"],["oa:W2971961869","Ti-6Al-4V","reduction in lattice parameter a",0.7,null,null,null,"%","","as-built SLM","","XRD","",false,"unmapped_property","discussion","Reduction amounts to about 0.7% and 0.4% for the lattice parameters a and c, respectively."],["oa:W2971961869","Ti-6Al-4V","reduction in lattice parameter c",0.4,null,null,null,"%","","as-built SLM","","XRD","",false,"unmapped_property","discussion","Reduction amounts to about 0.7% and 0.4% for the lattice parameters a and c, respectively."],["oa:W2971961869","Ti-6Al-4V","volume of α-Ti unit cell",1.8,null,null,null,"%","","as-built SLM","","XRD","",false,"unmapped_property","discussion","Accordingly, the volume of the α-Ti hexagonal unit cell results about 1.8% lower than that of the reference."],["oa:W2971961869","Ti-6Al-4V","volume fraction of β-Ti",7.0,null,null,null,"%","","STA 945°C/5ramps","","Rietveld refinement","",false,"unmapped_property","results","Volume fraction of β-Ti in the #TT sample, as estimated by Rietveld refining of XRD pattern, is about 7%."],["oa:W2971961869","Ti-6Al-4V","Al concentration in β-Ti",7.0,null,null,null,"at%","","STA 945°C/5ramps","","","",false,"unmapped_property","results","In particular, V concentration in β-Ti reaches 23 at.% (about 25 wt.%), while Al and Ti decrease to 7 at.% (about 4 wt.%) and 70 at.% (about 71 wt.%), respectively."],["oa:W2971961869","Ti-6Al-4V","lattice parameter of retained bcc β-Ti",3.4,null,null,null,"%","","as-built SLM","","neutron diffraction","",false,"unmapped_property","discussion","Lattice parameter of the retained bcc β-Ti, estimated from the ND pattern in B, is about 3.4% lower than the reference value ()."],["oa:W2971961869","Ti-6Al-4V","V concentration in β-Ti",23.0,null,null,null,"at%","","STA 945°C/5ramps","","","",false,"unmapped_property","results","In particular, V concentration in β-Ti reaches 23 at.% (about 25 wt.%), while Al and Ti decrease to 7 at.% (about 4 wt.%) and 70 at.% (about 71 wt.%), respectively."],["oa:W2972479164","Ti-6Al-4V","shear strength",1200.0,1190.0,1210.0,null,"K","","","","","",false,"unmapped_property","methods",""],["oa:W2972479164","Ti-24Nb-22Al","superplasticity",960.0,null,null,null,"°C","","","","","0.0005 s−1",false,"unmapped_property","methods",""],["oa:W2972479164","Ti-6Al-4V","holding time",30.0,null,null,null,"min","1203 K","","","","",false,"unmapped_property","methods",""],["oa:W2972588246","Ti-10V-2Fe-3Al","efficiency of power dissipation",60.0,null,null,null,"pct","840–960 °C","","","processing map","0.01–0.1 s⁻¹",false,"unmapped_property","discussion","Regardless of the true strain value, the eﬃciency peak was noticed for a strain rate from 0.01 to 0.1 s\u00021 and a temperature range of 840 \u0002C to 960 \u0002C, where the eﬃciency of power dissipation was 46 to 60 pct."],["oa:W2972588246","Ti-10V-2Fe-3Al","efficiency of power dissipation",46.0,null,null,null,"pct","840–960 °C","","","processing map","0.01–0.1 s⁻¹",false,"unmapped_property","discussion","Regardless of the true strain value, the eﬃciency peak was noticed for a strain rate from 0.01 to 0.1 s\u00021 and a temperature range of 840 \u0002C to 960 \u0002C, where the eﬃciency of power dissipation was 46 to 60 pct."],["oa:W2972588246","Ti-10V-2Fe-3Al","efficiency of power dissipation",46.0,null,null,null,"pct","980–1000 °C","","","processing map","0.01–0.1 s⁻¹",false,"unmapped_property","discussion","Domain II, for a temperature range of 980 \u0002C to 1000 \u0002C and a strain rate ranging from 0.01 to 0.1 s\u00021, covers the area with relatively high eﬃciency of power dissipation."],["oa:W2972874389","near-alpha titanium alloy","intensive change of grain shape",0.0,null,null,null,"","","","","","",false,"unmapped_property","results_discussion","The results of the calculations showed that intensive change of grain shape occurs up to deformation of 100%; at higher deformation, Kf stabilizes at values of ≈ 1.2–1.5."],["oa:W2972874389","near-alpha titanium alloy","alloy microstructure after deformation",0.0,null,null,null,"","920°C","","","","1.1e-3 s-1",false,"unmapped_property","results_discussion","An alloy microstructure after deformation at 920°С and speeds of deformation 1,1.10−3 s−1."],["oa:W2972874389","near-alpha titanium alloy","this value",0.15,null,null,null,"%","","","","","",false,"unmapped_property","results_discussion","It is known that various authors estimate this value to be about 0.15% [12]."],["oa:W2972874389","near-alpha titanium alloy","transformation of initial lamellar structure in granular",0.0,null,null,null,"","920°C","","granular","","1.1e-3 s-1",false,"unmapped_property","results_discussion","The interesting fact established when studying changes of a microstructure of alloys at hot deformation is transformation of initial lamellar structure in granular, which is most brightly shown at a temperature of deformation of 920°C and strain rate of 1.1∙10−3 s−1 (Figure 4)."],["oa:W2972874389","near-alpha titanium alloy","all signs of superplasticity state",0.0,null,null,null,"","920-960°C","","","","1e-3–1e-2 s-1",false,"unmapped_property","results_discussion","All signs of superplasticity state are observed at temperature of 920-960°C and deformation rate of 10−3–10−2 s−1."],["oa:W2972981252","","molybdenum concentration",15.0,15.0,15.0,null,"%","","","","","",false,"unmapped_property","results_discussion","Therefore, elements with percentages of tantalum (5%–15%), combined with a molybdenum concentration of 15%, contribute to the formation of phase β."],["oa:W2972981252","","tantalum concentration",5.0,5.0,15.0,null,"%","","","","","",false,"unmapped_property","results_discussion","Therefore, elements with percentages of tantalum (5%–15%), combined with a molybdenum concentration of 15%, contribute to the formation of phase β."],["oa:W2972981252","","zirconium concentration",10.0,0.0,10.0,null,"%","","","","","",false,"unmapped_property","results_discussion","Zirconium contribution in concentrations below 10% contributes to the refining of the microstructure, thus allowing the formation of a homogeneous and uniformly distributed structure."],["oa:W2973116094","Ti-6Al-4V","maximum pore size",1.58,null,null,null,"mm","","","","","",false,"unmapped_property","results_discussion",""],["oa:W2973116094","Ti-6Al-4V","maximum pore size value",0.85,null,null,null,"mm","","","","","",false,"unmapped_property","results_discussion",""],["oa:W2973116094","Ti-6Al-4V","largest pore size",0.285,null,null,null,"mm","","","","","",false,"unmapped_property","results_discussion",""],["oa:W2973116094","Ti-6Al-4V","total cube volume",904.3,null,null,null,"mm3","","","","","",false,"unmapped_property","results_discussion",""],["oa:W2973116094","Ti-6Al-4V","maximum pore size",0.21,null,null,null,"mm","","","","","",false,"unmapped_property","results_discussion",""],["oa:W2973116094","Ti-6Al-4V","pore size",0.54,null,null,null,"mm","","","","","",false,"unmapped_property","results_discussion",""],["oa:W2973116094","Ti-6Al-4V","maximum deviation",0.93,null,null,null,"mm","","","","","",false,"unmapped_property","results_discussion",""],["oa:W2973116094","Ti-6Al-4V","maximum deviation value",1.02,null,null,null,"mm","","","","","",false,"unmapped_property","results_discussion",""],["oa:W2973116094","Ti-6Al-4V","maximum value of",0.48,null,null,null,"mm","","","","","",false,"unmapped_property","results_discussion",""],["oa:W2973116094","Ti-6Al-4V","CAD deviation",1.0,null,null,null,"mm","","","","","",false,"unmapped_property","results_discussion",""],["oa:W2973116094","Ti-6Al-4V","larger pore size than expected",6.46,null,null,null,"mm","","","","","",false,"unmapped_property","results_discussion",""],["oa:W2973116094","Ti-6Al-4V","total cube volume",915.0,null,null,null,"mm3","","","","","",false,"unmapped_property","results_discussion",""],["oa:W2973116094","Ti-6Al-4V","material volume",900.6,null,null,null,"mm3","","","","","",false,"unmapped_property","results_discussion",""],["oa:W2973116094","Ti-6Al-4V","largest warping",0.5,null,null,null,"mm","","","","","",false,"unmapped_property","results_discussion",""],["oa:W2973116094","Ti-6Al-4V","largest pore is reported as",0.76,null,null,null,"mm","","","","","",false,"unmapped_property","results_discussion",""],["oa:W2973227493","Ti-6Al-4V","f’",89.38,null,null,null,"%","","stress relieved","","","",false,"unmapped_property","results_discussion","Treatment Ultimate strength (MPa) Hardness (HV1) k’ (MPa) n’ Stress relieved 1144 405 1314 0.0432 HIP 995 350 1176 0.0364 Treatment f’ (MPa) b f’ (%) c Stress relieved 3055.6 -0.163 89.380 -0.853 HIP 2115.1 -0.129 67.164 -0.764"],["oa:W2973227493","Ti-6Al-4V","transition life",326.0,null,null,null,"reversals","","HIP","","","",false,"unmapped_property","results_discussion","The transition life obtained for this alloy was quite low, 187 reversals and 326 reversals, for stress relieved and HIP specimens, respectively, which can be attributed to the combination of high strength and relatively low ductility."],["oa:W2973227493","Ti-6Al-4V","transition life",187.0,null,null,null,"reversals","","stress relieved","","","",false,"unmapped_property","results_discussion","The transition life obtained for this alloy was quite low, 187 reversals and 326 reversals, for stress relieved and HIP specimens, respectively, which can be attributed to the combination of high strength and relatively low ductility."],["oa:W2973227493","Ti-6Al-4V","f’",67.164,null,null,null,"%","","HIP","","","",false,"unmapped_property","results_discussion","Treatment Ultimate strength (MPa) Hardness (HV1) k’ (MPa) n’ Stress relieved 1144 405 1314 0.0432 HIP 995 350 1176 0.0364 Treatment f’ (MPa) b f’ (%) c Stress relieved 3055.6 -0.163 89.380 -0.853 HIP 2115.1 -0.129 67.164 -0.764"],["oa:W2974270923","Ti-6Al-4V","displacements",0.022,0.021,0.023,0.002,"mm","room temperature","as-built SLM","","compression test","1 mm/min",false,"unmapped_property","results_discussion","In terms of mean value ± standard deviation, displacements of 0.023 ± 0.002 mm and 0.021 ± 0.002 mm were experimentally observed for models A and B, respectively."],["oa:W2975690467","Ti-1023","volume fraction of ~25%",25.0,null,null,null,"%","","","","","",false,"unmapped_property","discussion","Chen et al. 8 Materials Research The cube texture {001} <100> is the prominent texture in S2 with a volume fraction of ~25%."],["oa:W2976046113","","improvement",30.0,null,null,null,"%","","","","","",false,"unmapped_property","results_discussion",""],["oa:W2976046113","Ti-555.3","tool and chip peak temperatures",30.0,null,null,null,"%","","","","","",false,"unmapped_property","results_discussion",""],["oa:W2976046113","","cutting length",20.0,null,null,null,"m","","","","","",false,"unmapped_property","results_discussion",""],["oa:W2976046113","","chip curl radius",50.0,null,null,null,"%","","","","","",false,"unmapped_property","results_discussion",""],["oa:W2976046113","Ti-6Al-4V","tool and chip peak temperatures",30.0,null,null,null,"%","","","","","",false,"unmapped_property","results_discussion",""],["oa:W2976990646","Ti-6Al-4V","passive layer",3.25,1.5,5.0,null,"nm","","","","","",false,"unmapped_property","conclusions","According to the literature data [18], a passive layer about 1.5-5 nm can be created after just 1ns."],["oa:W2978859342","Alloy 207","cooling rates",5900.0,5900.0,5900.0,null,"°C/s","","","","","",false,"unmapped_property","discussion",""],["oa:W2978859342","Alloy 201","cooling rates",800.0,800.0,800.0,null,"°C/s","","","","","",false,"unmapped_property","discussion",""],["oa:W2978859342","Alloy IIOOW","cooling rates",700.0,700.0,700.0,null,"°C/s","","","","","",false,"unmapped_property","discussion",""],["oa:W2978859342","gamma titanium aluminides","cracking",5897.0,null,null,null,"°C/s","","","","","",false,"unmapped_property","discussion",""],["oa:W2978859342","gamma titanium aluminides","cracking",821.0,null,null,null,"°C/s","","","","","",false,"unmapped_property","discussion",""],["oa:W2978859342","gamma titanium aluminides","cracking",669.0,null,null,null,"°C/s","","","","","",false,"unmapped_property","discussion",""],["oa:W2978859342","gamma titanium aluminides","cracking",189.0,null,null,null,"°C/s","","","","","",false,"unmapped_property","discussion",""],["oa:W2978859342","gamma titanium aluminides","cracking",189.0,null,null,null,"°C/s","","","","","",false,"unmapped_property","discussion",""],["oa:W2978859342","gamma titanium aluminides","microhardnesses",100.0,100.0,100.0,null,"KHN","room temperature","","colony","","",false,"unmapped_property","discussion",""],["oa:W2978859342","gamma titanium aluminides","microhardnesses",100.0,100.0,100.0,null,"KHN","room temperature","","lath","","",false,"unmapped_property","discussion",""],["oa:W2978859342","gamma titanium aluminides","cracking",646.0,null,null,null,"°C/s","","","","","",false,"unmapped_property","discussion",""],["oa:W2978859342","gamma titanium aluminides","cooling rates",189.0,189.0,189.0,null,"°C/s","","","","","",false,"unmapped_property","discussion",""],["oa:W2978859342","gamma titanium aluminides","hardnesses",400.0,400.0,400.0,null,"KHN","","","untransformed","","",false,"unmapped_property","discussion",""],["oa:W2978859342","gamma titanium aluminides","cooling rates",3000.0,100.0,5900.0,null,"°C/s","","","","","",false,"unmapped_property","discussion",""],["oa:W2978859342","gamma titanium aluminides","cooling rates",105.0,105.0,105.0,null,"°C/s","","","","","",false,"unmapped_property","discussion",""],["oa:W2978859342","gamma titanium aluminides","hold time",4.0,null,null,null,"s","","","","","",false,"unmapped_property","results_discussion",""],["oa:W2978859342","gamma titanium aluminides","cooling rates",5900.0,5900.0,5900.0,null,"°C/s","","","","","",false,"unmapped_property","discussion",""],["oa:W2979245909","Ti-5Al-2Sn-2Zr-4Mo-4Cr","DureteHV30",500.0,null,null,null,"HV30","520 °C","isothermal holding at 520°C","","","",false,"unmapped_property","conclusions",""],["oa:W2979245909","Ti-5Al-2Sn-2Zr-4Mo-4Cr","état βmetastable",0.0,null,null,null,"","","remise en solution à 920°C/15 min + trempe au gaz (helium)","βmetastable","","",false,"unmapped_property","conclusions",""],["oa:W2979245909","Ti-5Al-2Sn-2Zr-4Mo-4Cr","fα",4.0,null,null,null,"%m","","","","","",false,"unmapped_property","conclusions",""],["oa:W2979245909","Ti-5Al-2Sn-2Zr-4Mo-4Cr","refroidissement rapide",0.0,null,null,null,"","","βmetastable","","","",false,"unmapped_property","conclusions",""],["oa:W2979245909","Ti-5Al-2Sn-2Zr-4Mo-4Cr","Durete",550.0,null,null,null,"HV30","","isothermal treatment at low temperatures","fine precipitates","","",false,"unmapped_property","conclusions",""],["oa:W2979245909","Ti-5Al-2Sn-2Zr-4Mo-4Cr","ca",0.0,null,null,null,"m","620 °C","isothermal holding at 620 °C","","","",false,"unmapped_property","conclusions",""],["oa:W2979245909","Ti-5Al-2Sn-2Zr-4Mo-4Cr","aa",0.0,null,null,null,"m","620 °C","isothermal holding at 620 °C","","","",false,"unmapped_property","conclusions",""],["oa:W2979245909","Ti-5Al-2Sn-2Zr-4Mo-4Cr","revenus",0.0,null,null,null,"","","revenus à 440°C, 520°C, 640°C","","","",false,"unmapped_property","conclusions",""],["oa:W2979245909","Ti-5Al-2Sn-2Zr-4Mo-4Cr","DureteHV30",450.0,null,null,null,"HV30","570 °C","isothermal holding at 570°C","","","",false,"unmapped_property","conclusions",""],["oa:W2979245909","Ti-5Al-2Sn-2Zr-4Mo-4Cr","fraction massique de phase Q",0.47,null,null,null,"%m","","solutionized at 920°C/15min + held at 748°C/3h","","","",false,"unmapped_property","conclusions",""],["oa:W2979245909","Ti-5Al-2Sn-2Zr-4Mo-4Cr","largeur a mi-hauteur",0.0335,null,null,null,"°","","","","","",false,"unmapped_property","conclusions",""],["oa:W2979245909","Ti-5Al-2Sn-2Zr-4Mo-4Cr","taux final de phase Q",0.56,null,null,null,"%m","","solutionized at 920°C/15min + held at 748°C/3h + quenched","","","",false,"unmapped_property","conclusions",""],["oa:W2979245909","Ti-5Al-2Sn-2Zr-4Mo-4Cr","fα",40.0,null,null,null,"%m","","","","","",false,"unmapped_property","conclusions",""],["oa:W2980086767","Ti-6Al-4V","ISAD",10.0,null,null,3.1,"pct","","","","","",false,"unmapped_property","results_discussion","In comparison to the surface roughness of the semi-crystalline pure PEEK708 coating,[38] the TiN/ PEEK708 coating exhibited higher roughness, the ISAD was 3.40 ± 0.01 and 10.0 ± 3.1 pct, Ra was 65 ± 9 and 82.7 ± 13.0 nm, and Rq was 86 ± 11 and 108.5 ± 18.5 nm, respectively."],["oa:W2980086767","Ti-6Al-4V","ISAD",3.4,null,null,0.01,"pct","","","","","",false,"unmapped_property","results_discussion","In comparison to the surface roughness of the semi-crystalline pure PEEK708 coating,[38] the TiN/ PEEK708 coating exhibited higher roughness, the ISAD was 3.40 ± 0.01 and 10.0 ± 3.1 pct, Ra was 65 ± 9 and 82.7 ± 13.0 nm, and Rq was 86 ± 11 and 108.5 ± 18.5 nm, respectively."],["oa:W2980086767","Ti-6Al-4V","Ecorr",-0.3,null,null,null,"V","","","","","",false,"unmapped_property","results_discussion","In such cases, the corrosion rate can be deﬁned by the limiting current density which passes through the passivating ﬁlm, thus becoming a measure of the ﬁlm protective performance.[40] The passive current density (ip) was reduced from 32 lA/cm2 for the oxygen hardened sample to 5 lA/cm2 for the baseline alloy and 0.09 lA/cm2 for the coated one, while the corrosion potential (Ecorr) increased from ~ \u0002 0.50 V for both, oxygen hardened and baseline, to \u0002 0.30 V for the coated alloy."],["oa:W2980086767","Ti-6Al-4V","Ecorr",-0.5,null,null,null,"V","","","","","",false,"unmapped_property","results_discussion","In such cases, the corrosion rate can be deﬁned by the limiting current density which passes through the passivating ﬁlm, thus becoming a measure of the ﬁlm protective performance.[40] The passive current density (ip) was reduced from 32 lA/cm2 for the oxygen hardened sample to 5 lA/cm2 for the baseline alloy and 0.09 lA/cm2 for the coated one, while the corrosion potential (Ecorr) increased from ~ \u0002 0.50 V for both, oxygen hardened and baseline, to \u0002 0.30 V for the coated alloy."],["oa:W2980086767","Ti-6Al-4V","ip",0.09,null,null,null,"lA/cm2","","","","","",false,"unmapped_property","results_discussion","In such cases, the corrosion rate can be deﬁned by the limiting current density which passes through the passivating ﬁlm, thus becoming a measure of the ﬁlm protective performance.[40] The passive current density (ip) was reduced from 32 lA/cm2 for the oxygen hardened sample to 5 lA/cm2 for the baseline alloy and 0.09 lA/cm2 for the coated one, while the corrosion potential (Ecorr) increased from ~ \u0002 0.50 V for both, oxygen hardened and baseline, to \u0002 0.30 V for the coated alloy."],["oa:W2980086767","Ti-6Al-4V","ip",32.0,null,null,null,"lA/cm2","","","","","",false,"unmapped_property","results_discussion","In such cases, the corrosion rate can be deﬁned by the limiting current density which passes through the passivating ﬁlm, thus becoming a measure of the ﬁlm protective performance.[40] The passive current density (ip) was reduced from 32 lA/cm2 for the oxygen hardened sample to 5 lA/cm2 for the baseline alloy and 0.09 lA/cm2 for the coated one, while the corrosion potential (Ecorr) increased from ~ \u0002 0.50 V for both, oxygen hardened and baseline, to \u0002 0.30 V for the coated alloy."],["oa:W2980086767","Ti-6Al-4V","ip",5.0,null,null,null,"lA/cm2","","","","","",false,"unmapped_property","results_discussion","In such cases, the corrosion rate can be deﬁned by the limiting current density which passes through the passivating ﬁlm, thus becoming a measure of the ﬁlm protective performance.[40] The passive current density (ip) was reduced from 32 lA/cm2 for the oxygen hardened sample to 5 lA/cm2 for the baseline alloy and 0.09 lA/cm2 for the coated one, while the corrosion potential (Ecorr) increased from ~ \u0002 0.50 V for both, oxygen hardened and baseline, to \u0002 0.30 V for the coated alloy."],["oa:W2980086767","Ti-6Al-4V","Ecorr",-0.5,null,null,null,"V","","","","","",false,"unmapped_property","results_discussion","In such cases, the corrosion rate can be deﬁned by the limiting current density which passes through the passivating ﬁlm, thus becoming a measure of the ﬁlm protective performance.[40] The passive current density (ip) was reduced from 32 lA/cm2 for the oxygen hardened sample to 5 lA/cm2 for the baseline alloy and 0.09 lA/cm2 for the coated one, while the corrosion potential (Ecorr) increased from ~ \u0002 0.50 V for both, oxygen hardened and baseline, to \u0002 0.30 V for the coated alloy."],["oa:W2980284628","Ti-6Al-4V","single pores",40.0,40.0,40.0,null,"µm","","as-built DMD","","metallographic examination","",false,"unmapped_property","results","The polished sections of the samples of detail No. 4 have single pores of up to 40 μm (a)."],["oa:W2980284628","Ti-6Al-4V","shrinkage pores",50.0,50.0,200.0,null,"µm","","as-built DMD","","metallographic examination","",false,"unmapped_property","results","During the microstructural metallographic examination of a polished section of the substrate, shrinkage pores of 50 to 200 μm are found on the inner side on the sample of detail No. 5 (b), no defects are found on the polished section of the deposited part."],["oa:W2980517261","Ti-6Al-4V","volume alpha and beta 65% and 35% respectively",65.0,null,null,null,"%","1080K","","","FE simulation","100 s-1",true,"unmapped_property","methods",""],["oa:W2980517261","Ti-6Al-4V","temperature distribution",245.0,null,null,null,"K","1073K","","","CPFEM prediction","1 s-1",true,"unmapped_property","methods",""],["oa:W2980517261","Ti-6Al-4V","volume alpha and beta 65% and 35% respectively",35.0,null,null,null,"%","1080K","","","FE simulation","100 s-1",true,"unmapped_property","methods",""],["oa:W2980517261","Ti-6Al-4V","volume of alpha 80% and beta 19.6%",19.6,null,null,null,"%","985K","","","FE simulation","100 s-1",true,"unmapped_property","methods",""],["oa:W2980517261","Ti-6Al-4V","volume of alpha 80% and beta 19.6%",80.0,null,null,null,"%","985K","","","FE simulation","100 s-1",true,"unmapped_property","methods",""],["oa:W2980517261","Ti-6Al-4V","temperature increase",200.0,200.0,200.0,null,"K","","","","CPFEM prediction","",true,"unmapped_property","methods",""],["oa:W2980517261","Ti-6Al-4V","stress due to dislocation evolution",26.1,26.1,26.1,null,"MPa","","","","CPFEM prediction","",true,"unmapped_property","methods",""],["oa:W2980517261","Ti-6Al-4V","stress due to dislocation evolution",35.2,35.2,35.2,null,"MPa","","","","CPFEM prediction","",true,"unmapped_property","methods",""],["oa:W2980517261","Ti-6Al-4V","Material density",4430.0,null,null,null,"Kg/m3","","","","","",false,"unmapped_property","methods",""],["oa:W2980517261","Ti-6Al-4V","Poisson ratio",0.33,null,null,null,"-","","","","","",false,"unmapped_property","methods",""],["oa:W2980517261","Ti-6Al-4V","Specific heat",560.0,null,null,null,"J/KgK","","","","","",false,"unmapped_property","methods",""],["oa:W2980517261","Ti-6Al-4V","Material density",4430.0,null,null,null,"Kg/m3","","","","","",false,"unmapped_property","methods",""],["oa:W2980614017","","coating thickness",4.5,4.0,5.0,null,"µm","","","","","",false,"unmapped_property","methods","Coating Coating thickness [µm] Content of chemical elements [at.%] AlTiN 4–5 24% Ti, 35% Al, 41% N TiAlN 4–5 32% Ti; 31% Al; 37% N The roughness of substrates and coatings were determined by means of the Contour GT proﬁlometer (manufactured by Bruker, Germany)."],["oa:W2980614017","","Ti",24.0,null,null,null,"at%","","","","","",false,"unmapped_property","methods","Coating Coating thickness [µm] Content of chemical elements [at.%] AlTiN 4–5 24% Ti, 35% Al, 41% N TiAlN 4–5 32% Ti; 31% Al; 37% N The roughness of substrates and coatings were determined by means of the Contour GT proﬁlometer (manufactured by Bruker, Germany)."],["oa:W2980614017","","Al",35.0,null,null,null,"at%","","","","","",false,"unmapped_property","methods","Coating Coating thickness [µm] Content of chemical elements [at.%] AlTiN 4–5 24% Ti, 35% Al, 41% N TiAlN 4–5 32% Ti; 31% Al; 37% N The roughness of substrates and coatings were determined by means of the Contour GT proﬁlometer (manufactured by Bruker, Germany)."],["oa:W2981393737","Cr-31.2 mass% Ti","electrical conductivity",15000.0,null,null,null,"S·cm–1","","","","","",false,"unmapped_property","conclusions","However, the agglomeration phenomenon of the Cr phase and brittleness of the TiCr2 Laves phase, Cr-31.2 mass% Ti alloys were performed the suitable sintering parameters to enhance electrical conductivity a slight decline to 1.50 × 104 S·cm–1 and an impressive substrate matrix with a high-density value of 99.94%."],["oa:W2981393737","Cr-31.2 mass% Ti","sintered density",6.2,null,null,null,"g·cm–3","","hot-press sintering at 1250°C, 50 MPa for 1 h","","","",false,"unmapped_property","results_discussion","The highest sintered density (6.20 g·cm–3) occurs after hot-press sintering at 1250°C, 50 MPa for 1 h; while the lowest apparent porosity (0.021%) and closed porosity (0.04%) are also produced, as shown in Figure 2a."],["oa:W2981393737","Cr-31.2 mass% Ti","density",99.94,null,null,null,"%","","","","","",false,"unmapped_property","conclusions","However, the agglomeration phenomenon of the Cr phase and brittleness of the TiCr2 Laves phase, Cr-31.2 mass% Ti alloys were performed the suitable sintering parameters to enhance electrical conductivity a slight decline to 1.50 × 104 S·cm–1 and an impressive substrate matrix with a high-density value of 99.94%."],["oa:W2981393737","Cr-31.2 mass% Ti","electrical conductivity",15800.0,null,null,null,"S·cm–1","","hot-press sintered at 1250°C and 50 MPa for 1 h","","","",false,"unmapped_property","results_discussion","The optimal electrical conductivity of 1.58 × 104 S·cm–1 appeared after hot-press sintering at 1250°C and 50 MPa for 1 h."],["oa:W2981393737","Cr-31.2 mass% Ti","sintered density",6.2,null,null,null,"g·cm–3","","hot-press sintering at 35–50 MPa","","","",false,"unmapped_property","results_discussion","As the pressure increased, the sintered density rapidly increased and then maintained a value (6.20 g·cm–3) in the range of 35 to 50 MPa."],["oa:W2981510704","CP-Ti Grade 4","HAGBs",40.0,null,null,null,"%","","","","EBSD","",false,"unmapped_property","conclusions",""],["oa:W2981510704","CP-Ti Grade 4","HAGBs",45.0,null,null,null,"%","","","","EBSD","",false,"unmapped_property","conclusions",""],["oa:W2981645679","Ti-7Cr-1.5Sn","lattice parameters a=2.933 Å and c=4.669 Å for α and a=3.231 Å for β",3.231,null,null,null,"Å","","","","","",false,"unmapped_property","results",""],["oa:W2981645679","Ti-7Cr-1.5Sn","lattice parameters a=2.933 Å and c=4.669 Å for α and a=3.231 Å for β",4.669,null,null,null,"Å","","","","","",false,"unmapped_property","results",""],["oa:W2981645679","Ti-7Cr-1.5Sn","lattice parameters a=2.933 Å and c=4.669 Å for α and a=3.231 Å for β",2.933,null,null,null,"Å","","","","","",false,"unmapped_property","results",""],["oa:W2981645679","Ti-7Cr-1.5Sn","misorientation of 60° corresponding to a β {112}<111> twin",60.0,null,null,null,"°","","","","","",false,"unmapped_property","results",""],["oa:W2981668706","Ti-6Al-4V","Dgb890 °C",0.0,null,null,null,"m2·s-1","890 °C","","","","",false,"unmapped_property","table","Dgb890 °C = 8.5 × 10−11 m2·s−1\tDgb890 °C = 6.3 × 10−10 m2·s−1"],["oa:W2981668706","Ti-6Al-4V","Q-value",437.89,328.88,546.9,null,"KJ/mol","800–890 °C","as-received","","","5 × 10−4–0.05 s−1",false,"unmapped_property","conclusions","(1) The m of Ti–6Al–4V at 800–890 °C with a strain rate of 5 × 10−4–0.05 s−1 and strain of 0.6 was 0.17–0.73, and the Q-value was 328.88–546.90 KJ/mol."],["oa:W2981668706","Ti-6Al-4V","DL830 °C",0.0,null,null,null,"m2·s-1","830 °C","","","","",false,"unmapped_property","table","DL830 °C = 8.01 × 10−16 m2·s−1\tDL830 °C = 3.75 × 10−16 m2·s−1"],["oa:W2981668706","Ti-6Al-4V","k",0.0,null,null,null,"J/K","","","","","",false,"unmapped_property","table","b = 2.95 × 10−10 m\tE = 2.87 × 105 MPa\tν = 0.34\tk = 1.38 × 10−23 J/K"],["oa:W2981668706","Ti-6Al-4V","b",0.0,null,null,null,"m","","","","","",false,"unmapped_property","table","b = 2.95 × 10−10 m\tE = 2.87 × 105 MPa\tν = 0.34\tk = 1.38 × 10−23 J/K"],["oa:W2981668706","Ti-6Al-4V","Activation Energy Q, J/mol",131.0,null,null,null,"J/mol","","","","","",false,"unmapped_property","table","Self-diffusion, phase β\t131\tPontau, Lazarus []"],["oa:W2981668706","Ti-6Al-4V","Activation Energy Q, J/mol",169.0,null,null,null,"J/mol","","","","","",false,"unmapped_property","table","Self-diffusion, phase α\t169\tDyment []"],["oa:W2981668706","Ti-6Al-4V","DL830 °C",0.0,null,null,null,"m2·s-1","830 °C","","","","",false,"unmapped_property","table","DL830 °C = 8.01 × 10−16 m2·s−1\tDL830 °C = 3.75 × 10−16 m2·s−1"],["oa:W2981668706","Ti-6Al-4V","Activation Energy Q, J/mol",203.5,189.0,218.0,null,"J/mol","815–927 °C","","","","",false,"unmapped_property","table","Ti–6Al–4V\t815–927\t189–218\tWert, Paton"],["oa:W2981668706","Ti-6Al-4V","Activation Energy Q, J/mol",302.5,189.0,416.0,null,"J/mol","850–910 °C","","","","",false,"unmapped_property","table","Ti–6Al–4V\t850–910\t189–416\tMackey"],["oa:W2981668706","Ti-6Al-4V","Activation Energy Q, J/mol",189.0,null,null,null,"J/mol","800–950 °C","","","","",false,"unmapped_property","table","Ti–6Al–4V\t800–950\t189\tArieli, Rosen []"],["oa:W2981668706","Ti-6Al-4V","Activation energy Q",257.7,null,null,7.7,"kJ/mol","","","","","",false,"unmapped_property","table","\tT, °C\t800\t830\t860\t890"],["oa:W2981668706","Ti-6Al-4V","(d/b) × 10−7",8.5,7.7,9.3,null,"10-7","890 °C","","","","5–100 10−4·s−1",true,"unmapped_property","table","890\t7.7–9.3\t2.4–21.5\t5–100"],["oa:W2981668706","Ti-6Al-4V","rheological instability zone",820.0,800.0,840.0,null,"°C","","","","DMM","0.034–0.05 s−1",true,"unmapped_property","conclusions","(2) The dynamic deformation mechanism map (DMM) thermal processing showed the machine-shaping of Ti–6Al–4V as follows: 800–840 °C and strain rate at 0.0005–0.001 s−1; 860–875 °C and strain rate at 0.001–0.005 s−1; the rheological instability zone was at 800–840 °C and strain rate at 0.034–0.05 s−1."],["oa:W2981668706","Ti-6Al-4V","machine-shaping",867.5,860.0,875.0,null,"°C","","","","DMM","0.001–0.005 s−1",true,"unmapped_property","conclusions","(2) The dynamic deformation mechanism map (DMM) thermal processing showed the machine-shaping of Ti–6Al–4V as follows: 800–840 °C and strain rate at 0.0005–0.001 s−1; 860–875 °C and strain rate at 0.001–0.005 s−1; the rheological instability zone was at 800–840 °C and strain rate at 0.034–0.05 s−1."],["oa:W2981668706","Ti-6Al-4V","machine-shaping",820.0,800.0,840.0,null,"°C","","","","DMM","0.0005–0.001 s−1",true,"unmapped_property","conclusions","(2) The dynamic deformation mechanism map (DMM) thermal processing showed the machine-shaping of Ti–6Al–4V as follows: 800–840 °C and strain rate at 0.0005–0.001 s−1; 860–875 °C and strain rate at 0.001–0.005 s−1; the rheological instability zone was at 800–840 °C and strain rate at 0.034–0.05 s−1."],["oa:W2981668706","Ti-6Al-4V","(d/b) × 10−7",9.95,8.2,11.7,null,"10-7","830 °C","","","","5–100 10−4·s−1",true,"unmapped_property","table","830\t8.2–11.7\t8.2–42.9\t5–100"],["oa:W2981668706","Ti-6Al-4V","(σ/E) × 104",25.55,8.2,42.9,null,"104","830 °C","","","","5–100 10−4·s−1",true,"unmapped_property","table","830\t8.2–11.7\t8.2–42.9\t5–100"],["oa:W2981668706","Ti-6Al-4V","Dgb890 °C",0.0,null,null,null,"m2·s-1","890 °C","","","","",false,"unmapped_property","table","Dgb890 °C = 8.5 × 10−11 m2·s−1\tDgb890 °C = 6.3 × 10−10 m2·s−1"],["oa:W2981668706","Ti-6Al-4V","(σ/E) × 104",11.95,2.4,21.5,null,"104","890 °C","","","","5–100 10−4·s−1",true,"unmapped_property","table","890\t7.7–9.3\t2.4–21.5\t5–100"],["oa:W2981871682","","depth",3.2,null,null,null,"mm","","","","","",false,"unmapped_property","results_discussion",""],["oa:W2981871682","","WZ widths",3.46,null,null,null,"mm","","","","","",false,"unmapped_property","results_discussion",""],["oa:W2981871682","Ti-6Al-4V","Thermal expansion (μm/mK)",9.0,9.0,9.0,null,"µm/mK","","","","","",false,"unmapped_property","methods",""],["oa:W2981871682","Ti-1V","Relative density (g/cc)",5.265,null,null,null,"g/cc","","","","","",false,"unmapped_property","results_discussion",""],["oa:W2981871682","CP-V Ti-V (autogenous welds)","Relative density (g/cc)",6.1,null,null,null,"g/cc","","","","","",false,"unmapped_property","results_discussion",""],["oa:W2981871682","","depth",95.0,null,null,null,"%","","","","","",false,"unmapped_property","results_discussion",""],["oa:W2981871682","W2","strength",95.0,null,null,null,"%","","","","","",false,"unmapped_property","conclusions",""],["oa:W2981871682","Ti-2V","Relative density (g/cc)",5.098,null,null,null,"g/cc","","","","","",false,"unmapped_property","results_discussion",""],["oa:W2981871682","Ti-6Al-4V","Density g/cc",4.43,4.43,4.43,null,"g/cc","","","","","",false,"unmapped_property","methods",""],["oa:W2981871682","W3","strength",88.0,null,null,null,"%","","","","","",false,"unmapped_property","conclusions",""],["oa:W2981871682","","depth",4.44,null,null,null,"mm","","","","","",false,"unmapped_property","results_discussion",""],["oa:W2981871682","Ti","diffusion regions",19.4,null,null,null,"µm","","sintered at 5 min","","","",false,"unmapped_property","results_discussion",""],["oa:W2981871682","Vanadium (V)","Thermal expansion (μm/mK)",8.3,8.3,8.3,null,"µm/mK","","","","","",false,"unmapped_property","methods",""],["oa:W2981871682","Vanadium (V)","Density g/cc",6.11,6.11,6.11,null,"g/cc","","","","","",false,"unmapped_property","methods",""],["oa:W2981871682","Ti","diffusion regions",21.8,null,null,null,"µm","","sintered at 10 min","","","",false,"unmapped_property","results_discussion",""],["oa:W2981871682","Ti","diffusion regions",40.8,null,null,null,"µm","","sintered at 15 min","","","",false,"unmapped_property","results_discussion",""],["oa:W2981871682","Ti","diffusion regions",44.3,null,null,null,"µm","","sintered at 20 min","","","",false,"unmapped_property","results_discussion",""],["oa:W2981871682","Ti-6Al-4V","Relative density (g/cc)",4.43,null,null,null,"g/cc","","","","","",false,"unmapped_property","results_discussion",""],["oa:W2981871682","Ti-3V","Relative density (g/cc)",5.432,null,null,null,"g/cc","","","","","",false,"unmapped_property","results_discussion",""],["oa:W2981871682","W1","strength",88.6,null,null,null,"%","","","","","",false,"unmapped_property","conclusions",""],["oa:W2981871682","","depth",3.94,null,null,null,"mm","","","","","",false,"unmapped_property","results_discussion",""],["oa:W2981871682","","WZ widths",3.64,null,null,null,"mm","","","","","",false,"unmapped_property","results_discussion",""],["oa:W2981871682","","WZ became bigger",6.59,null,null,null,"mm","","","","","",false,"unmapped_property","results_discussion",""],["oa:W2981871682","","WZ widths",3.66,null,null,null,"mm","","","","","",false,"unmapped_property","results_discussion",""],["oa:W2981871682","","depth",79.0,null,null,null,"%","","","","","",false,"unmapped_property","results_discussion",""],["oa:W2981871682","","depth",4.74,null,null,null,"mm","","","","","",false,"unmapped_property","results_discussion",""],["oa:W2981875082","","wear volume",1.219,null,null,null,"mm3","","","","","",false,"unmapped_property","conclusions","The wear volumes were 1.145 mm3, 0.823 mm3 and 1.219 mm3 and the friction coefficients were 0.80, 0.61 and 0.78."],["oa:W2981875082","","wear volume",0.823,null,null,null,"mm3","","","","","",false,"unmapped_property","conclusions","The wear volumes were 1.145 mm3, 0.823 mm3 and 1.219 mm3 and the friction coefficients were 0.80, 0.61 and 0.78."],["oa:W2981875082","","wear volume",1.145,null,null,null,"mm3","","","","","",false,"unmapped_property","conclusions","The wear volumes were 1.145 mm3, 0.823 mm3 and 1.219 mm3 and the friction coefficients were 0.80, 0.61 and 0.78."],["oa:W2981875082","","thickness of the coatings",2.73,null,null,null,"mm","","","","","",false,"unmapped_property","results_discussion","It can be observed that the thickness of the coatings increased with the increase in the content of Mo (2.64 mm for x = 0.5, 2.73 mm for x = 1.0 and 2.82 mm for x = 1.5)."],["oa:W2981875082","","thickness of the coatings",2.82,null,null,null,"mm","","","","","",false,"unmapped_property","results_discussion","It can be observed that the thickness of the coatings increased with the increase in the content of Mo (2.64 mm for x = 0.5, 2.73 mm for x = 1.0 and 2.82 mm for x = 1.5)."],["oa:W2981875082","","dilution rate",64.09,null,null,null,"%","","","","","",false,"unmapped_property","results_discussion","Further calculations show that the dilution rate also presents the same change trend (60.39 % for x = 0.5, 64.09 % for x = 1.0, 72.68 % for x = 1.5), illustrating that an addition of the Mo element can significantly improve the bonding strength between the substrate and the coatings."],["oa:W2981875082","","dilution rate",60.39,null,null,null,"%","","","","","",false,"unmapped_property","results_discussion","Further calculations show that the dilution rate also presents the same change trend (60.39 % for x = 0.5, 64.09 % for x = 1.0, 72.68 % for x = 1.5), illustrating that an addition of the Mo element can significantly improve the bonding strength between the substrate and the coatings."],["oa:W2981875082","","other",1.04,null,null,null,"","","","","","",false,"unmapped_property","conclusions","The properties of the coatings were superior to those of the substrate (330 HV0.2, 2.329 mm3, 1.04)."],["oa:W2981875082","","wear volume",2.329,null,null,null,"mm3","","","","","",false,"unmapped_property","conclusions","The properties of the coatings were superior to those of the substrate (330 HV0.2, 2.329 mm3, 1.04)."],["oa:W2981875082","","dilution rate",72.68,null,null,null,"%","","","","","",false,"unmapped_property","results_discussion","Further calculations show that the dilution rate also presents the same change trend
