Repository: akhtar07/tisci-explorer

# TiSci Explorer

A read-only, static explorer for **TiSci**, an autonomous research agent for titanium alloys. TiSci reads the
titanium-alloy literature, builds a knowledge graph and a table of measured values, proposes hypotheses where the
graph has gaps, and tests them with DFT (MACE / VASP) and the ICME-lite multiscale chain.

**Live site:** https://akhtar07.github.io/tisci-explorer/

The site has seven sections:

| Section | What it shows |
|---|---|
| Overview | Corpus → graph → facts → hypotheses → verdicts, with the snapshot's counts |
| Worked example | One full loop for W in α-Ti: graph path, hypothesis, novelty check, DFT test, verdict, follow-up, DAMASK |

File: data/facts/yield_strength.json (part 47 of 51)
tensile yield strength of 954 MPa with a 60 ductility of 16%."],["oa:W7139292655","CP-Ti Grade 2","Akma mukavemeti",325.0,170.0,480.0,null,"MPa","room temperature","","","","",false,"","conclusions",""],["oa:W7139342141","Ti-6Al-4V","yield strength",-4.5,null,null,null,"%","","deep cryogenic treated","","","",false,"unit_mismatch","conclusions",""],["oa:W7139407102","Ti-6Al-4V","akma dayanımı",836.0,null,null,null,"MPa","","sintered 1000 °C, 15 min","","","",false,"","conclusions",""],["oa:W7139407102","Ti-6Al-4V","akma dayanımı",850.0,869.0,831.0,null,"MPa","","SPS 1000°C/1–15min + 50MPa","","","",false,"","conclusions",""],["oa:W7139407102","Ti-6Al-4V","akma dayanımı",890.0,null,null,null,"MPa","","sintered 93 min","","","",false,"","conclusions",""],["oa:W7139407102","Ti-6Al-4V","akma dayanımı",848.5,835.0,862.0,null,"MPa","","SPS 1100°C/1–15min + 50MPa","","","",false,"","conclusions",""],["oa:W7139407102","Ti-6Al-4V","akma dayanımı",915.5,831.0,1000.0,null,"MPa","","sintered 15 min","","","",false,"","conclusions",""],["oa:W7139407102","Ti-6Al-4V","akma dayanımı",952.0,null,null,null,"MPa","room temperature","sintered at 800 and 900 °C","transformed equiaxed","","",false,"","conclusions",""],["oa:W7139407102","Ti-6Al-4V","akma mukavemeti",896.0,null,null,null,"MPa","room temperature","sintered at 1000 and 1100 °C","lamellar","","",false,"","conclusions",""],["oa:W7139407102","Ti-6Al-4V","akma dayanımı",928.5,905.0,952.0,null,"MPa","","sintered 800 °C","","","",false,"","conclusions",""],["oa:W7139407102","Ti-6Al-4V","akma dayanımı",895.5,894.0,897.0,null,"MPa","","SPS 900°C/1–15min + 50MPa","","","",false,"","conclusions",""],["oa:W7139407102","Ti-6Al-4V","akma dayanımı",928.5,905.0,952.0,null,"MPa","","800 °C, 50 MPa, 1–15 min","","","",false,"","conclusions",""],["oa:W7139481632","Ti-22Al-25Nb","MIIa",1000.0,null,null,null,"MPa","","","","","",false,"","abstract",""],["oa:W7139481632","Ti-22Al-25Nb","strength level",100.0,null,null,null,"MPa","","","","","",false,"","abstract",""],["oa:W7139481632","Ti-22Al-25Nb","MIIa",750.0,null,null,null,"MPa","","980 °C, 1 h, aging with V_oxn = 0.1 K/c (neub) to 930 °C, 7 h, V_oxn = 10 K/c (B03Iyx)","","","",false,"","abstract",""],["oa:W7139481632","Ti-22Al-25Nb","MIIa",870.0,null,null,null,"MPa","","800 °C, 12 h, V_oxn = 10 K/c (B03yx)","","","",false,"","abstract",""],["oa:W7139602575","Ti-6Al-4V","Yield strength Re",830.0,null,null,null,"MPa","","","","","",false,"","methods","Table 3 – Mechanical properties of the test sample Tensile strength Rm (MPa) Yield strength Re (MPa) Modulus elasticity (GPa) Hardness (HRc) Elongation at fracture A5 (%) 900 830 114 36 14"],["oa:W7140002604","CP-Ti Grade 2","yield strength",325.0,170.0,480.0,null,"MPa","","","","","",false,"","methods","These alloys are characterized by low strength with high ductility, with tensile strength ranging from 240 to 550 MPa and yield strength between 170 and 480 MPa, depending on processing and impurities [57]."],["oa:W7140189078","316L steel","Tensile Yield Strength",515.0,null,null,null,"MPa","","","","","",false,"","abstract",""],["oa:W7140189078","titanium alloy","stress magnitude",36.01,null,null,null,"MPa","","","","","",false,"out_of_range","results_discussion",""],["oa:W7140189078","Ti-6Al-4V","equivalent stress",37.86,null,null,null,"MPa","","","","","",false,"out_of_range","results_discussion",""],["oa:W7140189078","AL 6061-T6","Tensile Yield Strength",276.0,null,null,null,"MPa","","","","","",false,"","abstract",""],["oa:W7140189078","Ti-6Al-4V","Tensile Yield Strength",880.0,null,null,null,"MPa","","","","","",false,"","abstract",""],["oa:W7144081619","Ti-2.5Al-2Zr","Yield strength",0.0,null,null,null,"MPa","","as-supplied","","","",false,"out_of_range","methods","Material Test temperature,°C Yield strength, MPa Ultimate tensile strength, MPa Reduction of crossection area, % Ti-2.5Al-2Zr: as-supplied"],["oa:W7144081619","Ti-3.5Al-2V","t y σ",458.0,null,null,null,"MPa","room temperature","welded","","monotonous tension","",false,"","methods","The following monotonous tension at room temperature characteristics of the alloy weld were used in calculation: 458 MPa, 543 MPa, 40%, = t y σ = t u σ = t ψ = t E 1.12 105 MPa."],["oa:W7144530679","Ti-29Nb-10Zr-0.5Cr-0.5Fe","strength",0.0,null,null,null,"","","","","","",false,"unit_missing","front",""],["oa:W7144530679","Ti-29Nb-15Zr-1.5Fe","strength",0.0,null,null,null,"","","","","","",false,"unit_missing","front",""],["oa:W7144530679","Ti-29Nb-10Zr-0.5Si","yield strength",600.0,600.0,null,null,"MPa","","","","","",false,"","front",""],["oa:W7144530679","Ti-29Nb-13Ta-4.6Zr","yield strength",500.0,500.0,null,null,"MPa","","","","","",false,"","front",""],["oa:W7144530679","Ti-29Nb-15Zr-1.5Fe","yield strength",600.0,600.0,null,null,"MPa","","","","","",false,"","front",""],["oa:W7144530679","Ti-29Nb-10Zr-0.5Cr-0.5Fe","yield strength",600.0,600.0,null,null,"MPa","","","","","",false,"","front",""],["oa:W7144530679","Ti-29Nb-13Zr-2Cr","strength",0.0,null,null,null,"","","","","","",false,"unit_missing","front",""],["oa:W7144782104","Ti100–xFex","yield strength",850.0,850.0,900.0,null,"MPa","room temperature","as-cast","","tensile test","5 × 10−4 s−1",false,"","methods",""],["oa:W7144782104","Ti65Fe35","σ0.2",1800.0,null,null,null,"MPa","","","","","",true,"","results",""],["oa:W7144966234","Ti-6Al-4V","τy",452.5,null,null,null,"MPa","","","","","",false,"","results_discussion",""],["oa:W7145957357","TNTZ25","yield stress",-200.0,null,null,null,"MPa","","","","","",false,"out_of_range","results_discussion",""],["oa:W7146316479","CP-Ti Grade 2","引張強度",380.0,null,null,null,"MPa","room temperature","as-rolled","","tensile test","5.2x10-3 1/s",false,"","other",""],["oa:W7149885734","Ti-5Al-5Mo-5V-3Cr","residual stress",105.0,null,null,11.0,"MPa","","AR-N830","","XRD peak fitting","",false,"","discussion",""],["oa:W7149885734","Ti-5Al-5Mo-5V-3Cr","residual stress",-81.0,null,null,0.0,"MPa","","AR-N830","","XRD peak fitting","",false,"out_of_range","discussion",""],["oa:W7149885734","Ti-5Al-5Mo-5V-3Cr","stress",-400.0,null,null,null,"MPa","","","","","",false,"out_of_range","conclusions",""],["oa:W7149885734","Ti-5Al-5Mo-5V-3Cr","stress",0.0,null,null,null,"","","","","","",false,"unit_missing","conclusions",""],["oa:W7149885734","Ti-5Al-5Mo-5V-3Cr","residual stresses",-700.0,null,null,null,"MPa","","","","XRD","",false,"out_of_range","discussion",""],["oa:W7149885734","Ti-5Al-5Mo-5V-3Cr","measured at −500 MPa and −640 MPa",-570.0,-640.0,-500.0,null,"MPa","","","","","",false,"out_of_range","methods",""],["oa:W7149885734","Ti-5Al-5Mo-5V-3Cr","stress",-1000.0,null,null,null,"MPa","","","","","",false,"out_of_range","conclusions",""],["oa:W7149885734","Ti-5Al-5Mo-5V-3Cr","stress",-100.0,null,null,null,"MPa","","","","","",false,"out_of_range","conclusions",""],["oa:W7149885734","Ti-5Al-5Mo-5V-3Cr","stress values",5500.0,1000.0,10000.0,null,"MPa","","","","","",false,"out_of_range","discussion",""],["oa:W7149885734","Ti-5Al-5Mo-5V-3Cr","compressive residual stresses",-500.0,null,null,null,"MPa","","AR sample","","","",false,"out_of_range","discussion",""],["oa:W7149885734","Ti-5Al-5Mo-5V-3Cr","stress",100.0,null,null,null,"MPa","","","","","",false,"","conclusions",""],["oa:W7149885734","Ti-5Al-5Mo-5V-3Cr","residual stresses",-1900.0,null,null,null,"MPa","","","","XRD","",false,"out_of_range","discussion",""],["oa:W7149885734","Ti-5Al-5Mo-5V-3Cr","stress",-100.0,null,null,null,"MPa","","","","","",false,"out_of_range","conclusions",""],["oa:W7149885734","Ti-5Al-5Mo-5V-3Cr","stress",100.0,null,null,null,"MPa","","","","","",false,"","conclusions",""],["oa:W7149885734","Ti-5Al-5Mo-5V-3Cr","compressive residual stresses",-600.0,null,null,null,"MPa","","AR sample","","","",false,"out_of_range","discussion",""],["oa:W7149885734","Ti-5Al-5Mo-5V-3Cr","residual stress",-1300.0,-1700.0,-900.0,null,"MPa","","","","X-ray diffraction","",false,"out_of_range","conclusions",""],["oa:W7149885734","Ti-5Al-5Mo-5V-3Cr","stress",-1000.0,null,null,null,"MPa","","","","","",false,"out_of_range","conclusions",""],["oa:W7149885734","Ti-5Al-5Mo-5V-3Cr","net stress difference",200.0,null,null,null,"MPa","","","","","",false,"","discussion",""],["oa:W7149885734","Ti-5Al-5Mo-5V-3Cr","stress difference",800.0,null,null,null,"MPa","","","","Hooke’s law","",true,"","discussion",""],["oa:W7150839530","TC21","yield strength",1138.0,null,null,null,"MPa","room temperature","warm rolled at 600 °C","","tensile test","",false,"","conclusions","The main conclusions can be drawn as follows:(1)The TC21 titanium alloy warm rolled at 600 °C exhibits better combination of mechanical properties than at 500 °C, with a tensile strength of 1391 MPa, a yield strength of 1138 MPa, and a total elongation of 7.3%."],["oa:W7150839530","","∆σS",213.0,null,null,null,"MPa","","","","","",false,"","discussion","Thus, ∆σS contributes 213 MPa to the yield strength."],["oa:W7150839530","TC21","σy",1138.0,null,null,7.0,"MPa","room temperature","600 °C warm-rolled","","tensile test","",false,"","results","With increasing the warm-rolled temperature to 600 °C, the σy reaches a maximum of 1138 ± 7 MPa."],["oa:W7150839530","","∆σexp",945.0,null,null,11.0,"MPa","","","","","",false,"","discussion","Based on the calculations, it can be concluded that theoretical yield strength is well in agreement with the experimental tested value (∆σexp), with a negligible error (∆σerr, ± 11 MPa), accounting for merely 1% of the total yield strength."],["oa:W7150839530","TC21","yield strength",1263.0,null,null,null,"MPa","room temperature","aged at 500 °C","nanoscale αs lamellae and micron-sized equiaxed αs phase","tensile test","",false,"","conclusions","Subsequent aging at 500 °C further enhances mechanical performance, reaching a yield strength of 1263 MPa, ultimate tensile strength of 1544 MPa and ductility of 9.6%.(2)The sample aged at 500 °C has a microstructure composed of nanoscale αs lamellae and micron-sized an equiaxed αs phase, which cooperatively deform with the matrix; in contrast, the nanoscale αs lamellae can effectively hinder dislocation motion, thereby providing a strengthening similar to the Hall–Petch type.(3)The yield streng"],["oa:W7150839530","TC21","∆σgb",850.0,null,null,null,"MPa","","600A","","","",false,"","discussion","Consequently, the ∆σgb can be calculated to be 850 MPa in TC21–600A by referring to ."],["oa:W7150839530","","∆σd",122.0,null,null,null,"MPa","","","","","",false,"","discussion","The ∆σd is calculated to be 122 MPa."],["oa:W7150839530","TC21","yield strength",1263.0,null,null,null,"MPa","room temperature","warm rolled at 600 °C + aging","","tensile test","",false,"","abstract","Aging treatment further enhanced the yield strength to 1263 MPa, while retaining a good ductility of 9.6%."],["oa:W7150839530","TC21","∆σgb",850.0,null,null,null,"MPa","","600A","lamellar","","",false,"","discussion","It is noteworthy that the lamellar structures introduced during warm rolling are identified as the predominant strengthening factor, and the ∆σgb contributes over 67% of the overall strength."],["oa:W7150839530","TC21","yield strength",1138.0,null,null,null,"MPa","room temperature","warm rolled at 600 °C","","tensile test","",false,"","abstract","The sample warm rolled at 600 °C exhibited an optimal combination of strength and ductility, with an ultrahigh yield strength of 1138 MPa and an elongation-to-fracture of 7.3%."],["oa:W7150839530","TC21","σα",945.0,null,null,null,"MPa","","600A","","","",false,"","discussion","Here σα, σβ, Mα and Mβ are 945 MPa, 771 MPa, 7.11 MPa/mm2 and 12.76 MPa/mm2 [], respectively."],["oa:W7150839530","TC21","σβ",771.0,null,null,null,"MPa","","600A","","","",false,"","discussion","Here σα, σβ, Mα and Mβ are 945 MPa, 771 MPa, 7.11 MPa/mm2 and 12.76 MPa/mm2 [], respectively."],["oa:W7150839530","TC21","σy",1263.0,null,null,null,"MPa","room temperature","600 °C warm-rolled + aged at 500 °C","","tensile test","",false,"","results","The sample rolled at 600 °C was aged at 500 °C, and the resultant sample (TC21–600A) demonstrates a significant improvement in mechanical properties."],["oa:W7150839530","TC21","yield strength",1070.0,null,null,10.0,"MPa","room temperature","500 °C warm-rolled","","tensile test","",false,"","results","TC21–500 exhibits a yield strength (σy, yield strength at 0.2% offset) of ~1070 ± 10 MPa and an elongation-to-failure (εf) of 8.6%."],["oa:W7150839530","TC21","∆σOrowan",89.0,null,null,null,"MPa","","600A","","","",false,"","discussion","This is because numerous fine αs particles only exist in TC21–600A, resulting in a ∆σOrowan of 89 MPa."],["oa:W7151961371","Ti-6Al-4V","Yield strength (MPa)",11.069,null,null,8.677,"MPa","","","","XGBoost","",true,"out_of_range","table","Yield strength (MPa)\tXGBoost\t11.069 ± 8.677\t7.358 ± 3.820\t0.895"],["oa:W7152670387","Ti-6Al-4V","Yield Stress",900.0,null,null,null,"MPa","","","","","",false,"","methods",""],["oa:W7152670387","Cortical bone","Yield Stress",150.0,null,null,null,"MPa","","","","","",false,"","methods",""],["oa:W7152670387","Ti-20Zr-3Mo-3Sn","Yield Stress",780.0,null,null,null,"MPa","","","","","",false,"","methods",""],["oa:W7152670387","Ti22112","yield strength",200.0,null,null,null,"MPa","room temperature","","","uniaxial tensile test","",false,"","methods",""],["oa:W7152670387","Ti2033","yield strength",0.0,null,null,null,"","room temperature","","","tensile test","10-4 s-1",false,"unit_missing","methods",""],["oa:W7154450513","Ti-6Al-4V","yield strength",930.0,null,null,null,"MPa","","","","","",false,"","methods",""],["oa:W7154458012","Ti-6Al-4V","residual stress",-800.0,null,null,null,"MPa","","as-built SLM","lamellar","","",false,"out_of_range","results","After applying the laser pulse impact treatment, the residual stress results change as follows (with black square markers for the direction parallel to the scan and red circular markers for the direction perpendicular to the laser treatment scan); the generation of compressive residual stresses is observed with a maximum field close to −800 MPa at a depth of 500 μm, indicating efficient propagation of the plastic wave through the laminar microstructure."],["oa:W7154458012","Ti-6Al-4V","residual stress",-800.0,null,null,null,"MPa","","as-built WR + LSP","","","",false,"out_of_range","discussion","As for the WR Ti-6Al-4V piece, residual compressive stress values were obtained with maximum values of −800 MPa at a depth of 0.6 mm."],["oa:W7154458012","Ti-6Al-4V","residual stress",-500.0,null,null,null,"MPa","","as-built AM + LSP","","hole-drilling","",false,"out_of_range","discussion","For their part, the residual stress results obtained using the hole-drilling technique show that compressive residual stresses of around −500 MPa are generated for the AM Ti-6Al-4V piece at a depth of 1.0 mm."],["oa:W7154458012","Ti-6Al-4V","residual stress",-500.0,null,null,null,"MPa","","as-built SLM","lamellar","","",false,"out_of_range","results","At a depth of just 100 μm, the material undergoes a drastic transition from tension to compression; from 200 μm onwards, a plateau of compression residual stresses (CRS) of approximately −500 MPa is established; these curves show that the compression level remains almost constant until the end of the measured range (1000 μm)."],["oa:W7154458012","Ti-6Al-4V","residual stress",-800.0,null,null,null,"MPa","","as-built SLM","lamellar","","",false,"out_of_range","results","After applying the laser pulse impact treatment, the residual stress results change as follows (with black square markers for the direction parallel to the scan and red circular markers for the direction perpendicular to the laser treatment scan); the generation of compressive residual stresses is observed with a maximum field close to −800 MPa at a depth of 500 μm, indicating efficient propagation of the plastic wave through the laminar microstructure."],["oa:W7154458012","Ti-6Al-4V","compressive residual stress",-800.0,null,null,null,"MPa","","mill-annealed","","","",false,"out_of_range","abstract","The results showed significant improvements, reaching compressive residual stress fields of up to −800 MPa and a 22% increase in microhardness, and grain refinement from 18.16 μm to 5.54 μm."],["oa:W7154458012","Ti-6Al-4V","residual stress",600.0,null,null,null,"MPa","","as-built SLM","lamellar","","",false,"","results","Extremely high tensile residual stresses are recorded on the surface, with a maximum field of +600 MPa."],["oa:W7154458012","Ti-6Al-4V","critical surface tensile stress",650.0,null,null,null,"MPa","","as-built AM","","","",false,"","discussion","However, the samples exhibit a critical surface tensile stress of approximately 650 MPa, which is characteristic of the extreme thermal gradients inherent to the SLM process."],["oa:W7154458012","Ti-6Al-4V","Ys(MPa)",950.0,800.0,1100.0,null,"MPa","","","","","",false,"","table","α + β\tTi-6Al-4V\t300–400\t800–1100\t900–1200\t110–140\t995"],["oa:W7154946275","Ti-6Al-4V","Yield Strength",1098.0,null,null,null,"MPa","","","","","",false,"","table","Ti6Al4V\t4405\t107\t1098\t0.323\t1.332"],["oa:W7160111271","Ti-15Mo-3Nb-3Al-0.2Si","yield",100.0,null,null,null,"MPa","650 °C","","","tensile test","8.33×10–4 sec–1",false,"","results",""],["oa:W7160111271","Ti-15Mo-3Nb-3Al-0.2Si","yield",240.0,null,null,null,"MPa","650 °C","","","tensile test","8.33×10–4 sec–1",false,"","results",""],["oa:W7160111271","Ti-15Mo-3Nb-3Al-0.2Si","apparent yield",115.0,null,null,null,"MPa","650 °C","","","relaxation test","5.0×10–4 sec–1",false,"","results",""],["oa:W7160131813","","yield strength",13700.0,null,null,null,"MPa","","","","uniaxial compression test","",false,"out_of_range","methods","Furthermore, uniaxial compression tests showed that the yield strength of TC900 scaffolds closely matches that of cortical bone, whereas the mechanical properties of C900 scaffolds are more similar to those of cancellous bone."],["oa:W7160515039","Ti-6Al-4V","yield strength",15.0,null,null,null,"%","","920 °C + 560 °C","","","",false,"unit_mismatch","results",""],["oa:W7161556605","Ti-6Al-4V","yield strength",850.0,null,null,null,"MPa","room temperature","as-built SLM","","tensile test","1 mm/min",false,"","methods","Tensile testing was conducted at room temperature using a Shimadzu AG-IC universal testing machine (Shimadzu Corporation, Kyoto, Japan) at a crosshead speed of 1 mm/min, during which the tensile strength, yield strength, and elongation were recorded."],["oa:W7161639001","Ti-6Al-4V","YS",15.0,null,null,null,"%","","as-built","","","",false,"unit_mismatch","methods","Heat treatment substantially reduces anisotropy through Laves phase dissolution and promoted homogeneous precipitation (YS directional difference reduced from ~15% to < 5% [10,22])."],["oa:W7161639001","18Ni300","A",150.0,null,null,null,"MPa","","as-built","","","",false,"","methods","Challenge 2 (Position-dependent gradient parameterization requirement): 18Ni300 WAAM components show ~15% strength gradient from bottom to top (A difference ~150 MPa [37]); TC4 inter-layer banding causes hardness fluctuations of approximately +/- 30 MPa [33]."],["oa:W7161639001","Ti6Al4V(E- LI)","JC A",650.0,380.0,920.0,null,"MPa","","as-built LPBF","","SHPB","",false,"","methods","78% 14 Muiruri et al. [55] 2022 Materials LPBF Ti6Al4V(E- LI) high-rate SHPB verified 920 380 0.578 0.042 0.633 SHPB err. <4% LPBF+SHP- B+VUMAT Direct meas.; highstrain regime needs corr."],["oa:W7161639001","Ti-6Al-4V","YS",5.0,null,null,null,"%","","heat-treated","","","",false,"unit_mismatch","methods","Heat treatment substantially reduces anisotropy through Laves phase dissolution and promoted homogeneous precipitation (YS directional difference reduced from ~15% to < 5% [10,22])."],["oa:W7161639001","Ti-6Al-4V","JC A",931.0,862.0,1000.0,null,"MPa","","wrought","","tensile test","",false,"","methods","For TC4, wrought JC A values range from 862 to 1000 MPa (Table 2, entries 2, 15), a ~16% scatter attributable to microstructural state and test temperature [52,54]."],["oa:W7161639001","18Ni300","A",850.0,700.0,1000.0,null,"MPa","","","","tensile test","",false,"","methods","For 18Ni300, A values range from 700 to 1000 MPa (Table 2, entries 17-21), with directional difference ~13.7% and state difference ~25% [12,13,58]."],["oa:W7161644812","Ti-6Al-4V","YS",352.55,null,null,null,"MPa","","","","tensile test","",false,"","results_discussion","The Ti-6Al-4V/Inconel 625/304 stainless steel joint exhibited superior tensile properties with a YS of 352.55 MPa, a UTS of 726.80 MPa, and an elongation of 13.25%."],["oa:W7161644812","Ti-6Al-4V","Yield Strength",336.14,null,null,3.0,"MPa","","","","","",false,"","results_discussion","Sample Yield Strength (MPa) Tensile strength (MPa) Elongation (%) Ti-6Al-4V 915.19 ± 8 985.03 ± 6 14.63 ± 0.7 304 stainless steel 389.29 ± 7 760.08 ± 8 55.09 ± 0.8 Ti-6Al-4V/304 stainless steel 336.14 ± 3 631.58 ± 8 7.39 ± 0.5 Ti-6Al- 4V/Inconel 625/304 stainless steel 352.55 ± 4 726.80 ± 9 13.25 ± 0.6 direct Ti-6Al-4V/304 welding, after adding Inconel 625 interlayer, no brittle phases such as FeTi or Fe2Ti were detected on the Ti- 6Al-4V side, avoiding the severe embrittlement problem caused by"],["oa:W7161644812","Ti-6Al-4V","Yield Strength",915.19,null,null,8.0,"MPa","","","","","",false,"","results_discussion","Sample Yield Strength (MPa) Tensile strength (MPa) Elongation (%) Ti-6Al-4V 915.19 ± 8 985.03 ± 6 14.63 ± 0.7 304 stainless steel 389.29 ± 7 760.08 ± 8 55.09 ± 0.8 Ti-6Al-4V/304 stainless steel 336.14 ± 3 631.58 ± 8 7.39 ± 0.5 Ti-6Al- 4V/Inconel 625/304 stainless steel 352.55 ± 4 726.80 ± 9 13.25 ± 0.6 direct Ti-6Al-4V/304 welding, after adding Inconel 625 interlayer, no brittle phases such as FeTi or Fe2Ti were detected on the Ti- 6Al-4V side, avoiding the severe embrittlement problem caused by"],["oa:W7161644812","304 stainless steel","Yield Strength",389.29,null,null,7.0,"MPa","","","","","",false,"","results_discussion","Sample Yield Strength (MPa) Tensile strength (MPa) Elongation (%) Ti-6Al-4V 915.19 ± 8 985.03 ± 6 14.63 ± 0.7 304 stainless steel 389.29 ± 7 760.08 ± 8 55.09 ± 0.8 Ti-6Al-4V/304 stainless steel 336.14 ± 3 631.58 ± 8 7.39 ± 0.5 Ti-6Al- 4V/Inconel 625/304 stainless steel 352.55 ± 4 726.80 ± 9 13.25 ± 0.6 direct Ti-6Al-4V/304 welding, after adding Inconel 625 interlayer, no brittle phases such as FeTi or Fe2Ti were detected on the Ti- 6Al-4V side, avoiding the severe embrittlement problem caused by"],["oa:W7161644812","Ti-6Al-4V","YS",352.55,null,null,null,"MPa","","","","","",false,"","conclusions","The joint achieves an optimal combination of strength (726.80 MPa UTS, 352.55 MPa YS) and ductility (13.25% elongation) by creating a graded microstructure that enables progressive stress distribution and coordinated deformation."],["oa:W7161644812","Ti-6Al-4V","YS",336.14,null,null,null,"MPa","","","","tensile test","",false,"","results_discussion","In contrast, the direct Ti- 6Al-4V/304 stainless steel joint (without interlayer) showed a YS of 336.14 MPa, a UTS of 631.58 MPa, and an elongation of only 7.39%."],["oa:W7161644812","Ti-6Al-4V","Yield Strength",352.55,null,null,4.0,"MPa","","","","","",false,"","results_discussion","Sample Yield Strength (MPa) Tensile strength (MPa) Elongation (%) Ti-6Al-4V 915.19 ± 8 985.03 ± 6 14.63 ± 0.7 304 stainless steel 389.29 ± 7 760.08 ± 8 55.09 ± 0.8 Ti-6Al-4V/304 stainless steel 336.14 ± 3 631.58 ± 8 7.39 ± 0.5 Ti-6Al- 4V/Inconel 625/304 stainless steel 352.55 ± 4 726.80 ± 9 13.25 ± 0.6 direct Ti-6Al-4V/304 welding, after adding Inconel 625 interlayer, no brittle phases such as FeTi or Fe2Ti were detected on the Ti- 6Al-4V side, avoiding the severe embrittlement problem caused by"],["oa:W7161706150","Ti-30Nb-2.5Sn","yield strength",1000.0,null,null,null,"MPa","room temperature","as-built","","compression test","5 × 10−3 s−1",false,"","methods","Cylindrical compression specimens, measuring (3.33 ± 0.03 mm) in height and (1.67 ± 0.02 mm) in diameter, were machined using electrical discharge machining (EDM)."],["oa:W7161770150","Ti-6Al-4V","Yield Stress/MPa",950.0,800.0,1100.0,null,"MPa","","","","","",false,"","table","995\t110–140\t800–1100\t900–1200\t300–400\t13–16\t33–110"],["oa:W7162342214","TC4 ELI","yield strength",843.5,null,null,null,"MPa","room temperature","","","tensile test","",false,"","methods","Room temperature tensile properties of alloys have been described in previous research [], and the TC4 F alloy exhibits higher yield strength (883.7 MPa) and elongation (16.6%) than that of TC4 ELI alloy (843.5 MPa, 15.7%)."],["oa:W7162342214","TC4 F","yield strength",883.7,null,null,null,"MPa","room temperature","duplex microstructure (solution at 940 °C/1.5 h + aging at 580 °C/4 h)","duplex","tensile test","",false,"","methods","Room temperature tensile properties of alloys have been described in previous research [], and the TC4 F alloy exhibits higher yield strength (883.7 MPa) and elongation (16.6%) than that of TC4 ELI alloy (843.5 MPa, 15.7%)."],["oa:W7163068678","Ti-6Al-4V","Tensile Yield Strength",880.0,null,null,null,"MPa","","","","","",false,"","methods",""],["oa:W7163068678","AlSi10Mg","Tensile Yield Strength",230.0,null,null,null,"MPa","","","","","",false,"","methods",""],["oa:W7163068678","AL7050","Tensile Yield Strength",434.0,null,null,null,"MPa","","","","","",false,"","methods",""],["oa:W7163147442","Carbon Fibre Composite","Yield Strength",600.0,null,null,null,"MPa","","","","","",false,"","methods","Material Density (kg/m3) Young’s Modulus (GPa) Poisson’s Ratio Yield Strength (MPa) Thermal Conductivity (W/mꞏK) Specific Heat (J/kgꞏK) Carbon Fibre Composite 1600 135 0.30 600 (directional) 6 710 Titanium Alloy (Ti–6Al–4V) 4430 110 0.34 880 7.2 560 Stainless Steel (AISI 316L) 8000 193 0.30 290 16.2 500 luminum Alloy (AA 6061-T6) 2700 69 0.33 276 167 896 Table 2."],["oa:W7163147442","Stainless Steel (AISI 316L)","Yield Strength",290.0,null,null,null,"MPa","","","","","",false,"","methods","Material Density (kg/m3) Young’s Modulus (GPa) Poisson’s Ratio Yield Strength (MPa) Thermal Conductivity (W/mꞏK) Specific Heat (J/kgꞏK) Carbon Fibre Composite 1600 135 0.30 600 (directional) 6 710 Titanium Alloy (Ti–6Al–4V) 4430 110 0.34 880 7.2 560 Stainless Steel (AISI 316L) 8000 193 0.30 290 16.2 500 luminum Alloy (AA 6061-T6) 2700 69 0.33 276 167 896 Table 2."],["oa:W7163147442","Aluminum Alloy (AA 6061-T6)","Yield Strength",276.0,null,null,null,"MPa","","","","","",false,"","methods","Material Density (kg/m3) Young’s Modulus (GPa) Poisson’s Ratio Yield Strength (MPa) Thermal Conductivity (W/mꞏK) Specific Heat (J/kgꞏK) Carbon Fibre Composite 1600 135 0.30 600 (directional) 6 710 Titanium Alloy (Ti–6Al–4V) 4430 110 0.34 880 7.2 560 Stainless Steel (AISI 316L) 8000 193 0.30 290 16.2 500 luminum Alloy (AA 6061-T6) 2700 69 0.33 276 167 896 Table 2."],["oa:W7163147442","Ti-6Al-4V","stress",201.0,null,null,null,"MPa","","","","","",false,"","conclusions","Titanium alloy emerged as the most structurally reliable candidate, delivering a balanced performance profile of 201 MPa stress and 1.8 mm deformation."],["oa:W7163147442","Titanium Alloy (Ti–6Al–4V)","Yield Strength",880.0,null,null,null,"MPa","","","","","",false,"","methods","Material Density (kg/m3) Young’s Modulus (GPa) Poisson’s Ratio Yield Strength (MPa) Thermal Conductivity (W/mꞏK) Specific Heat (J/kgꞏK) Carbon Fibre Composite 1600 135 0.30 600 (directional) 6 710 Titanium Alloy (Ti–6Al–4V) 4430 110 0.34 880 7.2 560 Stainless Steel (AISI 316L) 8000 193 0.30 290 16.2 500 luminum Alloy (AA 6061-T6) 2700 69 0.33 276 167 896 Table 2."],["oa:W7163149695","CP-Ti Grade 2","compressive yield strength",732.0,715.0,749.0,17.0,"MPa","","as-built","","","",false,"","results","For specimens built at αBO = 0°, values of Rdm50 = 2,208 ± 59 MPa and Rdp0.2 = 732 ± 17 MPa were obtained."],["oa:W7163149695","CP-Ti Grade 2","YS Rp0.2",614.7,null,null,15.1,"MPa","room temperature","as-built SLM","","tensile test","",false,"","results","Mechanical properties derived from tensile tests: yield strength (YS) Rp0.2, ultimate tensile strength (UTS) RM, Young’s modulus (YM) E and elongation at break (EAB) A reported as mean values with standard deviation in brackets Property - αBO = 90° αBO = 45° αBO = 0° YS Rp0.2 MPa 608.4 (8.1) 614.7 (15.1) 796.8 (45.6) UTS Rm MPa 714.8 (6.4) 715.0 (19.5) 887.3 (02.7) YM E GPa 109.2 (3.9) 113.8 (04.9) 115.6 (01.5) EAB A 1 025.5 (1.5) 025.9 (02.5) 021.7 (01.8)"],["oa:W7163149695","CP-Ti Grade 2","YS Rp0.2",796.8,null,null,45.6,"MPa","room temperature","as-built SLM","","tensile test","",false,"","results","Mechanical properties derived from tensile tests: yield strength (YS) Rp0.2, ultimate tensile strength (UTS) RM, Young’s modulus (YM) E and elongation at break (EAB) A reported as mean values with standard deviation in brackets Property - αBO = 90° αBO = 45° αBO = 0° YS Rp0.2 MPa 608.4 (8.1) 614.7 (15.1) 796.8 (45.6) UTS Rm MPa 714.8 (6.4) 715.0 (19.5) 887.3 (02.7) YM E GPa 109.2 (3.9) 113.8 (04.9) 115.6 (01.5) EAB A 1 025.5 (1.5) 025.9 (02.5) 021.7 (01.8)"],["oa:W7163149695","TiGd2","Rp0.2",673.0,null,null,92.0,"MPa","","as-built","","","",false,"","discussion","Comparison of measured properties of PBF-LB/M TiGd2 with literature values and conventionally manufactured (CM) TiGd2 with standard deviation in brackets Property - PBF-LB/M [This study] PBF-LB/M [7, 15, 16] CM [17] YS Rp0.2 MPa 673 (92) 639 - 676 344 UTS Rm MPa 772 (82) 723 - 767 275 - 410 YM E GPa 113 (05) 108 - 125 105 EAB A 1 24 (3) % 24 - 27 % 020 CYS Rdp MPa 0746 (07) 0427 (07) - CS50 Rdm50 MPa 2248 (92) 1046 (16) - AMH Ra µm 06.3 (0.3) 07.5 (0.5) - MH Rz µm 44.0 (3.0) 40.0 (5.0) -"],["oa:W7163149695","TiGd2","Rp0.2",673.0,null,null,null,"MPa","","as-built","","","",false,"","discussion","In this study, the YS of Rp0.2 = 673 MPa is approximately 96 % higher than the data sheet value of Rp0.2 = 344 MPa."],["oa:W7163149695","CP-Ti Grade 2","YS Rp0.2",608.4,null,null,8.1,"MPa","room temperature","as-built SLM","","tensile test","",false,"","results","Mechanical properties derived from tensile tests: yield strength (YS) Rp0.2, ultimate tensile strength (UTS) RM, Young’s modulus (YM) E and elongation at break (EAB) A reported as mean values with standard deviation in brackets Property - αBO = 90° αBO = 45° αBO = 0° YS Rp0.2 MPa 608.4 (8.1) 614.7 (15.1) 796.8 (45.6) UTS Rm MPa 714.8 (6.4) 715.0 (19.5) 887.3 (02.7) YM E GPa 109.2 (3.9) 113.8 (04.9) 115.6 (01.5) EAB A 1 025.5 (1.5) 025.9 (02.5) 021.7 (01.8)"],["oa:W7163149695","Ti-6Al-4V","Rp0.2",673.0,null,null,92.0,"MPa","room temperature","as-built SLM","","tensile test","",false,"","conclusions","Across all BO tested, the mean mechanical properties were YS of Rp0.2 = 673 ± 92 MPa, UTS of Rm = 772 ± 82 MPa, YM of E = 113 ± 4.6 GPa, EAB of A = 24.4 ± 2.8 %, CS50 of Rdm50 = 2248 ± 92 MPa and CYS of Rdp0.2 = 746 ± 7.1 MPa."],["oa:W7163149695","CP-Ti Grade 2","compressive yield strength",760.0,735.0,785.0,25.0,"MPa","","as-built","","","",false,"","results","For specimens built at αBO = 90°, the compressive stress at 50 % strain (CS50) was Rdm50 = 2,320 ± 96 MPa and the compressive yield strength (CYS) was Rdp0.2 = 760 ± 25 MPa."],["oa:W7164031964","Ti-6Al-4V","Rp0.2",825.0,null,null,null,"MPa","room temperature","as-built PBF-LB","","tensile test","",false,"","results","The respective limits are for Rp0.2 825 MPa and Rm 895 MPa (not shown due to scale)"],["oa:W7164031964","Ti-6Al-4V","Rp0.2",1049.7,null,null,null,"MPa","room temperature","as-built","","tensile test","",false,"","discussion","Notice the log10 scale for fatigue lives Rp0.2 [MPa] Rm [MPa] A3.85 [%] Z [%] log(N435), M = 10 Mean 1049.7 1089.0 13.4 24.1 5.903 Median 1054.6 1090.9 13.1 21.7 5.370 Min 970.0 1030.9 5.8 8.0 3.968 Max 1076.1 1122.3 19.2 38.0 7.838 SD 19.0 19.8 3.0 8.6 1.163 CoV 1.8% 1.8% 22.7% 35.6% – Fig. 13 Stereomicroscopy images of fracture surfaces in fatigue specimens located right next to one another in location 3 from repeatability build R3."],["oa:W7164031964","Ti-6Al-4V","Rp0.2",850.0,850.0,850.0,null,"MPa","room temperature","machined, 40 μm layer thickness","","tensile test","",false,"","results","For example, in the machined, 40 μm layer thickness condition on location 5 the differences between the means in R1–R3 of Rp0.2 and Rm are ~ 1% and in Z ~ 2%, while R1 A3.85 average of 18.5% was somewhat higher than in R2 and R3 which were almost identical at 13.3 and 13.7%."],["oa:W7164031964","Ti-6Al-4V","Rp0.2",1057.5,null,null,0.8,"MPa","","machined, 40 μm","","tensile test","",false,"","results","For location 3 in machined, 40 μm condition Rm = 1090.9 ± 0.3 MPa, Rp0.2 = 1057.5 ± 0.8 MPa, A3.85 = 12.6 ± 3.9%, and Z = 21.8 ± 11.9%, compared with Rm = 1094.6 ± 3.0 MPa, Rp0.2 = 1063.8 ± 2.8 MPa, A3.85 = 17.5 ± 0.2% and Z = 36.6 ± 1.4% in location 5."],["oa:W7164031964","Ti-6Al-4V","Rp0.2",1063.8,null,null,2.8,"MPa","","machined, 40 μm","","tensile test","",false,"","results","For location 3 in machined, 40 μm condition Rm = 1090.9 ± 0.3 MPa, Rp0.2 = 1057.5 ± 0.8 MPa, A3.85 = 12.6 ± 3.9%, and Z = 21.8 ± 11.9%, compared with Rm = 1094.6 ± 3.0 MPa, Rp0.2 = 1063.8 ± 2.8 MPa, A3.85 = 17.5 ± 0.2% and Z = 36.6 ± 1.4% in location 5."],["oa:W7164265842","Ti-6Al-4V","Yield Strength (MPa)",813.0,null,null,7.4,"MPa","","as-built","","","",false,"","methods",""],["oa:W7164265842","Ti-6Al-4V","yield stress",980.0,980.0,980.0,null,"MPa","room temperature","","","tensile test","",false,"","methods",""],["oa:W7164265842","Ti-6Al-4V","yield strength",7.45,null,null,null,"MPa","","","","","",false,"out_of_range","methods",""],["oa:W7164265842","Ti-6Al-4V","yield strength",813.0,null,null,7.4,"MPa","","as-built","","","",false,"","methods",""],["oa:W7164265842","Ti-6Al-4V","yield strength",850.0,850.0,900.0,null,"MPa","","near β-transus heat treatment","lamellar","","",false,"","methods",""],["oa:W7164265842","Ti-6Al-4V","yield strength",850.0,850.0,900.0,null,"MPa","","air cooling","lamellar","","",false,"","methods",""],["oa:W7164265842","Ti-6Al-4V","yield strength",750.0,null,null,null,"MPa","room temperature","super β-transus heat treatment (1050°C, 1 hour)","","tensile test","",false,"","conclusions",""],["oa:W7164265842","Ti-6Al-4V","Yield Strength (MPa)",1184.0,null,null,null,"MPa","room temperature","wrought form (STA, Grade 5)","","tensile test","",false,"","methods",""],["oa:W7164265842","Ti-6Al-4V","yield strength",22.0,null,null,null,"%","","as-built","","","",false,"unit_mismatch","methods",""],["oa:W7164265842","Ti-6Al-4V","yield strength",900.0,900.0,950.0,null,"MPa","","sub β-transus heat treatment","lamellar","","",false,"","methods",""],["oa:W7164265842","Ti-6Al-4V","yield strength",-100.0,null,null,null,"","","heat-treated","","","",false,"unit_missing","methods",""],["oa:W7164265842","Ti-6Al-4V","yield strength",15.0,null,null,null,"%","","heat-treated","","","",false,"unit_mismatch","methods",""],["oa:W7164265842","Ti-6Al-4V","Yield Strength (MPa)",950.0,null,null,null,"MPa","room temperature","as-built SLM","","tensile test","",false,"","methods",""],["oa:W7164265842","Ti-6Al-4V","yield strength",813.0,null,null,7.4,"MPa","","heat-treated 950°C/1h","","","",false,"","methods",""],["oa:W7164265842","Ti-6Al-4V","yield strength",900.0,null,null,null,"MPa","room temperature","sub β-transus heat treatment (710°C, 2 hours)","","tensile test","",false,"","conclusions",""],["oa:W7164265842","Ti-6Al-4V","yield stress",950.0,950.0,950.0,null,"MPa","room temperature","","lamellar","tensile test","",false,"","methods",""],["oa:W7164265842","Ti-6Al-4V","yield stress",1000.0,1000.0,1000.0,null,"MPa","room temperature","","lamellar","tensile test","",false,"","methods",""],["oa:W7164265842","Ti-6Al-4V","yield strength",900.0,900.0,950.0,null,"MPa","","quenching","lamellar","","",false,"","methods",""],["oa:W7164265842","Ti-6Al-4V","yield strength",0.0,null,null,null,"","","","","","",false,"unit_missing","methods",""],["oa:W7164265842","CP-Ti Grade 2","Yield Strength (MPa)",860.0,null,null,null,"MPa","room temperature","wrought form (STA)","","tensile test","",false,"","methods",""],["oa:W7164265842","Ti-6Al-4V","yield strength",800.0,800.0,850.0,null,"MPa","","furnace cooling","lamellar","","",false,"","methods",""],["oa:W7164265842","Ti-6Al-4V","yield strength",850.0,null,null,null,"MPa","room temperature","near β-transus heat treatment (950°C, 1 hour)","","tensile test","",false,"","conclusions",""],["oa:W7164416666","HX","YS",246.16,null,null,null,"MPa","500 °F","","","tensile test","",false,"","results_discussion","Additionally, the HX specimens showed a lower average YS of 246.16 MPa, as depicted by Fig. 5(c)."],["oa:W7164416666","HX","Average YS",0.0,null,null,null,"","72 ˚F","","","","",false,"unit_missing","results_discussion","Average YS of (c) HX and (d) Ti64."],["oa:W7164416666","Ti-6Al-4V","YS",0.0,null,null,null,"","elevated temperature","","","","",false,"unit_missing","results_discussion","At elevated temperatures, there was a drop in UTS and YS compared to the 72 \u0002F tests, while there was a 45.45% increase in elongation (Ref 3, 29)."],["oa:W7164416666","Ti-6Al-4V","yield strength",419.77,null,null,null,"MPa","room temperature","","","tensile test","",false,"","results_discussion","Similar to the HX specimens, the variation in crosshead speed showed a negligible effect on the tensile strength of the specimens with less than 7% difference between both the mean ultimate strength and yield strength and their respective results, indicating that the tensile properties of both HX and Ti64 were independent of crosshead speeds."],["oa:W7164416666","Ti-6Al-4V","yield strength",0.0,null,null,null,"","elevated temperatures","","","","",false,"unit_missing","results_discussion","Additionally, at elevated temperatures, the movement of dislocations becomes easier due to increased atomic mobility, enhancing ductility, and reducing yield strength (Ref 34)."],["oa:W7164416666","HX","yield stress",330.59,null,null,5.37,"MPa","room temperature","","","tensile test","1, 1.15, 2.00, and 3.00 mm/min",false,"","results_discussion","The yield stress displayed less variation with values of 334.34, 332.97, 321.33, and 333.70 MPa, with an average of 330.59 ± 5.37 MPa."],["oa:W7164416666","Ti-6Al-4V","yield",800.0,null,null,null,"MPa","500 ˚F","","","tensile test","",false,"","conclusions","At 500 \u0002F, both materials experienced a reduction in tensile strength and an increase in elongation, attributed to enhanced dislocation mobility at elevated temperatures, as well as post-processing and surface roughness of the notch. • Fractographic analysis conﬁrmed the ductile fracture of HX and the brittle behavior of Ti64 at 72 \u0002F."],["oa:W7164416666","HX","yield",850.0,null,null,null,"MPa","72 ˚F","","","tensile test","",false,"","conclusions","DIC revealed pronounced strain localization near the notched regions at 72 \u0002F, where fracture initiation was observed. • HX exhibited lower yield and ultimate tensile strengths, but signiﬁcantly higher total elongation compared to Ti64, likely due to its FCC crystal structure, which provides more active slip systems than the HCP structure of Ti64. • Ti64 exhibited brittle behavior at 72 \u0002F in the presence of a notch, whereas it displayed relatively higher ductility at elevated temperature, indic"],["oa:W7164416666","Ti-6Al-4V","yield",900.0,null,null,null,"MPa","72 ˚F","","","tensile test","",false,"","conclusions","DIC revealed pronounced strain localization near the notched regions at 72 \u0002F, where fracture initiation was observed. • HX exhibited lower yield and ultimate tensile strengths, but signiﬁcantly higher total elongation compared to Ti64, likely due to its FCC crystal structure, which provides more active slip systems than the HCP structure of Ti64. • Ti64 exhibited brittle behavior at 72 \u0002F in the presence of a notch, whereas it displayed relatively higher ductility at elevated temperature, indic"],["oa:W7164416666",
