Repository: akhtar07/tisci-explorer

# TiSci Explorer

A read-only, static explorer for **TiSci**, an autonomous research agent for titanium alloys. TiSci reads the
titanium-alloy literature, builds a knowledge graph and a table of measured values, proposes hypotheses where the
graph has gaps, and tests them with DFT (MACE / VASP) and the ICME-lite multiscale chain.

**Live site:** https://akhtar07.github.io/tisci-explorer/

The site has seven sections:

| Section | What it shows |
|---|---|
| Overview | Corpus → graph → facts → hypotheses → verdicts, with the snapshot's counts |
| Worked example | One full loop for W in α-Ti: graph path, hypothesis, novelty check, DFT test, verdict, follow-up, DAMASK |

File: data/facts/other.json (part 48 of 112)
(60.39 % for x = 0.5, 64.09 % for x = 1.0, 72.68 % for x = 1.5), illustrating that an addition of the Mo element can significantly improve the bonding strength between the substrate and the coatings."],["oa:W2981875082","","initial Hertzian contact stress",765.0,null,null,null,"MPa","","","","contact model","",true,"unmapped_property","methods","Based on the established contact model between the rigid sphere and the plane,25 the initial Hertzian contact stress was calculated as 765 MPa."],["oa:W2981875082","","thickness of the coatings",2.64,null,null,null,"mm","","","","","",false,"unmapped_property","results_discussion","It can be observed that the thickness of the coatings increased with the increase in the content of Mo (2.64 mm for x = 0.5, 2.73 mm for x = 1.0 and 2.82 mm for x = 1.5)."],["oa:W2981898548","","failure stress",12.88,12.77,12.99,null,"MPa","","","","","",false,"unmapped_property","discussion",""],["oa:W2981898548","","bond strength",12.9,null,null,null,"MPa","","","","","",false,"unmapped_property","abstract",""],["oa:W2981898548","","bonding strength",12.9,null,null,null,"MPa","","","","","",false,"unmapped_property","conclusions",""],["oa:W2981898548","Ti-6Al-4V","bonding strength",18.7,null,null,null,"MPa","","NaTESI anodised","","","",false,"unmapped_property","conclusions",""],["oa:W2981898548","","solid material resisting the bending moments",2.0,null,null,null,"mm","","","","","",false,"unmapped_property","discussion",""],["oa:W2981898548","","extension along x-axis",0.18,null,null,null,"mm","","","","","",false,"unmapped_property","discussion",""],["oa:W2981898548","","max principal stress",14.0,null,null,null,"MPa","","","","","",false,"unmapped_property","conclusions",""],["oa:W2981898548","","apparent shear strength",5.4,null,null,null,"MPa","","","","","",false,"unmapped_property","discussion",""],["oa:W2981898548","","max principal stress",12.4,null,null,null,"MPa","","","","","",false,"unmapped_property","conclusions",""],["oa:W2981898548","","max extension",0.004,null,null,null,"mm","","","","","",false,"unmapped_property","discussion",""],["oa:W2981898548","","material resisting the bending moment",1.0,null,null,null,"mm","","","","","",false,"unmapped_property","discussion",""],["oa:W2981898548","","bonding strength",17.9,null,null,null,"MPa","","","","","",false,"unmapped_property","conclusions",""],["oa:W2981898548","","stress",14.14,5.83,14.14,null,"MPa","","","","","",false,"unmapped_property","discussion",""],["oa:W2981898548","","weaker than the vertical samples joint",28.0,null,null,null,"%","","","","","",false,"unmapped_property","discussion",""],["oa:W2981898548","","solid melt",1.0,null,null,null,"mm","","","","","",false,"unmapped_property","discussion",""],["oa:W2981898548","","max principal stress",14.2,null,null,null,"MPa","","","","","",false,"unmapped_property","conclusions",""],["oa:W2981898548","","max principal stress",21.6,null,null,null,"MPa","","","","","",false,"unmapped_property","conclusions",""],["oa:W2981898548","","mean stress",9.81,null,null,null,"MPa","","","","","",false,"unmapped_property","discussion",""],["oa:W2981898548","Ti-6Al-4V","bonding strength",17.9,null,null,null,"MPa","","as-built EBM","","ASTM D3165","",false,"unmapped_property","conclusions",""],["oa:W2981898548","","bond strength",3.0,null,null,null,"MPa","","","","","",false,"unmapped_property","abstract",""],["oa:W2981898548","","bonding strength",3.0,null,null,null,"MPa","","","","","",false,"unmapped_property","conclusions",""],["oa:W2981898548","","manufactures strength",15.9,null,null,null,"MPa","","","","","",false,"unmapped_property","discussion",""],["oa:W2981898548","","max principal stress",26.0,null,null,null,"MPa","","","","","",false,"unmapped_property","conclusions",""],["oa:W2981898548","Ti-6Al-4V","pore size",100.0,null,null,null,"nm","","NaTESI anodised","","","",false,"unmapped_property","conclusions",""],["oa:W2981898548","","bond strength",18.7,null,null,null,"MPa","","","","","",false,"unmapped_property","abstract",""],["oa:W2981898548","","peeling stress",0.74,null,null,null,"MPa","","","","","",false,"unmapped_property","discussion",""],["oa:W2981898548","","deformation at bond line",0.35,null,null,null,"mm","","","","","",false,"unmapped_property","discussion",""],["oa:W2981898548","","bonding strength",18.7,null,null,null,"MPa","","","","","",false,"unmapped_property","conclusions",""],["oa:W2981898548","Ti-6Al-4V","bonding strength",3.0,null,null,null,"MPa","","smooth","","","",false,"unmapped_property","conclusions",""],["oa:W2981898548","","max principal stress",17.1,null,null,null,"MPa","","","","","",false,"unmapped_property","conclusions",""],["oa:W2981898548","","apparent failure shear stress",15.62,null,null,null,"MPa","","","","","",false,"unmapped_property","discussion",""],["oa:W2981898548","Ti-6Al-4V","bonding strength",12.9,null,null,null,"MPa","","horizontal","","","",false,"unmapped_property","conclusions",""],["oa:W2981898548","","deformation at bond line",0.12,null,null,null,"mm","","","","","",false,"unmapped_property","discussion",""],["oa:W2981898548","","bonding strength",15.6,null,null,null,"MPa","","","","","",false,"unmapped_property","conclusions",""],["oa:W2981898548","Ti-6Al-4V","bonding strength",15.6,null,null,null,"MPa","","meshed","","","",false,"unmapped_property","conclusions",""],["oa:W2981898548","","manufactures average strength",15.9,null,null,null,"MPa","","","","","",false,"unmapped_property","discussion",""],["oa:W2981898548","","max extension",1.58,null,null,null,"mm","","","","","",false,"unmapped_property","discussion",""],["oa:W2981898548","","epoxy’s rated strength",15.6,null,null,null,"MPa","","","","D3165","",false,"unmapped_property","abstract",""],["oa:W2981935196","TiZrHfCr0.2Mo","lattice constant",0.337,null,null,null,"nm","","","","XRD","",false,"unmapped_property","results_discussion","The lattice constant of the BCC phase estimated from the positions of the intensity peaks in the XRD patterns was 0.337 nm for the TiZrHfCr0.2Mo alloy and 0.336 nm for the TiZrHfCo0.07Cr0.07Mo alloy."],["oa:W2981935196","TiZrHfCo0.07Cr0.07Mo","lattice constant",0.336,null,null,null,"nm","","","","XRD","",false,"unmapped_property","results_discussion","The lattice constant of the BCC phase estimated from the positions of the intensity peaks in the XRD patterns was 0.337 nm for the TiZrHfCr0.2Mo alloy and 0.336 nm for the TiZrHfCo0.07Cr0.07Mo alloy."],["oa:W2981955553","Ti-5.8Al-4Sn-3.5Zr-0.7Nb-0.5Mo-0.35Si","activation energies",387.0,null,null,null,"kJ/mol","","HT1","","","",false,"unmapped_property","results_discussion","The activation energies of TMCs treated by HT1 and HT2 are 387 kJ/mol, 379 kJ/mol at 200 MPa."],["oa:W2981955553","Ti-5.8Al-4Sn-3.5Zr-0.7Nb-0.5Mo-0.35Si","activation energies",350.0,null,null,null,"kJ/mol","","HT2","","","",false,"unmapped_property","results_discussion","The activation energies of matrix alloy treated by HT1 and HT2 are 357 kJ/mol, 350 kJ/mol at 150 MPa."],["oa:W2981955553","Ti-5.8Al-4Sn-3.5Zr-0.7Nb-0.5Mo-0.35Si","increased",50.0,null,null,null,"%","","HT1 at 973 K","","","",false,"unmapped_property","results_discussion","Signiﬁcantly, which increased by about 12, 26, and 50% treated by HT1 at 873, 923, and 973 K."],["oa:W2981955553","Ti-5.8Al-4Sn-3.5Zr-0.7Nb-0.5Mo-0.35Si","increased",26.0,null,null,null,"%","","HT1 at 923 K","","","",false,"unmapped_property","results_discussion","Signiﬁcantly, which increased by about 12, 26, and 50% treated by HT1 at 873, 923, and 973 K."],["oa:W2981955553","Ti-5.8Al-4Sn-3.5Zr-0.7Nb-0.5Mo-0.35Si","increased",12.0,null,null,null,"%","","HT1 at 873 K","","","",false,"unmapped_property","results_discussion","Signiﬁcantly, which increased by about 12, 26, and 50% treated by HT1 at 873, 923, and 973 K."],["oa:W2981955553","Ti-5.8Al-4Sn-3.5Zr-0.7Nb-0.5Mo-0.35Si","activation energies",357.0,null,null,null,"kJ/mol","","HT1","","","",false,"unmapped_property","results_discussion","The activation energies of matrix alloy treated by HT1 and HT2 are 357 kJ/mol, 350 kJ/mol at 150 MPa."],["oa:W2981955553","Ti-5.8Al-4Sn-3.5Zr-0.7Nb-0.5Mo-0.35Si","activation energies",379.0,null,null,null,"kJ/mol","","HT2","","","",false,"unmapped_property","results_discussion","The activation energies of TMCs treated by HT1 and HT2 are 387 kJ/mol, 379 kJ/mol at 200 MPa."],["oa:W2982103336","Ti-45Al-2Mn-2Nb-1B","ΔKth",6.0,null,null,null,"MPa√m","650 °C","","","","",false,"unmapped_property","table","CC-6\t650\t0.1\tnotch\t0.5\tload-increase\t5.5\t6.0"],["oa:W2982103336","Ti-45Al-2Mn-2Nb-1B","ΔKth",6.2,null,null,null,"MPa√m","room temperature","","","","",false,"unmapped_property","table","SENB-4\tRT\t0.1\tprecrack\t1.8\tload-increase\t2.6\t6.2"],["oa:W2982103336","Ti-45Al-2Mn-2Nb-1B","ΔKth",7.0,null,null,null,"MPa√m","room temperature","","","","",false,"unmapped_property","table","CC-2\tRT\t0.1\tnotch\t0.5\tload-increase\t5.8\t7.0"],["oa:W2982103336","Ti-45Al-2Mn-2Nb-1B","ΔKth",7.2,null,null,null,"MPa√m","room temperature","","","","",false,"unmapped_property","table","CC-1\tRT\t0.1\tnotch\t0.7\tload-increase\t5.6\t7.2"],["oa:W2982103336","Ti-45Al-2Mn-2Nb-1B","ΔKth",5.9,null,null,null,"MPa√m","650 °C","","","","",false,"unmapped_property","table","CC-8\t650\t0.1\tnotch\t0.2\tload-increase\t8.2\t5.9"],["oa:W2982103336","Ti-45Al-2Mn-2Nb-1B","ΔKth",9.7,null,null,null,"MPa√m","room temperature","","","","",false,"unmapped_property","table","SENB-3\tRT\t0.1\tprecrack\t1.8\tload-decrease\t2.8\t9.7"],["oa:W2982103336","Ti-45Al-2Mn-2Nb-1B","ΔKth",9.0,null,null,null,"MPa√m","650 °C","","","","",false,"unmapped_property","table","load-increase\t2.5\t9.0"],["oa:W2982103336","Ti-45Al-2Mn-2Nb-1B","ΔKth",6.2,null,null,null,"MPa√m","room temperature","","","","",false,"unmapped_property","table","CC-3\tRT\t0.1\tnotch\t0.3\tload-increase\t7.0\t6.2"],["oa:W2982103336","Ti-45Al-2Mn-2Nb-1B","ΔKth",5.2,null,null,null,"MPa√m","room temperature","","","","",false,"unmapped_property","table","CC-4\tRT\t0.1\tnotch\t0.2\tload-increase\t7.2\t5.2"],["oa:W2982103336","Ti-45Al-2Mn-2Nb-1B","ΔKth",6.9,null,null,null,"MPa√m","room temperature","","","","",false,"unmapped_property","table","SENB-2\tRT\t0.1\tprecrack\t1.8\tload-increase\t2.8\t6.9"],["oa:W2982103336","Ti-45Al-2Mn-2Nb-1B","ΔKth",7.6,null,null,null,"MPa√m","room temperature","","","","",false,"unmapped_property","table","SENB-1\tRT\t0.1\tnotch\t1.8\tload-increase\t3.4\t7.6"],["oa:W2982103336","Ti-45Al-2Mn-2Nb-1B","ΔKth",6.7,null,null,null,"MPa√m","650 °C","","","","",false,"unmapped_property","table","CC-10\t650\t0.1\tprecracked (RT)\t0.5\tload-increase\t4.8\t6.7"],["oa:W2982103336","Ti-45Al-2Mn-2Nb-1B","ΔKth",6.0,null,null,null,"MPa√m","650 °C","","","","",false,"unmapped_property","table","CC-9\t650\t0.1\tprecracked (400 °C)\t0.5\tload-increase\t4.4\t6.0"],["oa:W2982103336","Ti-45Al-2Mn-2Nb-1B","ΔKth",5.4,null,null,null,"MPa√m","650 °C","","","","",false,"unmapped_property","table","CC-5\t650\t0.1\tnotch\t0.7\tload-increase\t4.6\t5.4"],["oa:W2982103336","Ti-45Al-2Mn-2Nb-1B","ΔKth",5.3,null,null,null,"MPa√m","650 °C","","","","",false,"unmapped_property","table","CC-7\t650\t0.1\tnotch\t0.3\tload-increase\t6.2\t5.3"],["oa:W2982103336","Ti-45Al-2Mn-2Nb-1B","ΔKth",8.1,null,null,null,"MPa√m","650 °C","","","","",false,"unmapped_property","table","SENB-5\t650\t0.1\tprecrack\t1.8\tload-decrease\t2.3\t8.1"],["oa:W2982991522","Ti-6Al-4V","Poisson’s ratio",0.34,null,null,null,"","","","","","",false,"unmapped_property","methods","Mechanical properties of the Ti-6Al-4V alloy Ultimate Strength (MPa) 1075 Yield Strength (MPa) 965 Elastic modulus (GPa) 114,5 Poisson’s ratio 0,34 Figure 3."],["oa:W2983598447","CP-Ti Grade 2","volume strain",20.6,null,null,null,"%","","","","calculation","",true,"unmapped_property","discussion",""],["oa:W2984456488","TLM-MAO-Htt","PO43–ν1/amide I",9.583,null,null,0.114,"","","","","","",false,"unmapped_property","table",""],["oa:W2984456488","Ti-MAO-Htt","BIC (%)",63.68,null,null,5.62,"%","","","","","",false,"unmapped_property","table",""],["oa:W2984456488","Ti-MAO-Htt","CO32–/ PO43–ν1",0.183,null,null,0.004,"","","","","","",false,"unmapped_property","table",""],["oa:W2984456488","TLM-MAO-Htt","CO32–/ PO43–ν1",0.186,null,null,0.003,"","","","","","",false,"unmapped_property","table",""],["oa:W2984456488","TLM-MAO-Htt","BIC (%)",64.31,null,null,4.67,"%","","","","","",false,"unmapped_property","table",""],["oa:W2984456488","TLM-MAO-Htt","BIT (%)",63.27,null,null,3.35,"%","","","","","",false,"unmapped_property","table",""],["oa:W2984456488","Ti-MAO-Htt","PO43–ν1/amide I",9.292,null,null,0.136,"","","","","","",false,"unmapped_property","table",""],["oa:W2984456488","TLM-MAO-Htt","1/PO43–ν1 (FWHM)",0.0547,null,null,0.0004,"","","","","","",false,"unmapped_property","table",""],["oa:W2984456488","Ti-MAO-Htt","BIT (%)",60.19,null,null,4.87,"%","","","","","",false,"unmapped_property","table",""],["oa:W2984456488","Ti-MAO-Htt","1/PO43–ν1 (FWHM)",0.0559,null,null,0.0007,"","","","","","",false,"unmapped_property","table",""],["oa:W2985436576","ELI","depth before hardness stabilization",30.0,null,null,null,"microns","","SJ advanced coated","","microhardness test","",false,"unmapped_property","abstract",""],["oa:W2985436576","Ti-6Al-4V","depth before hardness stabilization",50.0,null,null,null,"microns","","SJ advanced coated","","microhardness test","",false,"unmapped_property","abstract",""],["oa:W2985979621","Ti-22Nb","fracture stress",1370.0,null,null,null,"MPa","","","","","",false,"unmapped_property","results_discussion","First of all, the oxygen and nitrogen contaminations caused the solution-hardening effect, which increases mechanical properties of the alloy, e.g., addition of 2 at.% of oxygen to Ti-22Nb alloy increases the fracture stress of the alloy to 1.37 GPa (Ref 9)."],["oa:W2985979621","Ti-20Nb","Nb in b matrix",20.5,null,null,0.6,"at%","","","","","",false,"unmapped_property","results_discussion","As a result, the concentration of Nb in b matrix was increased and reached the value close to initial composition of powders \u0002 14.8 ± 0.3 at.% in the case of Ti-14Nb alloy, 20.5 ± 0.6 at.% for Ti-20Nb and 26.7 ± 0.3 at.% for Ti-26Nb."],["oa:W2985979621","Ti-26Nb","Nb in b matrix",26.7,null,null,0.3,"at%","","","","","",false,"unmapped_property","results_discussion","As a result, the concentration of Nb in b matrix was increased and reached the value close to initial composition of powders \u0002 14.8 ± 0.3 at.% in the case of Ti-14Nb alloy, 20.5 ± 0.6 at.% for Ti-20Nb and 26.7 ± 0.3 at.% for Ti-26Nb."],["oa:W2985979621","Ti-14Nb","Nb in b matrix",14.8,null,null,0.3,"at%","","","","","",false,"unmapped_property","results_discussion","As a result, the concentration of Nb in b matrix was increased and reached the value close to initial composition of powders \u0002 14.8 ± 0.3 at.% in the case of Ti-14Nb alloy, 20.5 ± 0.6 at.% for Ti-20Nb and 26.7 ± 0.3 at.% for Ti-26Nb."],["oa:W2986751225","MM","35000 MPa",35000.0,null,null,null,"MPa","","","","cyclic shear test","",false,"unmapped_property","conclusions",""],["oa:W2986751225","IP","20000 MPa",20000.0,null,null,null,"MPa","","","","cyclic shear test","",false,"unmapped_property","conclusions",""],["oa:W2986751225","","durcissement",688.0,null,null,null,"MPa","","","","","",false,"unmapped_property","conclusions",""],["oa:W2986751225","","durcissement",471.0,null,null,null,"MPa","","","","","",false,"unmapped_property","conclusions",""],["oa:W2986751225","","LAGB",1.3,null,null,null,"%","","","","","",false,"unmapped_property","conclusions",""],["oa:W2986751225","","LAGB",1.6,null,null,null,"%","","","","","",false,"unmapped_property","conclusions",""],["oa:W2986751225","","macles de compression",10.0,null,null,null,"%","","","","","",false,"unmapped_property","conclusions",""],["oa:W2986751225","","contrainte effective",350.0,300.0,400.0,null,"MPa","","","","","",false,"unmapped_property","conclusions",""],["oa:W2986751225","","écrouissage isotrope",350.0,300.0,400.0,null,"MPa","","","","","",false,"unmapped_property","conclusions",""],["oa:W2986751225","","déformation atteinte",250.0,null,null,null,"%","room temperature","HL 60","lamellar","shear cyclic test","10-3 s-1",false,"unmapped_property","discussion",""],["oa:W2986751225","","déformation atteinte",174.0,null,null,null,"%","room temperature","HL 80","lamellar","shear cyclic test","10-3 s-1",false,"unmapped_property","discussion",""],["oa:W2986751225","","déformation atteinte",146.0,null,null,null,"%","room temperature","HL 100","lamellar","shear cyclic test","10-3 s-1",false,"unmapped_property","discussion",""],["oa:W2986751225","","déformation atteinte",250.0,null,null,null,"%","room temperature","conventional coarse-grained","","shear cyclic test","10-3 s-1",false,"unmapped_property","conclusions",""],["oa:W2986751225","","déformation atteinte",146.0,null,null,null,"%","room temperature","harmonic structure","","shear cyclic test","10-3 s-1",false,"unmapped_property","conclusions",""],["oa:W2986751225","","déformation atteinte",174.0,null,null,null,"%","room temperature","conventional coarse-grained","","shear cyclic test","10-3 s-1",false,"unmapped_property","conclusions",""],["oa:W2986751225","","déformation atteinte",121.0,null,null,null,"%","room temperature","harmonic structure","","shear cyclic test","10-3 s-1",false,"unmapped_property","conclusions",""],["oa:W2986751225","","back-stress",600.0,null,null,null,"MPa","room temperature","","","load/unload test","",false,"unmapped_property","discussion",""],["oa:W2986751225","","268%",268.0,null,null,null,"%","","","","","",false,"unmapped_property","conclusions",""],["oa:W2986751225","","217%",217.0,null,null,null,"%","","","","","",false,"unmapped_property","conclusions",""],["oa:W2986751225","","146%",146.0,null,null,null,"%","","","","","",false,"unmapped_property","conclusions",""],["oa:W2986751225","","137%",137.0,null,null,null,"%","","","","","",false,"unmapped_property","conclusions",""],["oa:W2986751225","","déformation ε cumulée",60.6,null,null,null,"%","","","","","",false,"unmapped_property","conclusions",""],["oa:W2986751225","","déformation ε cumulée",32.0,null,null,null,"%","","","","","",false,"unmapped_property","conclusions",""],["oa:W2986751225","","déformation ε cumulée",34.5,null,null,null,"%","","","","","",false,"unmapped_property","conclusions",""],["oa:W2986751225","","déformation ε cumulée",27.7,null,null,null,"%","","","","","",false,"unmapped_property","conclusions",""],["oa:W2986888684","Ti15Mo HPT + ageing 400 ◦C/1 h","Volume Fraction of the β Phase",67.0,62.0,72.0,5.0,"%","","aged at 400 °C for 1 h","","","",false,"unmapped_property","results","Material Volume Fraction of the β Phase Volume Fraction of the ω Phase Volume Fraction of the α Phase Ti15Mo HPT 72% ± 5% 28% ± 5% - Ti15Mo HPT + ageing 400 ◦C/1 h 67% ± 5% 9% ± 3% 23% ± 4% 3.2.3."],["oa:W2987697570","Ti-6Al-4V","proportion of segments along basal or prismatic planes",47.0,null,null,null,"%","","","","","",false,"unmapped_property","conclusions",""],["oa:W2987697570","Ti-6Al-4V","proportion of segments along basal or prismatic planes",26.0,null,null,null,"%","","","","","",false,"unmapped_property","conclusions",""],["oa:W2987697570","Ti-6Al-4V","proportion of segments along basal or prismatic planes",49.0,null,null,null,"%","","","","","",false,"unmapped_property","conclusions",""],["oa:W2988628182","3 wt.% Cu TNTZ","3-phased (d,e) crystal structure",0.0,null,null,null,"","","","","","",false,"unmapped_property","discussion","The 3 and 5 wt.% Cu alloys both had a 3-phased (d,e) crystal structure, even though calculation of phases at 747 °C predicts a 2-phase structure (α and β) for the 3 wt.% Cu ()."],["oa:W2988628182","5 wt.% Cu TNTZ","3-phased (d,e) crystal structure",0.0,null,null,null,"","","","","","",false,"unmapped_property","discussion","The 3 and 5 wt.% Cu alloys both had a 3-phased (d,e) crystal structure, even though calculation of phases at 747 °C predicts a 2-phase structure (α and β) for the 3 wt.% Cu ()."],["oa:W2988628182","","Calc. Ti2Cu-transus",655.0,null,null,null,"Celsius","","","","","",true,"unmapped_property","table","1\t802\t655"],["oa:W2988628182","","Calc. Ti2Cu-transus",728.0,null,null,null,"Celsius","","","","","",true,"unmapped_property","table","3\t777\t728"],["oa:W2988628182","","Calc. Ti2Cu-transus",752.0,null,null,null,"Celsius","","","","","",true,"unmapped_property","table","5\t753\t752"],["oa:W2988628182","","Calc. Ti2Cu-transus",859.0,null,null,null,"Celsius","","","","","",true,"unmapped_property","table","10\t746\t859"],["oa:W2988628182","","α",76.0,null,null,null,"mol%","747 °C","","","","",true,"unmapped_property","table","0\t76\t24\t0"],["oa:W2988628182","","α",37.0,null,null,null,"mol%","747 °C","","","","",true,"unmapped_property","table","1\t37\t63\t0"],["oa:W2988628182","","α",35.0,null,null,null,"mol%","747 °C","","","","",true,"unmapped_property","table","3\t35\t65\t0"],["oa:W2988628182","","α",14.0,null,null,null,"mol%","747 °C","","","","",true,"unmapped_property","table","5\t14\t85\t2"],["oa:W2988628182","","α",0.0,null,null,null,"mol%","747 °C","","","","",true,"unmapped_property","table","10\t0\t85\t15"],["oa:W2988628182","","β",24.0,null,null,null,"mol%","747 °C","","","","",true,"unmapped_property","table","0\t76\t24\t0"],["oa:W2988628182","","β",63.0,null,null,null,"mol%","747 °C","","","","",true,"unmapped_property","table","1\t37\t63\t0"],["oa:W2988628182","","β",65.0,null,null,null,"mol%","747 °C","","","","",true,"unmapped_property","table","3\t35\t65\t0"],["oa:W2988628182","","β",85.0,null,null,null,"mol%","747 °C","","","","",true,"unmapped_property","table","5\t14\t85\t2"],["oa:W2988628182","","β",85.0,null,null,null,"mol%","747 °C","","","","",true,"unmapped_property","table","10\t0\t85\t15"],["oa:W2988628182","","Ti2Cu",0.0,null,null,null,"mol%","747 °C","","","","",true,"unmapped_property","table","0\t76\t24\t0"],["oa:W2988628182","","Ti2Cu",0.0,null,null,null,"mol%","747 °C","","","","",true,"unmapped_property","table","1\t37\t63\t0"],["oa:W2988628182","","Ti2Cu",0.0,null,null,null,"mol%","747 °C","","","","",true,"unmapped_property","table","3\t35\t65\t0"],["oa:W2988628182","","Ti2Cu",2.0,null,null,null,"mol%","747 °C","","","","",true,"unmapped_property","table","5\t14\t85\t2"],["oa:W2988628182","","Ti2Cu",15.0,null,null,null,"mol%","747 °C","","","","",true,"unmapped_property","table","10\t0\t85\t15"],["oa:W2988939709","Ti-6Al-4V","adhesion strength",69.7,32.2,107.2,3.4,"MPa","","","","","",false,"unmapped_property","results",""],["oa:W2988939709","Ti-6Al-4V","adhesion strength",74.8,null,null,25.1,"MPa","","","","","",false,"unmapped_property","results",""],["oa:W2988939709","Ti-6Al-4V","nominal adhesion strength",3.3,null,null,0.9,"MPa","","","","","",false,"unmapped_property","results",""],["oa:W2988939709","Ti-6Al-4V","adhesion strength",122.0,null,null,2.8,"MPa","","","","Collar-Pin Pull-off Test","",false,"unmapped_property","conclusions",""],["oa:W2989613103","Ti-6Al-4V","Poisson ratio, ν",0.34,null,null,null,"-","","","","","",false,"unmapped_property","methods",""],["oa:W2989613103","Ti-6Al-4V","Isotropic hardening modulus, K",557.0,null,null,null,"MPa","","","","","",false,"unmapped_property","methods",""],["oa:W2989613103","Ti-6Al-4V","Equivalent strain-rate threshold, ˙εp eq,0",1.29,null,null,null,"s-1","","","","","",false,"unmapped_property","methods",""],["oa:W2989913759","Ti-6Al-4V","interfacial temperature",1000.0,null,null,null,"°C","","","","","",false,"unmapped_property","methods","Moreover, at a high contact pressure of 1.33 MPa, the frictional system attained the state of dynamic equilibrium, reaching the peak interfacial temperature value of 1,000 °C (approx.)."],["oa:W2989913759","Ti-6Al-4V","as-received",1.0,null,null,null,"","","as-received","","","",false,"unmapped_property","methods","http://friction.tsinghuajournals.com The test specimens include processed Ti64 at various states/levels namely as-received, heat-treated (950 °C, 1 h) and quenched (air, water, and furnace) and shot- peened (3.5 and 4.5 bar)."],["oa:W2989913759","Ti-6Al-4V","heat-treated (950 °C, 1 h)",1.0,null,null,null,"","","heat-treated at 950 °C, 1 h","","","",false,"unmapped_property","methods","http://friction.tsinghuajournals.com The test specimens include processed Ti64 at various states/levels namely as-received, heat-treated (950 °C, 1 h) and quenched (air, water, and furnace) and shot- peened (3.5 and 4.5 bar)."],["oa:W2989913759","Ti-6Al-4V","quenched (air, water, furnace)",1.0,null,null,null,"","","quenched (air, water, furnace)","","","",false,"unmapped_property","methods","http://friction.tsinghuajournals.com The test specimens include processed Ti64 at various states/levels namely as-received, heat-treated (950 °C, 1 h) and quenched (air, water, and furnace) and shot- peened (3.5 and 4.5 bar)."],["oa:W2989913759","Ti-6Al-4V","shot-peened (3.5 and 4.5 bar)",1.0,null,null,null,"","","shot-peened (3.5 and 4.5 bar)","","","",false,"unmapped_property","methods","http://friction.tsinghuajournals.com The test specimens include processed Ti64 at various states/levels namely as-received, heat-treated (950 °C, 1 h) and quenched (air, water, and furnace) and shot- peened (3.5 and 4.5 bar)."],["oa:W2989913759","Ti-6Al-4V","percentage of oxygen",20.56,null,null,null,"%","","annealed at 760 °C, 2 h","","","",false,"unmapped_property","methods","The trend got based on the variation in the percentage of oxygen and presence of distinct oxides developed on the sample surfaces at 0.75 m·s−1 (20.56%, traces of TiO), 2.68 m·s−1 (no oxides) and 4 m·s−1 (37.48%, minimal presence of TiO, TiO2, Fe2O3)."],["oa:W2989913759","Ti-6Al-4V","percentage of oxygen",2.68,null,null,null,"%","","annealed at 760 °C, 2 h","","","",false,"unmapped_property","methods","The trend got based on the variation in the percentage of oxygen and presence of distinct oxides developed on the sample surfaces at 0.75 m·s−1 (20.56%, traces of TiO), 2.68 m·s−1 (no oxides) and 4 m·s−1 (37.48%, minimal presence of TiO, TiO2, Fe2O3)."],["oa:W2989913759","Ti-6Al-4V","percentage of oxygen",37.48,null,null,null,"%","","annealed at 760 °C, 2 h","","","",false,"unmapped_property","methods","The trend got based on the variation in the percentage of oxygen and presence of distinct oxides developed on the sample surfaces at 0.75 m·s−1 (20.56%, traces of TiO), 2.68 m·s−1 (no oxides) and 4 m·s−1 (37.48%, minimal presence of TiO, TiO2, Fe2O3)."],["oa:W2989913759","Ti-6Al-4V","size of fragmented plate-like structures",0.5,null,null,null,"µm","","annealed at 760 °C, 2 h","","","",false,"unmapped_property","methods","The analysis of wear debris has shown that for both the distinct counter- body interactions, the size of the fragmented plate-like structures keeps on increasing in dimensions (0.5–4 μm to 200 μm), with the sliding velocity."],["oa:W2989913759","Ti-6Al-4V","size of fragmented plate-like structures",4.0,null,null,null,"µm","","annealed at 760 °C, 2 h","","","",false,"unmapped_property","methods","The analysis of wear debris has shown that for both the distinct counter- body interactions, the size of the fragmented plate-like structures keeps on increasing in dimensions (0.5–4 μm to 200 μm), with the sliding velocity."],["oa:W2989913759","Ti-6Al-4V","size of fragmented plate-like structures",200.0,null,null,null,"µm","","annealed at 760 °C, 2 h","","","",false,"unmapped_property","methods","The analysis of wear debris has shown that for both the distinct counter- body interactions, the size of the fragmented plate-like structures keeps on increasing in dimensions (0.5–4 μm to 200 μm), with the sliding velocity."],["oa:W2990331295","Ti-6Al-4V","density",2.75,null,null,null,"×10-3g/mm3","","","","","",false,"unmapped_property","results_discussion","Another important aspect that promotes the erosion of the tool is the smaller density (2.75 × 10–3 g/mm3) along with a low melting temperature (660 °C) of the Al electrode."],["oa:W2990331295","Ti-6Al-4V","density",41.77,null,null,null,"µm","","","","","",false,"unmapped_property","results_discussion","Hence, the expanse of compromise consists of 41.77 µm in axial dimensional error (D.E_Axi), 50 µm in radial dimensional error (D.E_Rad), 0 µm in tool length reduction (TLR) and 0.8 µm in surface roughness (SR)."],["oa:W2990331295","Ti-6Al-4V","density",41.77,null,null,null,"µm","","","","","",false,"unmapped_property","results_discussion","In this case the copper electrode with negative polarity is found to be suitable and the expanse of compromise in the minimum values of the responses is 41.77 µm in axial dimensional error (D.E_Axi), 50 µm in radial dimensional error (D.E_Rad), 0 µm in tool length reduction (TLR) and 0.8 µm in surface roughness (SR)."],["oa:W2990331295","Ti-6Al-4V","density",41.77,null,null,null,"µm","","","","","",false,"unmapped_property","conclusions","A distinct expanse of compromise in EDM performance measures accounts for an increase in the values with an amount equals to: 41.77 µm in axial dimensional error (D.E_Axi), 50 µm in radial dimensional error (D.E_Rad), 0 µm in tool length reduction (TLR) and 0.8 µm in surface roughness (SR)."],["oa:W2990331295","Ti-6Al-4V","density",50.0,null,null,null,"µm","","","","","",false,"unmapped_property","results_discussion","Hence, the expanse of compromise consists of 41.77 µm in axial dimensional error (D.E_Axi), 50 µm in radial dimensional error (D.E_Rad), 0 µm in tool length reduction (TLR) and 0.8 µm in surface roughness (SR)."],["oa:W2990331295","Ti-6Al-4V","density",50.0,null,null,null,"µm","","","","","",false,"unmapped_property","results_discussion","In this case the copper electrode with negative polarity is found to be suitable and the expanse of compromise in the minimum values of the responses is 41.77 µm in axial dimensional error (D.E_Axi), 50 µm in radial dimensional error (D.E_Rad), 0 µm in tool length reduction (TLR) and 0.8 µm in surface roughness (SR)."],["oa:W2990331295","Ti-6Al-4V","density",50.0,null,null,null,"µm","","","","","",false,"unmapped_property","conclusions","A distinct expanse of compromise in EDM performance measures accounts for an increase in the values with an amount equals to: 41.77 µm in axial dimensional error (D.E_Axi), 50 µm in radial dimensional error (D.E_Rad), 0 µm in tool length reduction (TLR) and 0.8 µm in surface roughness (SR)."],["oa:W2990331295","Ti-6Al-4V","density",0.0,null,null,null,"µm","","","","","",false,"unmapped_property","results_discussion","Hence, the expanse of compromise consists of 41.77 µm in axial dimensional error (D.E_Axi), 50 µm in radial dimensional error (D.E_Rad), 0 µm in tool length reduction (TLR) and 0.8 µm in surface roughness (SR)."],["oa:W2990331295","Ti-6Al-4V","density",0.0,null,null,null,"µm","","","","","",false,"unmapped_property","results_discussion","In this case the copper electrode with negative polarity is found to be suitable and the expanse of compromise in the minimum values of the responses is 41.77 µm in axial dimensional error (D.E_Axi), 50 µm in radial dimensional error (D.E_Rad), 0 µm in tool length reduction (TLR) and 0.8 µm in surface roughness (SR)."],["oa:W2990331295","Ti-6Al-4V","density",0.0,null,null,null,"µm","","","","","",false,"unmapped_property","conclusions","A distinct expanse of compromise in EDM performance measures accounts for an increase in the values with an amount equals to: 41.77 µm in axial dimensional error (D.E_Axi), 50 µm in radial dimensional error (D.E_Rad), 0 µm in tool length reduction (TLR) and 0.8 µm in surface roughness (SR)."],["oa:W2990331295","Ti-6Al-4V","micro-impressions (200 µm designed depth)",200.0,null,null,null,"µm","","","","","",false,"unmapped_property","conclusions","Round-shaped micro-impressions (200 µm designed depth) are produced."],["oa:W2990340326","Ti-6Al-4V","specific energies",1845.0,1260.0,2430.0,null,"J·g-1","","as-built SLM","","","",false,"unmapped_property","results","It shows the specific energies of 1260-2430 J·g-1 and the mean melt pool temperatures of 1915-2525 K resulted in the formation of the defect."],["oa:W2990340326","Ti-6Al-4V","mean melt pool temperatures",2220.0,1915.0,2525.0,null,"K","","as-built SLM","","","",false,"unmapped_property","results","It shows the specific energies of 1260-2430 J·g-1 and the mean melt pool temperatures of 1915-2525 K resulted in the formation of the defect."],["oa:W2990340326","Ti-6Al-4V","specific energies",4050.0,3780.0,4320.0,null,"J·g-1","","as-built SLM","","","",false,"unmapped_property","results","On the other hand, at the specific energies of 3780-4320 J·g-1 with the mean melt pool temperatures of 3229- 3510 K, the presence of LOF was not found in the specimens."],["oa:W2990340326","Ti-6Al-4V","mean melt pool temperatures",3369.5,3229.0,3510.0,null,"K","","as-built SLM","","","",false,"unmapped_property","results","On the other hand, at the specific energies of 3780-4320 J·g-1 with the mean melt pool temperatures of 3229- 3510 K, the presence of LOF was not found in the specimens."],["oa:W2990340326","Ti-6Al-4V","specific energy",2661.0,null,null,null,"J·g-1","","as-built SLM","","","",false,"unmapped_property","discussion","In the Table 3, it is noticed that the LOF was formed in the specimen at the specific energy of 2661 J·g-1 with the melt pool temperature of 2646 K."],["oa:W2990340326","Ti-6Al-4V","melt pool temperature",2646.0,null,null,null,"K","","as-built SLM","","","",false,"unmapped_property","discussion","In the Table 3, it is noticed that the LOF was formed in the specimen at the specific energy of 2661 J·g-1 with the melt pool temperature of 2646 K."],["oa:W2990340326","Ti-6Al-4V","minimal specific energy",2700.0,null,null,null,"J·g-1","","as-built SLM","","","",false,"unmapped_property","discussion","Hence, the minimal specific energy to successfully prevent the formation of LOF was 2700 J·g-1 with the mean melt pool temperature of 2666 K."],["oa:W2990340326","Ti-6Al-4V","mean melt pool temperature",2666.0,null,null,null,"K","","as-built SLM","","","",false,"unmapped_property","discussion","Hence, the minimal specific energy to successfully prevent the formation of LOF was 2700 J·g-1 with the mean melt pool temperature of 2666 K."],["oa:W2990485477","Ti-6Al-4V","microstructure",0.0,null,null,null,"","","annealed above β transus + aged at 730 °C/2 h","lamellar","","",false,"unmapped_property","results","Annealing above the β transus followed by ageing at 730 °C for two hours led to the formation of a coarse lamellar-type microstructure."],["oa:W2990485477","Ti-6Al-4V","α coarsening",0.0,null,null,null,"","","slow cooling from 975 °C to 760 °C at 50 °C/h, then FC","","","",false,"unmapped_property","results","It is clear that very slow controlled cooling from 975 °C to 760 °C at a rate of 50 °C/h followed by standard furnace cooling was responsible for α coarsening and a reduction in the β phase fraction."],["oa:W2990485477","Ti-6Al-4V","Charpy V-notch impact energy",13.7,13.7,13.7,0.3,"J","","as-extruded (VS-E3’)","","","",false,"unmapped_property","results","The Charpy V-notch impact energy of as-extruded Ti-6Al-4V alloy (VS-E3’) fabricated from a blended powder mixture using PCE was 13.7 ± 0.3 J. Material after α/β annealing gave a mean impact toughness 40% higher than that for as-extruded material."],["oa:W2990485477","Ti-6Al-4V","Charpy impact strength",1.5,1.3,1.7,null,"J","","annealing above β transus + aged at 730 °C","","","",false,"unmapped_property","results","Similarly, annealing treatments above the β transus followed by ageing at 730 °C gave Charpy impact strengths of 1.3–1.7 J (11–14%) higher than the base material."],["oa:W2990485477","Ti-6Al-4V","fracture appearance",0.0,null,null,null,"","","955 °C/1 h, FC and 925 °C/4 h, CFC@50 °C/h to 760 °C, FC","lamellar","","",false,"unmapped_property","results","The general fracture appearance of α + β heat-treated material (955 °C/1 h, FC and 925 °C/4 h, CFC@50 °C/h to 760 °C, FC) were very similar."],["oa:W2990898648","Ti-15Mo-3Al-2.7Nb-0.2Si","activation energy",349.4,null,null,null,"kJ/mol","","","","","",false,"unmapped_property","conclusions","The value of the activation energy was 349.4 kJ/mol at the 10% transformation fraction and had an obvious increase to 594.6 kJ/mol at the 90% transformation fraction."],["oa:W2990898648","Ti-15Mo-3Al-2.7Nb-0.2Si","activation energy",594.6,null,null,null,"kJ/mol","","","","","",false,"unmapped_property","conclusions","The value of the activation energy was 349.4 kJ/mol at the 10% transformation fraction and had an obvious increase to 594.6 kJ/mol at the 90% transformation fraction."],["oa:W2991214449","Ti-6Al-4V","residual stress",139.0,null,null,9.0,"MPa","","","","","",false,"unmapped_property","results_discussion","As we mentioned above, there is a tensile residual stress (about 139 ± 9 MPa) existing on the surface of the specimen without LSP."],["oa:W2991214449","Ti-6Al-4V","Density/g·cm−3",4.44,null,null,null,"g·cm-3","","","","","",false,"unmapped_property","table","Ti6Al4V\t4.44\t0.34\t109\t44"],["oa:W2991644832","CP-Ti Grade 1","pore size",100.0,null,null,null,"µm","","","","","",false,"unmapped_property","methods","Sample S6 shows irregular pores already found by SEM and sizes smaller than 100 μm (Fig. 20)."],["oa:W2991644832","CP-Ti Grade 1","macropore size",100.0,100.0,600.0,null,"µm","","","","","",false,"unmapped_property","methods","Samples S7 and S8 show a macropore size of 100 μm to 600 μm, ideal size for good vascularization and bone reorganization."],["oa:W2993568864","Ti-6Al-4V","corrosion potential",-0.098,null,null,null,"V","","","","","",false,"unmapped_property","results_discussion","When 1÷20% TiC Ti-based MMCs are immersed in Ringer solution, the corrosion potential generally shifts from -0.098 V to lower values towards cathodic region."],["oa:W2993598336","fine Ti composite","increasing percentage of yield strength",39.0,null,null,null,"%","","extruded","","","",false,"unmapped_property","results_discussion",""],["oa:W2993598336","fine Ti composite","increasing percentage of UTS",26.0,null,null,null,"%","","extruded","","","",false,"unmapped_property","results_discussion",""],["oa:W2993598336","sponge Ti composite","increasing percentage of yield strength",53.0,null,null,null,"%","","extruded","","","",false,"unmapped_property","results_discussion",""],["oa:W2993598336","sponge Ti composite","increasing percentage of UTS",40.0,null,null,null,"%","","extruded","","","",false,"unmapped_property","results_discussion",""],["oa:W2993598336","CP-Ti Grade 2","CNTs content",0.37,null,null,null,"wt%","","","","","",false,"unmapped_property","results_discussion",""],["oa:W2993634462","CP-Ti Grade 2","coefficient of the relationship between the grain size and 0.2%YS",18.0,null,null,null,"MPa/mm-1/2","","","","","",false,"unmapped_property","results_discussion",""],["oa:W2993634462","","strengthening effect of dispersed TiO2 particle",275.0,null,null,null,"MPa/TiO2(wt%)","","","","","",false,"unmapped_property","results_discussion",""],["oa:W2994470309","Ti-6Al-4V","kalınlığı",35.0,null,null,null,"µm","","","","HVS– 1000 Digital Display Microhardness Test","",false,"unmapped_property","abstract",""],["oa:W2994470309","Ti-6Al-4V","kalınlığı",65.0,null,null,null,"µm","","","","HVS– 1000 Digital Display Microhardness Test","",false,"unmapped_property","abstract",""],["oa:W2994553989","Ti45","β(βo) phase content",1.3,null,null,null,"%","","postforging heat treatment","","","",false,"unmapped_property","results_discussion","In the Ti45 alloy the amount of the β(βo) phase after postforging heat treatment was defined as 1.3 %, in the Ti43.7 the β(βo) phase content was near zero."],["oa:W2994553989","Ti43.7","β(βo) phase content",0.0,null,null,null,"%","","postforging heat treatment","","","",false,"unmapped_property","results_discussion","In the Ti45 alloy the amount of the β(βo) phase after postforging heat treatment was defined as
