Repository: akhtar07/tisci-explorer

# TiSci Explorer

A read-only, static explorer for **TiSci**, an autonomous research agent for titanium alloys. TiSci reads the
titanium-alloy literature, builds a knowledge graph and a table of measured values, proposes hypotheses where the
graph has gaps, and tests them with DFT (MACE / VASP) and the ICME-lite multiscale chain.

**Live site:** https://akhtar07.github.io/tisci-explorer/

The site has seven sections:

| Section | What it shows |
|---|---|
| Overview | Corpus → graph → facts → hypotheses → verdicts, with the snapshot's counts |
| Worked example | One full loop for W in α-Ti: graph path, hypothesis, novelty check, DFT test, verdict, follow-up, DAMASK |

File: data/facts/yield_strength.json (part 48 of 51)
"Ti-6Al-4V","YS",832.61,null,null,null,"MPa","500 °F","","","tensile test","",false,"","results_discussion","Unlike at room temperature, the Ti64 specimens demonstrated an YS of 832.61 MPa, as shown in Fig. 5(d), indicated by the absence of a bar at 72 \u0002F due to the brittle fracture."],["oa:W7164416666","HX","yield",750.0,null,null,null,"MPa","500 ˚F","","","tensile test","",false,"","conclusions","At 500 \u0002F, both materials experienced a reduction in tensile strength and an increase in elongation, attributed to enhanced dislocation mobility at elevated temperatures, as well as post-processing and surface roughness of the notch. • Fractographic analysis conﬁrmed the ductile fracture of HX and the brittle behavior of Ti64 at 72 \u0002F."],["oa:W7164416666","Ti-6Al-4V","Average YS",0.0,null,null,null,"","72 ˚F","","","","",false,"unit_missing","results_discussion","Average YS of (c) HX and (d) Ti64."],["oa:W7164629505","900°C, 15 min ST","Yield Stress (σy)",382.0,null,null,null,"MPa","","STA 900°C/15min","","","",false,"","methods",""],["oa:W7164629505","Ti-5Al-5Mo-5V-3Cr","yield strength",1050.0,null,null,null,"MPa","room temperature","","","tensile test","",false,"","conclusions",""],["oa:W7164629505","Ti-5Al-5Mo-5V-3Cr","yield strength",950.0,null,null,null,"MPa","400°C","","","tensile test","",false,"","conclusions",""],["oa:W7164629505","as-cast","Yield Stress (σy)",447.0,null,null,null,"MPa","","","","","",false,"","methods",""],["oa:W7164655045","Scalmalloy","yield strength",490.0,null,null,null,"MPa","","as-built LPBF","","","",false,"","conclusions","The maximum von Mises stress is 116.72 MPa, which is the lowest among the variants, corresponding to SF_min ≈ 4.2 against the Scalmalloy yield strength of approximately 490 MPa."],["oa:W7164655045","Ti-6Al-4V","yield strength",900.0,null,null,null,"MPa","","","","","",false,"","conclusions","Maximum stresses reach 228.21 MPa, more than twice the Scalmalloy value; however, considering titanium’s high strength (~900 MPa), SF_min ≈ 3.9, and the structure remains within the design targets."],["oa:W7164655045","A356-T6","yield strength",205.0,null,null,null,"MPa","","","","","",false,"","conclusions","With a yield strength of ~205 MPa for A356-T6, SF_min ≈ 1.0, which is below the generative-design SF target of 1.5."],["oa:W7164853746","Ti-6Al-4V","yield",0.0,null,null,null,"","","as-built SLM","","","",false,"unit_missing","abstract","Results showed that the yield and ultimate tensile strength of metal produced with GA powder were significantly lower than that produced with PA powder (p ≤ 0.05)."],["oa:W7164853746","","YS",909.0,null,null,null,"MPa","","","","tensile test","0.015 mm/mm/min",false,"","results","As evident from these values the average YS and UTS of metal from the GA powder were lower than that of its PA counterpart by approximately 10% (these differences were significant (p ≤ 0.05))."],["oa:W7164853746","","yield",1010.0,null,null,null,"MPa","","","","","",false,"","results","The material data sheet for the vertical orientation of the PA powder reports a yield and ultimate tensile strength of 1010 MPa and 1080 MPa, respectively, and strain to failure of 15%."],["oa:W7165130588","Ti-6Al-4V","Yield strength",1054.0,null,null,null,"MPa","","stress-relieved","","","",false,"","methods","The material’s elastoplastic properties were acquired by testing a tensile specimen produced Table 2 Material properties of stress-relieved Ti–6Al–4V Density, kg/m3 4420 Elastic modulus, GPa 108 Poisson’s ratio 0.34 Yield strength, MPa 1054 Yield strain 0.01 Tensile strength, MPa 1105 Damage initiation strain 0.046"],["oa:W7166029187","Ti-6Al-4V","residual stress",-700.0,null,null,null,"MPa","","","","CPFEM prediction","",true,"out_of_range","results_discussion","The ideal residual stress parameters are as follows: F = 252.4 N, D = 6 mm, A = 15.78 μm, f = 20 kHz, with the predicted residual stress and hard ened layer depth being: σR x = −700 MPa, z0 = 192.483 μm."],["oa:W7166512353","TC11/TC17","peak stress",60.0,null,null,null,"MPa","","annealed 590°C","","","",false,"","conclusions","After annealing at 590 °C, the peak stress drops to approximately 100 MPa at the surface and 60 MPa at mid-thickness."],["oa:W7166512353","TC11/TC17","residual stress",0.0,null,null,null,"MPa","","annealed 650°C","","","",false,"out_of_range","conclusions","With further temperature increase, residual stress continues to diminish and is essentially eliminated at 630 °C and 650 °C."],["oa:W7166512353","TC11/TC17","tensile residual stress",400.0,null,null,null,"MPa","","as-welded","","","",false,"","conclusions","The as-welded joint exhibits significant tensile residual stress in the Z-direction (oscillation direction), with a peak of 400 MPa near the surfaces."],["oa:W7166512353","TC11/TC17","residual stress",0.0,null,null,null,"MPa","","annealed 630°C","","","",false,"out_of_range","conclusions","With further temperature increase, residual stress continues to diminish and is essentially eliminated at 630 °C and 650 °C."],["oa:W7166512353","TC11/TC17","peak stress",100.0,null,null,null,"MPa","","annealed 590°C","","","",false,"","conclusions","After annealing at 590 °C, the peak stress drops to approximately 100 MPa at the surface and 60 MPa at mid-thickness."],["oa:W7166549904","Ti","yield stress",16600.0,null,null,null,"MPa","300 K","","","molecular-dynamics simulations","10⁹ s⁻¹",true,"out_of_range","results_discussion",""],["oa:W7166845878","Ti-6Al-4V","Mises stress",12.5,12.5,12.5,null,"MPa","","","","","",true,"out_of_range","methods","The Mises stress in regions far from the crack is approximately 12.5 MPa."],["oa:W7166845878","Ti-6Al-4V","Mises stress",318.6,271.8,365.4,null,"MPa","","","","","",true,"","methods","The data indicate that the Mises stress in sub-model-1 ranges from 271.8 to 365.4 MPa, with a displacement range of 0.93099 to 0.94414, which agrees well with the results from the corresponding location in the global model."],["oa:W7166845878","Ti-6Al-4V","Yield Strength (MPa)",818.0,null,null,null,"MPa","","","","","",false,"","table","117.4\t0.3\t818\t4410"],["oa:W7166845878","Ti-6Al-4V","Mises stress",307.95,303.2,312.7,null,"MPa","","","","","",true,"","methods","Both sub-models exhibited consistent stress ranges, with maximum and minimum values of 312.7 MPa and 303.2 MPa, respectively."],["oa:W7166845878","Ti-6Al-4V","Mises stress",308.25,307.3,309.2,null,"MPa","","","","","",true,"","methods","The results from sub-model-4 and sub-model-5 were nearly identical, showing Mises stress distributions ranging from 307.3 MPa to 309.2 MPa."],["oa:W7166845878","Ti-6Al-4V","Mises stress",316.1,302.5,316.7,null,"MPa","","","","","",true,"","methods","The comparison of fourth-level sub-models under different mesh sizes—sub-model-6 (e) and sub-model-7 (f)—revealed maximum Mises stresses of 315.5 MPa and 316.7 MPa, and minimum stresses of 302.5 MPa and 301.6 MPa, respectively."],["oa:W7166845878","Ti-6Al-4V","Mises stress",667.4,667.4,667.4,null,"MPa","","","","","",true,"","methods","In the crack-tipregion, the stress increases significantly, reaching a maximum value of 667.4 MPa, and exhibits a characteristic butterfly-shaped distribution pattern."],["oa:W7166883919","Ti-6Al-4V","yield strength",1200.0,1200.0,1500.0,null,"MPa","","as-built L-PBF","martensitic α'","","",false,"","abstract","As-built Ti64 parts produced using the L-PBF method have a columnar microstructure of prior beta grains with a fine acicular martensitic (α') structure that provides high strength but low ductility."],["oa:W7166883919","TiAlVNbMo","yield compressive strengths of 1200-1500 MPa",1350.0,1200.0,1500.0,null,"MPa","","","","","",false,"","abstract","For example, Ti-Zr- Nb-Mo-V and TiAlVNbMo BCC-structured HEAs demonstrate yield compressive strengths of 1200-1500 MPa without sacrificing substantial ductility (compressive strain of 8%-15%), whose performance is much better than that achieved for binary or ternary beta-titanium alloys of similar compositions."],["oa:W7166883919","Ti-Zr-Nb-Mo-V","yield compressive strengths of 1200-1500 MPa",1350.0,1200.0,1500.0,null,"MPa","","","","","",false,"","abstract","For example, Ti-Zr- Nb-Mo-V and TiAlVNbMo BCC-structured HEAs demonstrate yield compressive strengths of 1200-1500 MPa without sacrificing substantial ductility (compressive strain of 8%-15%), whose performance is much better than that achieved for binary or ternary beta-titanium alloys of similar compositions."],["oa:W7167064466","Ti-6Al-4V","yield strength",1213.0,null,null,null,"MPa","room temperature","as-built SLM","martensitic α'","","",false,"","methods","For example, Yao et al. [] showed that reducing the hatch spacing from 90 μm to 30 μm refined the α′ martensite lath thickness and increased the yield strength from 981 MPa to 1213 MPa, following a Hall-Petch-type relationship."],["oa:W7167064466","Ti-6Al-4V","peak stress",1213.0,null,null,null,"MPa","","","lamellar","hot compression test","",false,"","methods","Gao et al. [] performed hot compression tests on Ti-6Al-4V alloys with different α-lamellar thicknesses and reported that peak stress increased linearly with the reciprocal square root of α-lath thickness, indicating a Hall-Petch-type strengthening response."],["oa:W7167064466","Ti-6Al-4V","yield strength",420.0,350.0,490.0,null,"MPa","","","","","",false,"","methods","Consequently, the yield strength increased from 350 MPa to 490 MPa, but uniform elongation dropped from 25% to 13%."],["oa:W7167601788","Ti-6Al-4V","yield strength",839.87,null,null,null,"MPa","","","","","",false,"","conclusions","Despite the local increase in σmax and σave on the valve stem, these Ansysmeasured stresses remain more than 40 times below the yield strength of Ti- 6Al-4V (σy = 839.87 MPa) and therefore pose no mechanical risk."],["oa:W7167601788","C86300","σy",435.24,null,null,null,"MPa","","","","","",false,"","methods","The valve guide material in Ansys is manganese bronze C86300 (σy = 435.24 MPa, Et = 3.58 GPa, E = 100.48 GPa, ν = 0.35)."],["oa:W7167601788","Ti-6Al-4V","σy",839.87,null,null,null,"MPa","","","","","",false,"","methods","The Brodix 10X heads have a modified valve mechanism: stronger valve springs and rocker's arms for reliable highrpm operation, valves made of titanium-containing stainless steel (such as AISI 321 steel with the formula X6CrNiTi18-10) or directly titanium alloys such as Ti-6Al- 4V (σy = 839.87 MPa, Et = 1.87 GPa, E = 113.79 GPa, ν = 0.34) which was used in the presented analysis."],["oa:W7167601788","Ti-6Al-4V","σy",839.87,null,null,null,"MPa","","","","","",false,"","abstract","The valve, manufactured from the Ti-6Al-4V titanium alloy (σy = 839.87 MPa), and the guide of Bronze C86300 interact at high temperatures (900°C at the valve head surface) and are cooled with an oil layer."],["oa:W7167705063","Ti-6Al-2Sn-4Zr-2Mo","tensile stress",120.0,null,null,null,"MPa","","","","XRD","",false,"","results_discussion",""],["oa:W7167705063","Ti-6Al-2Sn-4Zr-2Mo","compressive stress",-50.0,null,null,null,"MPa","","","","XRD","",false,"out_of_range","results_discussion",""],["oa:W7167812784","Ti30Hf19Zr25Nb13Ta13","domain change",492.0,null,null,null,"MPa","room temperature","","","in-situ tensile test","",false,"","methods","The macroscopic test, plotted on Fig. 1b, indicates a domain change around 492 MPa: below the material behavior is elastic and above, a slope change indicates an inelastic behavior until the maximal applied strain of 1.75%."],["oa:W7167892627","Ti-6Al-4V","surface stress",220.0,190.0,250.0,null,"MPa","","","","","",false,"","results_discussion","For AP, surface stress ranged from ~ 0.19 to 0.25 GPa, indicating relatively high tensile resid ual stress and consistency with localized thermal gradients from the PBF-LB process."],["oa:W7167892627","Ti-6Al-4V","residual stress",275.0,null,null,null,"MPa","","","","","",false,"","results_discussion","The measured lattice strain of 0.28% and calculated high tensile residual stress of ≈ 0.275 GPa confirm substantial internal stress accumulation due to steep thermal gradients during solidification [34]."],["oa:W7167892627","Ti-6Al-4V","residual stress",20.0,null,null,null,"MPa","","","","","",false,"out_of_range","results_discussion","Lattice strain decreases to 0.03%, and the calculated residual stress drops to ~ 0.02 GPa, confirming nearly complete stress relaxation and homogenization of the microstructure."],["oa:W7167892627","Ti-6Al-4V","tensile stress",129.0,null,null,null,"MPa","","","","","",false,"","results_discussion","With moderate lattice strain (0.14%) and tensile stress (0.129 GPa), it reflects the balanced state typical of conventional thermo-mechanical processing [36]."],["oa:W7167940617","Ti-6Al-7Nb","YS",795.0,795.0,795.0,null,"MPa","","","","","",false,"","methods","Their mechanical properties are presented in Material E∗ YS∗∗ UTS∗∗∗ [GPa] [MPa] [MPa] Ti-6Al-4V 110–114 828–869 895–930 Ti-6Al-7Nb 105 795 860 Ti-13Zr-13Nb 79–84 836–908 973–1 037 ∗Modulus of elasticity. ∗∗Yield strength. ∗∗∗Ultimate tensile strength."],["oa:W7167940617","Ti-6Al-4V","YS",848.5,828.0,869.0,null,"MPa","","","","","",false,"","methods","Their mechanical properties are presented in Material E∗ YS∗∗ UTS∗∗∗ [GPa] [MPa] [MPa] Ti-6Al-4V 110–114 828–869 895–930 Ti-6Al-7Nb 105 795 860 Ti-13Zr-13Nb 79–84 836–908 973–1 037 ∗Modulus of elasticity. ∗∗Yield strength. ∗∗∗Ultimate tensile strength."],["oa:W7167940617","Ti-13Nb-13Zr","YS",817.0,79.0,84.0,null,"MPa","","","","","",false,"","methods","Their mechanical properties are presented in Material E∗ YS∗∗ UTS∗∗∗ [GPa] [MPa] [MPa] Ti-6Al-4V 110–114 828–869 895–930 Ti-6Al-7Nb 105 795 860 Ti-13Zr-13Nb 79–84 836–908 973–1 037 ∗Modulus of elasticity. ∗∗Yield strength. ∗∗∗Ultimate tensile strength."],["oa:W7168092371","Ti-6.5Al-3.5Mo-1.5Zr-0.3Si","σ0.2",885.0,null,null,null,"MPa","room temperature","","","","",false,"","methods","Table 1 Mechanical properties of TC11 at room temperature T/℃ E/GPa μ σ0.2/MPa σb/MPa 20 120 0.33 885 1030"],["oa:W7168148225","Ti-23Al-15V","yield strength",790.0,null,null,null,"MPa","","","","","",false,"","results","We set the implant and the screws, made from identical medical-grade (grade 23) titanium alloy, to have a Young’s modulus of 114 GPa and a yield strength of 790 MPa (Amnovis B.V.; Witec Medical B.V.)."],["oa:W7168148225","Ti alloy","yield strength",790.0,null,null,null,"MPa","","","","","",false,"","results","correspond to stresses exceeding the yield strength of the titanium alloy (790 MPa) and thus indicate the potential failure regions in the implants."],["oa:W7168159216","Ti-6Al-4V","Yield strength (Mpa)",878.0,null,null,null,"MPa","","","","","",false,"","methods","Table 1 Chemical composition of materials (%) Al 7075 TS EN 573-3 Fe Si Mn Cr Ti Cu Mg Zn Others Al 0.5 0.4 0.3 0.28 0.20 2.0 2.9 6.1 0.15 Balanced Ti6Al4V ASTM B265 Al V Fe O C N H Ti 5.9 4 0.08 0.14 0.01 0.01 0.002 Balanced Table 2 Physical and mechanical properties of materials Material Tensile strength (Mpa) Yield strength (Mpa) Elonga tion (%) Density (g/cm3) Hard ness Al 7075 569 488 10.5 2.81 160 HB Ti6Al4V 955 878 13.5 4.43 36 HRC Fig. 2 Cutting tool dimensions"],["oa:W7169633331","Ti-6Al-4Mo-1V-0.1Si","peak stress",420.33,null,null,null,"MPa","800–1050 °C","as-rolled, homogenized 950°C/45min","","hot compression test","0.01–10 s⁻¹",false,"","methods",""],["oa:W7169701452","Ti-6Al-4V","effective compressive yield strength",68.8,null,null,null,"MPa","room temperature","as-built LPBF","","quasi-static compression test","",false,"","results","Additionally, I-WP network lattices are more prone to imperfections compared to Gyroid network lattices, with the percentage of overhanging surfaces exceeding 45◦serving as a reliable indicator of processability. • Gyroid network scaffolds made from LPBF-processed Ti-6Al-4V demonstrate an effective compressive yield strength of 68.8 MPa and an effective compressive stiffness of 3.8 GPa, aligning with implant specifications, particularly for LIF cages."],["oa:W7169701452","Ti-6Al-4V","compressive yield strength",68.8,null,null,null,"MPa","","as-built LPBF","","compression test","",false,"","conclusions","Prototypes of LIF cages fabricated from LPBF-processed Ti-6Al-4V exhibit compressive yield strengths of 68.8 MPa and stiffness values of 3.8 GPa, aligning with prevailing clinical specifications."],["oa:W7169701452","Ti-42Nb","effective compressive yield strength",57.2,null,null,null,"MPa","room temperature","LPBF-processed","","quasi-static compressive test","",false,"","results","Specifically, the shape-optimized Gyroid network lattice, designated as G°50cs-3-3, stands out by achieving the highest stiffness (1.63 GPa) and strength (57.2 MPa)."],["oa:W7169701452","Ti-42Nb","strength",22.0,22.0,58.0,null,"MPa","room temperature","as-built LPBF","","quasi-static compression test","",false,"out_of_range","results","In contrast, Ti-42Nb TPMS lattices exhibit lower stiffness values, ranging from 0.55 GPa to 1.65 GPa, alongside high strength values of 22 MPa to 58 MPa, making them suitable for osteoporotic patients."],["oa:W7169701452","Ti-42Nb","compressive yield strength",40.0,22.0,58.0,null,"MPa","","as-built","","compression test","",false,"out_of_range","conclusions","In contrast, Ti-42Nb lattices demonstrate a broader spectrum of mechanical properties, with compressive yield strengths varying from approximately 22 MPa to 58 MPa and stiffness ranging from 0.55 GPa to 1.65 GPa."],["oa:W7169701452","Ti-42Nb","tension-compression asymmetry of the yield strength",0.8,null,null,null,"","","","","","",false,"unit_missing","methods","Conversely, the tension-compression asymmetry of the yield strength is more pronounced, with a ratio of approximately 0.8."],["oa:W7169701452","Ti-42Nb","effective yield strength",100.0,null,null,null,"%","room temperature","","","CPFEM prediction","",true,"unit_mismatch","results","In comparison to the corresponding I-WP network model I°50cs, as illustrated in Figure 5.17, model G°50cs demonstrates approximately double the gains in stiffness and strength under compression relative to shear."],["oa:W7169701452","Ti-42Nb","yield strength",68.8,null,null,null,"MPa","room temperature","LPBF-processed","","uniaxial quasi-static compression test","",false,"","results","Specifically, its yield strength of 68.8 MPa meets the requisite strength specifications for common implant dimensions."],["oa:W7169701452","Ti-42Nb","effective yield strength",138.0,null,null,null,"%","room temperature","","","CPFEM prediction","",true,"unit_mismatch","results","The mechanical performance improvement appears to be directly proportional to the design clearance, with the I°60 models demonstrating increases of up to 122% in stiffness and 138% in yield strength compared to the standard design."],["oa:W7169701452","Ti-42Nb","tensile yield strength",733.0,709.3,756.7,null,"MPa","","as-built LPBF","","","",false,"","results","However, the relatively lower tensile yield strength of Ti-42Nb, measured at 709.3 MPa to 756.7 MPa, contrasts sharply with the 978.1 MPa tensile yield strength of Ti-6Al-4V."],["oa:W7169701452","Ti-42Nb","effective compressive strength",68.8,null,null,null,"MPa","room temperature","LPBF-processed","","uniaxial quasi-static compression test","",false,"","results","6 Testing of LPBF-processed TPMS lattices 1 mm BD Figure 6.7: Mechanical results from uniaxial quasi-static compression tests on various lattices based on triply periodic minimal surfaces, fabricated from Ti-42Nb using laser powder bed fusion [281, 468]: the evaluation of effective compressive stiffness, denoted as ¯𝑘c, and effective compressive strength, denoted as ¯𝜎c y0.2, is based on three individual tests for each variant."],["oa:W7169701452","Ti-6Al-4V","tensile yield strength",978.1,null,null,null,"MPa","","","","","",false,"","results","However, the relatively lower tensile yield strength of Ti-42Nb, measured at 709.3 MPa to 756.7 MPa, contrasts sharply with the 978.1 MPa tensile yield strength of Ti-6Al-4V."],["oa:W7171338074","Ti-6Al-4V","material yield strength",798.0,null,null,null,"MPa","","","","","",false,"","methods",""],["oa:W7171438926","Ti-6Al-4V","yield strength",828.0,null,null,null,"MPa","","","","","",false,"","results_discussion","This value exceeds the 828 MPa yieldstrength criterion and should not be described as remaining within the yield range or as evidence of validated impact capability."],["oa:W7171438926","Ti-6Al-4V","yield strength",828.0,null,null,null,"MPa","room temperature","","","","",false,"","results_discussion","Relationship between spoke curvature and stiffness in compliant wheel structures Under the static nominal load of 256 N, the reported factor of safety of approximately 2 corresponds to a peak von Mises stress of about 414 MPa when calculated using the conservative minimum room-temperature Ti-6Al-4V yield strength of 828 MPa reported in Table 2 (FoS = σ_y/σ_vM,max)."],["oa:W7171438926","Ti-6Al-4V","yield strength",828.0,null,null,null,"MPa","room temperature","","","","",false,"","methods","The conservative material criterion was the minimum room-temperature Ti-6Al-4V yield strength of 828 MPa reported in Table 2."],["oa:W7171568355","Ti-6Al-4V","yield stress",986.5,null,null,null,"MPa","room temperature","","","tensile test","2 mm/min",false,"","methods",""],["oa:W7171568355","Ti-6Al-4V","yield strength",986.5,null,null,null,"MPa","","","","","",false,"","discussion",""],["oa:W7172136636","Ti-6Al-4V","compressive residual stress",-711.8,null,null,null,"MPa","","","","","",true,"out_of_range","results_discussion","The predicted condition resulted in a maximum compressive residual stress of approximately −711.8 MPa and a com pressive layer depth of 278 μm, confirming the effectiveness of the Grey–Taguchi optimization."],["oa:W7172136636","Ti-6Al-4V","Yield strength",880.0,null,null,null,"MPa","","","","","",false,"","results_discussion","Mechanical properties of materials [17] Materials Density ρ (kg/m3) Elastic modulus E (GPa) Poisson ratio v Yield strength σs (MPa) Ultimate tensile stress σb (MPa) Strain εs Strain εb Ti-6Al-4v 4430 110 0.33 880 1078 0.8 % 11 % YG8 15800 700 0.24"],["oa:W7172431378","Ti-6Al-4V","grain boundary strengthening contributions",42.0,null,null,null,"MPa","","L-PBF","","","",false,"out_of_range","discussion","The grain boundary strengthening contributions in the L-PBF and EB-PBF specimens are approximately 42 MPa and 36 MPa, respectively."],["oa:W7172431378","Ti-6Al-4V","strengthening contributions from oxygen",232.0,null,null,null,"MPa","","EB-PBF","","","",false,"","discussion","The strengthening contributions from oxygen in the L-PBF and EB-PBF specimens are approximately 151 MPa and 232 MPa, respectively."],["oa:W7172431378","Ti-6Al-4V","strengthening contributions from oxygen",151.0,null,null,null,"MPa","","L-PBF","","","",false,"","discussion","The strengthening contributions from oxygen in the L-PBF and EB-PBF specimens are approximately 151 MPa and 232 MPa, respectively."],["oa:W7172431378","Ti-6Al-4V","dislocation strengthening contributions",274.0,null,null,null,"MPa","","L-PBF","","","",false,"","discussion","The dislocation strengthening contributions in the L-PBF and EB-PBF specimens are approximately 274 MPa and 205 MPa, respectively."],["oa:W7172431378","Ti-6Al-4V","dislocation strengthening contributions",205.0,null,null,null,"MPa","","EB-PBF","","","",false,"","discussion","The dislocation strengthening contributions in the L-PBF and EB-PBF specimens are approximately 274 MPa and 205 MPa, respectively."],["oa:W7172431378","Ti-6Al-4V","yield strength",1120.0,null,null,12.0,"MPa","room temperature","EB-PBF","lamellar","tensile test","",false,"","results","The EB-PBF specimens exhibit superior mechanical performance, with a yield strength of 1120 ± 12 MPa and an ultimate tensile strength of 1209 ± 25 MPa, both of which are higher than those of the L-PBF specimens (1016 ± 32 MPa and 1104 ± 20 MPa, respectively)."],["oa:W7172431378","TC4–0.1 wt.%O","yield strength",1016.0,984.0,1048.0,32.0,"MPa","room temperature","as-built L-PBF","martensitic α'","tensile test","",false,"","conclusions","Rapid cooling during L-PBF promotes the formation of fine acicular α′ martensite, whereas the high preheating temperature and moderate cooling rate of EB-PBF suppress martensitic transformation and favor the formation of a stable lamellar (α + β) structure. - (2)The L-PBF specimens possess high strength and acceptable ductility, with a yield strength of 1016 ± 32 MPa, and an elongation of 10.0 ± 0.9%."],["oa:W7172431378","Ti-6Al-4V","yield strength",1016.0,null,null,32.0,"MPa","room temperature","L-PBF","","tensile test","",false,"","results","The EB-PBF specimens exhibit superior mechanical performance, with a yield strength of 1120 ± 12 MPa and an ultimate tensile strength of 1209 ± 25 MPa, both of which are higher than those of the L-PBF specimens (1016 ± 32 MPa and 1104 ± 20 MPa, respectively)."],["oa:W7172431378","TC4–0.1 wt.%O","yield strength",1120.0,1108.0,1132.0,12.0,"MPa","room temperature","as-built EB-PBF","lamellar (α + β)","tensile test","",false,"","conclusions","In comparison, the EB-PBF specimen achieves a strength–ductility synergy, with a yield strength of 1120 ± 12 MPa and an elongation of 11.1 ± 1.3%. - (3)The synergistic strengthening observed in the EB-PBF specimens arises primarily from the processing features and high oxygen content (0.24 wt.%)."],["oa:W7172431378","Ti-6Al-4V","yield strength",1120.0,null,null,12.0,"MPa","","EB-PBF","lamellar","","",false,"","abstract","Combined with the high oxygen content (0.24 wt.%) that provided solid-solution strengthening, this morphology enabled simultaneous attainment of a yield strength of 1120 ± 12 MPa and an elongation at fracture of 11.1 ± 1.3%."],["oa:W7172431378","Ti-6Al-4V","grain boundary strengthening contributions",36.0,null,null,null,"MPa","","EB-PBF","","","",false,"out_of_range","discussion","The grain boundary strengthening contributions in the L-PBF and EB-PBF specimens are approximately 42 MPa and 36 MPa, respectively."],["oa:W7197287312","","pevnost v tahu",35.0,null,null,null,"MPa","","","","","",false,"out_of_range","front",""],["oa:W7197287312","","mez kluzu",926.0,926.0,926.0,null,"MPa","","kryoválcování a nízkoteplotní žíhání","multimodální","","",false,"","front",""],["oa:W7197594209","","mez kluzu",946.0,null,null,null,"MPa","","","","","",false,"","front",""],["oa:W7197594209","","mez kluzu",941.0,null,null,null,"MPa","","","","","",false,"","front",""],["oa:W7201960030","Ti-6Al-4V","yield strength",880.0,null,null,null,"MPa","","","","","",false,"","results_discussion","As it clearly goes beyond the ultimate tensile strength of 950 MPa for Ti-6Al-4V, as well as the yield strength of the same material of 880 MPa, it is expected that the fracture would be the result of normal loading on the sample."],["oa:W7201960030","Ti-6Al-4V","yield point",880.0,null,null,null,"MPa","","","","","",false,"","results_discussion","A maximum stress of only 553 MPa occurs which is well below the yield point of Ti-6Al-4V (880 MPa)."],["oa:W7201960030","Ti-6Al-4V","Yield Strength (σy)",880.0,null,null,null,"MPa","","","","","",false,"","methods","Property Value Young's Modulus (E₀) 114 GPa Poisson's Ratio (ν) 0.342 Density (ρs) 4430 kg/m³ Yield Strength (σy) 880 MPa Ultimate Tensile Strength 950 MPa (a) (b) (c) (d) ACCEPTED MANUSCRIPT ARTICLE IN PRESS ARTICLE IN PRESS"],["oa:W7202088778","Ti-6Al-4V","maximum tangential stress",8.85,4.9,12.8,null,"MPa","","","","","",false,"out_of_range","conclusions","As the temperature increased from 40 °C to 120 °C, the maximum tangential stress increased from approximately 4.90 MPa to 12.80 MPa."],["oa:W7202088778","Ti-6Al-4V","radial stress at the inner radius",41.0,24.0,58.0,null,"MPa","","","","","",false,"out_of_range","conclusions","The radial stress at the inner radius increased from 24.00 MPa to 58.00 MPa, whereas the compressive radial stress at the outer radius increased from −46.00 MPa to −116.00 MPa."],["oa:W7202088778","Ti-6Al-4V","compressive radial stress at the outer radius",-81.0,-116.0,-46.0,null,"MPa","","","","","",false,"out_of_range","conclusions","The radial stress at the inner radius increased from 24.00 MPa to 58.00 MPa, whereas the compressive radial stress at the outer radius increased from −46.00 MPa to −116.00 MPa."],["oa:W7202262618","SJ1100","yield strength",1145.0,1137.0,1153.0,null,"MPa","room temperature","annealed at 820 °C for 40 min followed by straightening at 600 °C for 4 h","","tensile test","",false,"","results","When annealed at 820 °C for 40 min followed by straightening at 600 °C for 4 h, the sample exhibited the highest tensile strength (1154∼1221 MPa) and yield strength (1137∼1153 MPa), and the lowest elongation (1.5∼6.5%), which is attributed to the higher deformation degree and the shortest heat treatment time."],["oa:W7202262618","SJ1100","yield strength",1000.5,979.0,1022.0,null,"MPa","room temperature","annealed at 820 °C for 40 min followed by aging at 600 °C for 16 h","","tensile test","",false,"","results","In contrast, after sample #4 was annealed at 820 °C for 40 min followed by aging at 600 °C for 16 h, it showed the lowest yield strength (979∼1022 MPa) and tensile strength (1010∼1083 MPa) due to the insufficient plastic deformation."],["oa:W7203699654","Ti-6Al-4V","yield strength",868.2,null,null,null,"MPa","room temperature","","","tensile test","",false,"","abstract","Nonetheless, the repair exhibited a yield strength of 868.2 MPa, an ultimate tensile strength of 920.5 MPa, and an elongation of 8.9%."],["oa:W7203699654","Ti-6Al-4V","Sample 0.2% Yield Strength (MPa)",868.2,862.76,873.5,null,"MPa","room temperature","as-built","","tensile test","",false,"","results","Sample 0.2% Yield Strength (MPa) Ultimate Tensile Strength (MPa) Elongation at Break (%) Elastic Modulus (GPa) 1 862.76 912.69 9.64 111.31 2 870.44 925.33 9.32 116.89 3 869.23 923.33 8.76 116.04 4 873.50 925.00 8.16 117.21 5 865.02 916.08 8.68 115.67 Average 868.20 920.49 8.91 115.42 S.D."],["oa:W7203699654","Ti-6Al-4V","0.2% yield strength",868.2,null,null,3.8,"MPa","room temperature","","","tensile test","",false,"","results","The repaired samples exhibited an average ultimate tensile strength of 920.5 ± 5.1 MPa and a 0.2% yield strength of 868.2 ± 3.8 MPa, representing a modest increase over the single bulk reference sample; however, a larger substrate sample size would be required to confirm this as a general trend."],["oa:W7203699654","Ti-6Al-4V","yield strength",868.2,null,null,null,"MPa","room temperature","as-built coaxial wire-LMD","","tensile test","",false,"","discussion","Tensile The tensile tests showed that the laser deposited Ti-6Al-4V achieved near identical elastic modulus, yield strength, and ultimate tensile strength to the bulk material, indicating that rapid solidification preserved strength but reduced ductility."],["oa:W7203699654","Ti-6Al-4V","yield strength",868.2,null,null,null,"MPa","room temperature","","","tensile test","",false,"","conclusions","Tensile testing of the repaired components exhibited comparable strength to the substrate, with an average yield strength of 868.2 MPa and an ultimate tensile strength of 920.5 MPa recorded."],["oa:W7203699654","Ti-6Al-4V","yield strength",868.2,null,null,null,"MPa","room temperature","as-built coaxial wire-LMD","","tensile test","",false,"","discussion","While the repaired material satisfies ASTM F1108, and its yield strength (868.2 MPa) and ultimate tensile strength (920.5 MPa) both meet the minimum requirements of ASTM F2924-14, its elongation at break (8.91%) is below the 10% minimum elongation required by ASTM F2924-14."],["oa:W7203788514","Ti-6Al-4V","yield strength (YS)",951.0,null,null,null,"MPa","room temperature","as-FAST-roll 80 pct reduction (5 mm)","bimodal","tensile test","",false,"","results","The powder-derived FAST-roll specimens tensile tested in the RD had a measured average yield strength (YS) of 951 MPa and ultimate tensile strength (UTS) of 1004 MPa with average elongation of 11.1 pct; the maximum elongation measured was 12.3 pct."],["oa:W7203788514","Ti-6Al-4V","yield strength",900.0,null,null,null,"MPa","room temperature","80 pct reduction FAST-roll","","tensile test","0.01 mm/s",false,"","methods","Inverse pole ﬁgure (IPF) maps and pole ﬁgures were plotted using Oxford Instruments AZtecCrystal software.[18] ASTM E8 ﬂat tensile test specimens (4 mm thickness) were extracted from the 80 pct reduction FAST-roll plate and the UD-rolled Ti-64 plate (19 mm thickness), in the rolling and transverse directions, via wire-EDM."],["oa:W7203788514","Ti-6Al-4V","YS",965.0,null,null,null,"MPa","room temperature","annealed","","tensile test","",false,"","results","In the TD, the UD plate had a measured YS of 965 MPa and a UTS of 1030 MPa, with elongation of 12.2 pct."],["oa:W7203788514","Ti-6Al-4V","YS",929.0,null,null,null,"MPa","room temperature","annealed","","tensile test","0.001 mm/s",false,"","results","In the study by Sneddon et al.,[20] Ti-64 UD-rolled specimens taken from the RD had a measured average YS of 929 MPa and UTS of 964 MPa with elongation of 17.4 pct when tested at a strain rate of 0.001 mm/s, displaying similar properties to those measured in this work."],["oa:W7203788514","Ti-6Al-4V","YS",812.0,null,null,null,"MPa","room temperature","sintered below beta-transus","","tensile test","",false,"","results","Ti-64 FAST material (without a secondary thermomechanical processing step), produced in the study by Weston et al.,[6] has measured tensile properties of YS = 812 MPa, UTS = 890 MPa and elongation of 12.6 pct, when taken from the centre of a billet, sintered below the beta-transus temperature."],["oa:W7203788514","Ti-6Al-4V","yield strength (YS)",992.0,null,null,null,"MPa","room temperature","as-FAST-roll 80 pct reduction (5 mm)","bimodal","tensile test","",false,"","results","In comparison, in the TD, a higher YS of 992 MPa and UTS of 1038 MPa with average elongation of 9.5 pct were measured, with the maximum elongation being 11.8 pct."],["oa:W7203788514","Ti-6Al-4V","YS",901.0,null,null,null,"MPa","room temperature","annealed","","tensile test","",false,"","results","In comparison to the FAST-roll samples, the UD plate samples tested in the RD had a YS of 901 MPa and a UTS of 977 MPa with average elongation of 15.9 pct."],["oa:W7203788514","Ti-6Al-4V","yield strength",880.0,null,null,null,"MPa","room temperature","80 pct reduction FAST-roll","","tensile test","0.01 mm/s",false,"","methods","Inverse pole ﬁgure (IPF) maps and pole ﬁgures were plotted using Oxford Instruments AZtecCrystal software.[18] ASTM E8 ﬂat tensile test specimens (4 mm thickness) were extracted from the 80 pct reduction FAST-roll plate and the UD-rolled Ti-64 plate (19 mm thickness), in the rolling and transverse directions, via wire-EDM."],["oa:W7203790980","Ti6Al4V ELI (Grade 23)","Yield strength (MPa)",862.0,null,null,null,"MPa","","","","","",false,"","methods","Table 1 The chemical and mechanical properties of Ti6Al4V ELI (Grade 23) Element Al C Fe H N O V Ti % weight 5.885 0.022 0.1 0.003 0.008 0.101 3.925 Balance Mechanical properties Tensile strength (MPa) Yield strength (MPa) Elongation % Value 915 862 17.8"],["oa:W7203840607","Ti-36Nb-0.9O","yield strength",1090.0,null,null,null,"MPa","","","","","",false,"","abstract","For example, Ti-36Nb-0.9O achieves tan δ of 0.104 together with a yield strength of 1090 MPa."],["oa:W7204082545","microCM Ti64-6Mo","yield stress (σy)",679.0,null,null,23.0,"MPa","room temperature","as-printed","martensitic α'","tensile test","",false,"","results","As shown in Fig. 1d, the yield stress (σy) is 679 ± 23 MPa, the ultimate tensile stress (σUTS) is 1236 ± 16 MPa, thus leading to a record-high strain-hardening increment of ~557 MPa (Data are presented as the mean ± standard deviation, based on over three independent measurements)."],["oa:W7204096764","near-alpha titanium alloy","σ0.2",842.0,null,null,4.0,"MPa","","","equiaxed","","",false,"","results_discussion","Sample σ0.2 (MPa) σb (MPa) ɛu (%) ɛt (%) Lamellar 873 ± 7 940 ± 6 5.1 ± 0.2 9.3 ± 0.2 Equiaxed 842 ± 4 994 ± 8 9.1 ± 0.1 14.7 ± 0.2 https://doi.org/10.1371/journal.pone.0356747.t002 Fig 3."],["oa:W7204096764","near-alpha titanium alloy","σ0.2",873.0,null,null,7.0,"MPa","","","lamellar","","",false,"","results_discussion","Sample σ0.2 (MPa) σb (MPa) ɛu (%) ɛt (%) Lamellar 873 ± 7 940 ± 6 5.1 ± 0.2 9.3 ± 0.2 Equiaxed 842 ± 4 994 ± 8 9.1 ± 0.1 14.7 ± 0.2 https://doi.org/10.1371/journal.pone.0356747.t002 Fig 3."],["oa:W7204643144","","yield strength",850.0,null,null,null,"MPa","room temperature","","","tensile test","0.001 s⁻¹",false,"","methods","Tensile tests were performed at room temperature using an initial strain rate of 0.001 s⁻1."],["oa:W7204643144","Ti-35Nb-6Ta","yield strength",0.0,null,null,null,"","","150 µm thickness","","tensile test","",false,"unit_missing","results","Figure 13 shows the engineering stress–strain curve for Ti–20Nb–6Ta and Ti–35Nb–6Ta alloys processed by PBF- LB/M with a layer thickness of 150 µm."],["oa:W7204643144","Ti-20Nb-6Ta","yield strength",0.0,null,null,null,"","","150 µm thickness","","tensile test","",false,"unit_missing","results","Figure 13 shows the engineering stress–strain curve for Ti–20Nb–6Ta and Ti–35Nb–6Ta alloys processed by PBF- LB/M with a layer thickness of 150 µm."],["oa:W7204718970","Ti-6Al-4V","Yield strength",875.0,850.0,900.0,null,"MPa","room temperature","","","tensile test","",false,"","abstract","Chemical composition and percentage content of individual components of the Ti6Al4V titanium alloy used for testing V Fe N C AI Mn Mo Sn Z Cr Cu Pd !S Ti 4.576 0.144 0.186 0.023 6.628 0.013 0.218 0.005 0.001 0.038 0.001 0.001 0.025 88.32 Table 2.Physical and mechanical properties of the Ti6Al4V titanium alloy Elasticitymodule Tensilestrength Yield strength FatiguestrengthRz Density E[Gpa] Rm [MPa] Rp0.2 [MPa] [MPa]for10^7cycles p[g/cm3] 110 ÷114 960 ÷970 850÷900 620÷725 4.5 the adhesive layer th"],["oa:W7204802450","Ti-6Al-4V","σy",559.57,null,null,null,"MPa","room temperature","12 h DT","","","",false,"","results","At 12 h DT, σy is the lowest (559.57 MPa), corresponding to 85.48% of the RT value (654.60 MPa)."],["oa:W7204802450","Ti-6Al-4V","yield stress",930.0,null,null,null,"MPa","room temperature","","","tensile test","",false,"","discussion","Considering the tensile stress in the rolling direction at room temperature (RT), they found a yield stress of approximately 930 MPa and a yield strain of 2.0%."],["oa:W7204802450","Ti-6Al-4V","yield stress",1125.0,null,null,null,"MPa","−196 °C","","","tensile test","",false,"","discussion","In contrast, at CT, they found a yield stress of 1125 MPa with a yield strain of about 1.5%."],["oa:W7204802450","Ti-6Al-4V","yield stress",654.6,null,null,null,"MPa","room temperature","","","tensile test","",false,"","discussion","We also applied tensile stress in the rolling direction, obtaining a yield stress of 654.60 MPa and a yield strain of 0.742% at RT."],["oa:W7204802450","Ti-6Al-4V","yield stress",0.0,null,null,null,"","","room temperature (RT)","","","",true,"unit_missing","conclusions","Our results indicated that changing the DT in the cryogenic bath makes it possible to obtain higher or lower yield stress and elastic modulus for the Ti6Al4V ELI alloy compared to the original values (at RT)."],["oa:W7204802450","Ti-6Al-4V","σy",693.5,null,null,null,"MPa","room temperature","1 h DT","","","",false,"","results","At one hour DT, the σy is 5.94% higher (693.50 MPa) than σy at RT (654.60 MPa), causing an 8.96% increase in the elastic modulus (E), from 88.22 GPa to 96.08 GPa."],["oa:W7204802450","Ti-6Al-4V","yield stress",0.0,null,null,null,"","","cryogenic treatment (CT)","","","",true,"unit_missing","conclusions","Our results indicated that changing the DT in the cryogenic bath makes it possible to obtain higher
