Repository: akhtar07/tisci-explorer

# TiSci Explorer

A read-only, static explorer for **TiSci**, an autonomous research agent for titanium alloys. TiSci reads the
titanium-alloy literature, builds a knowledge graph and a table of measured values, proposes hypotheses where the
graph has gaps, and tests them with DFT (MACE / VASP) and the ICME-lite multiscale chain.

**Live site:** https://akhtar07.github.io/tisci-explorer/

The site has seven sections:

| Section | What it shows |
|---|---|
| Overview | Corpus → graph → facts → hypotheses → verdicts, with the snapshot's counts |
| Worked example | One full loop for W in α-Ti: graph path, hypothesis, novelty check, DFT test, verdict, follow-up, DAMASK |

File: data/facts/other.json (part 49 of 112)
1.3 %, in the Ti43.7 the β(βo) phase content was near zero."],["oa:W2994754713","Ti-6Al-4V","Failure Force",3040.0,null,null,495.0,"N","","","","","",false,"unmapped_property","table","E5/PAC/100:80\tO\t3040\t495"],["oa:W2994754713","Ti-6Al-4V","Failure Force",1960.0,null,null,14.0,"N","","","","","",false,"unmapped_property","table","A\t1960\t14"],["oa:W2994754713","Ti-6Al-4V","Failure Force",2625.0,null,null,276.0,"N","","","","","",false,"unmapped_property","table","A/N\t2625\t276"],["oa:W2994754713","Ti-6Al-4V","Failure Force",2270.0,null,null,71.0,"N","","","","","",false,"unmapped_property","table","N\t2270\t71"],["oa:W2994754713","Ti-6Al-4V","Failure Force",754.0,null,null,161.0,"N","","","","","",false,"unmapped_property","table","E5/Z1/100:10\tO\t754\t161"],["oa:W2994754713","Ti-6Al-4V","Failure Force",1700.0,null,null,212.0,"N","","","","","",false,"unmapped_property","table","A\t1700\t212"],["oa:W2994754713","Ti-6Al-4V","Failure Force",1700.0,null,null,127.0,"N","","","","","",false,"unmapped_property","table","A/N\t1700\t127"],["oa:W2994754713","Ti-6Al-4V","Failure Force",1340.0,null,null,57.0,"N","","","","","",false,"unmapped_property","table","N\t1340\t57"],["oa:W2995530988","CP-Ti Grade 1–4","impact strength",0.25,null,null,null,"wt-%","","","","","",false,"unmapped_property","discussion",""],["oa:W2995844721","Ti-35Nb-7Zr-6Ta-0.7O","σf/UTS",0.3,null,null,null,"","","","","","",false,"unmapped_property","results_discussion","However, it constituted only 30% of the UTS values (approximately 1250 MPa for both), while the more common ratio σf/UTS is 0.5 in bcc metals []."],["oa:W2995844721","Ti-35Nb-7Zr-6Ta-0.7O","σf/UTS ratio",0.5,null,null,null,"","","","","","",false,"unmapped_property","results_discussion","This comprehensive study confirms the σf/UTS ratio of 0.5 and demonstrates the effect of the grain size, and, in particular, the average grain misorientation on σf."],["oa:W2995844721","Ti-35Nb-7Zr-6Ta-0.7O","highest misorientations between grains",0.0,null,null,null,"","","as-forged rod with AR 70%","","","",false,"unmapped_property","results_discussion","Conditions with the best fatigue performance—as-forged rod with AR 70% and as-rolled rod with AR 86%—are characterized by the smallest grain size and the highest misorientations between grains."],["oa:W2995844721","Ti-35Nb-7Zr-6Ta-0.7O","highest misorientations between grains",0.0,null,null,null,"","","as-rolled rod with AR 86%","","","",false,"unmapped_property","results_discussion","Conditions with the best fatigue performance—as-forged rod with AR 70% and as-rolled rod with AR 86%—are characterized by the smallest grain size and the highest misorientations between grains."],["oa:W2996263273","Ti-6Al-4V","temperature at shear band",741.0,741.0,741.0,null,"°C","adiabatic","as-received","","SHPB","",false,"unmapped_property","methods","Due to the completely adiabatic calculation, a higher temperature of 741 °C was observed at the shear band when compared to 636 °C of the temperature-displacement mode."],["oa:W2996263273","Ti-6Al-4V","Heat Conductivity (W/mk)",3.85,null,null,null,"W/mk","","","","","",false,"unmapped_property","table","Heat Conductivity (W/mk)\t3.85"],["oa:W2996263273","Ti-6Al-4V","Linear Thermal Expansion (10−6/°C)",6.5,null,null,null,"10-6/°C","","","","","",false,"unmapped_property","table","Linear Thermal Expansion (10−6/°C)\t6.5"],["oa:W2996263273","Ti-6Al-4V","B (MPa)",583.0,null,null,null,"MPa","","","","","",false,"unmapped_property","table","874\t583\t0.316\t0.003\t0.95"],["oa:W2996263273","Ti-6Al-4V","C",0.003,null,null,null,"","","","","","",false,"unmapped_property","table","874\t583\t0.316\t0.003\t0.95"],["oa:W2996263273","Ti-6Al-4V","M",0.95,null,null,null,"","","","","","",false,"unmapped_property","table","874\t583\t0.316\t0.003\t0.95"],["oa:W2999437741","Ti-6Al-2Sn-4Zr-6Mo","η",54.0,54.0,54.0,null,"%","800–950 °C","","","","0.01–0.03 s−1",false,"unmapped_property","results_discussion","The maps shown in Fig. 4(be) have similar stability domains at the strain rates ranging from 0.01 to 0.03 s−1 and at the temperature range of 800– 950 °C, with the maximum value of η higher than 54%."],["oa:W2999437741","Ti-6Al-2Sn-4Zr-6Mo","η",60.0,60.0,60.0,null,"%","","","","","",false,"unmapped_property","results_discussion","Moreover, in the case of maps shown in Fig. 4(c) and Fig. 4(d) this value is greater than 60%."],["oa:W2999437741","Ti-6Al-2Sn-4Zr-6Mo","η",26.0,22.0,30.0,null,"%","860–975 °C","","","","32–100 s−1",false,"unmapped_property","results_discussion","The first domain (processing window I), situated within strain rate range of 32–100 s−1 and at the temperature range of 860– 975 °C, has the values of η within the range of 22–30% and ξ within the range of 0.25–0.65."],["oa:W2999437741","Ti-6Al-2Sn-4Zr-6Mo","η",49.0,42.0,56.0,null,"%","800–900 °C","","","","0.01–0.04 s−1",false,"unmapped_property","results_discussion","In this case, the dense distribution of isoclines of power dissipation efficiency and the highest values (42– 56%) of this parameter are the desired domains for hot working."],["oa:W2999437741","Ti-6Al-2Sn-4Zr-6Mo","η",48.0,48.0,48.0,null,"%","1075–1100 °C","","","","0.01–0.02 s−1",false,"unmapped_property","results_discussion","The smallest, third domain (processing window III) determined by temperature limits 1075–1100 °C and strain rate in a range of 0.01–0.02 s−1, with the optimal peak value of η equal to about 48%, reflects the large power dissipated due to the microstructure evolution."],["oa:W2999521012","Ti-6Al-4V","density",0.25,0.2,0.3,null,"%","","","","","",false,"unmapped_property","conclusions","Therefore, the density of the coating is the best when the proportion of Cr2O3 ceramic particles is between 20 % and 30 %."],["oa:W2999521012","Ti-6Al-4V","high-temperature oxidation resistance",0.25,0.2,0.3,null,"%","","","","","",false,"unmapped_property","conclusions","The high-temperature oxidation resistance of the coating is the best when the proportion of Cr2O3 ceramic particles added into the enamel coating is between 20 % – 30 %."],["oa:W2999521012","Ti-6Al-4V","oxidation weight gain",0.572,null,null,null,"mg/cm2","700 °C","","","","",false,"unmapped_property","conclusions","After 100 hours of oxidation at 700 C, the oxidation weight gain of enamel coating is 0.572 mg/cm2, 38.71 % less than enamel coating without Cr2O3 ceramic particles."],["oa:W2999521012","Ti-6Al-4V","main crystalline phase",0.0,null,null,null,"","","","","","",false,"unmapped_property","conclusions","The main crystalline phase of enamel coating with 30 % Cr2O3 ceramic particles changes from NaAlSi3O8 into Na2Si2O5, which is beneficial to the selfhealing of the coating."],["oa:W2999966700","Ti-6Al-4V","Mean contact angle",81.6,null,null,11.8,"°","","","","","",false,"unmapped_property","results_discussion","Treatment Mean contact angle (°) Standard deviation Control 81.6 11.8 25 °C 82.7 24.8 40 °C 81.8 13.6 60 °C 79.9 6.2 chosen (0.05); therefore, there is no evidence of significant differences between the treatments."],["oa:W2999966700","Ti-6Al-4V","Mean contact angle",82.7,null,null,24.8,"°","","","","","",false,"unmapped_property","results_discussion","Treatment Mean contact angle (°) Standard deviation Control 81.6 11.8 25 °C 82.7 24.8 40 °C 81.8 13.6 60 °C 79.9 6.2 chosen (0.05); therefore, there is no evidence of significant differences between the treatments."],["oa:W2999966700","Ti-6Al-4V","Mean contact angle",81.8,null,null,13.6,"°","","","","","",false,"unmapped_property","results_discussion","Treatment Mean contact angle (°) Standard deviation Control 81.6 11.8 25 °C 82.7 24.8 40 °C 81.8 13.6 60 °C 79.9 6.2 chosen (0.05); therefore, there is no evidence of significant differences between the treatments."],["oa:W2999966700","Ti-6Al-4V","Mean contact angle",79.9,null,null,6.2,"°","","","","","",false,"unmapped_property","results_discussion","Treatment Mean contact angle (°) Standard deviation Control 81.6 11.8 25 °C 82.7 24.8 40 °C 81.8 13.6 60 °C 79.9 6.2 chosen (0.05); therefore, there is no evidence of significant differences between the treatments."],["oa:W2999966700","Ti-6Al-4V","Current density",57.24,null,null,null,"nA.cm-2","","","","","",false,"unmapped_property","results_discussion","Sample Corrosion potential (mV vs. Ag/AgCl - 3 M) Current density (nA.cm−2) Control −115.56 57.24 Treated at 20 °C −273.73 55.24 Treated at 40 °C −223.0 39.97 Treated at 60 °C −33.11 34.47 Figure 10."],["oa:W2999966700","Ti-6Al-4V","Current density",55.24,null,null,null,"nA.cm-2","","","","","",false,"unmapped_property","results_discussion","Sample Corrosion potential (mV vs. Ag/AgCl - 3 M) Current density (nA.cm−2) Control −115.56 57.24 Treated at 20 °C −273.73 55.24 Treated at 40 °C −223.0 39.97 Treated at 60 °C −33.11 34.47 Figure 10."],["oa:W2999966700","Ti-6Al-4V","Current density",39.97,null,null,null,"nA.cm-2","","","","","",false,"unmapped_property","results_discussion","Sample Corrosion potential (mV vs. Ag/AgCl - 3 M) Current density (nA.cm−2) Control −115.56 57.24 Treated at 20 °C −273.73 55.24 Treated at 40 °C −223.0 39.97 Treated at 60 °C −33.11 34.47 Figure 10."],["oa:W2999966700","Ti-6Al-4V","Current density",34.47,null,null,null,"nA.cm-2","","","","","",false,"unmapped_property","results_discussion","Sample Corrosion potential (mV vs. Ag/AgCl - 3 M) Current density (nA.cm−2) Control −115.56 57.24 Treated at 20 °C −273.73 55.24 Treated at 40 °C −223.0 39.97 Treated at 60 °C −33.11 34.47 Figure 10."],["oa:W2999966700","Ti-6Al-4V","Corrosion potential",-115.56,null,null,null,"mVvs.Ag/AgCl-3M","","","","","",false,"unmapped_property","results_discussion","Sample Corrosion potential (mV vs. Ag/AgCl - 3 M) Current density (nA.cm−2) Control −115.56 57.24 Treated at 20 °C −273.73 55.24 Treated at 40 °C −223.0 39.97 Treated at 60 °C −33.11 34.47 Figure 10."],["oa:W2999966700","Ti-6Al-4V","Corrosion potential",-273.73,null,null,null,"mVvs.Ag/AgCl-3M","","","","","",false,"unmapped_property","results_discussion","Sample Corrosion potential (mV vs. Ag/AgCl - 3 M) Current density (nA.cm−2) Control −115.56 57.24 Treated at 20 °C −273.73 55.24 Treated at 40 °C −223.0 39.97 Treated at 60 °C −33.11 34.47 Figure 10."],["oa:W2999966700","Ti-6Al-4V","Corrosion potential",-223.0,null,null,null,"mVvs.Ag/AgCl-3M","","","","","",false,"unmapped_property","results_discussion","Sample Corrosion potential (mV vs. Ag/AgCl - 3 M) Current density (nA.cm−2) Control −115.56 57.24 Treated at 20 °C −273.73 55.24 Treated at 40 °C −223.0 39.97 Treated at 60 °C −33.11 34.47 Figure 10."],["oa:W2999966700","Ti-6Al-4V","Corrosion potential",-33.11,null,null,null,"mVvs.Ag/AgCl-3M","","","","","",false,"unmapped_property","results_discussion","Sample Corrosion potential (mV vs. Ag/AgCl - 3 M) Current density (nA.cm−2) Control −115.56 57.24 Treated at 20 °C −273.73 55.24 Treated at 40 °C −223.0 39.97 Treated at 60 °C −33.11 34.47 Figure 10."],["oa:W3000486900","CP-Ti Grade 2","polishing rate",15.0,null,null,null,"µm/min","","","","","",false,"unmapped_property","abstract","The surface Sa roughness is drastically reduced from 64.1 nm to 1.2 nm, and a maximum polishing rate of 15 µm/min is achieved under an etching current of 3 A."],["oa:W3000486900","CP-Ti Grade 2","oxide layer thickness",35.4,null,null,null,"nm","","","","ellipsometry","",false,"unmapped_property","methods","According to ellipsometry measurements, an oxide layer with a thickness of 35.4 nm was formed as the result of anodization."],["oa:W3000486900","CP-Ti Grade 2","MRR",16.0,null,null,null,"µm/min","","","","IEP","",false,"unmapped_property","methods","When the current was 3 A, the MRR reached 16 µm/min, proving that IEP was a highly efficient polishing approach for TA2."],["oa:W3000486900","","MRR",15.0,null,null,null,"µm/min","","","","","",false,"unmapped_property","conclusions","The MRR is positively related to the current, and a maximum MRR of 15 µm/min can be achieved with a current of 3 A. \u0001 IEP is also effective for surface finishing of other metals, such as stainless steel 304, aluminum alloy 6063 and pure nickel."],["oa:W3000867067","Ti-6Al-4V","fracture strain",1.8,null,null,null,"%","","as-built SLM","","","",false,"unmapped_property","results",""],["oa:W3000867067","Ti-6Al-4V","fracture strain",12.5,null,null,null,"%","","as-built SLM","","","",false,"unmapped_property","results",""],["oa:W3001609921","Ti-6Al-4V","kekasaran permukaan",46.0,null,null,null,"%","","","","","",false,"unmapped_property","abstract","Pada kedalamam potong 100 μm menggunakan diameter pahat 2 mm menurunkan nilai kekasaran permukan sebesar 46 % dibandingkan dengan menggunakan diameter pahat 1 mm."],["oa:W3001609921","Ti-6Al-4V","kekasaran permukaan",44.0,null,null,null,"%","","","","","",false,"unmapped_property","abstract","Hal tersebut juga terjadi pada kedalamam potong 150 μm, menggunakan diameter pahat 2 mm menurunkan nilai kekasaran permukan sebesar 44 % dibandingkan dengan menggunakan diameter pahat 1 mm."],["oa:W3001609921","Ti-6Al-4V","kekasaran permukaan",45.0,null,null,null,"%","","","","","",false,"unmapped_property","abstract","Pada kedalamam potong 100 μm menggunakan diameter pahat 2 mm menurunkan nilai kekasaran permukan sebesar 45 % dibandingkan dengan menggunakan diameter pahat 1 mm."],["oa:W3001609921","Ti-6Al-4V","kekasaran permukaan",3.0,null,null,null,"%","","","","","",false,"unmapped_property","abstract","Hal tersebut juga terjadi pada kedalamam potong 150 μm, menggunakan diameter pahat 2 mm menurunkan nilai kekasaran permukan sebesar 3 % dibandingkan dengan menggunakan diameter pahat 1 mm."],["oa:W3001609921","Ti-6Al-4V","kekasaran permukaan",62.0,null,null,null,"%","","","","","",false,"unmapped_property","abstract","Penurunan nilai kekasaran permukaan terbesar adalah sebesar 62 % pada parameter kecepatan putaran 15000 rpm, gerak makan 0,005 mm/rev, kedalaman potong 100 μm dengan diameter pahat 1 mm sebesar 0,69 μm dan diameter pahat 2 mm sebesar 0,26 μm sehingga selisihnya 0,43 μm."],["oa:W3001946923","titanium alloys","contrainte de Von Mises",2000.0,null,null,null,"MPa","","stationary state","","CPFEM prediction","",true,"unmapped_property","conclusions",""],["oa:W3001946923","titanium alloys","contrainte de Von Mises",3000.0,null,null,null,"MPa","","stationary state","","CPFEM prediction","",true,"unmapped_property","conclusions",""],["oa:W3002306392","Ti-6Al-4V","inter-centre distance",14.05,null,null,null,"mm","","","","","",false,"unmapped_property","methods","Two holes separated by 14.05 mm (inter-centre distance) were used to hold the FCP specimen using clevises pins (diameter 6.35 mm)."],["oa:W3002306392","Ti-6Al-4V","resolution",1.0,null,null,null,"µm","","","","","",false,"unmapped_property","methods","Crack opening displacement has been measured precisely by crack opening displacement (COD) clip gauge having a resolution of 1 µm."],["oa:W3002306392","Ti-6Al-4V","depth",5.0,null,null,null,"mm","","","","","",false,"unmapped_property","methods","A layer of 5 mm depth of fractured surface of HCF specimens of Ti-6Al-4V ELI alloy was obtained by wire EDM in order to examine the fracture during HCF testing."],["oa:W3002306392","Ti-6Al-4V","microstructure",0.0,null,null,null,"","","HT at 1035 °C for 1 h","unstable β","","",false,"unmapped_property","results_discussion","After HT at 1035 °C for a 1 h holding period, microstructures of B1 and B2 specimens were having an unstable β phase."],["oa:W3002306392","Ti-6Al-4V","transformation",0.0,null,null,null,"","","quenched from 1035 °C in 5% brine","martensitic α'","","",false,"unmapped_property","results_discussion","Transformation of β phase to martensite α (α’) occurred due to the suppression of a diffusion-controlled process after quenching in 5% brine solution from 1035 °C."],["oa:W3002306392","Ti-6Al-4V","microstructure",0.0,null,null,null,"","","cryogenic cycle at −196 °C","ultrafine α(αF) and β(βF) precipitates","","",false,"unmapped_property","results_discussion","The cryogenic cycle caused massive α development that was further transformed into ultrafine α(αF) and β(βF) precipitates during the soaking phase at −196 °C."],["oa:W3002306392","Ti-6Al-4V","decline in prior β grain size",10.52,null,null,null,"%","","cryogenic treatment","","","",false,"unmapped_property","results_discussion","The observed decline in size of prior β grain by 10.52% was due to cryogenic treatment of B2 specimen."],["oa:W3004172621","Ti-6Al-4V","concentration of Ti released",0.0,null,null,null,"ng/mL","37 ± 1 °C","as-built SLM","","immersion test","",false,"unmapped_property","methods","The concentration of Ti released into the solution over 7 d was determined (ng/mL) by inductively coupled plasma mass spectrometry (ICP-MS, NexION 300D, PerkinElmer, Kanagawa, Japan; isotopic mass number of Ti, 48)."],["oa:W3004172621","Ti-6Al-4V","O concentration",0.14,null,null,null,"%","","as-built SLM","","","",false,"unmapped_property","results_discussion","The O concentration in the laser-sintered Ti-6Al-4V alloy slightly increased from 0.11% in the virgin powder to 0.14% in the once-sintered alloy."],["oa:W3004369596","Ti-6Al-4V","D-1/2 (m-1/2)",0.085,null,null,null,"m-1/2","","warm rolled","","","",false,"unmapped_property","results",""],["oa:W3004369596","","~50 to 100 lm",75.0,50.0,100.0,null,"lm","","","fine b","","",false,"unmapped_property","results",""],["oa:W3004369596","","823 K (550 3C)",550.0,null,null,null,"3C","","","","","",false,"unmapped_property","results",""],["oa:W3004554421","αβ alloy","wear track volume",0.0537,null,null,null,"mm3","","","","","",false,"unmapped_property","results",""],["oa:W3004554421","αβ alloy","wear track volume",0.0367,null,null,null,"mm3","","","","","",false,"unmapped_property","results",""],["oa:W3004554421","αβ alloy","wear track volume",0.0247,null,null,null,"mm3","","","","","",false,"unmapped_property","results",""],["oa:W3004554421","Nβ alloy","wear track volume",0.0585,null,null,null,"mm3","","","","","",false,"unmapped_property","results",""],["oa:W3004554421","Nβ alloy","wear track volume",0.0427,null,null,null,"mm3","","","","","",false,"unmapped_property","results",""],["oa:W3004554421","Nβ alloy","wear track volume",0.032,null,null,null,"mm3","","","","","",false,"unmapped_property","results",""],["oa:W3004554421","β alloy","wear track volume",0.0724,null,null,null,"mm3","","","","","",false,"unmapped_property","results",""],["oa:W3004554421","β alloy","wear track volume",0.0433,null,null,null,"mm3","","","","","",false,"unmapped_property","results",""],["oa:W3004554421","β alloy","wear track volume",0.0417,null,null,null,"mm3","","","","","",false,"unmapped_property","results",""],["oa:W3004554421","βω alloy","wear track volume",0.0616,null,null,null,"mm3","","","","","",false,"unmapped_property","results",""],["oa:W3004554421","βω alloy","wear track volume",0.0458,null,null,null,"mm3","","","","","",false,"unmapped_property","results",""],["oa:W3004554421","βω alloy","wear track volume",0.0322,null,null,null,"mm3","","","","","",false,"unmapped_property","results",""],["oa:W3004554421","αβ alloy","wear track volume",0.0247,null,null,null,"mm3","","","","","",false,"unmapped_property","results",""],["oa:W3004554421","β alloy","wear track volume",0.0724,null,null,null,"mm3","","","","","",false,"unmapped_property","results",""],["oa:W3004554421","","reduction_of_area",96.6,null,null,null,"GPa","","","","nanoindentation","",false,"unmapped_property","results",""],["oa:W3004554421","","reduction_of_area",70.3,null,null,null,"GPa","","","","nanoindentation","",false,"unmapped_property","results",""],["oa:W3004554421","αβ","wear track depth",90.0,null,null,null,"µm","","","","","",false,"unmapped_property","results",""],["oa:W3004554421","αβ","wear track depth",130.0,null,null,null,"µm","","","","","",false,"unmapped_property","results",""],["oa:W3004554421","Nβ","wear track depth",145.0,null,null,null,"µm","","","","","",false,"unmapped_property","results",""],["oa:W3004554421","Nβ","wear track depth",195.0,null,null,null,"µm","","","","","",false,"unmapped_property","results",""],["oa:W3004554421","Nβ","wear track volume",0.195,null,null,null,"mm3","room temperature","","","","",false,"unmapped_property","results",""],["oa:W3004554421","αβ","wear track volume",0.128,null,null,null,"mm3","room temperature","","","","",false,"unmapped_property","results",""],["oa:W3004554421","β","wear track volume",0.109,null,null,null,"mm3","room temperature","","","","",false,"unmapped_property","results",""],["oa:W3004554421","αβ","wear track volume",0.89,null,null,null,"mm3","room temperature","","","","",false,"unmapped_property","results",""],["oa:W3004554421","Nβ","wear track volume",0.154,null,null,null,"mm3","room temperature","","","","",false,"unmapped_property","results",""],["oa:W3004554421","β","wear track volume",0.135,null,null,null,"mm3","room temperature","","","","",false,"unmapped_property","results",""],["oa:W3004554421","βω","wear track volume",0.149,null,null,null,"mm3","room temperature","","","","",false,"unmapped_property","results",""],["oa:W3004606294","","Voids typical diameter was 4 µm",4.0,null,null,null,"µm","","","","","",false,"unmapped_property","results",""],["oa:W3004606294","","microhardness",1.27,null,null,null,"","","","","","",false,"unmapped_property","results",""],["oa:W3004606294","","formation of a metastable martensitic phases",0.0,null,null,null,"","","","martensitic α'","","",false,"unmapped_property","results",""],["oa:W3004606294","","affected zone width",5.0,null,null,null,"mm","","","","","",false,"unmapped_property","results",""],["oa:W3004606294","","weld efficiency",1.0,null,null,null,"","","","","","",false,"unmapped_property","results",""],["oa:W3004606294","","failure location",0.0,null,null,null,"","","","","","",false,"unmapped_property","results",""],["oa:W3004606294","","overmatching strength",0.0,null,null,null,"","","","","","",false,"unmapped_property","results",""],["oa:W3004606294","","WCZ position",0.0,null,null,null,"mm","","","","","",false,"unmapped_property","results",""],["oa:W3004606294","","engineering stress",0.08,null,null,null,"strain","","","","","",false,"unmapped_property","results",""],["oa:W3004606294","","distance",10.0,8.0,12.0,null,"mm","","","","","",false,"unmapped_property","results",""],["oa:W3004606294","Ti-6Al-2Sn-4Zr-2Mo","distance from the WCZ to the crack initiation site",1.5,null,null,null,"mm","","LFW joint","","","",false,"unmapped_property","results",""],["oa:W3004606294","Ti-6Al-2Sn-4Zr-2Mo","distance from the WCZ to the crack initiation site",2.8,null,null,null,"mm","","LFW-6","","","",false,"unmapped_property","results",""],["oa:W3004606294","Ti-6Al-2Sn-4Zr-2Mo","distance from the WCZ to the fracture surface",1.5,null,null,null,"mm","","LFW joint","","","",false,"unmapped_property","results",""],["oa:W3004606294","","diameter of the minimal cross-section",1.28,null,null,null,"mm","","","","","",false,"unmapped_property","methods",""],["oa:W3004606294","","radius of the notch",0.46,null,null,null,"mm","","","","","",false,"unmapped_property","methods",""],["oa:W3004736212","Ti-6Al-4V","ρ(g/m3)",4430.0,null,null,null,"g/m3","","","","","",false,"unmapped_property","table","Value\t4430\t990\t830\t14\t312\t7.9\t114"],["oa:W3004736212","Ti-6Al-4V","λ(W/m∙K)",7.9,null,null,null,"W/m∙K","","","","","",false,"unmapped_property","table","Value\t4430\t990\t830\t14\t312\t7.9\t114"],["oa:W3005894476","Ti-6Al-4V","Vickers indentation",9.81,null,null,null,"N","","","","CSM microhardness tester","",false,"unmapped_property","methods",""],["oa:W3006595339","CoNi10Ti","corrosion current density",0.0009,null,null,null,"mA/cm2","","","","","",false,"unmapped_property","conclusions","(3) CoeNie10Ti coatings at high scan speed of 1.2 m/min exhibited lowest corrosion rate Cr (8.09E-03 mm/yr), lowest corrosion current density Icorr (0.000922 mA/cm2) as well as highest polarization resistance Rp (1.55Eþ07 U cm2), which is 110872 times the polarization resistance of the Tie6Ale4V."],["oa:W3006595339","CoNi10Ti","polarization resistance",15500000.0,null,null,null,"Ucm2","","","","","",false,"unmapped_property","conclusions","(3) CoeNie10Ti coatings at high scan speed of 1.2 m/min exhibited lowest corrosion rate Cr (8.09E-03 mm/yr), lowest corrosion current density Icorr (0.000922 mA/cm2) as well as highest polarization resistance Rp (1.55Eþ07 U cm2), which is 110872 times the polarization resistance of the Tie6Ale4V."],["oa:W3007222547","TNZ","Ecorr",-202.0,null,null,null,"mV","37 °C","","","","",false,"unmapped_property","abstract","The results show Ecorr values for TNZ alloy in Hank’s, 0.9 wt% NaCl and E-MEM + 10%FBS solutions were about − 202 mV, − 251 mV and − 171 mV, respectively."],["oa:W3007222547","TNZ","Ecorr",-251.0,null,null,null,"mV","37 °C","","","","",false,"unmapped_property","abstract","The results show Ecorr values for TNZ alloy in Hank’s, 0.9 wt% NaCl and E-MEM + 10%FBS solutions were about − 202 mV, − 251 mV and − 171 mV, respectively."],["oa:W3007222547","TNZ","Ecorr",-171.0,null,null,null,"mV","37 °C","","","","",false,"unmapped_property","abstract","The results show Ecorr values for TNZ alloy in Hank’s, 0.9 wt% NaCl and E-MEM + 10%FBS solutions were about − 202 mV, − 251 mV and − 171 mV, respectively."],["oa:W3007222547","TNZ","icorr",1.66,null,null,null,"nA/cm2","37 °C","","","","",false,"unmapped_property","abstract","The measured icorr values were ~ 1.66 nA/cm2 in hank’s solution, which is lower than that in 0.9 wt% NaCl (~ 4.20 nA/cm2) and E-MEM + 10% FBS solution (~ 3.19 nA/cm2)."],["oa:W3007222547","TNZ","icorr",4.2,null,null,null,"nA/cm2","37 °C","","","","",false,"unmapped_property","abstract","The measured icorr values were ~ 1.66 nA/cm2 in hank’s solution, which is lower than that in 0.9 wt% NaCl (~ 4.20 nA/cm2) and E-MEM + 10% FBS solution (~ 3.19 nA/cm2)."],["oa:W3007222547","TNZ","icorr",3.19,null,null,null,"nA/cm2","37 °C","","","","",false,"unmapped_property","abstract","The measured icorr values were ~ 1.66 nA/cm2 in hank’s solution, which is lower than that in 0.9 wt% NaCl (~ 4.20 nA/cm2) and E-MEM + 10% FBS solution (~ 3.19 nA/cm2)."],["oa:W3008242926","Ti-6Al-4V","strength reduction",93.5,91.0,96.0,null,"%","","","","","",false,"unmapped_property","abstract","The elastic modulus of the scaffold decreases by 96%–93% and strength reduction 96%–91%, compared with titanium alloy dense metals structure."],["oa:W3008242926","Ti-6Al-4V","Strut size",0.4,null,null,null,"mm","","","","","",false,"unmapped_property","table","Fine Strut 1.75\t0.4\t0.766667\t61.444"],["oa:W3008242926","Ti-6Al-4V","Strut size",0.4037,null,null,null,"mm","","","","","",false,"unmapped_property","table","Fine Strut 2.0\t0.4037037\t0.9814814\t72.608"],["oa:W3008242926","Ti-6Al-4V","Strut size",0.3963,null,null,null,"mm","","","","","",false,"unmapped_property","table","Fine Strut 2.5\t0.396296\t1.318519\t79.665"],["oa:W3008242926","Ti-6Al-4V","Strut size",0.4074,null,null,null,"mm","","","","","",false,"unmapped_property","table","Mid Strut 2.0\t0.407407\t0.944444\t65.083"],["oa:W3008242926","Ti-6Al-4V","Strut size",0.4074,null,null,null,"mm","","","","","",false,"unmapped_property","table","Mid Strut 2.5\t0.407407\t1.292593\t74.461"],["oa:W3008252015","Ti-16Mo","wear loss volume",0.11,null,null,null,"mm3","37 ± 0.5 °C","as-cast","","","",false,"unmapped_property","conclusions",""],["oa:W3008980028","CG","Opening Angle of the Jaws, °",110.0,null,null,null,"°","","","","","",false,"unmapped_property","table","CG\t<110\t2\t0.44"],["oa:W3008980028","CG","Opening of the Jaws at Reversible Shape Memory Effect, mm",2.0,null,null,null,"mm","","","","","",false,"unmapped_property","table","CG\t<110\t2\t0.44"],["oa:W3008980028","CG","Max Rated Force of the Clipping Device, H",0.44,null,null,null,"H","","","","","",false,"unmapped_property","table","CG\t<110\t2\t0.44"],["oa:W3008980028","UFG","Opening Angle of the Jaws, °",160.0,null,null,null,"°","","","","","",false,"unmapped_property","table","UFG\t160\t4\t0.9"],["oa:W3008980028","UFG","Opening of the Jaws at Reversible Shape Memory Effect, mm",4.0,null,null,null,"mm","","","","","",false,"unmapped_property","table","UFG\t160\t4\t0.9"],["oa:W3008980028","UFG","Max Rated Force of the Clipping Device, H",0.9,null,null,null,"H","","","","","",false,"unmapped_property","table","UFG\t160\t4\t0.9"],["oa:W3009433399","Ti-6Al-4V","penetración máxima",2000.0,null,null,null,"nm","","","","nanoindentation","",false,"unmapped_property","abstract","La penetración máxima de la punta fue de 2000nm."],["oa:W3009497865","","strain rate",0.0,null,null,null,"s-1","","","","tensile test","",false,"unmapped_property","methods",""],["oa:W3009497865","","stress level",492.5,450.0,535.0,null,"MPa","","","","in-situ testing","",false,"unmapped_property","methods",""],["oa:W3009497865","","jump frequency",100000000000.0,null,null,null,"Hz","298 K","","","","",true,"unmapped_property","methods",""],["oa:W3009497865","","𝜏𝑐 𝑝𝑦𝑟𝑎𝑚𝑖𝑑𝑎𝑙",1.03,null,null,null,"10-8","","","","CPFEM prediction","",true,"unmapped_property","methods",""],["oa:W3010270278","","af = 1/32\" (0.8 mm)",0.8,null,null,null,"mm","","","","","",false,"unmapped_property","discussion",""],["oa:W3010567095","Ti-6Al-4V","MRR",13500.0,null,null,null,"mm3/min","","","","","",false,"unmapped_property","table","MRR (mm3/min)\t13500\t13500\t13500"],["oa:W3010567095","Ti-6Al-4V","MRR",13500.0,null,null,null,"mm3/min","","","","","",true,"unmapped_property","table","MRR (mm3/min)\t13500\t13500\t13500"],["oa:W3010567095","Ti-6Al-4V","MRR",13500.0,null,null,null,"mm3/min","","","","","",false,"unmapped_property","table","MRR (mm3/min)\t13500\t13500\t13500"],["oa:W3010567095","Ti-6Al-4V","VB",0.494,null,null,null,"mm","","","","","",false,"unmapped_property","table","VB (mm)\t0.494\t0.45\t0.01"],["oa:W3010567095","Ti-6Al-4V","VB",0.45,null,null,null,"mm","","","","","",true,"unmapped_property","table","VB (mm)\t0.494\t0.45\t0.01"],["oa:W3010567095","Ti-6Al-4V","VB",0.01,null,null,null,"mm","","","","","",false,"unmapped_property","table","VB (mm)\t0.494\t0.45\t0.01"],["oa:W3010567095","Ti-6Al-4V","Power Consumption",5.065,null,null,null,"kWh","","","","","",false,"unmapped_property","table","Power Consumption (kWh)\t5.065\t5.21\t2.808"],["oa:W3010567095","Ti-6Al-4V","Power Consumption",5.21,null,null,null,"kWh","","","","","",true,"unmapped_property","table","Power Consumption (kWh)\t5.065\t5.21\t2.808"],["oa:W3010567095","Ti-6Al-4V","Power Consumption",2.808,null,null,null,"kWh","","","","","",false,"unmapped_property","table","Power Consumption (kWh)\t5.065\t5.21\t2.808"],["oa:W3010835809","Ti-6Al-4V","spread size",500.0,null,null,null,"µm","","pre-tor","","SR-μCT","",false,"unmapped_property","results_discussion","The morphology of internal crack demonstrates that the RA region has a spread size of about 500 μm in the loading direction (Fig. 4b,c)."],["oa:W3010835809","Ti-6Al-4V","size",700.0,null,null,null,"µm","","pre-tor","","","",false,"unmapped_property","results_discussion","The internal crack initiation with big RA region that has a size of more than 700 μm on the projected fractograph and span about 500 μm in the loading direction causes the decrease of VHCF resistance in the pre-tor specimen of Ti-6Al-4V alloy with gradient structured EM."],["oa:W3010835809","Ti-6Al-4V","span",500.0,null,null,null,"µm","","pre-tor","","","",false,"unmapped_property","results_discussion","The internal crack initiation with big RA region that has a size of more than 700 μm on the projected fractograph and span about 500 μm in the loading direction causes the decrease of VHCF resistance in the pre-tor specimen of Ti-6Al-4V alloy with gradient structured EM."],["oa:W3010876781","Ti-6Al-4V","Springback Angles",86.0,null,null,null,"°","","","","","",false,"unmapped_property","table","1\t86\t86\t75\t68"],["oa:W3010876781","Ti-6Al-4V","Springback Angles",86.0,null,null,null,"°","","","","","",false,"unmapped_property","table","1\t86\t86\t75\t68"],["oa:W3010876781","Ti-6Al-4V","Springback Angles",75.0,null,null,null,"°","","","","","",false,"unmapped_property","table","1\t86\t86\t75\t68"],["oa:W3010876781","Ti-6Al-4V","Springback Angles",68.0,null,null,null,"°","","","","","",false,"unmapped_property","table","1\t86\t86\t75\t68"],["oa:W3010876781","Ti-6Al-4V","Springback Angles",71.0,null,null,null,"°","","","","","",false,"unmapped_property","table","2\t71\t70\t55\t50"],["oa:W3010876781","Ti-6Al-4V","Springback Angles",70.0,null,null,null,"°","","","","","",false,"unmapped_property","table","2\t71\t70\t55\t50"],["oa:W3010876781","Ti-6Al-4V","Springback Angles",55.0,null,null,null,"°","","","","","",false,"unmapped_property","table","2\t71\t70\t55\t50"],["oa:W3010876781","Ti-6Al-4V","Springback Angles",50.0,null,null,null,"°","","","","","",false,"unmapped_property","table","2\t71\t70\t55\t50"],["oa:W3010876781","Ti-6Al-4V","Springback Angles",70.0,null,null,null,"°","","","","","",false,"unmapped_property","table","3\t70\t65\t45\t42"],["oa:W3010876781","Ti-6Al-4V","Springback Angles",65.0,null,null,null,"°","","","","","",false,"unmapped_property","table","3\t70\t65\t45\t42"],["oa:W3010876781","Ti-6Al-4V","Springback Angles",45.0,null,null,null,"°","","","","","",false,"unmapped_property","table","3\t70\t65\t45\t42"],["oa:W3010876781","Ti-6Al-4V","Springback Angles",42.0,null,null,null,"°","","","","","",false,"unmapped_property","table","3\t70\t65\t45\t42"],["oa:W3011171102","Ti-6Al-4V","average SBW",2.0,null,null,null,"lm","600 °C","","shear bands","","",false,"unmapped_property","results","At 600 °C, the average SBW was about 2 lm, and the corresponding distribution is narrow."],["oa:W3011482869","Ti-6Al-4V","material removal amount",0.0,null,null,null,"mg","","","","","",false,"unmapped_property","results_discussion","From the graph we can know that when the magnetic flux density was 0 T, 0.07 T, 0.16 T, and 0.45 T, the final surface roughness of the inner surface of the tube was Ra 1.082 μm, Ra 0.904 μm, Ra 0.793 μm, and Ra 0.633 μm respectively, and the material removal amount was 0 mg, 0.3 mg, 0.8 mg, and 1.6 mg, respectively."],["oa:W3011482869","Ti-6Al-4V","material removal amount",0.3,null,null,null,"mg","","","","","",false,"unmapped_property","results_discussion","From the graph we can know that when the magnetic flux density was 0 T, 0.07 T, 0.16 T, and 0.45 T, the final surface roughness of the inner surface of the tube was Ra 1.082 μm, Ra 0.904 μm, Ra 0.793 μm, and Ra 0.633 μm respectively, and the material removal amount was 0 mg, 0.3 mg, 0.8 mg, and 1.6 mg, respectively."],["oa:W3011482869","Ti-6Al-4V","material removal amount",0.8,null,null,null,"mg","","","","","",false,"unmapped_property","results_discussion","From the graph we can know that when the magnetic flux density was 0 T, 0.07 T, 0.16 T, and 0.45 T, the final surface roughness of the inner surface of the tube was Ra 1.082 μm, Ra 0.904 μm, Ra 0.793 μm, and Ra 0.633 μm respectively, and the material removal amount was 0 mg, 0.3 mg, 0.8 mg, and 1.6 mg, respectively."],["oa:W3011482869","Ti-6Al-4V","material removal amount",1.6,null,null,null,"mg","","","","","",false,"unmapped_property","results_discussion","From the graph we can know that when the magnetic flux density was 0 T, 0.07 T, 0.16 T, and 0.45 T, the final surface roughness of the inner surface of the tube was Ra 1.082 μm, Ra 0.904 μm, Ra 0.793 μm, and Ra 0.633 μm respectively, and the material removal amount was 0 mg, 0.3 mg, 0.8 mg, and 1.6 mg, respectively."],["oa:W3011482869","Ti-6Al-4V","removed material mass",0.0016,null,null,null,"g","","","","","",false,"unmapped_property","results_discussion","The initial surface roughness decreased from Ra 1.1 to Ra 0.633 μm after 675 cycles, and the removed material mass was 0.0016 g, shown in a."],["oa:W3011482869","Ti-6Al-4V","removed material mass",0.0016,null,null,null,"g","","","","","",false,"unmapped_property","results_discussion","At this rotation speed, the initial surface roughness decreased from Ra 0.769 to Ra 0.401 μm and the removed material mass was 0.0016 g."],["oa:W3011482869","Ti-6Al-4V","material mass",0.0013,null,null,null,"g","","","","","",false,"unmapped_property","results_discussion","The surface roughness and material mass were reduced by Ra 0.299 μm and 0.0013 g, respectively, with diamond but only by Ra 0.178 μm and 0.0011 g, respectively, with SiC."],["oa:W3011482869","Ti-6Al-4V","material mass",0.0011,null,null,null,"g","","","","","",false,"unmapped_property","results_discussion","The surface roughness and material mass were reduced by Ra 0.299 μm and 0.0013 g, respectively, with diamond but only by Ra 0.178 μm and 0.0011 g, respectively, with SiC."],["oa:W3011549271","Ti-Nb-Hf","Eb",0.0,null,null,null,"","","11 at.% Hf","","","",true,"unmapped_property","results_discussion","In fact, at 6.25 at.% Hf, there is a slight preference of the α″ phase compared to the β phase, while above 11 at.% Hf, the Eb of the β-phase is clearly higher than the α″ phase, revealing the α″→ β transition, in line with our experimental observations."],["oa:W3011549271","Ti-Nb-Hf","β-Εb",0.0,null,null,null,"","","25 at.% Hf","","","",true,"unmapped_property","results_discussion","Nevertheless, above 18.75 at.% Hf, the β-Εb significantly decreases, taking values slightly smaller or equivalent to α” at 25 at.% Hf, denoting instability of the β-phase and possible co-existence of the two phases."],["oa:W3011834519","Ti-6Al-4V","thickness",2.4,null,null,null,"µm","","","","","",false,"unmapped_property","results","Wear track cross-section of the coatings tested at 5 N showed the presence of tribolayer of thickness ~ 2.4 µm followed by a UFG region ~ 6 µm comprising of grains of average size ~ 95 ± 24 nm (see Fig. 9e-f)."],["oa:W3011834519","Ti-6Al-4V","thickness",2.2,null,null,null,"µm","","","","","",false,"unmapped_property","results","At 2.5 N and 5 N, formation of tribolayers of thickness ~ 2.2 µm and 1.4 µm (see Fig. 9f) respectively, was found on the wear tracks."],["oa:W3011834519","Ti-6Al-4V","thickness",1.4,null,null,null,"µm","","","","","",false,"unmapped_property","results","At 2.5 N and 5 N, formation of tribolayers of thickness ~ 2.2 µm and 1.4 µm (see Fig. 9f) respectively, was found on the wear tracks."],["oa:W3011834519","IP Ti6Al4V","initial static maximum Hertzian contact stress",0.44,null,null,null,"GPa","","","","","",false,"unmapped_property","discussion","The initial static maximum Hertzian contact stress in case of IP coatings at 0.5, 2.5 and 5 N normal load was ~ 0.44, 0.75 and 0.94 GPa whereas in SP coatings it was ~ 0.41, 0.71 and 0.89 GPa."],["oa:W3011834519","IP Ti6Al4V","initial static maximum Hertzian contact stress",0.75,null,null,null,"GPa","","","","","",false,"unmapped_property","discussion","The initial static maximum Hertzian contact stress in case of IP coatings at 0.5, 2.5 and 5 N normal load was ~ 0.44, 0.75 and 0.94 GPa whereas in SP coatings it was ~ 0.41, 0.71 and 0.89 GPa."],["oa:W3011834519","IP Ti6Al4V","initial static maximum Hertzian contact stress",0.94,null,null,null,"GPa","","","","","",false,"unmapped_property","discussion","The initial static maximum Hertzian contact stress in case of IP coatings at 0.5, 2.5 and 5 N normal load was ~ 0.44, 0.75 and 0.94 GPa whereas in SP coatings it was ~ 0.41, 0.71 and 0.89 GPa."],["oa:W3011834519","SP Ti6Al4V","initial static maximum Hertzian contact stress",0.41,null,null,null,"GPa","","","","","",false,"unmapped_property","discussion","The initial static maximum Hertzian contact stress in case of IP coatings at 0.5, 2.5 and 5 N normal load was ~ 0.44, 0.75 and 0.94 GPa whereas in SP coatings it was ~ 0.41, 0.71 and 0.89 GPa."],["oa:W3011834519","SP Ti6Al4V","initial static maximum Hertzian contact stress",0.71,null,null,null,"GPa","","","","","",false,"unmapped_property","discussion","The initial static maximum Hertzian contact stress in case of IP coatings at 0.5, 2.5 and 5 N normal load was ~
