Repository: akhtar07/tisci-explorer

# TiSci Explorer

A read-only, static explorer for **TiSci**, an autonomous research agent for titanium alloys. TiSci reads the
titanium-alloy literature, builds a knowledge graph and a table of measured values, proposes hypotheses where the
graph has gaps, and tests them with DFT (MACE / VASP) and the ICME-lite multiscale chain.

**Live site:** https://akhtar07.github.io/tisci-explorer/

The site has seven sections:

| Section | What it shows |
|---|---|
| Overview | Corpus → graph → facts → hypotheses → verdicts, with the snapshot's counts |
| Worked example | One full loop for W in α-Ti: graph path, hypothesis, novelty check, DFT test, verdict, follow-up, DAMASK |

File: data/facts/yield_strength.json (part 49 of 51)
or lower yield stress and elastic modulus for the Ti6Al4V ELI alloy compared to the original values (at RT)."],["oa:W7204802450","Ti-6Al-4V","σy",654.6,null,null,null,"MPa","room temperature","as-built (RT)","","","",false,"","results","At one hour DT, the σy is 5.94% higher (693.50 MPa) than σy at RT (654.60 MPa), causing an 8.96% increase in the elastic modulus (E), from 88.22 GPa to 96.08 GPa."],["oa:W7204802450","Ti-6Al-4V","σy",654.6,null,null,null,"MPa","room temperature","as-built (RT)","","","",false,"","results","Additionally, it is worth noting that the yield strength of the supplied alloy (654.6 MPa) is lower than expected for the Ti6Al4V ELI alloy, as specified in the ASTM F-136 standard (795 MPa), suggesting the influence of the Electrical Discharge Machining (EDM) process used to cut the samples."],["oa:W7204802450","Ti-6Al-4V","yield strength (σy)",60.9,null,null,null,"%","−196 °C","","","tensile test","",false,"unit_mismatch","discussion","They concluded that the ultimate tensile strength (σu) increased by 52.4%, and the yield strength (σy) increased by 60.9%."],["oa:W7205416925","Ti-6Al-4V","limite d’élasticité",81.0,null,null,null,"MPa","500 °C","","","simulation","10−4 s−1",true,"","conclusions",""],["oa:W7205416925","Ti-6Al-4V","limite d’élasticité conventionnelle",350.0,null,null,null,"MPa","600 °C","duplex","","","",false,"","discussion",""],["oa:W7205416925","Ti-6Al-4V","limite d’élasticité",1.0,null,null,null,"MPa","600 °C","","","simulation","",true,"out_of_range","conclusions",""],["oa:W7206273522","Ti-6Al-4V","valores más bajos",822.5,815.0,830.0,null,"MPa","","TT04, TT05, TT07","","","",false,"","abstract",""],["oa:W7206273522","Chapas y bandas","Límite elástico convencional o límite elástico aparente Rp0,2",780.0,780.0,780.0,null,"MPa","","","","","",false,"","abstract",""],["oa:W7206273522","Ti-6Al-4V","868,33 MPa",868.33,null,null,null,"MPa","","TT06","","","",false,"","abstract",""],["oa:W7206273522","Barras","Límite elástico convencional o límite elástico aparente Rp0,2",780.0,780.0,780.0,null,"MPa","","","","","",false,"","abstract",""],["oa:W7206439610","Ti-15Mo-3Nb-3Al-0.2Si","yield strength",0.0,null,null,null,"","","STA-1 510°C/8h","","","",false,"unit_missing","results_discussion",""],["oa:W7206439610","Ti-15Mo-3Nb-3Al-0.2Si","yield strength",0.0,null,null,null,"","","STA-2 679°C/8h","","","",false,"unit_missing","results_discussion",""],["oa:W7206439610","Ti-15Mo-3Nb-3Al-0.2Si","yield strength",0.0,null,null,null,"","","as-built SLM","","","",false,"unit_missing","results_discussion",""],["oa:W7206802230","Ti-4.5Al-3V-2Mo-2Fe","Límite elástico convencional (Rp)",994.95,993.8,996.1,null,"MPa","room temperature","","","tensile test","",false,"","methods",""],["oa:W7206802230","Ti-4.5Al-3V-2Mo-2Fe","limite elástico",994.95,null,null,null,"MPa","room temperature","","","tensile test","",false,"","methods",""],["oa:W7206802230","Ti-4.5Al-3V-2Mo-2Fe","límite elástico promedio",994.95,null,null,null,"MPa","","","","tensile test","",false,"","methods",""],["oa:W7206832378","Ti-6Al-4V","K",1188.8,null,null,null,"MPa","","as-sintered wrought","","tensile test","",false,"","discussion",""],["oa:W7206876014","Ti-5.5Al-3.5V","límite elástico",693.0,null,null,16.0,"MPa","","","","","",false,"","abstract",""],["oa:W7206876014","Ti-5.5Al-3.5V","límite elástico",693.0,null,null,16.0,"MPa","","","","","",false,"","abstract",""],["oa:W7207900513","Ti-6Al-4V","mez kluzu",970.0,null,null,null,"MPa","room temperature","as-built SLM","","tensile test","",false,"","abstract","U výchozího stavu T0 dosahovala mez kluzu hodnoty 970 MPa a mez pevnosti 1077 MPa."],["oa:W7207900513","Ti-6Al-4V","mez kluzu",940.0,null,null,null,"MPa","","","","","",false,"","abstract","Z Tab. 3 je patrné, že mez kluzu nejprve roste až do maximální hodnoty 1015 MPa u vzorku T700/80, následně však dochází k poklesu na 940 MPa u vzorku T700/160, což je nižší hodnota oproti výchozímu stavu."],["oa:W7207900513","Ti-6Al-4V","mez kluzu",1015.0,null,null,null,"MPa","","T700/80","","","",false,"","abstract","Vzorky po tepelném zpracování vykazovaly zprvu nárůst až do maximální hodnoty meze kluzu 1015 MPa a meze pevnosti 1130 MPa pro stav T700/80."],["oa:W7207900513","Ti-6Al-4V","mez kluzu",1015.0,null,null,null,"MPa","","","","","",false,"","abstract","Z Tab. 3 je patrné, že mez kluzu nejprve roste až do maximální hodnoty 1015 MPa u vzorku T700/80, následně však dochází k poklesu na 940 MPa u vzorku T700/160, což je nižší hodnota oproti výchozímu stavu."],["oa:W7208040035","TFC","0.2% proof stress",990.0,980.0,1000.0,10.0,"MPa","room temperature","solution treated 1023 K","","tensile test","",false,"","results","The tensile strength and 0.2% proof stress of the solution treated TFC alloys decrease slightly from 1015 \u0003 10 MPa and 990 \u0003 10 MPa at a ST temperature of 1023 K (TFC1023) to 990 \u0003 20 MPa and 975 \u0003 20 MPa at a ST temperature of 1048 K (TFC1048), respectively, as can be seen in Fig. 3(a)."],["oa:W7208040035","TFCA","0.2% proof stress",910.0,890.0,930.0,20.0,"MPa","room temperature","solution treated 1123 K","","tensile test","",false,"","results","The tensile strength and 0.2% proof stress of TFCA alloy decrease from 980 \u0003 10 MPa and 970 \u0003 20 MPa at a ST temperature of 1098 K (TFC1098) to 940 \u0003 20 MPa and 910 \u0003 20 MPa at a ST temperature of 1123 K (TFC1123), respectively."],["oa:W7208040035","TFC","0.2% proof stress",975.0,955.0,995.0,20.0,"MPa","room temperature","solution treated 1048 K","","tensile test","",false,"","results","The tensile strength and 0.2% proof stress of the solution treated TFC alloys decrease slightly from 1015 \u0003 10 MPa and 990 \u0003 10 MPa at a ST temperature of 1023 K (TFC1023) to 990 \u0003 20 MPa and 975 \u0003 20 MPa at a ST temperature of 1048 K (TFC1048), respectively, as can be seen in Fig. 3(a)."],["oa:W7208040035","TFCA","0.2% proof stress",970.0,950.0,990.0,20.0,"MPa","room temperature","solution treated 1098 K","","tensile test","",false,"","results","The tensile strength and 0.2% proof stress of TFCA alloy decrease from 980 \u0003 10 MPa and 970 \u0003 20 MPa at a ST temperature of 1098 K (TFC1098) to 940 \u0003 20 MPa and 910 \u0003 20 MPa at a ST temperature of 1123 K (TFC1123), respectively."],["oa:W7208068214","Ti-5Al-2.5Sn","0.2％耐力",850.0,null,null,null,"MPa","room temperature","hydrogen-treated, annealed","equiaxed fine-grained","tensile test","",false,"","abstract",""],["oa:W7208068214","Ti-5Al-2.5Sn","yield strength",0.0,null,null,null,"","","grain refined","","","",false,"unit_missing","abstract",""],["oa:W7208072340","Type 2","降伏強さ",700.0,null,null,null,"MPa","","","","","",false,"","conclusions","松本歯学 31（2）2005 151 700 600 ？ 窒500 三 菖40° §300 8 亙200 ヌ 100 ＊＊ ＊＊：P＜0。01 0 2 4 Type 図3 タイプ2とタイプ4のチタン材の降伏強さの測定結果 350 300 9250 巴200 竃 8150 詰 口 100 50 0 ＊＊ ＊＊：Pく0．Ol 2 4 「1 ype 図5 タイプ2とタイプ4のチタン材の硬さの測定結果 180 160 140 120 5100 9 巴 80 国 60 40 20 0 ＊＊ ＊＊：P＜0．01 2 4 ’lype 図4 タイプ2とタイプ4のチタン材の破断までの消費エネ ルギーの測定結果 J，タイプ4は144．3±10．4Jであった．（p＜ 0．01） 図5に硬さの測定結果を示す．タイプ2の硬さ は215．0±11．6Hvであり，タイプ4は280．7± 6．1Hvであった．（p＜0．01） 図6に組織観察結果を示す．両者の結晶の大き さはほとんど差が認められなかった．しかし，タ イプ2の組織は，矢印で示すようにタイプ4の組 織とは異なった線状の像が観察された． 図7にタイプ2の図8"],["oa:W7208072340","Type 4","降伏強さ",600.0,null,null,null,"MPa","","","","","",false,"","conclusions","松本歯学 31（2）2005 151 700 600 ？ 窒500 三 菖40° §300 8 亙200 ヌ 100 ＊＊ ＊＊：P＜0。01 0 2 4 Type 図3 タイプ2とタイプ4のチタン材の降伏強さの測定結果 350 300 9250 巴200 竃 8150 詰 口 100 50 0 ＊＊ ＊＊：Pく0．Ol 2 4 「1 ype 図5 タイプ2とタイプ4のチタン材の硬さの測定結果 180 160 140 120 5100 9 巴 80 国 60 40 20 0 ＊＊ ＊＊：P＜0．01 2 4 ’lype 図4 タイプ2とタイプ4のチタン材の破断までの消費エネ ルギーの測定結果 J，タイプ4は144．3±10．4Jであった．（p＜ 0．01） 図5に硬さの測定結果を示す．タイプ2の硬さ は215．0±11．6Hvであり，タイプ4は280．7± 6．1Hvであった．（p＜0．01） 図6に組織観察結果を示す．両者の結晶の大き さはほとんど差が認められなかった．しかし，タ イプ2の組織は，矢印で示すようにタイプ4の組 織とは異なった線状の像が観察された． 図7にタイプ2の図8"],["oa:W7208144403","Ti-29Nb-13Ta-4.6Zr","strength",0.0,null,null,null,"","","aged after solution treatment at 573–673 K","ω and α phases precipitates in β phase","","",false,"unit_missing","conclusions","(2) The balance of strength and ductility of Ti–29Nb– 13Ta–4.6Zr is equivalent to or better than those of Ti–6Al–4V ELI by aging treatment."],["oa:W7208144403","Ti-29Nb-13Ta-4.6Zr","strength",0.0,null,null,null,"","","proper heat treatment","","","",true,"unit_missing","results_discussion","The strength and elongation of Ti–29Nb–13Ta–4.6Zr can be controlled variously by conducting heat treatment or thermomechanical treatment, and is better than that of Ti–6Al–4V ELI by conducting proper heat treatment or thermomechanical treatment."],["oa:W7208234671","CP-Ti Grade 2","yield stress",275.0,null,null,null,"MPa","room temperature","as-built EBM","","tensile test","",false,"","results","On the other hand, the dense specimens all showed better tensile properties, and their yield stress all exceed the requirements for ASTM Grade 1 (> 170 MPa) standard as well as Grade 2 (> 275 MPa), as illustrated in Fig. 2.8."],["oa:W7208234671","CP-Ti Grade 2","0.2% proof stress (σ0.2)",0.0,null,null,null,"","room temperature","as-built EBM","","tensile test","0.1 mm/min",false,"unit_missing","results","Fig. 2.8 shows the variation of tensile properties (ultimate tensile strength (σUTS), 0.2% proof stress (σ0.2), and elongation at break) of the EBM-built CP-Ti specimens produced in various conditions (i.e., porous, even, and uneven groups)."],["oa:W7208234671","Ti-6Al-4V","σ0.2",450.0,null,null,null,"MPa","room temperature","as-built EBM","","tensile test","",false,"","results","For the results of layered specimens, the tensile strengths (ultimate tensile strength and σ0.2) along different loading directions were similar, and they all remained constant with the increase of build height."],["oa:W7208244551","SiC/Ti - N4","826MPa",826.0,null,null,null,"MPa","","","","","",false,"","abstract","08% Si C/Ti -N4 1450MPa 826MPa 197GPa 0.25 1."],["oa:W7208299026","Ti-6Al-4V","limite d’élasticité",81.0,null,null,null,"MPa","600 °C","","","simulation","",true,"","conclusions",""],["oa:W7208299026","Ti-6Al-4V","contrainte seuil",100.0,null,null,null,"MPa","700 °C","","","tensile test","10−4 s−1",false,"","conclusions",""],["oa:W7208299026","Ti-6Al-4V","limite d’élasticité conventionnelle",350.0,null,null,null,"MPa","600 °C","","duplex","","",false,"","discussion",""],["oa:W7208299026","Ti-6Al-4V","limite d’élasticité",25.0,null,null,null,"MPa","500 °C","","","","",false,"out_of_range","conclusions",""],["oa:W7208299026","Ti-6Al-4V","limite d’élasticité",1.0,null,null,null,"MPa","600 °C","","","simulation","",true,"out_of_range","conclusions",""],["oa:W7208299026","Ti-6Al-4V","contrainte seuil",200.0,null,null,null,"MPa","700 °C","","","tensile test","10−2 s−1",false,"","conclusions",""],["oa:W7208345191","Ti-29Nb-13Ta-4.6Zr","run out",300.0,null,null,null,"MPa","","nitrided 1123 K","","","",false,"","conclusions",""],["oa:W7208345191","Ti-6Al-4V","run out",300.0,null,null,null,"MPa","","nitrided 1123 K","","","",false,"","conclusions",""],["oa:W7208532421","TNTZCR","0.2% proof stress",755.0,null,null,null,"MPa","","","","","",false,"","results_discussion","The tensile strength and 0.2% proof stress of TNTZCR are around 150 MPa greater than those of TNTZST, which has 650 MPa and 600 MP, respectively."],["oa:W7208532421","TNTZCR","0.2% proof stress",755.0,null,null,null,"MPa","295 K","","","tensile test","8.33e-6 m/s",false,"","results_discussion","The tensile strength, 0.2% proof stress and elongation of TNTZCR are 830 MPa, 755 MPa and 15.2% on the average, respectively."],["oa:W7208532421","TNTZST","0.2% proof stress",600.0,null,null,null,"MPa","","","","","",false,"","results_discussion","The tensile strength and 0.2% proof stress of TNTZCR are around 150 MPa greater than those of TNTZST, which has 650 MPa and 600 MP, respectively."],["oa:W7211893558","Ti-6Al-4V","initial yield strength",860.0,null,null,null,"MPa","","annealed","","","",false,"","methods","The plastic behavior is characterized by the Johnson-Cook constitutive model, with core parameters listed as follows: initial yield strength A = 860 MPa, strain hardening modulus B = 875 MPa, hardening exponent n = 0.386, strain rate sensitivity coefficient C = 0.01, thermal softening exponent m = 0.71, and a reference strain rate of 1 × 10−4 s−1."],["oa:W7211930791","Ti-6Al-4V","yield strength",1050.0,null,null,null,"MPa","460 °C","as-built SLM","martensitic α'","tensile test","",false,"","discussion","Fig. 10 | Mechanical properties at 460 °C before and after GEER exposure. a Yield strength, b ultimate tensile strength, c elongation, and d Young’s modulus of the asfabricated (AF) and 10-day GEER exposed (Exp) tensile coupons at 460 °C."],["oa:W7211930791","Ti-6Al-4V","yield strength",1030.0,null,null,null,"MPa","460 °C","10-day GEER exposed","α + β","tensile test","",false,"","discussion","Fig. 10 | Mechanical properties at 460 °C before and after GEER exposure. a Yield strength, b ultimate tensile strength, c elongation, and d Young’s modulus of the asfabricated (AF) and 10-day GEER exposed (Exp) tensile coupons at 460 °C."],["oa:W7211930791","Ti-6Al-4V","yield strength",850.0,null,null,null,"MPa","460 °C","wrought","lamellar","tensile test","",false,"","discussion","Fig. 10 | Mechanical properties at 460 °C before and after GEER exposure. a Yield strength, b ultimate tensile strength, c elongation, and d Young’s modulus of the asfabricated (AF) and 10-day GEER exposed (Exp) tensile coupons at 460 °C."],["oa:W7211968066","2024T3","yield strength",320.0,null,null,null,"MPa","","","","","",false,"","methods","Material properties for the 2024T3 aluminium alloy (Young’s modulus 71 GPa, Poisson’s ratio 0.33, yield strength 320 MPa) and the Ti-6Al-4V titanium alloy (Young’s modulus 110 GPa, Poisson’s ratio 0.32, yield strength 930 MPa) were applied as specified in Section 2.2."],["oa:W7211968066","Ti-6Al-4V","yield strength",930.0,null,null,null,"MPa","","","","","",false,"","methods","Material properties for the 2024T3 aluminium alloy (Young’s modulus 71 GPa, Poisson’s ratio 0.33, yield strength 320 MPa) and the Ti-6Al-4V titanium alloy (Young’s modulus 110 GPa, Poisson’s ratio 0.32, yield strength 930 MPa) were applied as specified in Section 2.2."],["oa:W7211968066","Ti-6Al-4V","yield strength",930.0,null,null,null,"MPa","","","","","",false,"","methods","However, it compensates for this weight penalty with superior mechanical properties, including a Young’s modulus of 110 GPa, a Poisson’s ratio of 0.32, and a yield strength of 930 MPa [13]."],["oa:W7211968066","Ti-6Al-4V","yield strength",320.0,null,null,null,"MPa","","","","","",false,"","methods","This alloy has a density of 2 780 kg m−3, a Young’s modulus of 71 GPa, a Poisson’s ratio of 0.33, and a yield strength of 320 MPa."],["oa:W7212078574","Ti-6Al-4V","Yield Tensile Strength",880.0,null,null,null,"MPa","room temperature","","","tensile test","",false,"","methods","Mechanical properties of Ti-6Al-4V Yield Tensile Strength (MPa) 880 Ultimate Tensile Strength (MPa) 950 Elongation at Break 14 % Modulus of Elasticity (GPa) 113.8 Poisson’s Ratio 0.342 Density (g/cm3) 4.43 Table 3."],["oa:W7212306057","Ti-Fe-Mo","yield strength",1585.0,null,null,null,"MPaµm^1/2","","annealed","","","",true,"unit_mismatch","results_discussion","Thus, the strengthening coefﬁcientforyieldstrengthis1585 MPa μm1/2,whichalignswiththeoverall coefﬁcient in other dual-phase Ti-based alloys (1420–3150 MPa μm1/242, 123643,1330–2280 MPa μm1/244)."],["oa:W7212306057","Ti-Fe-Mo","yield stress",165.5,null,null,null,"MPa","","annealed","","","",true,"","results_discussion","The strengthening coefﬁcient for hardness H (in MPa) can be converted into a value for yield stress σ (in MPa) using Tabor’s empirical equation σ = H/3."],["oa:W7213404020","23Nb-3Fe","yield strength",691.0,null,null,null,"MPa","","heat treated at 1000 °C for 2 h followed by water quenching","","","",false,"","conclusions",""],["oa:W7213404020","32Nb-0Fe","yield strength",468.0,null,null,null,"MPa","","heat treated at 1000 °C for 2 h followed by water quenching","","","",false,"","conclusions",""],["oa:W7213404020","23Nb-3Fe","yield strength",691.0,null,null,13.0,"MPa","","","","","",false,"","results",""],["oa:W7213404020","23Nb-3Fe","yield strength",691.0,null,null,13.0,"MPa","","1000 °C/2 h","equiaxed β","","",false,"","discussion",""],["oa:W7213404020","32Nb-0Fe","σSS",195.0,null,null,null,"MPa","","heat treated at 1000 °C for 2 h followed by water quenching","","","",true,"","discussion",""],["oa:W7213404020","29Nb-1Fe","σSS",191.0,null,null,null,"MPa","","heat treated at 1000 °C for 2 h followed by water quenching","","","",true,"","discussion",""],["oa:W7213404020","26Nb-2Fe","σSS",214.0,null,null,null,"MPa","","heat treated at 1000 °C for 2 h followed by water quenching","","","",true,"","discussion",""],["oa:W7213404020","26Nb-2Fe","yield strength",615.0,null,null,11.0,"MPa","","","","","",false,"","results",""],["oa:W7213404020","Ti-29Nb-4Sn-1Fe","yield strength",520.0,null,null,null,"MPa","","heat treated at 1000 °C for 2 h and water quenched","","","",false,"","abstract",""],["oa:W7213404020","23Nb-3Fe","σSS",281.0,null,null,null,"MPa","","heat treated at 1000 °C for 2 h followed by water quenching","","","",true,"","discussion",""],["oa:W7213404020","Ti-26Nb-4Sn-2Fe","yield strength",600.0,null,null,null,"MPa","","heat treated at 1000 °C for 2 h and water quenched","","","",false,"","abstract",""],["oa:W7213404020","Ti-23Nb-4Sn-3Fe","yield strength",691.0,null,null,null,"MPa","","heat treated at 1000 °C for 2 h and water quenched","","","",false,"","abstract",""],["oa:W7213404020","Ti-32Nb-4Sn","yield strength",468.0,null,null,null,"MPa","","heat treated at 1000 °C for 2 h and water quenched","","","",false,"","abstract",""],["oa:W7213404020","32Nb-0Fe","yield strength",468.0,null,null,14.0,"MPa","","1000 °C/2 h","equiaxed β","","",false,"","discussion",""],["oa:W7213404020","29Nb-1Fe","yield strength",606.0,null,null,null,"MPa","","","","","",false,"","results",""],["oa:W7213420741","","yield strength",930.0,null,null,null,"MPa","","","","","",false,"","methods","Furthermore, titanium alloy possesses a yield strength of approximately 930 MPa and an ultimate tensile strength of nearly 1070 MPa, allowing it to withstand considerable mechanical stresses before failure."],["oa:W7213491917","Ti-6Al-4V","Yield strength",880.0,null,null,null,"MPa","","","","","",false,"","methods","Table 1 Material properties of the Ti-6Al-4 V workpiece Density (kg/m3) 4430 Yield strength (MPa) 880 Elastic modulus (GPa) 113.8 Melting temperature (°C) 1660 Thermal expansion coefficient (µm/m.°C) 8.6"],["oa:W749624148","SCS-6!fimetal 21S [0/90]","apparent proportional limit",125.0,null,null,null,"MPa","650 °C","","","tensile test","",false,"","results_discussion",""],["oa:W759580096","IMI 700","yield strength",0.0,0.0,0.0,null,"","","aged at 510°C to 670°C","martensite","","",false,"unit_missing","discussion",""],["oa:W759580096","Ti-6Al-4V","yield strength values",0.95,null,null,null,"","","double heat treated","","","",false,"unit_missing","discussion",""],["oa:W759580096","Ti-6Al-4V","yield strength",5.0,null,null,null,"%","","forged at 1125°C, double heat treated","","","",false,"unit_mismatch","discussion",""],["oa:W759580096","Ti-6Al-4V","yield strength",900.0,null,null,null,"MPa","","forged at 1125°C, solution treated at 900°C, air cooled","","","",false,"","discussion",""],["oa:W759580096","Ti-6Al-4V","strength values",0.0,null,null,null,"","","double heat treated at 955°C, alpha-beta","","","",false,"unit_missing","discussion",""],["oa:W759580096","Ti-6Al-4V","yield stress",0.0,null,null,null,"","","solution treated and aged between 915°C and 980°C","equiaxed alpha in transformed beta matrix","","",false,"unit_missing","discussion",""],["oa:W759580096","IMI 700","yield strength",10.0,null,null,null,"kessie","","beta solution treated","acicular alpha in beta matrix","","",false,"unit_mismatch","discussion",""],["oa:W759580096","Ti-6Al-4V","yield stress",861.8446,null,null,null,"MPa","","as forged","","","",false,"","discussion",""],["oa:W759580096","Ti-6Al-4V","yield stress",827.3708,null,null,null,"MPa","","as forged","","","",false,"","discussion",""],["oa:W762071903","Ti-35Nb-7Zr-5Ta","limite de escoamento",530.0,null,null,null,"MPa","","after solution treatment","recrystallized β grains","","",false,"","conclusions",""],["oa:W762071903","CP-Ti Grade 2","Limite de escoamento",485.0,null,null,null,"MPa","","","","","",false,"","conclusions",""],["oa:W762071903","CP-Ti Grade 2","σy",170.0,null,null,null,"MPa","","","","","",false,"","conclusions",""],["oa:W766589686","Ti-5.8Al-4Sn-3.5Zr-0.7Nb-0.5Mo-0.35Si","yield strength",72.0,null,null,null,"%","room temperature","disk","equiaxed alpha-transformed beta","tensile test","",false,"unit_mismatch","abstract",""],["oa:W789558723","Ti-6Al-4V","Yield Strength",965.266,null,null,null,"MPa","","unexposed annealed","","tensile test","",false,"","results",""],["oa:W789558723","Ti-6Al-4V","Yield Strength, ksi 0.2% Offset",965.266,null,null,null,"MPa","","unexposed annealed","","tensile test","",false,"","results",""],["oa:W810987828","Ti-24Nb","résistance mécanique",900.0,null,null,null,"MPa","","300°C/10min","nanoscale ω precipitates, high dislocation density","","",false,"","conclusions",""],["oa:W810987828","Ti-24Nb","résistance maximale",900.0,null,null,null,"MPa","","short-term treatment at 300°C for 10 min","","","",false,"","conclusions",""],["oa:W811308828","Ti-15Mo","Tensão limite de escoamento α",692.0,null,null,null,"MPa","","","","","",false,"","abstract",""],["oa:W822709709","Ti-6Al-4V","decrease in yield strength",62.0528,55.1581,68.9476,null,"MPa","","","","","",false,"","conclusions",""],["oa:W824797999","Ti-5Al-2.5Sn","yield strength",183000.0,null,null,null,"N/cm2","20 K","non-stress-relieved","","","",false,"unit_mismatch","results_discussion",""],["oa:W826418056","T35","limite d’élasticité",29.0,null,null,null,"MPa","","","","","",false,"out_of_range","conclusions",""],["oa:W826418056","TA6V4","limite d’élasticité",800.0,null,null,null,"MPa","","","","","",false,"","conclusions",""],["oa:W826418056","zone fondue","limite d’élasticité",495.0,null,null,null,"MPa","","","","","",false,"","conclusions",""],["oa:W827724119","8Al-1Mo-1V","yield strength",1785.0526,null,null,null,"MPa","-253°C (-423°F)","annealed","","tensile test","",false,"","results_discussion",""],["oa:W827724119","8Al-1Mo-1V","yield strength",1034.2135,null,null,null,"MPa","room temperature","annealed","","tensile test","",false,"","results_discussion",""],["oa:W830177788","Ti-8Al-1Mo-1V","tensile yield strength",648.1072,null,null,null,"MPa","550 °F","duplex-annealed","","","",false,"","results_discussion",""],["oa:W830177788","Ti-8Al-1Mo-1V","tensile yield strength",923.8974,null,null,null,"MPa","room temperature","duplex-annealed","","","",false,"","results_discussion",""],["oa:W841108585","Ti-5Al-2.5Sn","yield strength",0.0,null,null,null,"","","nitrided","","","",false,"unit_missing","methods",""],["oa:W841108585","","Yield Strength, psi",140100.0,null,null,null,"psi","","uncoated","","tensile test","",false,"unit_mismatch","results",""],["oa:W841108585","","Yield Strength, psi",127700.0,null,null,null,"psi","","hard-coated","","tensile test","",false,"unit_mismatch","results",""],["oa:W849059896","CP-Ti Grade 2","Yield strength, MPa",109.0,null,null,5.5,"MPa","650 K","","","tensile test","",false,"","results",""],["oa:W849059896","CP-Ti Grade 2","Yield strength, MPa",106.3,null,null,null,"MPa","650 K","","","tensile test","",false,"","results",""],["oa:W849059896","CP-Ti Grade 2","Yield Strength",345.0,345.0,345.0,15.0,"MPa","550 K","as received","","tensile test","",false,"","results",""],["oa:W849059896","CP-Ti Grade 2","Yield strength, MPa",103.9,null,null,9.0,"MPa","650 K","","","tensile test","",false,"","results",""],["oa:W849059896","CP-Ti Grade 2","Yield strength, MPa",97.4,null,null,8.2,"MPa","650 K","","","tensile test","",false,"","results",""],["oa:W86550803","Gamma Met PX","yield strength",2200.0,null,null,null,"MPa","room temperature","","","dynamic compression","3500 s-1",false,"out_of_range","conclusions",""],["oa:W86550803","Gamma Met PX","yield stress",1250.0,null,null,null,"MPa","room temperature","","","dynamic compression test","0.01 s-1",false,"","methods",""],["oa:W86550803","Gamma Met PX","yield stress",2250.0,null,null,null,"MPa","room temperature","","","dynamic compression test","3500 s-1",false,"out_of_range","methods",""],["oapen:0e3ecc02-493d-42db-a2f7-8758c06d10d0","Ti-6Al-4V","Streckgrenze",831.4,null,null,null,"MPa","","","","","",false,"","part 3",""],["oapen:0e3ecc02-493d-42db-a2f7-8758c06d10d0","Ti-6Al-4V","Rp0,2",1000.0,null,null,null,"MPa","","as-built SEBM","","","",false,"","part 3",""],["oapen:0e3ecc02-493d-42db-a2f7-8758c06d10d0","Ti-6Al-4V","Streckgrenze",1000.0,null,null,null,"MPa","","as-built SEBM","","","",false,"","part 3",""],["oapen:3474b25d-144b-4ba5-823a-409395033b17","1.4404","σV,z",374.0,null,null,8.0,"MPa","","","","","",false,"","part 0",""],["oapen:3474b25d-144b-4ba5-823a-409395033b17","Ti-6Al-4V","Rp0,2",514.5,439.0,590.0,10.0,"MPa","","as-built PBF-LB/M","","tensile test","",false,"","part 0",""],["oapen:3474b25d-144b-4ba5-823a-409395033b17","Ti-6Al-4V","Fließspannung",419.0,419.0,419.0,null,"MPa","","annealed 1100 °C/1h + furnace cooled","","","",false,"","part 0",""],["oapen:3474b25d-144b-4ba5-823a-409395033b17","Ti-6Al-4V","Rp0,2",553.0,null,null,3.0,"MPa","400 °C","as-built SLM","","tensile test","",false,"","part 0",""],["oapen:3474b25d-144b-4ba5-823a-409395033b17","Ti-6Al-4V","Rp0,2",963.0,null,null,29.0,"MPa","room temperature","as-built SLM","","tensile test","",false,"","part 0",""],["oapen:3474b25d-144b-4ba5-823a-409395033b17","Ti-6Al-4V","Rp0,2",960.0,null,null,3.0,"MPa","room temperature","STA 850°C","","tensile test","",false,"","part 0",""],["oapen:3474b25d-144b-4ba5-823a-409395033b17","Ti-6Al-4V","Rp0,2",439.0,null,null,10.0,"MPa","room temperature","as-built SLM","","tensile test","",false,"","part 0",""],["oapen:3474b25d-144b-4ba5-823a-409395033b17","1.4404","σV,z",584.0,null,null,28.0,"MPa","","","","","",false,"","part 0",""],["oapen:3474b25d-144b-4ba5-823a-409395033b17","Ti-6Al-4V","Rp0,2",540.0,null,null,33.0,"MPa","400 °C","rolled plate","","tensile test","",false,"","part 0",""],["oapen:3474b25d-144b-4ba5-823a-409395033b17","Ti-6Al-4V","Rp0,2",1026.5,978.0,1075.0,15.0,"MPa","room temperature","as-built PBF-LB","","tensile test","",false,"","part 0",""],["oapen:3474b25d-144b-4ba5-823a-409395033b17","Ti-6Al-4V","Rp0,2",1032.5,955.0,1110.0,7.5,"MPa","room temperature","STA 850°C/2h + furnace cooling in Ar","","tensile test","",false,"","part 0",""],["oapen:3474b25d-144b-4ba5-823a-409395033b17","1.4404","σV,z",785.0,null,null,5.0,"MPa","","","","","",false,"","part 0",""],["oapen:3474b25d-144b-4ba5-823a-409395033b17","Ti-6Al-4V","Rp0,2",450.0,null,null,8.0,"MPa","room temperature","as-built SLM","","tensile test","",false,"","part 0",""],["oapen:3474b25d-144b-4ba5-823a-409395033b17","Ti-6Al-4V","Rp0,2",715.0,null,null,1.0,"MPa","250 °C","as-built SLM","","tensile test","",false,"","part 0",""],["oapen:56325552-bdee-434a-9d07-21469156b271","CoWAlloy3mod","yield strength in compression tests",100.0,null,null,null,"MPa","room temperature","two-stage sintered and HIPed","","compression test","",false,"","part 1",""],["oapen:56325552-bdee-434a-9d07-21469156b271","","mechanical requirements of the AMS 5917 standard",179.0,null,null,null,"","","","","microtensile test","",false,"unit_missing","part 1",""],["oapen:899cc245-73d2-4500-ad0b-80e271e810cb","Ti-6Al-4V","yield strength",775.0,null,null,null,"MPa","","as-built SLM","","","",false,"","results",""],["oapen:899cc245-73d2-4500-ad0b-80e271e810cb","Ti-6Al-4V","equivalent stress von Mises",278.56,null,null,null,"MPa","","as-built SLM","","","",false,"","results",""],["oapen:899cc245-73d2-4500-ad0b-80e271e810cb","Ti-6Al-4V","mechanical resistance of the trabecular bone",212.0,null,null,null,"MPa","","as-built SLM","","","",false,"","results",""],["oapen:899cc245-73d2-4500-ad0b-80e271e810cb","Ti-6Al-4V","equivalent stress von Mises",102.5,null,null,null,"MPa","","as-built SLM","","","",false,"","results",""],["oapen:9646fdb6-9baf-465c-9f17-0b0e9423aec2","Ti-6Al-4V","Fließverhalten",0.0,null,null,null,"","400 °C","","","tensile test","",false,"unit_missing","part 1",""],["oapen:9646fdb6-9baf-465c-9f17-0b0e9423aec2","Ti-6Al-4V","Fließverhalten",0.0,null,null,null,"","600 °C","","","","",false,"unit_missing","part 1",""],["oapen:9646fdb6-9baf-465c-9f17-0b0e9423aec2","Ti-6Al-4V","Fließniveaus",100.0,null,null,100.0,"MPa","250 °C","","","","",false,"","part 1",""],["oapen:9646fdb6-9baf-465c-9f17-0b0e9423aec2","Ti-6Al-4V","Standardabweichungen",44.0,null,null,44.0,"MPa","400–600 °C","","","","",false,"out_of_range","part 1",""],["oapen:9646fdb6-9baf-465c-9f17-0b0e9423aec2","Ti-6Al-4V","Streckgrenze Rp0,2",1005.0,1006.0,1004.0,32.0,"MPa","room temperature","as-built SLM","","tensile test","",false,"","part 1",""],["oapen:9646fdb6-9baf-465c-9f17-0b0e9423aec2","Ti-6Al-4V","Fließverhalten",0.0,null,null,null,"","250 °C","","","","",false,"unit_missing","part 1",""],["oapen:9646fdb6-9baf-465c-9f17-0b0e9423aec2","Ti-6Al-4V","Fließspannungsniveau",80.0,null,null,null,"MPa","400 °C to 500 °C","","","compression test","",false,"","part 1",""],["oapen:9646fdb6-9baf-465c-9f17-0b0e9423aec2","Ti-6Al-4V","Fließverhalten",0.0,null,null,null,"","700 °C","","","","",false,"unit_missing","part 1",""],["oapen:9646fdb6-9baf-465c-9f17-0b0e9423aec2","Ti-6Al-4V","Fließbeginn",632.0,519.0,745.0,null,"MPa","250 °C to 600 °C","","","tensile test","",false,"","part 1",""],["oapen:9646fdb6-9baf-465c-9f17-0b0e9423aec2","Ti-6Al-4V","Spannungsdifferenz",56.0,null,null,56.0,"MPa","600 °C","","","","",false,"","part 1",""],["oapen:9646fdb6-9baf-465c-9f17-0b0e9423aec2","Ti-6Al-4V","Fließverhalten",0.0,null,null,null,"","room temperature","","","tensile test","",false,"unit_missing","part 1",""],["oapen:9646fdb6-9baf-465c-9f17-0b0e9423aec2","Ti-6Al-4V","Fließverhalten",0.0,null,null,null,"","25 °C","","","","",false,"unit_missing","part 1",""],["oapen:9646fdb6-9baf-465c-9f17-0b0e9423aec2","Ti-6Al-4V","Fließverhalten",0.0,null,null,null,"","560 °C","","","tensile test","",false,"unit_missing","part 1",""],["oapen:9646fdb6-9baf-465c-9f17-0b0e9423aec2","Ti-6Al-4V","Spannungsdifferenz",130.0,null,null,130.0,"MPa","250 °C","","","","",false,"","part 1",""],["oapen:9646fdb6-9baf-465c-9f17-0b0e9423aec2","Ti-6Al-4V","Anfangsfließspannung",473.5,356.0,591.0,null,"MPa","250 °C to 600 °C","","","compressive test","0.1 s⁻¹",false,"","part 1",""],["oapen:ecabe847-0b35-411e-be89-a5d439f77157","","YS",816.4,null,null,null,"MPa","room temperature","heat treatment","","tensile test","",false,"","part 9",""],["oapen:ecabe847-0b35-411e-be89-a5d439f77157","","YS",604.5,null,null,null,"MPa","room temperature","hot plastic deformation","","tensile test","",false,"","part 9",""],["oapen:ecabe847-0b35-411e-be89-a5d439f77157","","yield point",140.0,null,null,null,"MPa","","","","","",false,"","part 6",""],["openaire:0066df0f717b2ef4a41619cf8f39f0aa","Ti-Ta (binary)","Límite Elastico",1500.0,1000.0,2000.0,null,"MPa","","","","","",false,"","abstract",""],["openaire:0066df0f717b2ef4a41619cf8f39f0aa","Ti-Mo (binary)","Límite Elastico",1500.0,1000.0,2000.0,null,"MPa","","","","","",false,"","abstract",""],["openaire:0066df0f717b2ef4a41619cf8f39f0aa","Ti-Nb (binary)","Límite Elastico",1500.0,1000.0,2000.0,null,"MPa","","","","","",false,"","abstract",""],["openaire:0066df0f717b2ef4a41619cf8f39f0aa","Ti","Límite Elastico",1500.0,1000.0,2000.0,null,"MPa","","","","","",false,"","abstract",""],["openaire:02c699a91fb44717bb4f6d0966f0fc2e","Ti-6Al-4V","akma dayanımı",928.5,905.0,952.0,null,"MPa","","800 °C, 50 MPa, 1–15 min","","","",false,"","conclusions","800 ˚C‟de 50 MPa basınç uygulanarak gerçekleştirilen spark plazma sinterleme işlemlerinde, sinterleme süresinin 1 dakikadan 15 dakikaya arttırılmasıyla, rölatif yoğunluk değerleri %93 ten % 98,2‟ye ve sertlik değerleri 242 HV‟den 345 HV‟e, çekme dayanımı 990 MPa‟dan 1005 MPa‟a ve akma dayanımı 905 MPa‟dan 952 MPa‟a yükselmiştir."],["openaire:02c699a91fb44717bb4f6d0966f0fc2e","Ti-6Al-4V","akma dayanımı",850.0,831.0,869.0,null,"MPa","","SPS 1000°C/1–15min + 50MPa","","","",false,"","conclusions","106 arttırılmasıyla, rölatif yoğunluk değerleri %99,1 ten % 99,3‟e ve sertlik değerleri 242 HV‟den 345 HV‟ye, çekme dayanımı 1006 MPa‟dan 1000 MPa‟a ve akma dayanımı 869 MPa‟dan 831 MPa‟a yükselmiştir."],["openaire:02c699a91fb44717bb4f6d0966f0fc2e","Ti-6Al-4V","akma dayanımı",895.5,894.0,897.0,null,"MPa","","SPS 900°C/1–15min + 50MPa","","","",false,"","conclusions","900 ˚C‟de 50 MPa basınç uygulanarak gerçekleştirilen spark plazma sinterleme işlemlerinde, sinterleme süresinin 1 dakikadan 15 dakikaya arttırılmasıyla, rölatif yoğunluk değerleri %98,9‟ten % 99,3‟e ve sertlik değerleri 320 HV‟den 350 HV‟e, çekme dayanımı 980 MPa‟dan 982 MPa‟a ve akma dayanımı 894 MPa‟dan 897 MPa‟a yükselmiştir."],["openaire:02c699a91fb44717bb4f6d0966f0fc2e","Ti-6Al-4V","akma mukavemeti",869.0,null,null,null,"MPa","","sintered at 1000 °C","lamellar","","",false,"","conclusions","1000 ve 1100 ˚C‟de yapılan deneylerde ise en yüksek 361 HV sertlik değeri, % 99,5 rölatif yoğunluk, 1006 MPa çekme dayanımı, 869 MPa akma mukavemeti ve lameller mikroyapı görülmüştür."],["openaire:02c699a91fb44717bb4f6d0966f0fc2e","Ti-6Al-4V","akma dayanımı",928.5,905.0,952.0,null,"MPa","","sintered at 800 °C","","","",false,"","conclusions","Akma ve çekme dayanımı sinterleme süresine göre incelendiğinde 800 ˚C‟de sinterlenen numunelerde sinterleme süresi arttıkça akma dayanımı 905 MPa‟dan, 952 MPa‟a ve çekme dayanımı 990 MPa‟dan 1005 MPa‟a yükselmiştir."],["openaire:02c699a91fb44717bb4f6d0966f0fc2e","Ti-6Al-4V","akma dayanımı",836.0,null,null,null,"MPa","","sintered at 1000 °C, 15 min","","","",false,"","conclusions","1000 ˚C‟de sinterlenmiş numunelerde 15 dakika sinterleme sonrası çekme dayanımı 1006 MPa‟dan 1000 MPa ya düşerken, akma dayanımı 836 MPa‟a gerilemiştir."],["openaire:02c699a91fb44717bb4f6d0966f0fc2e","Ti-6Al-4V","akma dayanımı",848.5,835.0,862.0,null,"MPa","","SPS 1100°C/1–15min + 50MPa","","","",false,"","conclusions","1100 ˚C‟de 50 MPa basınç uygulanarak gerçekleştirilen spark plazma sinterleme işlemlerinde, sinterleme süresinin 1 dakikadan 15 dakikaya arttırılmasıyla, rölatif yoğunluk değerleri %99 ten % 99,5‟ye ve sertlik değerleri 242 HV‟den 345 HV‟ye, çekme dayanımı 991 MPa‟dan 987 MPa‟a ve akma dayanımı 835 MPa‟dan 862 MPa‟a yükselmiştir."],["openaire:02c699a91fb44717bb4f6d0966f0fc2e","Ti-6Al-4V","akma dayanımı",919.0,831.0,1000.0,null,"MPa","","sintered 15 min","","","",false,"","conclusions","87 sinterlenmiş numunede 1006 MPa ile 858 MPa ve 15 dakika sinterlemede 1000 MPa ile 831 MPa olarak ölçülmüştür (Şekil 5.10)."],["openaire:02c699a91fb44717bb4f6d0966f0fc2e","Ti-6Al-4V","akma dayanımı",952.0,null,null,null,"MPa","","sintered at 800 °C","equiaxed α","","",false,"","conclusions","Sinterleme sonrası, 800 ve 900 ˚C‟de sinterlenen numunelerde, en yüksek 350 HV sertlik, % 99,3 rölatif yoğunluk, 1005 MPa çekme dayanımı, 952 MPa akma dayanımı ve dönüşmüş eşeksenli mikroyapı tespit edilmiştir."],["openaire:02c699a91fb44717bb4f6d0966f0fc2e","Ti-6Al-4V","akma dayanımı",890.0,null,null,null,"MPa","","sintered at 93 °C","","","",false,"","conclusions","93 sinterleme süresi arttıkça çekme (~ 980 MPa) ve akma (~ 890 MPa) mukavemeti özelliklerinde belirgin bir iyileşme veya kötüleşme olmamaktadır."],["openaire:056772e487ceb4cb6fcc52a9d975b590","Ti-6Al-4V","gerilme dayanımı",945.0,null,null,null,"MPa","","STA 800°C/1h","","","",false,"","abstract",""],["openaire:056772e487ceb4cb6fcc52a9d975b590","Ti-6Al-4V","akma dayanımı",520.0,null,null,null,"MPa","","as-built EBM","","","",false,"","abstract",""],["openaire:056772e487ceb4cb6fcc52a9d975b590","Ti-6Al-4V","akma dayanımı",664.5,467.0,862.0,null,"MPa","","as-built SLM","","","",false,"","abstract",""],["openaire:0ebce66eac52a3f1da8c78db01785563","Ti-6Al-4V","Akma Dayanımı",825.0,null,null,null,"MPa","room temperature","","","tensile test","",false,"","abstract",""],["openaire:135bea47fc644b4a6638555cc5b2b72d","","stress of 374 MPa",374.0,null,null,null,"MPa","700 °C","","","tensile test","10-3 s-1",false,"","results_discussion","Interlamellar ledges were first observed at a stress of 374 MPa (Figure 4.31(b))."],["openaire:1ae604d46c3d9d5ba5732cd1ac2b7c61","","límite elástico",165.0,150.0,180.0,null,"MPa","","","","","",false,"","methods",""],["openaire:1ae604d46c3d9d5ba5732cd1ac2b7c61","","σy",165.0,150.0,180.0,null,"MPa","","","","","",false,"","methods",""],["openaire:1ae604d46c3d9d5ba5732cd1ac2b7c61","Ti-35Nb-7Zr-5Ta","límite elástico (σy)",505.0,480.0,530.0,null,"MPa","","","","","",false,"","abstract",""],["openaire:1ae604d46c3d9d5ba5732cd1ac2b7c61","Ti35Nb7Zr5Ta","σy",505.0,480.0,530.0,null,"MPa","","dense","","","",false,"","methods",""],["openaire:1cfd49d9c5804fea1d2e332de3e82f41","Ti-6Al-4V","Yield Stress",826.0,null,null,null,"MPa","","","","","",false,"","methods",""],["openaire:1cfd49d9c5804fea1d2e332de3e82f41","7050-T7451","Yield Stress",1240.0,null,null,null,"MPa","","","","","",false,"","methods",""],["openaire:1cfd49d9c5804fea1d2e332de3e82f41","Ti-6Al-4V","yield stress",836.0,null,null,null,"MPa","","","","","",false,"","results",""],["openaire:1e83dfbf340f957d85c9ae332073fc8f","","stress",0.0,null,null,null,"","","","","","",false,"unit_missing","conclusions","The stress measured in the 80% porosity titanium foam implant was found to be less than that measured in the 60% and 70% porosity samples."],["openaire:1e83dfbf340f957d85c9ae332073fc8f","","lowest values at the drop point",34.0,null,null,null,"MPa","","","","compressive test","",false,"out_of_range","results","The maximum peak compressive strengths were found to be around 148.0 MPa, 38.0 MPa, and 22.0 MPa, while their lowest values at the drop point were around 116.0 MPa, 34.0 MPa, and 16.0 MPa for 60%, 70%, and 80% porosity, respectively."],["openaire:1e83dfbf340f957d85c9ae332073fc8f","","yield strength",0.0,null,null,null,"","","","","FEM simulation","",true,"unit_missing","conclusions","However, in contrast to this, the FEM simulation produced values of a lower yield strength and elastic modulus in relation to the 70% porous foam, and higher values for the 60% and 80% porosity samples."],["openaire:1e83dfbf340f957d85c9ae332073fc8f","","lowest values at the drop point",16.0,null,null,null,"MPa","","","","compressive test","",false,"out_of_range","results","The maximum peak compressive strengths were found to be around 148.0 MPa, 38.0 MPa, and 22.0 MPa, while their lowest values at the drop point were around 116.0 MPa, 34.0 MPa, and 16.0 MPa for 60%, 70%, and 80% porosity, respectively."],["openaire:1e83dfbf340f957d85c9ae332073fc8f","","lowest values at the drop point",116.0,null,null,null,"MPa","","","","compressive test","",false,"","results","The maximum peak compressive strengths were found to be around 148.0 MPa, 38.0 MPa, and 22.0 MPa, while their lowest values at the drop point were around 116.0 MPa, 34.0 MPa, and 16.0 MPa for 60%, 70%, and 80% porosity, respectively."],["openaire:1f2a9173d53005ca14640e27e6344d2c","Al 7475-T7351","Tensão de cedência",414.0,null,null,null,"MPa","","","","","",false,"","abstract","Módulo de Young (GPa) 71,7 Resistência à Tração, σUTS (MPa) 490 Tensão de cedência (MPa) 414 Alongamento (%) 9"],["openaire:2c14b9862f88d23f38a43cd67b9c2b35","CP-Ti Grade 2","akma dayanımları",325.0,170.0,480.0,null,"MPa","","","","","",false,"","abstract","Ticari saflıktaki titanyumun, empürite ve ara yer atomları ile orantılı olarak akma dayanımları değeri 170-480 MPa arasındadır."],["openaire:2c14b9862f88d23f38a43cd67b9c2b35","CP-Ti Grade 2","akma dayanımının",325.0,170.0,480.0,null,"MPa","","","","","",false,"","abstract","Tablo
