Repository: akhtar07/tisci-explorer

# TiSci Explorer

A read-only, static explorer for **TiSci**, an autonomous research agent for titanium alloys. TiSci reads the
titanium-alloy literature, builds a knowledge graph and a table of measured values, proposes hypotheses where the
graph has gaps, and tests them with DFT (MACE / VASP) and the ICME-lite multiscale chain.

**Live site:** https://akhtar07.github.io/tisci-explorer/

The site has seven sections:

| Section | What it shows |
|---|---|
| Overview | Corpus → graph → facts → hypotheses → verdicts, with the snapshot's counts |
| Worked example | One full loop for W in α-Ti: graph path, hypothesis, novelty check, DFT test, verdict, follow-up, DAMASK |

File: data/facts/other.json (part 50 of 112)
0.44, 0.75 and 0.94 GPa whereas in SP coatings it was ~ 0.41, 0.71 and 0.89 GPa."],["oa:W3011834519","SP Ti6Al4V","initial static maximum Hertzian contact stress",0.89,null,null,null,"GPa","","","","","",false,"unmapped_property","discussion","The initial static maximum Hertzian contact stress in case of IP coatings at 0.5, 2.5 and 5 N normal load was ~ 0.44, 0.75 and 0.94 GPa whereas in SP coatings it was ~ 0.41, 0.71 and 0.89 GPa."],["oa:W3012092854","Ti-6Al-4V","tenacidad de fractura",100.0,null,null,null,"HV","","","","","",false,"unmapped_property","abstract","Tratamiento Térmico Conductividad (MS/m) Entrega 0,54 Recocido α+β 940⁰C 0,52 Recocido α+β 980⁰C 0,52 Recocido β 1025⁰C 0,52 Solución y maduración 0,52 Solución y sobremaduración 0,52 5.3 Tenacidad de fractura Los ensayos de tenacidad de fractura se realizaron siguiendo todos el mismo procedimiento y con los mismo parámetros de ensayo."],["oa:W3012092854","Ti-6Al-4V","Conductividad (MS/m)",0.52,null,null,null,"MS/m","","recocido α+β 940°C","","","",false,"unmapped_property","abstract","Tratamiento Térmico Conductividad (MS/m) Entrega 0,54 Recocido α+β 940⁰C 0,52 Recocido α+β 980⁰C 0,52 Recocido β 1025⁰C 0,52 Solución y maduración 0,52 Solución y sobremaduración 0,52 5.3 Tenacidad de fractura Los ensayos de tenacidad de fractura se realizaron siguiendo todos el mismo procedimiento y con los mismo parámetros de ensayo."],["oa:W3012092854","Ti-6Al-4V","Conductividad (MS/m)",0.52,null,null,null,"MS/m","","recocido α+β 980°C","","","",false,"unmapped_property","abstract","Tratamiento Térmico Conductividad (MS/m) Entrega 0,54 Recocido α+β 940⁰C 0,52 Recocido α+β 980⁰C 0,52 Recocido β 1025⁰C 0,52 Solución y maduración 0,52 Solución y sobremaduración 0,52 5.3 Tenacidad de fractura Los ensayos de tenacidad de fractura se realizaron siguiendo todos el mismo procedimiento y con los mismo parámetros de ensayo."],["oa:W3012092854","Ti-6Al-4V","Conductividad (MS/m)",0.52,null,null,null,"MS/m","","recocido β 1025°C","","","",false,"unmapped_property","abstract","Tratamiento Térmico Conductividad (MS/m) Entrega 0,54 Recocido α+β 940⁰C 0,52 Recocido α+β 980⁰C 0,52 Recocido β 1025⁰C 0,52 Solución y maduración 0,52 Solución y sobremaduración 0,52 5.3 Tenacidad de fractura Los ensayos de tenacidad de fractura se realizaron siguiendo todos el mismo procedimiento y con los mismo parámetros de ensayo."],["oa:W3012092854","Ti-6Al-4V","Conductividad (MS/m)",0.52,null,null,null,"MS/m","","solución y maduración","","","",false,"unmapped_property","abstract","Tratamiento Térmico Conductividad (MS/m) Entrega 0,54 Recocido α+β 940⁰C 0,52 Recocido α+β 980⁰C 0,52 Recocido β 1025⁰C 0,52 Solución y maduración 0,52 Solución y sobremaduración 0,52 5.3 Tenacidad de fractura Los ensayos de tenacidad de fractura se realizaron siguiendo todos el mismo procedimiento y con los mismo parámetros de ensayo."],["oa:W3012092854","Ti-6Al-4V","Conductividad (MS/m)",0.52,null,null,null,"MS/m","","solución y sobremaduración","","","",false,"unmapped_property","abstract","Tratamiento Térmico Conductividad (MS/m) Entrega 0,54 Recocido α+β 940⁰C 0,52 Recocido α+β 980⁰C 0,52 Recocido β 1025⁰C 0,52 Solución y maduración 0,52 Solución y sobremaduración 0,52 5.3 Tenacidad de fractura Los ensayos de tenacidad de fractura se realizaron siguiendo todos el mismo procedimiento y con los mismo parámetros de ensayo."],["oa:W3012092854","Ti-6Al-4V","Conductividad (MS/m)",0.54,null,null,null,"MS/m","","entrega","","","",false,"unmapped_property","abstract","Tratamiento Térmico Conductividad (MS/m) Entrega 0,54 Recocido α+β 940⁰C 0,52 Recocido α+β 980⁰C 0,52 Recocido β 1025⁰C 0,52 Solución y maduración 0,52 Solución y sobremaduración 0,52 5.3 Tenacidad de fractura Los ensayos de tenacidad de fractura se realizaron siguiendo todos el mismo procedimiento y con los mismo parámetros de ensayo."],["oa:W3012092854","Ti-6Al-4V","Pmax",8.074,null,null,null,"kN","","","","tensile test","",false,"unmapped_property","abstract","Ensayos de tenacidad de fractura 180 ENSAYO 4LT1 B (mm) 15,94 W (mm) 32,11 a1 (mm) 16,63 a2 (mm) 15,95 a3 (mm) 16,07 a4 (mm) 13,94 a5 (mm) 14,07 a (mm) 16,22 Ciclos 41499 Fmax (kN) 15,719 Pmax (kN) 8,074 R 0,074 Pmin (kN) 0,601 Rp0,2 (MPa) 1077 FQ (kN) 14,95 KQ (MPa√m) 51,5 KIC (MPa√m) 51,35 -1<R<0,1 -1<R<0,1"],["oa:W3012092854","Ti-6Al-4V","Fmax",15.719,null,null,null,"kN","","","","tensile test","",false,"unmapped_property","abstract","Ensayos de tenacidad de fractura 180 ENSAYO 4LT1 B (mm) 15,94 W (mm) 32,11 a1 (mm) 16,63 a2 (mm) 15,95 a3 (mm) 16,07 a4 (mm) 13,94 a5 (mm) 14,07 a (mm) 16,22 Ciclos 41499 Fmax (kN) 15,719 Pmax (kN) 8,074 R 0,074 Pmin (kN) 0,601 Rp0,2 (MPa) 1077 FQ (kN) 14,95 KQ (MPa√m) 51,5 KIC (MPa√m) 51,35 -1<R<0,1 -1<R<0,1"],["oa:W3012092854","Ti-6Al-4V","FQ",14.95,null,null,null,"kN","","","","tensile test","",false,"unmapped_property","abstract","Ensayos de tenacidad de fractura 180 ENSAYO 4LT1 B (mm) 15,94 W (mm) 32,11 a1 (mm) 16,63 a2 (mm) 15,95 a3 (mm) 16,07 a4 (mm) 13,94 a5 (mm) 14,07 a (mm) 16,22 Ciclos 41499 Fmax (kN) 15,719 Pmax (kN) 8,074 R 0,074 Pmin (kN) 0,601 Rp0,2 (MPa) 1077 FQ (kN) 14,95 KQ (MPa√m) 51,5 KIC (MPa√m) 51,35 -1<R<0,1 -1<R<0,1"],["oa:W3012092854","Ti-6Al-4V","Pmax",8.056,null,null,null,"kN","","","","tensile test","",false,"unmapped_property","abstract","ENSAYO 4LT2 B (mm) 15,91 W (mm) 32 a1 (mm) 16,89 a2 (mm) 16,11 a3 (mm) 16,14 a4 (mm) 14,35 a5 (mm) 14,19 a (mm) 16,38 Ciclos 34308 Fmax (kN) 15,755 Pmax (kN) 8,056 R 0,075 Pmin (kN) 0,607 Rp0,2 (MPa) 1077 FQ (kN) 15,17 KQ (MPa√m) 53,43 KIC (MPa√m) 53,43 -1<R<0,1 0,9a<a1<1,1a"],["oa:W3012092854","Ti-6Al-4V","Fmax",15.755,null,null,null,"kN","","","","tensile test","",false,"unmapped_property","abstract","ENSAYO 4LT2 B (mm) 15,91 W (mm) 32 a1 (mm) 16,89 a2 (mm) 16,11 a3 (mm) 16,14 a4 (mm) 14,35 a5 (mm) 14,19 a (mm) 16,38 Ciclos 34308 Fmax (kN) 15,755 Pmax (kN) 8,056 R 0,075 Pmin (kN) 0,607 Rp0,2 (MPa) 1077 FQ (kN) 15,17 KQ (MPa√m) 53,43 KIC (MPa√m) 53,43 -1<R<0,1 0,9a<a1<1,1a"],["oa:W3012092854","Ti-6Al-4V","FQ",15.17,null,null,null,"kN","","","","tensile test","",false,"unmapped_property","abstract","ENSAYO 4LT2 B (mm) 15,91 W (mm) 32 a1 (mm) 16,89 a2 (mm) 16,11 a3 (mm) 16,14 a4 (mm) 14,35 a5 (mm) 14,19 a (mm) 16,38 Ciclos 34308 Fmax (kN) 15,755 Pmax (kN) 8,056 R 0,075 Pmin (kN) 0,607 Rp0,2 (MPa) 1077 FQ (kN) 15,17 KQ (MPa√m) 53,43 KIC (MPa√m) 53,43 -1<R<0,1 0,9a<a1<1,1a"],["oa:W3012256682","Ti-6Al-4V","incertitude",80.0,null,null,null,"MPa","","","","","",false,"unmapped_property","conclusions",""],["oa:W3012256682","SLM SU","contraintes résiduelles",-170.0,null,null,null,"MPa","","traction, before test","","","",false,"unmapped_property","conclusions",""],["oa:W3012256682","SLM SU","contraintes résiduelles",-150.0,null,null,null,"MPa","","traction, after test","","","",false,"unmapped_property","conclusions",""],["oa:W3012256682","SLM SU","contraintes résiduelles",-470.0,null,null,null,"MPa","","torsion, before test","","","",false,"unmapped_property","conclusions",""],["oa:W3012256682","HR","contraintes résiduelles",-610.0,null,null,null,"MPa","","traction, before test","","","",false,"unmapped_property","conclusions",""],["oa:W3012256682","HR","contraintes résiduelles",-410.0,null,null,null,"MPa","","traction, after test","","","",false,"unmapped_property","conclusions",""],["oa:W3012256682","SLM SB","longueur d’onde",100.0,null,null,null,"µm","","","","","",false,"unmapped_property","conclusions",""],["oa:W3012256682","EBM SB","longueur d’onde",200.0,null,null,null,"µm","","","","","",false,"unmapped_property","conclusions",""],["oa:W3012256682","Ti-6Al-4V","limites de fatigue",50.0,null,null,null,"%","","","","staircase method","",false,"unmapped_property","conclusions",""],["oa:W3012256682","Ti-6Al-4V","10Hz",10.0,null,null,null,"Hz","","","","tensile test","",false,"unmapped_property","conclusions",""],["oa:W3012256682","Ti-6Al-4V","Cd",1.01,null,null,null,"","","","","","",false,"unmapped_property","conclusions",""],["oa:W3012256682","Ti-6Al-4V","Dc",6.0,null,null,null,"µm","","","","","",false,"unmapped_property","conclusions",""],["oa:W3012332429","Ti-6Al-4V","max loads",645.0,null,null,null,"MPa","","HIP 920°C/2h + 704°C/2h","","","",false,"unmapped_property","methods","All tests were stress-controlled and performed at room temperature with the max loads; 645 MPa for H-A, 534 MPa for Air-A, and 528 MPa for Air-B."],["oa:W3012332429","Ti-6Al-4V","max loads",534.0,null,null,null,"MPa","","HIP 920°C/2h + 704°C/2h","","","",false,"unmapped_property","methods","All tests were stress-controlled and performed at room temperature with the max loads; 645 MPa for H-A, 534 MPa for Air-A, and 528 MPa for Air-B."],["oa:W3012332429","Ti-6Al-4V","max loads",528.0,null,null,null,"MPa","","HIP 920°C/2h + 704°C/2h","","","",false,"unmapped_property","methods","All tests were stress-controlled and performed at room temperature with the max loads; 645 MPa for H-A, 534 MPa for Air-A, and 528 MPa for Air-B."],["oa:W3012332429","Ti-6Al-4V","ΔK ~23 MPam",23.0,null,null,null,"MPa√m","","HIP 920°C/2h + 704°C/2h","","","",false,"unmapped_property","results","After the fluctuating stage, at ΔK ~23 MPam, a sudden increase in crack growth rate was observed."],["oa:W3012332429","Ti-6Al-4V","ΔK ~32 MPam",32.0,null,null,null,"MPa√m","","HIP 920°C/2h + 704°C/2h","","","",false,"unmapped_property","results","Around this value of ΔK (23 MPam), the crack propagation rate ratio started to increase, and continues to do so at a constant rate up to ~32 MPam, where it reaches a plateau."],["oa:W3013469782","CP-Ti Grade 2","slope of the linear dependence of crystallite growth",0.065,null,null,null,"nm·s-1","300 °C","","","","",false,"unmapped_property","results_discussion","The slope of the linear dependence of crystallite growth is 0.065 nm·s-1 for 300 °C and 0.089 nm·s-1 for 400 °C."],["oa:W3013469782","CP-Ti Grade 2","slope of the linear dependence of crystallite growth",0.089,null,null,null,"nm·s-1","400 °C","","","","",false,"unmapped_property","results_discussion","The slope of the linear dependence of crystallite growth is 0.065 nm·s-1 for 300 °C and 0.089 nm·s-1 for 400 °C."],["oa:W3013469782","CP-Ti Grade 2","slope of the linear dependence of crystallite growth",0.258,null,null,null,"nm·s-1","500 °C","","","","",false,"unmapped_property","results_discussion","The data for 500 °C annealing were fitted by a straight line with a significantly different slope (0.258 nm·s-1) in comparison with lower annealing temperatures."],["oa:W3013469782","CP-Ti Grade 2","microstrain",6.5,null,null,null,"%","300 °C","","","","",false,"unmapped_property","conclusions","Microstrain was reduced by 6.5, 37.6 and 81.7 % after annealing at 300, 400 and 500 °C for the maximum annealing time, respectively."],["oa:W3013469782","CP-Ti Grade 2","microstrain",37.6,null,null,null,"%","400 °C","","","","",false,"unmapped_property","conclusions","Microstrain was reduced by 6.5, 37.6 and 81.7 % after annealing at 300, 400 and 500 °C for the maximum annealing time, respectively."],["oa:W3013469782","CP-Ti Grade 2","microstrain",81.7,null,null,null,"%","500 °C","","","","",false,"unmapped_property","conclusions","Microstrain was reduced by 6.5, 37.6 and 81.7 % after annealing at 300, 400 and 500 °C for the maximum annealing time, respectively."],["oa:W3013469782","CP-Ti Grade 2","maximum increase in crystallite size",129.0,null,null,null,"%","300 °C","","","","",false,"unmapped_property","conclusions","The maximum increase in crystallite size was found to be 129, 148 and 185 % after annealing at 300, 400 and 500 °C for the maximum annealing time, respectively."],["oa:W3013469782","CP-Ti Grade 2","maximum increase in crystallite size",148.0,null,null,null,"%","400 °C","","","","",false,"unmapped_property","conclusions","The maximum increase in crystallite size was found to be 129, 148 and 185 % after annealing at 300, 400 and 500 °C for the maximum annealing time, respectively."],["oa:W3013469782","CP-Ti Grade 2","maximum increase in crystallite size",185.0,null,null,null,"%","500 °C","","","","",false,"unmapped_property","conclusions","The maximum increase in crystallite size was found to be 129, 148 and 185 % after annealing at 300, 400 and 500 °C for the maximum annealing time, respectively."],["oa:W3013469782","CP-Ti Grade 2","time of annealing at a temperature of 300 °C affects the crystallite growth, but there is no microstrain relaxation",0.0,null,null,null,"","300 °C","","","","",false,"unmapped_property","conclusions","The time of annealing at a temperature of 300 °C affects the crystallite growth, but there is no microstrain relaxation."],["oa:W3013583611","Ti:G2","volume loss",0.7,null,null,null,"mm^3","","","","","",false,"unmapped_property","discussion","In terms of volume loss, Ti:G2 is no better than either stainless steel alloy and T1-6A1-4V is only 30 - 40% more resistant than 316L and ZlOO."],["oa:W3013583611","","volume loss inside the scar",0.47,null,null,null,"mm^3","","","","","",false,"unmapped_property","discussion","According to the measurements in figure 6.3.22 the volume loss inside the scar was 0.47 mm^ (see table 6.3.18)."],["oa:W3013583611","","volume loss inside the scar",0.56,null,null,null,"mm^3","","","","","",false,"unmapped_property","discussion","Similarly to the first example, the calculated volume loss inside the scar was 0.56 mm^ (see table 6.3.19) while the overall volume loss equalled 0.82 mm^ and hence, the notion of significant material loss outside the wear scar is totally realistic."],["oa:W3013583611","","overall volume loss",0.82,null,null,null,"mm^3","","","","","",false,"unmapped_property","discussion","Similarly to the first example, the calculated volume loss inside the scar was 0.56 mm^ (see table 6.3.19) while the overall volume loss equalled 0.82 mm^ and hence, the notion of significant material loss outside the wear scar is totally realistic."],["oa:W3013583611","","volume of scar",0.56,null,null,null,"mm^3","","","","","",false,"unmapped_property","discussion","Number of plate Volume of plate 1 7T X 3.7^ X 0.002 = 0.086 mm^ 2 7T X 2.7^ X 0.005 = 0.11 mm^ 3 7T X 2.7^ X 0.005 = 0.11 mm^ 4 7T X 2^ X 0.005 = 0.06 mm^ 5 7T X 2^ X 0.005 = 0.06 mm^ 6 71 X 1.5^ X 0.005 = 0.035 mm^ 7 7T X 1.5^ X 0.005 = 0.035 mm^ 8 7T X 1.1^ X 0.005 = 0.02 mm^ 9 7T X 1.1^ X 0.005 = 0.02 mm^ 10 7T X 0.8^ X 0.005 = 0.01 mm^ 11 7T X 0.8^ X 0.005 = 0.01 mm^ 12 7T X 0.4^ X 0.005 = 0.0025 mm^ 13 7T X 0.4^ X 0.004 = 0.002 mm^ Sum (volume of scar) = 0.56 mm^ Table 6.3.19."],["oa:W3013583611","Ti:G2","volume loss",0.7,null,null,null,"mm^3","","","","","",false,"unmapped_property","discussion","Ti:G2 remains more erosion-corrosion resistant than 316L in terms of both volume loss and scar depth but only by about 25%."],["oa:W3013583611","Ti:G2","TW L",1.1,null,null,null,"mg","","","","","",false,"unmapped_property","discussion","After 16 hours of solid/liquid erosion-corrosion, Ti:G2 as a small specimen of area 0.28 cm^ has given a ‘TW L’ of 1.1 mg at a particle concentration of 742 - 765 ppm (Table 6.3.14) and the direct corrosion rate, ‘C ’, = 0.05 mg at 606 - 692 ppm as mentioned above."],["oa:W3013583611","Ti-6Al-4V","thickness loss",0.033,null,null,null,"mm/y","50°C","","","","",false,"unmapped_property","discussion","An “upper bound” of material loss can be calculated taking into account the density of Ti-6A1- 4V and Ti:5111 (4.42 g/cm^) and the area of their specimens used (5 cm^). the thickness loss in mm/y was estimated as follows: (0.1 X 10'^)/4.42 = 2.26 x 10’^ cm^ (2,26 X 10'^)/5 = 4.52 x 10'^ cm thickness in 12 hours 4.52 X lO'*^ X 2 X 365 = 3.3 x 10 ^ cm/y = 0.033 mm/y."],["oa:W3013583611","Ti-5111","thickness loss",0.033,null,null,null,"mm/y","50°C","","","","",false,"unmapped_property","discussion","An “upper bound” of material loss can be calculated taking into account the density of Ti-6A1- 4V and Ti:5111 (4.42 g/cm^) and the area of their specimens used (5 cm^). the thickness loss in mm/y was estimated as follows: (0.1 X 10'^)/4.42 = 2.26 x 10’^ cm^ (2,26 X 10'^)/5 = 4.52 x 10'^ cm thickness in 12 hours 4.52 X lO'*^ X 2 X 365 = 3.3 x 10 ^ cm/y = 0.033 mm/y."],["oa:W3013583611","316L","thickness loss",0.0365,null,null,null,"mm/y","50°C","","","","",false,"unmapped_property","discussion","Even so, the measured weight losses were still small (equivalent to a thickness loss of 0.0365 mm/y)."],["oa:W3013583611","Ti:G2","penetration rate",14.6,null,null,null,"mm/y","","","","","",false,"unmapped_property","discussion","Undertaking an extrapolation from the 72-hour results for Ti:G2, one can estimate a maximum penetration rate of 14.6 mm/y assuming that the rate of material loss remains constant."],["oa:W3013583611","Ti:G2","volume loss inside the wear scar",0.47,null,null,null,"mm^","","","","","",false,"unmapped_property","discussion","In the first example where the overall volume loss was 0.70 mm^, calculations showed that 0.47 mm^ was the volume loss inside the wear scar."],["oa:W3013583611","Ti:G2","volume loss inside the wear scar",0.56,null,null,null,"mm^","","","","","",false,"unmapped_property","discussion","Similarly in the second example 0.56 mm^ was the volume loss inside the wear scar while the overall volume loss was 0.82 mm^."],["oa:W3013583611","Ti:G2","C factor",3.75,null,null,null,"%","","","","anodic polarisation","",false,"unmapped_property","discussion","The ‘C’ and ‘S’ factors, approximated by using Faraday’s law on an anodic polarisation curve of a Ti:G2 composite specimen (see figure 6.3.17), were 3.75% and 26.25% respectively."],["oa:W3013583611","Ti:G2","S factor",26.25,null,null,null,"%","","","","anodic polarisation","",false,"unmapped_property","discussion","The ‘C’ and ‘S’ factors, approximated by using Faraday’s law on an anodic polarisation curve of a Ti:G2 composite specimen (see figure 6.3.17), were 3.75% and 26.25% respectively."],["oa:W3013583611","Ti:G2","pure erosion contribution to total weight loss",70.0,null,null,null,"%","","","","cathodic protection test","",false,"unmapped_property","discussion","This trend was supported by the cathodic protection tests which showed that for Ti:G2 and Ti-6A1-4V, pure erosion represents 70% and 74% respectively of the total weight loss."],["oa:W3013583611","Ti-6Al-4V","pure erosion contribution to total weight loss",74.0,null,null,null,"%","","","","cathodic protection test","",false,"unmapped_property","discussion","This trend was supported by the cathodic protection tests which showed that for Ti:G2 and Ti-6A1-4V, pure erosion represents 70% and 74% respectively of the total weight loss."],["oa:W3013583611","Ti:G2","corrosion current density translated to weight loss",3.75,null,null,null,"%","","","","","",false,"unmapped_property","discussion","The corrosion current densities found on Ti:G2, when translated into weight losses only contribute to a small, but nevertheless significant part of the total weight loss in solid/liquid erosion-corrosion conditions, counting up to a maximum of 3.75%."],["oa:W3013702738","Ti-6Al-4V","HBWA= 3047, HBWB= 3053, HBWC= 3046, HBWD= 3107 and HBWE= 2906",303.0,null,null,8.0,"HBW","","","","Brinell hardness","",false,"unmapped_property","conclusions",""],["oa:W3013702738","Ti-6Al-4V","residual stress",38.0,null,null,null,"%","","","","","",false,"unmapped_property","methods",""],["oa:W3013702738","Ti-6Al-4V","residual stress",10.0,null,null,null,"%","","","","","",false,"unmapped_property","methods",""],["oa:W3013702738","Ti-6Al-4V","residual stress",23.0,null,null,null,"%","","","","","",false,"unmapped_property","methods",""],["oa:W3013702738","Ti-6Al-4V","chip thickness",50.0,null,null,null,"%","","","","","",true,"unmapped_property","methods",""],["oa:W3013746844","Ti-6Al-4V","impact energy",2.6,2.0,3.2,null,"J","","","martensitic α'","impact test","",false,"unmapped_property","results","Both OED and HED built samples showed the higher impact energy compared to the LED built sample which had the lower fracture toughness properties (2 to 3.2 J)."],["oa:W3013746844","Ti-6Al-4V","temperature range for precipitation",500.0,500.0,600.0,null,"°C","","as-built EBM","","","",false,"unmapped_property","discussion","Since precipitation of this phase can occur during aging at 500–600 °C for several hours [], it is reasonable to conclude that this range of temperatures was reached by the scanning of following layers, lead to the precipitation of an intermetallic Ti3Al."],["oa:W3013746844","Ti-6Al-4V","energy density",21.25,16.0,26.5,null,"J/mm3","","as-built SEBAM","","","",false,"unmapped_property","conclusions","- Gradient energy density (16 to 26.5 J/mm3) built sample with dimension of 20 mm × 60 mm × 3 mm was fabricated by SEBAM."],["oa:W3013746844","Ti-6Al-4V","Impact(J)",2.7,2.7,2.7,0.0,"J","room temperature","as-built SEBAMed","","impact test","",false,"unmapped_property","table","LED\t228 ± 10\tNA\t74 ± 3\t8 ± 1\t2.7 ± 0"],["oa:W3013746844","Ti-6Al-4V","Impact(J)",12.0,12.0,12.0,0.0,"J","room temperature","as-built SEBAMed","","impact test","",false,"unmapped_property","table","OED\t765 ± 11\t725 ± 10\t108 ± 1\t31 ± 1\t12 ± 0"],["oa:W3013746844","Ti-6Al-4V","Impact(J)",13.0,12.0,14.0,1.0,"J","room temperature","as-built SEBAMed","","impact test","",false,"unmapped_property","table","HED\t752 ± 19\t737 ± 3\t116 ± 8\t26 ± 1\t13 ± 1"],["oa:W3013844057","Ti-6Al-4V","recast layer thickness",13.8,null,null,null,"µm","","","","","",false,"unmapped_property","abstract","Optimized process parameters having a 5 g/L powder concentration result in 2.76 μm surface roughness and 13.80 μm recast layer thickness."],["oa:W3013844057","Ti-6Al-4V","O",0.1,null,null,null,"%","","","","","",false,"unmapped_property","table","O\t0.100"],["oa:W3013844057","Ti-6Al-4V","C",0.017,null,null,null,"%","","","","","",false,"unmapped_property","table","C\t0.017"],["oa:W3013844057","Ti-6Al-4V","N",0.008,null,null,null,"%","","","","","",false,"unmapped_property","table","N\t0.008"],["oa:W3013844057","Ti-6Al-4V","H",0.002,null,null,null,"%","","","","","",false,"unmapped_property","table","H\t0.00198"],["oa:W3014626061","SCS-6/Ti-15-3","1:",182.0,4.0,360.0,null,"MPa","","","","","",false,"unmapped_property","discussion",""],["oa:W3014626061","SCS-6/Ti-6Al-4V","1:",182.0,4.0,360.0,null,"MPa","","","","","",false,"unmapped_property","discussion",""],["oa:W3014626061","SCS-6/Ti-6Al-4V","_cod",1.5,1.5,1.5,null,"MPa","","","","","",false,"unmapped_property","discussion",""],["oa:W3014626061","","1:",195.0,30.0,360.0,null,"MPa","","","","fiber push-out test","",false,"unmapped_property","discussion",""],["oa:W3014626061","","AppLiedStress",65.0,65.0,65.0,null,"MPa","","","","","",false,"unmapped_property","methods",""],["oa:W3014626061","","Number of Cycles",250000.0,250000.0,250000.0,null,"","","","","","",false,"unmapped_property","methods",""],["oa:W3014626061","","AppLiedStress",120.0,120.0,120.0,null,"MPa","","","","","",false,"unmapped_property","methods",""],["oa:W3014626061","","Number of Cycles",150000.0,150000.0,150000.0,null,"","","","","","",false,"unmapped_property","methods",""],["oa:W3014626061","","AppLiedStress",200.0,200.0,200.0,null,"MPa","","","","","",false,"unmapped_property","methods",""],["oa:W3014626061","","Number of Cycles",40000.0,40000.0,40000.0,null,"","","","","","",false,"unmapped_property","methods",""],["oa:W3014626061","","AppLiedStress",300.0,300.0,300.0,null,"MPa","","","","","",false,"unmapped_property","methods",""],["oa:W3014626061","","Number of Cycles",50000.0,50000.0,50000.0,null,"","","","","","",false,"unmapped_property","methods",""],["oa:W3014626061","","AppLiedStress",65.0,65.0,65.0,null,"MPa","","","","","",false,"unmapped_property","methods",""],["oa:W3014626061","","Number of Cycles",250000.0,250000.0,250000.0,null,"","","","","","",false,"unmapped_property","methods",""],["oa:W3014626061","","AppLiedStress",325.0,325.0,325.0,null,"MPa","","","","","",false,"unmapped_property","methods",""],["oa:W3014626061","","Number of Cycles",250000.0,250000.0,250000.0,null,"","","","","","",false,"unmapped_property","methods",""],["oa:W3015404688","","size of these voids",1.0,1.0,1.0,null,"µm","","","","","",false,"unmapped_property","results_discussion",""],["oa:W3015404688","","widths of 5μm~8μm and less than 3μm",6.5,5.0,8.0,null,"µm","","","","","",false,"unmapped_property","results",""],["oa:W3015587041","Ti-6Al-4V","α phase",67.0,null,null,null,"wt%","","as-built EBM","","EBSD","",false,"unmapped_property","results_discussion","Figure 8 shows an EBSD phase map and an inverse pole ﬁgure taken from the xz-plane of the EBM sample revealing the presence of about 67 wt% α phase and 33 wt% β phase."],["oa:W3015587041","Ti-6Al-4V","α or α’ phase",3.0,null,null,null,"wt%","","as-built SLM","","XRD","",false,"unmapped_property","results_discussion","The XRD analysis, performed on the xy-plane of the as-built samples, conﬁrmed that the SLM consists predominantly of beta phase but reveals also the presence of a limited amount of α or α’ phase (<3 wt%) as shown in Figure 9a."],["oa:W3015587041","Ti-6Al-4V","α phase",64.82,null,null,null,"wt%","","as-built SLM","","XRD","",false,"unmapped_property","results_discussion","As shown in the ﬁgure, the phase fraction of the α phase is 64.82 wt% and the β phase is 35.18%."],["oa:W3015587041","Ti-6Al-4V","β phase",35.18,null,null,null,"wt%","","as-built SLM","","XRD","",false,"unmapped_property","results_discussion","As shown in the ﬁgure, the phase fraction of the α phase is 64.82 wt% and the β phase is 35.18%."],["oa:W3016164063","PM Ti-5553","deformation activation energy",371.65,null,null,null,"kJ/mol","700–1150 °C","","","","",false,"unmapped_property","conclusions",""],["oa:W3016164063","PM Ti-5553","deformation activation energy",226.94,null,null,null,"kJ/mol","700–1150 °C","","","","",false,"unmapped_property","conclusions",""],["oa:W3016164063","PM Ti-5553","hot processing map domains",4.0,null,null,null,"","","","","","",false,"unmapped_property","conclusions",""],["oa:W3016164063","PM Ti-5553","optimized hot processing window",1.0,null,null,null,"","900–1050 °C","","","","less than 1 s-1",false,"unmapped_property","conclusions",""],["oa:W3016164063","PM Ti-5553","processing condition",1.0,null,null,null,"","950 °C","950 °C/0.01 s-1","","","0.01 s-1",false,"unmapped_property","conclusions",""],["oa:W3016571614","Ti-6Al-4V","σ0",20.0,null,null,null,"MPa","650 °C","","","","",false,"unmapped_property","table","650\t20.0\tσ = 20.0-1.984·ln(1+1.434E3·T)"],["oa:W3016571614","Ti-6Al-4V","σ0",31.0,null,null,null,"MPa","650 °C","","","","",false,"unmapped_property","table","650\t31.0\tσ = 31.0-1.695·ln(1+3.507E6·T)"],["oa:W3016571614","Ti-6Al-4V","σ0",30.6,null,null,null,"MPa","650 °C","","","","",false,"unmapped_property","table","650\t30.6\tσ = 30.6-1.612·ln(1+7.1379E6·T)"],["oa:W3016571614","Ti-6Al-4V","σ0",14.5,null,null,null,"MPa","700 °C","","","","",false,"unmapped_property","table","700\t14.5\tσ = 14.5-0.65·ln(1+3.6675E8·T)"],["oa:W3016571614","Ti-6Al-4V","σ0",20.4,null,null,null,"MPa","700 °C","","","","",false,"unmapped_property","table","700\t20.4\tσ = 20.4-1.07·ln(1+2.4431E7·T)"],["oa:W3016571614","Ti-6Al-4V","σ0",20.0,null,null,null,"MPa","700 °C","","","","",false,"unmapped_property","table","700\t20.0\tσ = 20.0-0.91·ln(1+3.618E8·T)"],["oa:W3016571614","Ti-6Al-4V","σ0",12.5,null,null,null,"MPa","750 °C","","","","",false,"unmapped_property","table","750\t12.5\tσ = 12.5-0.298·ln(1+9.8152E16·T)"],["oa:W3016571614","Ti-6Al-4V","σ0",13.0,null,null,null,"MPa","750 °C","","","","",false,"unmapped_property","table","750\t13.0\tσ = 13-0.424·ln(1+2.412E12·T)"],["oa:W3017068606","HBA","β Phase Content/%",19.3,null,null,null,"%","","","","","",false,"unmapped_property","table","HBA\t2\t3–6\t100\t19.3"],["oa:W3017068606","LBA","β Phase Content/%",1.9,null,null,null,"%","","","","","",false,"unmapped_property","table","LBA\t6\t13–19\t300\t1.9"],["oa:W3017668028","CP-Ti Grade 2","compressed density",600.0,null,null,null,"MPa","","","","","",false,"unmapped_property","methods",""],["oa:W3017668028","CP-Ti Grade 2","critical velocity depends on",220.0,null,null,null,"MPa","","","","","",false,"unmapped_property","results",""],["oa:W3017668028","CP-Ti Grade 2","deposition efficiency",30.0,null,null,null,"%","","condition 1","","","",false,"unmapped_property","results",""],["oa:W3017668028","CP-Ti Grade 2","deposition efficiency",25.0,null,null,null,"%","","condition 1","","","",false,"unmapped_property","results",""],["oa:W3017668028","CP-Ti Grade 2","deposition efficiency",47.0,null,null,null,"%","","condition 1","","","",false,"unmapped_property","results",""],["oa:W3017668028","CP-Ti Grade 2","deposition efficiency",97.0,null,null,null,"%","","condition 2","","","",false,"unmapped_property","results",""],["oa:W3017668028","CP-Ti Grade 2","deposition efficiency",95.0,null,null,null,"%","","condition 2","","","",false,"unmapped_property","results",""],["oa:W3017668028","CP-Ti Grade 2","deposition efficiency",85.0,null,null,null,"%","","condition 2","","","",false,"unmapped_property","results",""],["oa:W3019170424","Ti-10Mo","bacterial inhibitory rates",20.0,20.0,60.0,null,"%","24 h","","","","",false,"unmapped_property","conclusions","With the increase in Cu content, the bacterial inhibitory rates of Ti–10Mo-xCu alloy increase gradually, and the rates against S. aureus and E. coli are in the range of 20–60% and 15–50% after 24 h incubation, respectively. - (4)Ti–10Mo–3Cu alloy exhibits high strength, excellent cytocompatibility, good elongation and bacterial inhibitory property, and therefore can be considered for further study as a medical implant material."],["oa:W3019170424","Ti-10Mo","bacterial inhibitory rates",15.0,15.0,50.0,null,"%","24 h","","","","",false,"unmapped_property","conclusions","With the increase in Cu content, the bacterial inhibitory rates of Ti–10Mo-xCu alloy increase gradually, and the rates against S. aureus and E. coli are in the range of 20–60% and 15–50% after 24 h incubation, respectively. - (4)Ti–10Mo–3Cu alloy exhibits high strength, excellent cytocompatibility, good elongation and bacterial inhibitory property, and therefore can be considered for further study as a medical implant material."],["oa:W3020058821","Ti-6Al-4V","H3/E2 ratio",1.7,null,null,null,"","","","","","",false,"unmapped_property","results_discussion","Similar to the case of hardness and Young's modulus, at the critical Cu content of 37 wt.% (sp2/sp3 ratio of 0.23), T-3 sample gives an optimum value of ca. 1.7 for H3/E2 ratio."],["oa:W3020745663","Ti-6Al-4V","RSs",-800.0,null,null,null,"MPa","","","","","",false,"unmapped_property","results","Deep-rolled and microblasted samples show maximum RSs of about −800 MPa."],["oa:W3020745663","Ti-6Al-4V","RSs",-800.0,null,null,null,"MPa","","","","","",false,"unmapped_property","results","While the microblasted sample shows its maximum directly at the surface, deep rolling led to maximum compressive RSs at a depth of about 200 µm."],["oa:W3020745663","Ti-6Al-4V","RSs",-800.0,null,null,null,"MPa","","","","","",false,"unmapped_property","results","Compressive RSs due to the deep rolling process were introduced up to a depth of approximately 600 µm, whereas for the microblasted sample the range of influence extents into approximately 50 µm depth."],["oa:W3020745663","Ti-6Al-4V","RSs",-600.0,null,null,null,"MPa","","","","","",false,"unmapped_property","results","Microblasting resulted in compressive RSs of approximately −600 MPa directly at the surface."],["oa:W3020745663","Ti-6Al-4V","RSs",-600.0,null,null,null,"MPa","","","","","",false,"unmapped_property","results","In addition, a steep gradient with a zero crossing and a change of sign towards tensile RSs in a depth of about 30 µm was found."],["oa:W3020745663","Ti-PBS","Passive current densities",3600.0,null,null,200.0,"nAcm-2","","","","","",false,"unmapped_property","table","Ti-PBS\t3600 (200)\t4067 (153)\t7900 (529)\t140 (17)\t156 (17)\t359 (34)"],["oa:W3020745663","Ti-PBS","Passive current densities",4067.0,null,null,153.0,"nAcm-2","","","","","",false,"unmapped_property","table","Ti-PBS\t3600 (200)\t4067 (153)\t7900 (529)\t140 (17)\t156 (17)\t359 (34)"],["oa:W3020745663","Ti-PBS","Passive current densities",7900.0,null,null,529.0,"nAcm-2","","","","","",false,"unmapped_property","table","Ti-PBS\t3600 (200)\t4067 (153)\t7900 (529)\t140 (17)\t156 (17)\t359 (34)"],["oa:W3020745663","Ti-PBS","Passive current densities",140.0,null,null,17.0,"nAcm-2","","","","","",false,"unmapped_property","table","Ti-PBS\t3600 (200)\t4067 (153)\t7900 (529)\t140 (17)\t156 (17)\t359 (34)"],["oa:W3020745663","Ti-PBS","Passive current densities",156.0,null,null,17.0,"nAcm-2","","","","","",false,"unmapped_property","table","Ti-PBS\t3600 (200)\t4067 (153)\t7900 (529)\t140 (17)\t156 (17)\t359 (34)"],["oa:W3020745663","Ti-PBS","Passive current densities",359.0,null,null,34.0,"nAcm-2","","","","","",false,"unmapped_property","table","Ti-PBS\t3600 (200)\t4067 (153)\t7900 (529)\t140 (17)\t156 (17)\t359 (34)"],["oa:W3020745663","Ti-FeCl3","Passive current densities",4133.0,null,null,231.0,"nAcm-2","","","","","",false,"unmapped_property","table","Ti-FeCl3\t4133 (231)\t4733 (252)\t9400 (557)\t297 (11)\t175 (6)\t403 (79)"],["oa:W3020745663","Ti-FeCl3","Passive current densities",4733.0,null,null,252.0,"nAcm-2","","","","","",false,"unmapped_property","table","Ti-FeCl3\t4133 (231)\t4733 (252)\t9400 (557)\t297 (11)\t175 (6)\t403 (79)"],["oa:W3020745663","Ti-FeCl3","Passive current densities",9400.0,null,null,557.0,"nAcm-2","","","","","",false,"unmapped_property","table","Ti-FeCl3\t4133 (231)\t4733 (252)\t9400 (557)\t297 (11)\t175 (6)\t403 (79)"],["oa:W3020745663","Ti-FeCl3","Passive current densities",297.0,null,null,11.0,"nAcm-2","","","","","",false,"unmapped_property","table","Ti-FeCl3\t4133 (231)\t4733 (252)\t9400 (557)\t297 (11)\t175 (6)\t403 (79)"],["oa:W3020745663","Ti-FeCl3","Passive current densities",175.0,null,null,6.0,"nAcm-2","","","","","",false,"unmapped_property","table","Ti-FeCl3\t4133 (231)\t4733 (252)\t9400 (557)\t297 (11)\t175 (6)\t403 (79)"],["oa:W3020745663","Ti-FeCl3","Passive current densities",403.0,null,null,79.0,"nAcm-2","","","","","",false,"unmapped_property","table","Ti-FeCl3\t4133 (231)\t4733 (252)\t9400 (557)\t297 (11)\t175 (6)\t403 (79)"],["oa:W3020745663","CoCr-PBS","Passive current densities",813.0,null,null,118.0,"nAcm-2","","","","","",false,"unmapped_property","table","CoCr-PBS\t813 (118)\t908 (225)\t950 (145)\t767 (107)\t783 (95)\t828 (78)"],["oa:W3020745663","CoCr-PBS","Passive current densities",908.0,null,null,225.0,"nAcm-2","","","","","",false,"unmapped_property","table","CoCr-PBS\t813 (118)\t908 (225)\t950 (145)\t767 (107)\t783 (95)\t828 (78)"],["oa:W3020745663","CoCr-PBS","Passive current densities",950.0,null,null,145.0,"nAcm-2","","","","","",false,"unmapped_property","table","CoCr-PBS\t813 (118)\t908 (225)\t950 (145)\t767 (107)\t783 (95)\t828 (78)"],["oa:W3020745663","CoCr-PBS","Passive current densities",767.0,null,null,107.0,"nAcm-2","","","","","",false,"unmapped_property","table","CoCr-PBS\t813 (118)\t908 (225)\t950 (145)\t767 (107)\t783 (95)\t828 (78)"],["oa:W3020745663","CoCr-PBS","Passive current densities",783.0,null,null,95.0,"nAcm-2","","","","","",false,"unmapped_property","table","CoCr-PBS\t813 (118)\t908 (225)\t950 (145)\t767 (107)\t783 (95)\t828 (78)"],["oa:W3020745663","CoCr-PBS","Passive current densities",828.0,null,null,78.0,"nAcm-2","","","","","",false,"unmapped_property","table","CoCr-PBS\t813 (118)\t908 (225)\t950 (145)\t767 (107)\t783 (95)\t828 (78)"],["oa:W3020745663","Ti-6Al-4V","corrosion potential",-615.0,null,null,94.0,"mV","","polished","","","",false,"unmapped_property","table","PBS\t−615 (94)\t−642 (71)\t−566 (30)"],["oa:W3020745663","Ti-6Al-4V","corrosion potential",-642.0,null,null,71.0,"mV","","deep-rolled","","","",false,"unmapped_property","table","PBS\t−615 (94)\t−642 (71)\t−566 (30)"],["oa:W3020745663","Ti-6Al-4V","corrosion potential",-566.0,null,null,30.0,"mV","","microblasted","","","",false,"unmapped_property","table","PBS\t−615 (94)\t−642 (71)\t−566 (30)"],["oa:W3020745663","Ti-6Al-4V","corrosion potential",498.0,null,null,27.0,"mV","","polished","","","",false,"unmapped_property","table","FeCl3\t498 (27)\t469 (25)\t461 (31)"],["oa:W3020745663","Ti-6Al-4V","corrosion potential",469.0,null,null,25.0,"mV","","deep-rolled","","","",false,"unmapped_property","table","FeCl3\t498 (27)\t469 (25)\t461 (31)"],["oa:W3020745663","Ti-6Al-4V","corrosion potential",461.0,null,null,31.0,"mV","","microblasted","","","",false,"unmapped_property","table","FeCl3\t498 (27)\t469 (25)\t461 (31)"],["oa:W3021254486","Al3NiTi2","joint strength",0.0,null,null,null,"","","","","","",false,"unmapped_property","abstract","It has been concluded that Al3NiTi2 and AlNi2Ti were the two weakest phases at the interface and their poor fracture toughness results in low joint strength."],["oa:W3021254486","AlNi2Ti","joint strength",0.0,null,null,null,"","","","","","",false,"unmapped_property","abstract","It has been concluded that Al3NiTi2 and AlNi2Ti were the two weakest phases at the interface and their poor fracture toughness results in low joint strength."],["oa:W3021254486","","heat treatment",0.0,null,null,null,"","","HIP at 1250 °C under 120 MPa for 2 h + vacuum annealing at 950 °C for 2 h","","","",false,"unmapped_property","methods","In order to reduce crystal defects and improve fatigue performances, the corresponding heat treatment was conducted by hot isostatic pressing (HIP) at 1250 °C under 120 MPa for 2 h and vacuum annealing at 950 °C for 2 h."],["oa:W3021254486","GH3039","phase",0.0,null,null,null,"","","","austenite","","",false,"unmapped_property","methods","The GH3039 alloy is a single phase (austenite) superalloy strengthening by the solid solution mechanism at 1080 °C."],["oa:W3021254486","","sample dimensions",0.0,null,null,null,"","","","","","",false,"unmapped_property","methods","The diameter and length of the two samples were 25 mm and 60 mm, respectively."],["oa:W3021254486","Al3NiTi2","elastic recovery rates",39.9,null,null,null,"%","","","","nanoindentation","",false,"unmapped_property","results_discussion","The elastic recovery rates of the two hardest phases, Al3NiTi2 and AlNi2Ti, were 39.9% and 35.5%, respectively, while those of the two softest phases, TiAl and GH3039, were 27.9% and 16.8%, respectively."],["oa:W3021254486","AlNi2Ti","elastic recovery rates",35.5,null,null,null,"%","","","","nanoindentation","",false,"unmapped_property","results_discussion","The elastic recovery rates of the two hardest phases, Al3NiTi2 and AlNi2Ti, were 39.9% and 35.5%, respectively, while those of the two softest phases, TiAl and GH3039, were 27.9% and 16.8%, respectively."],["oa:W3021254486","TiAl","elastic recovery rates",27.9,null,null,null,"%","","","","nanoindentation","",false,"unmapped_property","results_discussion","The elastic recovery rates of the two hardest phases, Al3NiTi2 and AlNi2Ti, were 39.9% and 35.5%, respectively, while those of the two softest phases, TiAl and GH3039, were 27.9% and 16.8%, respectively."],["oa:W3021254486","GH3039","elastic recovery rates",16.8,null,null,null,"%","","","","nanoindentation","",false,"unmapped_property","results_discussion","The elastic recovery rates of the two hardest phases, Al3NiTi2 and AlNi2Ti, were 39.9% and 35.5%, respectively, while those of the two softest phases, TiAl and GH3039, were 27.9% and 16.8%, respectively."],["oa:W3021769612","Ti-12Mo","critical crack tip opening displacement",146.0,117.0,175.0,29.0,"µm","","","","","",false,"unmapped_property","results","The critical crack tip opening displacement, δc, was estimated from the propagation of pre-cracks in three double edge notched tensile specimens (DENT) under near plane stress conditions as δc ¼ 146 ± 29 μm."],["oa:W3021769612","Ti-12Mo","diameter of the dimples",3.1,3.0,3.2,0.1,"µm","","","","","",false,"unmapped_property","results","It
