Repository: akhtar07/tisci-explorer

# TiSci Explorer

A read-only, static explorer for **TiSci**, an autonomous research agent for titanium alloys. TiSci reads the
titanium-alloy literature, builds a knowledge graph and a table of measured values, proposes hypotheses where the
graph has gaps, and tests them with DFT (MACE / VASP) and the ICME-lite multiscale chain.

**Live site:** https://akhtar07.github.io/tisci-explorer/

The site has seven sections:

| Section | What it shows |
|---|---|
| Overview | Corpus → graph → facts → hypotheses → verdicts, with the snapshot's counts |
| Worked example | One full loop for W in α-Ti: graph path, hypothesis, novelty check, DFT test, verdict, follow-up, DAMASK |

File: data/facts/yield_strength.json (part 50 of 51)
1.2’de, akma dayanımının 170 MPa’dan 480 MPa’a kadar farklı değerlere sahip olan birden fazla saf titanyumun olduğu gözükmektedir."],["openaire:2c35f4c3a909f95a780f0ec68018512c","Ti-6Al-4V","Akma Mukavemeti",641.0,null,null,null,"MPa","370 °C","hot-rolled and annealed","","","",false,"","abstract","Değerler Yüksek Sıcaklık Özellikleri 150°C 260°C 370°C Kopma Mukavemeti MPa 896 845 758 690 Akma Mukavemeti Mpa 827 724 641 565 DİĞER MEKANİK ÖZELLİKLERİ Haddelenmiş-Tavlanmış Koşullarda Charpy V-Çentik Darbe Dayanımı 20 - 27 J Ortalama Sertlik 33 HRC FİZİKSEL ÖZELLİKLERİ Yoğunluk 4,43 g/cm3 Ergime Sıcaklığı Ort. °C 1650 °C Elastisite Moldülü (Çekme) 114 GPa"],["openaire:2c35f4c3a909f95a780f0ec68018512c","Ti-6Al-4V","Akma Mukavemeti",724.0,null,null,null,"MPa","260 °C","hot-rolled and annealed","","","",false,"","abstract","Değerler Yüksek Sıcaklık Özellikleri 150°C 260°C 370°C Kopma Mukavemeti MPa 896 845 758 690 Akma Mukavemeti Mpa 827 724 641 565 DİĞER MEKANİK ÖZELLİKLERİ Haddelenmiş-Tavlanmış Koşullarda Charpy V-Çentik Darbe Dayanımı 20 - 27 J Ortalama Sertlik 33 HRC FİZİKSEL ÖZELLİKLERİ Yoğunluk 4,43 g/cm3 Ergime Sıcaklığı Ort. °C 1650 °C Elastisite Moldülü (Çekme) 114 GPa"],["openaire:2c35f4c3a909f95a780f0ec68018512c","Ti-6Al-4V","Akma Mukavemeti",827.0,null,null,null,"MPa","150 °C","hot-rolled and annealed","","","",false,"","abstract","Değerler Yüksek Sıcaklık Özellikleri 150°C 260°C 370°C Kopma Mukavemeti MPa 896 845 758 690 Akma Mukavemeti Mpa 827 724 641 565 DİĞER MEKANİK ÖZELLİKLERİ Haddelenmiş-Tavlanmış Koşullarda Charpy V-Çentik Darbe Dayanımı 20 - 27 J Ortalama Sertlik 33 HRC FİZİKSEL ÖZELLİKLERİ Yoğunluk 4,43 g/cm3 Ergime Sıcaklığı Ort. °C 1650 °C Elastisite Moldülü (Çekme) 114 GPa"],["openaire:2c9512c6dd6eb9db2d4869661a14b100","Ti-5Al-5Mo-5V-3Cr","limite d'élasticité définie à 0.2% de plasticité (Rp0.2%)",1185.0,null,null,null,"MPa","","water-quenched from β phase stability domain","","","",false,"","conclusions",""],["openaire:2c9512c6dd6eb9db2d4869661a14b100","Ti-5Al-5Mo-5V-3Cr","limite d'élasticité définie à 0.2% de plasticité (Rp0.2%)",1166.0,null,null,null,"MPa","","water-quenched from β phase stability domain","","","",false,"","conclusions",""],["openaire:2c9512c6dd6eb9db2d4869661a14b100","Ti-5Al-5Mo-5V-3Cr","contrainte macroscopique",335.0,314.0,356.0,null,"MPa","","","","","",false,"","conclusions",""],["openaire:2c9512c6dd6eb9db2d4869661a14b100","Ti-5Al-5Mo-5V-3Cr","limite d'élasticité définie à 0.2% de plasticité (Rp0.2%)",1233.0,null,null,null,"MPa","","water-quenched from β phase stability domain","","","",false,"","conclusions",""],["openaire:2d6b6c9d4feeace73c6900c2d0f990ca","Ti-6Al-4V","Rp 0,2",780.0,null,null,7.0,"MPa","100°C","","","tensile test","",false,"","conclusions",""],["openaire:2d6b6c9d4feeace73c6900c2d0f990ca","T40","Rp 0,2",168.0,null,null,7.0,"MPa","200°C","","","tensile test","",false,"","conclusions",""],["openaire:2d6b6c9d4feeace73c6900c2d0f990ca","T40","Rp 0,2",332.0,null,null,17.0,"MPa","23°C","","","tensile test","",false,"","conclusions",""],["openaire:2d6b6c9d4feeace73c6900c2d0f990ca","T40","Rp 0,2",244.0,null,null,7.0,"MPa","100°C","","","tensile test","",false,"","conclusions",""],["openaire:2d6b6c9d4feeace73c6900c2d0f990ca","Ti-6Al-4V","Rp 0,2",873.0,null,null,5.0,"MPa","23°C","","","tensile test","",false,"","conclusions",""],["openaire:2d6b6c9d4feeace73c6900c2d0f990ca","Ti-6Al-4V","Rp 0,2",650.0,null,null,1.0,"MPa","200°C","","","tensile test","",false,"","conclusions",""],["openaire:2d6b6c9d4feeace73c6900c2d0f990ca","Ti-6Al-4V","Rp 0,2",545.0,null,null,7.0,"MPa","300°C","","","tensile test","",false,"","conclusions",""],["openaire:2d6b6c9d4feeace73c6900c2d0f990ca","T40","Rp 0,2",89.0,null,null,1.0,"MPa","300°C","","","tensile test","",false,"","conclusions",""],["openaire:2e81c9b8822e4a887bd5c002dfbb21fd","Ti-6Al-4V","Esfuerzo de fluencia YS",950.0,800.0,1100.0,null,"MPa","","","","","",false,"","abstract",""],["openaire:30194c84b497a9dd211ef9d86185001a","Ti-6Al-4V","akma mukavemetini (YS)",8330.0,null,null,null,"MPa","","","","","",false,"out_of_range","abstract",""],["openaire:30194c84b497a9dd211ef9d86185001a","Ti-6Al-4V","akma mukavemeti",200.0,null,null,null,"MPa","room temperature","as-built SLM","","","",false,"","abstract",""],["openaire:30194c84b497a9dd211ef9d86185001a","Ti-6Al-4V","YS",8330.0,null,null,null,"MPa","","","","","",false,"out_of_range","abstract",""],["openaire:30194c84b497a9dd211ef9d86185001a","Ti-6Al-4V","YS",817.0,null,null,null,"MPa","","as-built EB-PBF","","","",false,"","abstract",""],["openaire:30194c84b497a9dd211ef9d86185001a","17-4 stainless steel","MPa",934.0,null,null,null,"MPa","","as-built DMLS","","","",false,"","abstract",""],["openaire:30194c84b497a9dd211ef9d86185001a","Ti-6Al-4V","akma mukavemeti",200.0,null,null,null,"MPa","room temperature","as-built SLM","","","",false,"","abstract",""],["openaire:30194c84b497a9dd211ef9d86185001a","Ti-6Al-4V","YS",817.0,null,null,null,"MPa","","as-built EB-PBF","","","",false,"","abstract",""],["openaire:374995e78fafbf047bad1aebb220973d","Ti-6Al-4V","limite d’élasticité",920.5,772.0,1069.0,null,"MPa","","quenched in water from 845°C, or quenched in water from 955°C followed by aging","","","",false,"","conclusions",""],["openaire:374995e78fafbf047bad1aebb220973d","Ti-6Al-4V","limite d’élasticité",1100.0,null,null,null,"MPa","","","","","",false,"","conclusions",""],["openaire:374995e78fafbf047bad1aebb220973d","Ti-6Al-4V","limite élastique",900.0,null,null,null,"MPa","","treated β","lamellar","","",false,"","conclusions",""],["openaire:3a498c4387292198c9fed3207ed1fa13","Ti-6Al-4V","Rp0.2",1359.0,1336.0,1382.0,23.0,"MPa","room temperature","as-built LPBF","","tensile test","",false,"","conclusions",""],["openaire:3a498c4387292198c9fed3207ed1fa13","Ti-6Al-4V","Rp0.2",950.0,950.0,950.0,null,"MPa","","AB-x","","","",false,"","discussion",""],["openaire:3a498c4387292198c9fed3207ed1fa13","ND-2024","yield strength",348.0,null,null,16.0,"MPa","","as-built","","","",false,"","discussion",""],["openaire:3a498c4387292198c9fed3207ed1fa13","Ti-6Al-4V","Rp0.2",800.0,800.0,800.0,null,"MPa","","SRA-z","","","",false,"","discussion",""],["openaire:3a498c4387292198c9fed3207ed1fa13","Ti-6Al-4V-3Cr","Rp0.2",1359.0,null,null,23.0,"MPa","","","","tensile test","",false,"","results",""],["openaire:3a498c4387292198c9fed3207ed1fa13","Ti-6Al-4V-3Cr","Rp0.2",1359.0,1336.0,1382.0,23.0,"MPa","","as-built LPBF","","","",false,"","discussion",""],["openaire:3a498c4387292198c9fed3207ed1fa13","Ti-6Al-4V","Rp0.2",900.0,900.0,900.0,null,"MPa","","SRA-x","","","",false,"","discussion",""],["openaire:3a498c4387292198c9fed3207ed1fa13","ND-2024","yield strength",348.0,null,null,null,"MPa","","as-built","","","",false,"","results",""],["openaire:3a498c4387292198c9fed3207ed1fa13","Ti-6Al-4V","Rp0.2",1215.0,1192.0,1238.0,23.0,"MPa","room temperature","AB-z","","tensile test","",false,"","conclusions",""],["openaire:3a498c4387292198c9fed3207ed1fa13","Ti-6Al-4V","Rp0.2",1313.0,1299.0,1327.0,14.0,"MPa","room temperature","AB-x","","tensile test","",false,"","conclusions",""],["openaire:3a498c4387292198c9fed3207ed1fa13","Ti-6Al-4V","Rp0.2",850.0,850.0,850.0,null,"MPa","","AB-z","","","",false,"","discussion",""],["openaire:3a498c4387292198c9fed3207ed1fa13","Ti-6Al-5Cu-4V","high strength",1200.0,null,null,null,"MPa","room temperature","heat treated","","tensile test","",false,"","methods",""],["openaire:3abc6315d5f5192ef9d048f739e8fb4c","beta alloy","mukavemeti",1380.0,null,null,null,"MPa","","heat-treated","","","",false,"","abstract","Akma mukavemeti ticari saflıkta (Grade 1) titanyumun mukavemeti 172 MPa iken ısıl işlem tabi tutulmuş beta alaşımlarının mukavemeti ise 1380 MPa’dır."],["openaire:3abc6315d5f5192ef9d048f739e8fb4c","CP-Ti Grade 1","Akma mukavemeti",172.0,null,null,null,"MPa","room temperature","annealed","","","",false,"","abstract","Akma mukavemeti ticari saflıkta (Grade 1) titanyumun mukavemeti 172 MPa iken ısıl işlem tabi tutulmuş beta alaşımlarının mukavemeti ise 1380 MPa’dır."],["openaire:43c624c4934888230abcd930b22e20e5","CP-Ti Grade 4","Napetosti tečenja",520.0,null,null,null,"MPa","room temperature","","","","",false,"","abstract",""],["openaire:43c624c4934888230abcd930b22e20e5","CP-Ti Grade 1","Napetosti tečenja",170.0,null,null,null,"MPa","room temperature","","","","",false,"","abstract",""],["openaire:43c624c4934888230abcd930b22e20e5","","napetost tečenja",800.0,780.0,820.0,null,"MPa","","","","","",false,"","abstract",""],["openaire:45adbe7286c412ffa35409b93eaf1aaf","Ta","yield strength",12.7,null,null,null,"MPa","","as-built SLM","","","",false,"out_of_range","conclusions",""],["openaire:45adbe7286c412ffa35409b93eaf1aaf","Ta","Dev. yield stress σy",12.7,null,null,0.6,"MPa","room temperature","as-built SLM","","tensile test","",false,"out_of_range","results",""],["openaire:45adbe7286c412ffa35409b93eaf1aaf","CP-Ti Grade 2","σpl",100.0,null,null,null,"MPa","room temperature","as-built SLM","","compressive test","",false,"","results",""],["openaire:45adbe7286c412ffa35409b93eaf1aaf","Ti-6Al-4V","yield strength",17.5,15.0,25.0,null,"%","","stress relieve heat treated","","","",false,"unit_mismatch","conclusions",""],["openaire:45adbe7286c412ffa35409b93eaf1aaf","CP-Ti Grade 2","yield strength",555.0,null,null,null,"MPa","","as-built SLM","","","",false,"","discussion",""],["openaire:45adbe7286c412ffa35409b93eaf1aaf","","yield strength difference",2.0,null,null,null,"","","","","","",false,"unit_missing","discussion",""],["openaire:45adbe7286c412ffa35409b93eaf1aaf","Ti-6Al-4V","σy",450.0,null,null,null,"MPa","room temperature","as-built SLM","","tensile test","1.8 mm/min",false,"","methods",""],["openaire:45adbe7286c412ffa35409b93eaf1aaf","Ti-6Al-4V","yield strength (σy)",0.0,null,null,null,"MPa","room temperature","as-built SLM","","static compression test","",false,"out_of_range","methods",""],["openaire:45adbe7286c412ffa35409b93eaf1aaf","Ti-6Al-4V","σy",350.0,null,null,null,"MPa","room temperature","as-built SLM","","compressive test","",false,"","results",""],["openaire:45adbe7286c412ffa35409b93eaf1aaf","Ti-6Al-4V","yield strength",60.0,10.0,110.0,null,"MPa","","as-built SLM","","","",false,"","conclusions",""],["openaire:45adbe7286c412ffa35409b93eaf1aaf","Ta","plateau end stress σ130",28.3,null,null,1.2,"MPa","room temperature","as-built SLM","","tensile test","",false,"out_of_range","results",""],["openaire:45adbe7286c412ffa35409b93eaf1aaf","CP-Ti Grade 2","yield strength",0.0,null,null,null,"","","as-built SLM","","","",false,"unit_missing","discussion",""],["openaire:45adbe7286c412ffa35409b93eaf1aaf","Ta","plateau stress σpl",21.8,null,null,0.9,"MPa","room temperature","as-built SLM","","tensile test","",false,"out_of_range","results",""],["openaire:45adbe7286c412ffa35409b93eaf1aaf","Ta","yield strength",12.7,null,null,0.6,"MPa","room temperature","as-built SLM","","compressive test","",false,"out_of_range","discussion",""],["openaire:45adbe7286c412ffa35409b93eaf1aaf","Ta","σpl",300.0,null,null,null,"MPa","room temperature","as-built SLM","","compressive test","",false,"","results",""],["openaire:45adbe7286c412ffa35409b93eaf1aaf","Ta","σy",400.0,null,null,null,"MPa","room temperature","as-built SLM","","compressive test","",false,"","results",""],["openaire:45adbe7286c412ffa35409b93eaf1aaf","Ti-6Al-4V","yield strength",0.0,null,null,null,"","","","","","",false,"unit_missing","discussion",""],["openaire:45adbe7286c412ffa35409b93eaf1aaf","CP-Ti Grade 2","yield strength",0.0,null,null,null,"","","","","","",false,"unit_missing","discussion",""],["openaire:45adbe7286c412ffa35409b93eaf1aaf","Ti-6Al-4V","σpl",250.0,null,null,null,"MPa","room temperature","as-built SLM","","compressive test","",false,"","results",""],["openaire:45adbe7286c412ffa35409b93eaf1aaf","Ti-6Al-4V","yield strength",0.0,null,null,null,"","","","","","",false,"unit_missing","discussion",""],["openaire:45adbe7286c412ffa35409b93eaf1aaf","CP-Ti Grade 2","σy",130.0,null,null,null,"MPa","room temperature","as-built SLM","","compressive test","",false,"","results",""],["openaire:45adbe7286c412ffa35409b93eaf1aaf","","yield stress",100.0,null,null,null,"%","","AB","","","",false,"unit_mismatch","methods",""],["openaire:45adbe7286c412ffa35409b93eaf1aaf","","yield stress",20.0,null,null,null,"%","","SR","","","",false,"unit_mismatch","methods",""],["openaire:45adbe7286c412ffa35409b93eaf1aaf","Ta","σy",12.7,null,null,0.6,"MPa","room temperature","as-built SLM","","compressive test","",false,"out_of_range","results",""],["openaire:45adbe7286c412ffa35409b93eaf1aaf","Ta","σy",12.7,null,null,null,"MPa","room temperature","as-built SLM","","compressive test","",false,"out_of_range","results",""],["openaire:45adbe7286c412ffa35409b93eaf1aaf","Ti-6Al-4V","yield strength",1110.0,null,null,null,"MPa","","as-built SLM","","","",false,"","discussion",""],["openaire:45d2e3cdd6ad26da05ed8e30fac94476","TiAl","τth",3400.0,null,null,null,"MPa","","","","GSFE","",true,"out_of_range","discussion",""],["openaire:45d2e3cdd6ad26da05ed8e30fac94476","TiAl","τth",3000.0,null,null,null,"MPa","","","","","",true,"out_of_range","discussion",""],["openaire:4a6943e0b794a92d0aa62d8bc36e8a27","Ti-6Al-4V","contrainte",200.0,null,null,null,"MPa","","","","","",false,"","conclusions",""],["openaire:4a6943e0b794a92d0aa62d8bc36e8a27","Ti-6Al-4V","contraintes résiduelles axiales",400.0,null,null,null,"MPa","","","","","",false,"","conclusions",""],["openaire:4a6943e0b794a92d0aa62d8bc36e8a27","Ti-6Al-4V","σ(0, 2 10−2)",876.0,null,null,null,"MPa","","","","tensile test","2 10−4 s−1",false,"","conclusions",""],["openaire:4a6943e0b794a92d0aa62d8bc36e8a27","Ti-6Al-4V","contrainte de traction maximale",200.0,null,null,null,"MPa","","","","","",false,"","conclusions",""],["openaire:4a6943e0b794a92d0aa62d8bc36e8a27","Ti-6Al-4V","Rp0,2",880.0,null,null,null,"MPa","","","","","",false,"","conclusions",""],["openaire:4a6943e0b794a92d0aa62d8bc36e8a27","Ti-6Al-4V","σy (MPa)",700.0,null,null,null,"MPa","","treated (TTh 1)","","","",false,"","conclusions",""],["openaire:4a6943e0b794a92d0aa62d8bc36e8a27","Ti-6Al-4V","Rp0,2",1056.0,null,null,null,"MPa","","","","","",false,"","conclusions",""],["openaire:4a6943e0b794a92d0aa62d8bc36e8a27","Ti-6Al-4V","limite d’élasticité conventionnelle",850.0,null,null,null,"MPa","","","","","",false,"","conclusions",""],["openaire:4a6943e0b794a92d0aa62d8bc36e8a27","Ti-6Al-4V","limite d’élasticité conventionnelle",850.0,null,null,null,"MPa","","","","","",false,"","conclusions",""],["openaire:4aecc05711132315b88e633dae0a68e6","Ti-5Al-5Mo-5V-3Cr","τ0",300.0,null,null,null,"MPa","room temperature","100% β","","tensile test","10^{-2} s^{-1}",false,"","conclusions",""],["openaire:4aecc05711132315b88e633dae0a68e6","Ti-5Al-5Mo-5V-3Cr","σy",595.0,null,null,null,"MPa","","100% β","","","",false,"","methods",""],["openaire:4aecc05711132315b88e633dae0a68e6","Ti-5Al-5Mo-5V-3Cr","yield strength",0.0,null,null,null,"","","","","nanoindentation","",true,"unit_missing","methods",""],["openaire:4aecc05711132315b88e633dae0a68e6","Ti-5Al-5Mo-5V-3Cr","σy",595.0,null,null,null,"MPa","","","","EP constitutive law","",true,"","methods",""],["openaire:4aecc05711132315b88e633dae0a68e6","Ti-5Al-5Mo-5V-3Cr","σy",845.4,null,null,null,"MPa","","","","indenter half apex angle","",true,"","methods",""],["openaire:4aecc05711132315b88e633dae0a68e6","Ti-5Al-5Mo-5V-3Cr","τ0",339.6,null,null,null,"","","100% β","","CPFEM prediction","10^{-3} s^{-1}",true,"unit_missing","conclusions",""],["openaire:4aecc05711132315b88e633dae0a68e6","Ti-5Al-5Mo-5V-3Cr","yield strength",850.0,850.0,850.0,null,"MPa","room temperature","100% β, aged at 875°C for 30 min","","tensile test","10^{-2} s^{-1}",false,"","methods",""],["openaire:4aecc05711132315b88e633dae0a68e6","Ti-5Al-5Mo-5V-3Cr","σy",6000.0,null,null,null,"MPa","","","","numerical simulation","",true,"out_of_range","methods",""],["openaire:4aecc05711132315b88e633dae0a68e6","Ti-5Al-5Mo-5V-3Cr","σy",354.0,null,null,null,"MPa","","","","numerical simulation","",true,"","methods",""],["openaire:4bf3d14cb3cbf0eecf9778ecbc5594af","Ti-6Al-4V","Esfuerzo de fluencia",950.0,800.0,1100.0,null,"MPa","","","","","",false,"","abstract",""],["openaire:51eaf887917e0ecd9d1074b4dafb0d50","Ti-6Al-4V","Yield Strength [MPa]",1147.0,null,null,null,"MPa","","","","","",false,"","methods",""],["openaire:53edab96b64ec2984eef2aae4e7b5916","Ti-6Al-4V","Yield Strength",828.0,828.0,null,null,"MPa","","","","","",false,"","methods","Holder is the B12 system with 1000 rpm spindle, maximum distance from tool holder !49 Mechanical Properties Values Tensile Strength > 895 Mpa Yield Strength > 828 Mpa Poisson Ratio 0,31 Elastic Modulus 105 - 120 Gpa Shear Modulus 41 - 45 Gpa Elongation > 10%"],["openaire:5d7d9dfbd1ad99b57f2a8b8be74fafdc","Ti-50Al","yield stress",1.5,null,null,null,"","","","","","",false,"unit_missing","methods","Kawabata et al. [117] conducted a systematic study on binary alloys Ti-(50, 53, 56)Al with different oxygen contents (up to 0.69 at.%) and showed that the oxygen addition on Ti- 50Al could increase the yield stress 1.5 times, nevertheless this effect was not so strong for the Al rich alloys."],["openaire:67aea87ecced63aa652e3f89c24be0ba","TNB-V5","Rp0,2",1080.0,null,null,null,"MPa","","stranggepresst","globular","","",false,"","abstract",""],["openaire:67aea87ecced63aa652e3f89c24be0ba","TNB-V5","Druckeigenspannungen",-1000.0,null,null,null,"MPa","","as-turned","","","",false,"out_of_range","abstract",""],["openaire:67aea87ecced63aa652e3f89c24be0ba","","Eigenspannungs-Tiefen-Profile",1000.0,null,null,null,"MPa","","","","","",false,"","abstract",""],["openaire:67aea87ecced63aa652e3f89c24be0ba","TNB-V5","Druckeigenspannungen",-1000.0,null,null,null,"MPa","","","","","",false,"out_of_range","abstract",""],["openaire:67aea87ecced63aa652e3f89c24be0ba","TNB-V5","Rp0,2",1010.0,null,null,null,"MPa","","stranggepresst","duplex","","",false,"","abstract",""],["openaire:6804710753fcec14ebcbd2d160f11ca8","Ti-6Al-4V","limite d’élasticité",35.0,null,null,null,"MPa","","","","","",true,"out_of_range","conclusions",""],["openaire:6804710753fcec14ebcbd2d160f11ca8","Ti-6Al-4V","limite d’élasticité",970.0,null,null,null,"MPa","","","","","",false,"","conclusions",""],["openaire:6804710753fcec14ebcbd2d160f11ca8","Ti-6Al-4V","limite d’élasticité",135.0,null,null,null,"MPa","","","","","",true,"","conclusions",""],["openaire:6804710753fcec14ebcbd2d160f11ca8","forged material","limite d’élasticité",855.0,null,null,null,"MPa","","","","","",false,"","conclusions",""],["openaire:6804710753fcec14ebcbd2d160f11ca8","Ti-6Al-4V","Rp0,2 (MPa)",426.33,null,null,null,"MPa","","CS(Q + V) 1100 °C","","","",false,"","conclusions",""],["openaire:6804710753fcec14ebcbd2d160f11ca8","Ti-6Al-4V","limite d’élasticité",25.0,null,null,null,"MPa","","equiaxed","equiaxed","","",false,"out_of_range","conclusions",""],["openaire:6804710753fcec14ebcbd2d160f11ca8","projected material","limite d’élasticité",795.0,null,null,null,"MPa","","","","","",false,"","conclusions",""],["openaire:6804710753fcec14ebcbd2d160f11ca8","Ti-6Al-4V","limite d’élasticité",30.0,null,null,null,"MPa","","","","","",false,"out_of_range","conclusions",""],["openaire:7191099f2ac2edd3010c74fd4316c3cb","Ti-6Al-4V","límite elástico",931.0,null,null,null,"MPa","","","","","",false,"","abstract",""],["openaire:7191099f2ac2edd3010c74fd4316c3cb","Ti-6Al-4V","límite elástico",931.25,null,null,null,"MPa","","","","","",false,"","abstract",""],["openaire:7787665bfe328ff86aa44129d98b983d","Ti-6Al-4V","peak value of the flow stress",980.0,null,null,null,"MPa","","","","","500 m/min",false,"","methods",""],["openaire:7787665bfe328ff86aa44129d98b983d","Ti-6Al-4V","peak value of the flow stress",1150.0,null,null,null,"MPa","","","","","250 m/min",false,"","methods",""],["openaire:77e529223f55e2dff759f2a67a37c399","Ti-6Al-4V","yield strength",0.0,null,null,null,"","","annealed 980°C","","","",false,"unit_missing","results",""],["openaire:77e529223f55e2dff759f2a67a37c399","Ti-6Al-4V","σy",904.0,null,null,46.0,"MPa","","HIP'ed","","","",false,"","results",""],["openaire:77e529223f55e2dff759f2a67a37c399","Ti-6Al-4V","yield strength",1088.0,null,null,null,"MPa","","920°C – 2h – WQ + 500°C – 1h","precipitation-hardened and solution-strengthened α'dec","","",true,"","discussion",""],["openaire:77e529223f55e2dff759f2a67a37c399","Ti-6Al-4V","yield strength",830.0,null,null,null,"MPa","room temperature","as-built","","tensile test","",false,"","results",""],["openaire:77e529223f55e2dff759f2a67a37c399","Ti-6Al-4V","yield strength",1024.0,null,null,null,"MPa","","","","","",false,"","results",""],["openaire:77e529223f55e2dff759f2a67a37c399","Ti-6Al-4V","yield strength",900.0,null,null,null,"MPa","room temperature","950°C/1h + FC","","tensile test","1 mm/min",false,"","methods",""],["openaire:77e529223f55e2dff759f2a67a37c399","Ti-6Al-4V","yield strength",830.0,null,null,null,"MPa","room temperature","as-built","","tensile test","",false,"","discussion",""],["openaire:77e529223f55e2dff759f2a67a37c399","Ti-6Al-4V","yield strength",1083.0,null,null,5.0,"MPa","room temperature","920°C - 2h - WQ + 1h at 700°C","lamellar","tensile test","",false,"","results",""],["openaire:77e529223f55e2dff759f2a67a37c399","Ti-6Al-4V","yield strength",200.0,null,null,null,"MPa","room temperature","as-built","","tensile test","",false,"","discussion",""],["openaire:77e529223f55e2dff759f2a67a37c399","Ti-6Al-4V","yield strength",1088.0,null,null,9.0,"MPa","room temperature","920°C - 2h - WQ + 1h at 500°C","lamellar","tensile test","",false,"","results",""],["openaire:77e529223f55e2dff759f2a67a37c399","Ti-6Al-4V","high work-hardening associated with an increase in both strength and ductility",0.0,null,null,null,"","","annealed at 900–920°C","α+α'","","",false,"unit_missing","results",""],["openaire:77e529223f55e2dff759f2a67a37c399","Ti-6Al-4V","yield strength",825.0,null,null,null,"MPa","","920°C – 2h – WQ","martensitic α'","","",true,"","discussion",""],["openaire:77e529223f55e2dff759f2a67a37c399","Ti-6Al-4V","yield strength",850.0,null,null,null,"MPa","room temperature","950°C/1h + AC","","tensile test","1 mm/min",false,"","methods",""],["openaire:77e529223f55e2dff759f2a67a37c399","Ti-6Al-4V","yield strength",870.0,null,null,null,"MPa","room temperature","1040°C/30min + FC","","tensile test","1 mm/min",false,"","methods",""],["openaire:77e529223f55e2dff759f2a67a37c399","Ti-6Al-4V","yield strength",997.0,null,null,null,"MPa","","","","","",false,"","results",""],["openaire:77e529223f55e2dff759f2a67a37c399","Ti-6Al-4V","σy",1117.0,null,null,5.0,"MPa","","machined","","","",false,"","results",""],["openaire:77e529223f55e2dff759f2a67a37c399","Ti-6Al-4V","yield strength",950.0,null,null,null,"MPa","room temperature","as-built","","tensile test","1 mm/min",false,"","methods",""],["openaire:77e529223f55e2dff759f2a67a37c399","Ti-6Al-4V","yield strength",130.0,null,null,null,"MPa","room temperature","as-built","","tensile test","",false,"","discussion",""],["openaire:77e529223f55e2dff759f2a67a37c399","Ti-6Al-4V","results are reported in Figure 3-22",0.0,null,null,null,"","","HIP'ed specimen","","","",false,"unit_missing","results",""],["openaire:77e529223f55e2dff759f2a67a37c399","Ti-6Al-4V","yield strength",1063.0,null,null,null,"MPa","","","","","",false,"","results",""],["openaire:77e529223f55e2dff759f2a67a37c399","Ti-6Al-4V","yield strength",250.0,null,null,null,"MPa","","","martensitic α'","","",false,"","discussion",""],["openaire:77e529223f55e2dff759f2a67a37c399","Ti-6Al-4V","yield strength",950.0,null,null,null,"MPa","","920°C – 2h – WQ + 500°C – 1h","α","","",true,"","discussion",""],["openaire:77e529223f55e2dff759f2a67a37c399","Ti-6Al-4V","yield strength",825.0,null,null,32.7,"MPa","room temperature","920°C - 2h - WQ","","tensile test","",false,"","results",""],["openaire:77e529223f55e2dff759f2a67a37c399","Ti-6Al-4V","yield strength",800.0,null,null,null,"MPa","room temperature","1040°C/30min + AC","","tensile test","1 mm/min",false,"","methods",""],["openaire:77e529223f55e2dff759f2a67a37c399","Ti-6Al-4V","yield strength",1200.0,null,null,null,"MPa","","920°C – 2h – WQ + 500°C – 1h","solution strengthened α'dec","","",true,"","discussion",""],["openaire:77e529223f55e2dff759f2a67a37c399","Ti-6Al-4V","results are reported in Figure 3-22",0.0,null,null,null,"","","treated for 2h at 920°C and water quenched, followed by 1h at 700°C","fine α+β","","",false,"unit_missing","results",""],["openaire:77e529223f55e2dff759f2a67a37c399","Ti-6Al-4V","yield strength",830.0,null,null,null,"MPa","room temperature","as-built","","tensile test","",false,"","discussion",""],["openaire:77e529223f55e2dff759f2a67a37c399","Ti-6Al-4V","yield strength",830.0,null,null,null,"MPa","room temperature","as-built","","tensile test","",false,"","discussion",""],["openaire:77e529223f55e2dff759f2a67a37c399","Ti-6Al-4V","results are reported in Figure 3-22",0.0,null,null,null,"","","treated for 2h at 920°C and water quenched with no further treatment","","","",false,"unit_missing","results",""],["openaire:77e529223f55e2dff759f2a67a37c399","Ti-6Al-4V","σy",990.0,null,null,46.0,"MPa","","as-built","","","",false,"","results",""],["openaire:7860c9509a301acc9c667d323df7f2a7","","yield strength (YS)",442.5,385.0,500.0,null,"MPa","room temperature","","","tensile test","",false,"","part 0","For the specimens taken from the interior, the yield strength (YS) was in the range of 385 to 500 MPa and ultimate tensile strength (UTS) varied from 470 to 580 MPa."],["openaire:7860c9509a301acc9c667d323df7f2a7","","yield strength",437.5,385.0,490.0,null,"MPa","","sintered","","","",false,"","part 1","With 0.04% C and 0.4% O contents, the sintered Ti shows an average of 6% elongation with yield strength of 385 to 490 MPa."],["openaire:7860c9509a301acc9c667d323df7f2a7","C2","YS",40.0,null,null,null,"MPa","","","","","",false,"out_of_range","part 7","Based on these data, it can be seen that the yield strength (YS) and ultimate tensile strength (UTS) of alloy C2 are about 40 MPa higher than those of C1, respectively."],["openaire:7860c9509a301acc9c667d323df7f2a7","CP-Ti Grade 2","yield plateau",0.0,null,null,null,"","","","","","",false,"unit_missing","part 8","Li et al. [29] and Ghaderi et al. [30] investigated the effect of grain size on the tensile deformation mechanisms of CP-Ti and found that as grain size decreased to about 26 µm, yield plateau occurred."],["openaire:7860c9509a301acc9c667d323df7f2a7","CP-Ti Grade 2","σ",373.21,null,null,null,"MPa","","","","","",true,"","part 8","Thus, a power law can be used to describe the relationship between prestrain and yield strength, expressed as follow: σ = 68.08εpre0.43 + 305.34 (3) It is shown that the curve of the Equation (3) is consistent with the original data point, and the correlation coefﬁcient R is 0.999."],["openaire:7860c9509a301acc9c667d323df7f2a7","CP-Ti Grade 2","yield strength",0.0,null,null,null,"","","annealed at 500 °C for 40 min","","","",false,"unit_missing","part 8","The results show that when prestrained specimens are heated at 500 ◦C, the yield and tensile strength no longer decrease as holding time up to 40 min."],["openaire:7860c9509a301acc9c667d323df7f2a7","CP-Ti Grade 2","yield strength",0.0,null,null,null,"","","annealed at 600 °C for 30 min","","","",false,"unit_missing","part 8","At the same time, after heat treatment at 600 ◦C and 30 min holding time, yield and tensile strength of prestrained specimens are equal to those of the as-received material."],["openaire:7860c9509a301acc9c667d323df7f2a7","CP-Ti Grade 2","yield strength",0.0,null,null,null,"","","","","","",false,"unit_missing","part 8","As prestrain increases up to 10%, ultimate tensile strength increases rapidly and yield strength is close to tensile strength."],["openaire:7860c9509a301acc9c667d323df7f2a7","","yield strength",1720.0,null,null,null,"MPa","","","","","",false,"","part 9","The mechanical properties of the rivets used in present paper were as follows: Young’s modulus 206 GPa, Poisson’s ratio 0.3, yield strength 1720 MPa, compressive strength 1595.6 MPa, and Rockwell hardness 44 HRC."],["openaire:7860c9509a301acc9c667d323df7f2a7","","yield stresses",1224.0,null,null,null,"MPa","room temperature","","","tensile test","0.001 s−1",false,"","part 7","The yield stresses of the materials are 1195, 1232, and 1224 MPa, respectively."],["openaire:7860c9509a301acc9c667d323df7f2a7","","yield stresses",1232.0,null,null,null,"MPa","room temperature","","","tensile test","0.001 s−1",false,"","part 7","The yield stresses of the materials are 1195, 1232, and 1224 MPa, respectively."],["openaire:7860c9509a301acc9c667d323df7f2a7","","yield stresses",1195.0,null,null,null,"MPa","room temperature","","","tensile test","0.001 s−1",false,"","part 7","The yield stresses of the materials are 1195, 1232, and 1224 MPa, respectively."],["openaire:7860c9509a301acc9c667d323df7f2a7","C1","YS",852.0,null,null,null,"MPa","room temperature","","","tensile test","",false,"","part 7","Alloy YS, MPa UTS, MPa El, % RA, % C1 852 853 29.0 73 852 854 27.5 76 C2 888 891 23.5 62 893 896 24.0 61 The differences in the tensile properties of the alloys are largely due to their microstructures."],["openaire:7860c9509a301acc9c667d323df7f2a7","Ti-55","flow stress",0.0,null,null,null,"","","as-rolled","","","",false,"unit_missing","part 5","The hot deformation behavior and workability of the as-rolled Ti-55 alloy were studied and the optimized hot deformation parameters were obtained through analyzing microstructure evolution and establishing hot processing map, the following conclusions can be drawn: (1) The ﬂow stress decreased gradually with the increase of temperature and decrease of strain rate."],["openaire:7860c9509a301acc9c667d323df7f2a7","C2","YS",888.0,null,null,null,"MPa","room temperature","","","tensile test","",false,"","part 7","Alloy YS, MPa UTS, MPa El, % RA, % C1 852 853 29.0 73 852 854 27.5 76 C2 888 891 23.5 62 893 896 24.0 61 The differences in the tensile properties of the alloys are largely due to their microstructures."],["openaire:787d42f3ef63bd790a90f8ef9069fa79","Ti-6Al-4V","Limite élastique Rp0,2",800.0,null,null,null,"MPa","100°C","","","","",false,"","conclusions",""],["openaire:787d42f3ef63bd790a90f8ef9069fa79","Ti-6Al-4V","Limite élastique Rp0,2",620.0,null,null,null,"MPa","300°C","","","","",false,"","conclusions",""],["openaire:787d42f3ef63bd790a90f8ef9069fa79","Ti-6Al-4V","Limite élastique Rp0,2",700.0,null,null,null,"MPa","200°C","","","","",false,"","conclusions",""],["openaire:787d42f3ef63bd790a90f8ef9069fa79","Ti-6Al-4V","Limite élastique Rp0,2",900.0,null,null,null,"MPa","20°C","","","","",false,"","conclusions",""],["openaire:7a1bb54e72ba09956f08aee18bece3da","Ti-7.5Mo","YS",874.5,874.5,874.5,17.6,"MPa","","as-built SLM","","","",false,"","conclusions",""],["openaire:7a1bb54e72ba09956f08aee18bece3da","Ti-7.5Mo","yield strength",874.5,null,null,17.6,"MPa","","","","","",false,"","results_discussion",""],["openaire:7a1bb54e72ba09956f08aee18bece3da","Ti-7.5Mo","yield strength",936.9,null,null,19.8,"MPa","","as-built LPBF","lamellar","","",false,"","conclusions",""],["openaire:7a1bb54e72ba09956f08aee18bece3da","Ti-7.5Mo","YS",1024.1,null,null,23.6,"MPa","","LPBF-modulated, VED 100.5 J/mm3","","","",false,"","results_discussion",""],["openaire:7a1bb54e72ba09956f08aee18bece3da","Ti-6Al-4V","Yield stress (MPa)",870.0,null,null,null,"MPa","","","","","",false,"","methods",""],["openaire:7a1bb54e72ba09956f08aee18bece3da","Ti-6Al-4V","yield strength",870.0,null,null,null,"MPa","","","","","",false,"","methods",""],["openaire:7a1bb54e72ba09956f08aee18bece3da","in-situ Ti-7.5Mo-2.4TiC composites","yield strength",980.1,null,null,29.8,"MPa","","","","","",false,"","results_discussion",""],["openaire:7a1bb54e72ba09956f08aee18bece3da","Ti-7.5Mo","YS",936.9,null,null,19.8,"MPa","","LPBF-modulated, VED 82.3 J/mm3","","","",false,"","results_discussion",""],["openaire:7a1bb54e72ba09956f08aee18bece3da","in-situ Ti-7.5Mo-2.4TiC composite","YS",980.1,980.1,980.1,29.8,"MPa","","as-built SLM","","","",false,"","conclusions",""],["openaire:7be681a06990009f1f26017343776eb7","Ti-6Al-4V","Esfuerzo de fluencia YS",950.0,800.0,1100.0,null,"MPa","","","","","",false,"","abstract",""],["openaire:7c40259c3e321bce91f1931a476ee6f8","Ti-6Al-4V","tensão de cedência",1106.0,null,null,null,"MPa","","","","","",false,"","abstract",""],["openaire:820d024b1275e386c4e287992e8e8fcd","Ti-6Al-4V","akma gerilmesi",829.0,null,null,null,"MPa","","","","tensile test","",false,"","abstract",""],["openaire:820d024b1275e386c4e287992e8e8fcd","Ti-6Al-4V","akma dayanımı",1052.0,null,null,null,"MPa","room temperature","as-built SLM","","tensile test","",false,"","abstract",""],["openaire:820d024b1275e386c4e287992e8e8fcd","Ti-6Al-4V","akma dayanımı",957.0,null,null,null,"MPa","","as-built SLM","","","",false,"","abstract",""],["openaire:83535e0bc6701d772cc1e9f8af57a864","Ti-6Al-4V","Limite d’élasticité à 0.2% 𝑅𝑒,0.2% (MPa)",901.29,null,null,4.72,"MPa","room temperature","","","tensile test","1 mm/min",false,"","conclusions",""],["openaire:84d182dc10f74e2eeea11502d2654ee5","Ti-6Al-4V","solid solution strengthening",200.0,200.0,200.0,null,"MPa","","100°C","","CPFEM prediction","",true,"","discussion",""],["openaire:84d182dc10f74e2eeea11502d2654ee5","Ti-6Al-4V","solid solution strengthening",287.5,275.0,300.0,null,"MPa","","570°C","","CPFEM prediction","",true,"","discussion",""],["openaire:84d182dc10f74e2eeea11502d2654ee5","Ti-6Al-4V","solid solution strengthening",337.5,300.0,375.0,null,"MPa","","","","","",false,"","conclusions",""],["openaire:84d182dc10f74e2eeea11502d2654ee5","Ti-6Al-4V","strong",1200.0,null,null,null,"MPa","","","fine α’+α+β","","",false,"","conclusions",""],["openaire:84d182dc10f74e2eeea11502d2654ee5","Ti-6Al-4V","solid solution strengthening",262.5,250.0,275.0,null,"MPa","","770°C","","CPFEM prediction","",true,"","discussion",""],["openaire:8896fccedf405b3f465b3120753901b0","Ti-6Al-4V","max σ",442.0,null,null,null,"MPa","","","","ANSYS modeling","",true,"","abstract","ANSYS’de modellenen düzeneğe uygulanan kuvvetler arasından max σ değeri 442 MPa ve min σ değeri ise 78 MPa seçilmiştir."],["openaire:8896fccedf405b3f465b3120753901b0","Ti-6Al-4V","min σ",78.0,null,null,null,"MPa","","","","ANSYS modeling","",true,"","abstract","ANSYS’de modellenen düzeneğe uygulanan kuvvetler arasından max σ değeri 442 MPa ve min σ değeri ise 78 MPa seçilmiştir."],["openaire:8c32bdfb2d5bab9b4e9d2e14af359841","Ti-10Mo-1Fe","límite elástico",850.0,null,null,null,"MPa","","","","","",false,"","abstract",""],["openaire:8c32bdfb2d5bab9b4e9d2e14af359841","Ti-10Mo-5Fe","límite elástico",800.0,null,null,null,"MPa","","","","","",false,"","abstract",""],["openaire:8c32bdfb2d5bab9b4e9d2e14af359841","Ti-10Mo-3Fe","límite elástico",900.0,null,null,null,"MPa","","","","","",false,"","abstract",""],["openaire:8e059b1be758598da566810949a5a2ca","Ti-6Al-4V","limite d’élasticité",880.0,null,null,null,"MPa","","","","","",false,"","conclusions",""],["openaire:8e059b1be758598da566810949a5a2ca","Ti-6Al-4V","limite d’élasticité",600.0,null,null,null,"MPa","","","","","",false,"","methods",""],["openaire:902edb4b90965a30e0f414f9e8cc8413","Ti-4Mn-2Nb-0.5Y","YS",560.0,null,null,null,"MPa","","","","","",false,"","discussion",""],["openaire:902edb4b90965a30e0f414f9e8cc8413","MIM Ti-6Al-4V","YS",680.0,null,null,null,"MPa","room temperature","","","tensile test","",false,"","discussion",""],["openaire:902edb4b90965a30e0f414f9e8cc8413","MIM Ti-4Mn-2Nb","YS",642.0,null,null,null,"MPa","room temperature","","","tensile test","",false,"","discussion",""],["openaire:902edb4b90965a30e0f414f9e8cc8413","Ti-4Mn-2Nb","YS",642.0,null,null,null,"MPa","room temperature","MIM processed","","tensile test","",false,"","abstract",""],["openaire:902edb4b90965a30e0f414f9e8cc8413","Ti-4Mn-2Nb","YS",642.0,null,null,null,"MPa","room temperature","as-built MIM","","tensile test","",false,"","results",""],["openaire:902edb4b90965a30e0f414f9e8cc8413","Ti-4Mn-2Nb","Dehngrenze",642.0,null,null,null,"MPa","","MIM","","","",false,"","abstract",""],["openaire:902edb4b90965a30e0f414f9e8cc8413","Ti-4Mn-2Nb-0.1Y","YS",520.0,null,null,null,"MPa","","","","","",false,"","discussion",""],["openaire:902edb4b90965a30e0f414f9e8cc8413","Ti-4Mn-2Nb","YS",480.0,null,null,null,"MPa","","","","","",false,"","discussion",""],["openaire:902edb4b90965a30e0f414f9e8cc8413","Ti-4Mn-2Nb","YS",646.5,601.0,692.0,null,"MPa","room temperature","900 °C/1h + water quench","single β phase","tensile test","",false,"","conclusions",""],["openaire:902edb4b90965a30e0f414f9e8cc8413","Ti-4Mn-2Nb-0.1Y","YS",736.0,null,null,null,"MPa","room temperature","MIM","","tensile test","",false,"","discussion",""],["openaire:902edb4b90965a30e0f414f9e8cc8413","Ti-4Mn-2Nb","YS",642.0,null,null,null,"MPa","","MIM processed","","","",false,"","conclusions",""],["openaire:955ee039c744ff40f4180defc1c46a2f","Ti-6Al-4V","σs",340.0,null,null,null,"MPa","","","","","",false,"","discussion",""],["openaire:955ee039c744ff40f4180defc1c46a2f","Ti-6Al-4V","σs",210.0,null,null,null,"MPa","","","","","",false,"","discussion",""],["openaire:955ee039c744ff40f4180defc1c46a2f","Ti-6Al-4V","σs",50.0,null,null,null,"MPa","","","","","",false,"","discussion",""],["openaire:955ee039c744ff40f4180defc1c46a2f","Ti-6Al-4V","CRS",630.0,null,null,null,"MPa","","","","","",false,"","conclusions",""],["openaire:955ee039c744ff40f4180defc1c46a2f","Ti-6Al-4V","residual stresses",610.0,null,null,null,"MPa","","","","","",false,"","results",""],["openaire:955ee039c744ff40f4180defc1c46a2f","Ti-6Al-4V","σs",370.0,null,null,null,"MPa","","","","","",false,"","discussion",""],["openaire:955ee039c744ff40f4180defc1c46a2f","Ti-6Al-4V","σs",80.0,null,null,null,"MPa","","","","","",false,"","discussion",""],["openaire:955ee039c744ff40f4180defc1c46a2f","Ti-6Al-4V","compressive residual stress",812.0,null,null,null,"MPa","","vibratory peened","","","",false,"","abstract",""],["openaire:955ee039c744ff40f4180defc1c46a2f","Ti-6Al-4V","σmax",814.0,null,null,null,"MPa","","","","","",false,"","results_discussion",""],["openaire:955ee039c744ff40f4180defc1c46a2f","Ti-6Al-4V","compressive value",218.0,null,null,19.0,"MPa","","","","X-ray diffraction (XRD)","",false,"","methods",""],["openaire:955ee039c744ff40f4180defc1c46a2f","Ti-6Al-4V","σs",500.0,null,null,null,"MPa","","vibratory peening","","","",false,"","results",""],["openaire:955ee039c744ff40f4180defc1c46a2f","Ti-6Al-4V","σs",710.0,null,null,null,"MPa","","shot peening","","","",false,"","results",""],["openaire:a18fb5797da6f502999a10f96c9ff687","Ti-6Al-4V","compressive yield strength",68.8,null,null,null,"MPa","","as-built LPBF","","compression test","",false,"","conclusions",""],["openaire:a18fb5797da6f502999a10f96c9ff687","Ti-6Al-4V","effective compressive yield strength",68.8,null,null,null,"MPa","room temperature","as-built LPBF","","quasi-static compression test","",false,"","results",""],["openaire:a18fb5797da6f502999a10f96c9ff687","Ti-42Nb","tensile yield strength",733.0,709.3,756.7,null,"MPa","room temperature","as-built LPBF","","tensile test","",false,"","results",""],["openaire:a18fb5797da6f502999a10f96c9ff687","Ti-42Nb","strength",22.0,22.0,58.0,null,"MPa","room temperature","as-built LPBF","","quasi-static compression test","",false,"out_of_range","results",""],["openaire:a18fb5797da6f502999a10f96c9ff687","Ti-42Nb","effective yield strength",138.0,null,null,null,"%","room temperature","","","CPFEM prediction","",true,"unit_mismatch","results",""],["openaire:a18fb5797da6f502999a10f96c9ff687","Ti-42Nb","effective yield strength",100.0,null,null,null,"%","room temperature","","","CPFEM prediction","",true,"unit_mismatch","results",""],["openaire:a18fb5797da6f502999a10f96c9ff687","Ti-6Al-4V","tensile yield strength",978.1,null,null,null,"MPa","room temperature","","","tensile test","",false,"","results",""],["openaire:a18fb5797da6f502999a10f96c9ff687","Ti-42Nb",
