Repository: akhtar07/tisci-explorer

# TiSci Explorer

A read-only, static explorer for **TiSci**, an autonomous research agent for titanium alloys. TiSci reads the
titanium-alloy literature, builds a knowledge graph and a table of measured values, proposes hypotheses where the
graph has gaps, and tests them with DFT (MACE / VASP) and the ICME-lite multiscale chain.

**Live site:** https://akhtar07.github.io/tisci-explorer/

The site has seven sections:

| Section | What it shows |
|---|---|
| Overview | Corpus → graph → facts → hypotheses → verdicts, with the snapshot's counts |
| Worked example | One full loop for W in α-Ti: graph path, hypothesis, novelty check, DFT test, verdict, follow-up, DAMASK |

File: data/facts/other.json (part 51 of 112)
mostly consists of ﬂat dimples such as shown in Fig. 4b, with a diameter of 3.1 ± 0.1 μm and an average height of the walls of the order of half of the thickness of the localized shear bands (1.5 ± 0.3 μm)."],["oa:W3021769612","Ti-12Mo","average height of the walls of the order of half of the thickness of the localized shear bands",1.5,1.2,1.8,0.3,"µm","","","","","",false,"unmapped_property","results","It mostly consists of ﬂat dimples such as shown in Fig. 4b, with a diameter of 3.1 ± 0.1 μm and an average height of the walls of the order of half of the thickness of the localized shear bands (1.5 ± 0.3 μm)."],["oa:W3021769612","Ti-12Mo","length of this stretched surface, or shear offset",27.0,19.0,35.0,8.0,"µm","","","","","",false,"unmapped_property","results","The length of this stretched surface, or shear offset, was estimated to be 27 ± 8 μm."],["oa:W3021846700","Ti-6Al-4V","maximum detection error",0.482,null,null,null,"mm","","","","","",false,"unmapped_property","abstract","Results showed that the maximum detection error was 0.482 mm, and the average error was 0.234 mm."],["oa:W3021846700","Ti-6Al-4V","average error",0.234,null,null,null,"mm","","","","","",false,"unmapped_property","abstract","Results showed that the maximum detection error was 0.482 mm, and the average error was 0.234 mm."],["oa:W3021846700","Ti-6Al-4V","maximum value of the errors",1.49,null,null,null,"mm","","","","","",false,"unmapped_property","methods","The maximum value of the errors was 1.49 mm, the average absolute error was 0.861 mm."],["oa:W3021846700","Ti-6Al-4V","average absolute error",0.861,null,null,null,"mm","","","","","",false,"unmapped_property","methods","The maximum value of the errors was 1.49 mm, the average absolute error was 0.861 mm."],["oa:W3021846700","Ti-6Al-4V","maximum value of the errors",0.48,null,null,null,"mm","","","","","",false,"unmapped_property","methods","The maximum value of the errors was 0.48 mm, the average absolute error was 0.234 mm."],["oa:W3021846700","Ti-6Al-4V","average absolute error",0.234,null,null,null,"mm","","","","","",false,"unmapped_property","methods","The maximum value of the errors was 0.48 mm, the average absolute error was 0.234 mm."],["oa:W3021846700","Ti-6Al-4V","maximum value of the detection errors",0.482,null,null,null,"mm","","","","","",false,"unmapped_property","conclusions","The maximum value of the detection errors based on determination method of max-to-max center was 0.482 mm and the average error was 0.234 mm."],["oa:W3021846700","Ti-6Al-4V","average error",0.234,null,null,null,"mm","","","","","",false,"unmapped_property","conclusions","The maximum value of the detection errors based on determination method of max-to-max center was 0.482 mm and the average error was 0.234 mm."],["oa:W3021846700","Titanium","Conductivity(S/m)",704700.0,null,null,null,"S/m","","","","","",false,"unmapped_property","table","Aluminum\t1\t2.265 × 107\t1"],["oa:W3021846700","Ti-6Al-4V","The Distance between Separated Max Values",10.3,null,null,null,"mm","","","","","",false,"unmapped_property","table","A\t10\t10.3"],["oa:W3021846700","Ti-6Al-4V","The Distance between Separated Max Values",15.4,null,null,null,"mm","","","","","",false,"unmapped_property","table","B\t15\t15.4"],["oa:W3021846700","Ti-6Al-4V","The Distance between Separated Max Values",19.6,null,null,null,"mm","","","","","",false,"unmapped_property","table","C\t20\t19.6"],["oa:W3022317484","Ti-6Al-4V","Moyenne des contraintes dans V",37.5,37.5,37.5,null,"MPa","","","","","",false,"unmapped_property","conclusions",""],["oa:W3022317484","Ti-6Al-4V","Max: 37.5 MPa",37.5,37.5,37.5,null,"MPa","","","","","",false,"unmapped_property","conclusions",""],["oa:W3022317484","Ti-6Al-4V","Min: 0 MPa",0.0,0.0,0.0,null,"MPa","","","","","",false,"unmapped_property","conclusions",""],["oa:W3022317484","Ti-6Al-4V","contrainte moyenne",3.94,3.94,3.94,null,"MPa","","","","","",false,"unmapped_property","conclusions",""],["oa:W3022317484","Ti-6Al-4V","contrainte moyenne",4.76,4.76,4.76,null,"MPa","","","","","",false,"unmapped_property","conclusions",""],["oa:W3022317484","Ti-6Al-4V","première fréquence propre",743.0,null,null,null,"Hz","","","","expérimentale","",false,"unmapped_property","conclusions",""],["oa:W3022317484","Ti-6Al-4V","première fréquence propre",1459.0,null,null,null,"Hz","","","","expérimentale","",false,"unmapped_property","conclusions",""],["oa:W3022317484","Ti-6Al-4V","première fréquence propre",2780.0,null,null,null,"Hz","","","","expérimentale","",false,"unmapped_property","conclusions",""],["oa:W3022317484","Ti-6Al-4V","première fréquence propre",4601.0,null,null,null,"Hz","","","","expérimentale","",false,"unmapped_property","conclusions",""],["oa:W3022509747","Ti-36Nb-2Ta-3Zr-0.3O","Maximum deformation rate tensor Dyy",0.0005,null,null,null,"s-1","","","","","10−5 s−1",false,"unmapped_property","results","Fig. 16 Deformation rate tensor Dyy versus displacement curves for selected points of Gum Metal under tension at five strain rates: 10−5 s−1; 10−4 s−1, 10−3 s−1, 10−2 s−1 and 10−1 s−1 Table 3 Maximum εyy and Dyy for each strain rate Strain rate (s−1) Maximum Hencky strain εyy Maximum deformation rate tensor Dyy (s−1) 10−5 0.5487 0.5461 × 10−3 10−4 0.5351 2.6816 × 10−3 10−3 0.5461 10.4878 × 10−3 10−2 0.4878 0.2385 10−1 0.4922 1.6879 Fig. 17 SEM fractographs of Gum Metal subjected to tension at st"],["oa:W3022509747","Ti-36Nb-2Ta-3Zr-0.3O","Maximum deformation rate tensor Dyy",0.0027,null,null,null,"s-1","","","","","10−4 s−1",false,"unmapped_property","results","Fig. 16 Deformation rate tensor Dyy versus displacement curves for selected points of Gum Metal under tension at five strain rates: 10−5 s−1; 10−4 s−1, 10−3 s−1, 10−2 s−1 and 10−1 s−1 Table 3 Maximum εyy and Dyy for each strain rate Strain rate (s−1) Maximum Hencky strain εyy Maximum deformation rate tensor Dyy (s−1) 10−5 0.5487 0.5461 × 10−3 10−4 0.5351 2.6816 × 10−3 10−3 0.5461 10.4878 × 10−3 10−2 0.4878 0.2385 10−1 0.4922 1.6879 Fig. 17 SEM fractographs of Gum Metal subjected to tension at st"],["oa:W3022509747","Ti-36Nb-2Ta-3Zr-0.3O","Maximum deformation rate tensor Dyy",0.0105,null,null,null,"s-1","","","","","10−3 s−1",false,"unmapped_property","results","Fig. 16 Deformation rate tensor Dyy versus displacement curves for selected points of Gum Metal under tension at five strain rates: 10−5 s−1; 10−4 s−1, 10−3 s−1, 10−2 s−1 and 10−1 s−1 Table 3 Maximum εyy and Dyy for each strain rate Strain rate (s−1) Maximum Hencky strain εyy Maximum deformation rate tensor Dyy (s−1) 10−5 0.5487 0.5461 × 10−3 10−4 0.5351 2.6816 × 10−3 10−3 0.5461 10.4878 × 10−3 10−2 0.4878 0.2385 10−1 0.4922 1.6879 Fig. 17 SEM fractographs of Gum Metal subjected to tension at st"],["oa:W3022509747","Ti-36Nb-2Ta-3Zr-0.3O","Maximum deformation rate tensor Dyy",0.2385,null,null,null,"s-1","","","","","10−2 s−1",false,"unmapped_property","results","Fig. 16 Deformation rate tensor Dyy versus displacement curves for selected points of Gum Metal under tension at five strain rates: 10−5 s−1; 10−4 s−1, 10−3 s−1, 10−2 s−1 and 10−1 s−1 Table 3 Maximum εyy and Dyy for each strain rate Strain rate (s−1) Maximum Hencky strain εyy Maximum deformation rate tensor Dyy (s−1) 10−5 0.5487 0.5461 × 10−3 10−4 0.5351 2.6816 × 10−3 10−3 0.5461 10.4878 × 10−3 10−2 0.4878 0.2385 10−1 0.4922 1.6879 Fig. 17 SEM fractographs of Gum Metal subjected to tension at st"],["oa:W3022509747","Ti-36Nb-2Ta-3Zr-0.3O","Maximum deformation rate tensor Dyy",1.6879,null,null,null,"s-1","","","","","10−1 s−1",false,"unmapped_property","results","Fig. 16 Deformation rate tensor Dyy versus displacement curves for selected points of Gum Metal under tension at five strain rates: 10−5 s−1; 10−4 s−1, 10−3 s−1, 10−2 s−1 and 10−1 s−1 Table 3 Maximum εyy and Dyy for each strain rate Strain rate (s−1) Maximum Hencky strain εyy Maximum deformation rate tensor Dyy (s−1) 10−5 0.5487 0.5461 × 10−3 10−4 0.5351 2.6816 × 10−3 10−3 0.5461 10.4878 × 10−3 10−2 0.4878 0.2385 10−1 0.4922 1.6879 Fig. 17 SEM fractographs of Gum Metal subjected to tension at st"],["oa:W3022672069","","heat treatment",0.0,null,null,null,"","","solid solution-aging (750 °C/30 m + 510 °C/4 h + furnace cooling)","","","",false,"unmapped_property","methods","All the specimens were treated with solid solution-aging (750 °C/30 m + 510 °C/4 h + furnace cooling)."],["oa:W3022672069","","vibration amplitude",30.0,null,null,null,"µm","","","","","",false,"unmapped_property","methods","The vibration amplitude was 30 μm."],["oa:W3022672069","","depth of EBSD scanning",30.0,null,null,null,"µm","","","","EBSD Analysis","",false,"unmapped_property","results_discussion","EBSD Analysis After a scanning from surface to the depth of 30 μm with a small step width of 0.035 μm, it was clear that crystals begin to be continuously distinguished by EBSD up to 20 μm."],["oa:W3022672069","","misorientation of the boundary",31.0,2.0,60.0,null,"°","","","","","",false,"unmapped_property","results_discussion","The misorientation of the boundary is characterized by values of 2° to 60°. a shows the area examined by EBSD, which is a square with a depth to center of 100 μm. b shows the unique grain color map with the inverse pole figure."],["oa:W3022672069","","surface residual stress of untreated specimens",12.05,null,null,null,"MPa","","","","","",false,"unmapped_property","results_discussion","The surface residual stress of untreated specimens is a tensile stress of 12.05 MPa."],["oa:W3022672069","","compressive residual stress of UI-24000, UI-36000 and UI-48000",247.84,null,null,null,"MPa","","","","","",false,"unmapped_property","results_discussion","The compressive residual stress of UI-24000, UI-36000 and UI-48000 are 247.84 MPa, 273.60 MPa and 288.52 MPa, respectively."],["oa:W3022672069","","compressive residual stress of UI-24000, UI-36000 and UI-48000",273.6,null,null,null,"MPa","","","","","",false,"unmapped_property","results_discussion","The compressive residual stress of UI-24000, UI-36000 and UI-48000 are 247.84 MPa, 273.60 MPa and 288.52 MPa, respectively."],["oa:W3022672069","","compressive residual stress of UI-24000, UI-36000 and UI-48000",288.52,null,null,null,"MPa","","","","","",false,"unmapped_property","results_discussion","The compressive residual stress of UI-24000, UI-36000 and UI-48000 are 247.84 MPa, 273.60 MPa and 288.52 MPa, respectively."],["oa:W3022768584","","texture",0.0,null,null,null,"","","TT-1300°C","","","",false,"unmapped_property","results_discussion","In addition, as can be seen on ODF sections in Fig. 8, the texture in specimens changes from {230}h001i orientation upon reduction of 85% and 90% to Goss in the 92% condition."],["oa:W3022768584","","intensities of the main orientations",0.0,null,null,null,"","","TT-1300°C","","","",false,"unmapped_property","results_discussion","Finally, the intensities of the main orientations in the 90% specimens are higher than in 85%."],["oa:W3023302576","Ti-35Nb-7Zr-5Ta","scanning speed",0.57,0.57,0.57,null,"m/s","","as-built SLM","","","",false,"unmapped_property","results_discussion",""],["oa:W3023302576","Ti-35Nb-7Zr-5Ta","laser power",129.0,129.0,129.0,null,"W","","as-built SLM","","","",false,"unmapped_property","results_discussion",""],["oa:W3023302576","Ti-35Nb-7Zr-5Ta","hatching strategy",79.0,79.0,79.0,null,"°","","as-built SLM","","","",false,"unmapped_property","results_discussion",""],["oa:W3023302576","Ti-35Nb-7Zr-5Ta","overlapping",50.0,50.0,50.0,null,"%","","as-built SLM","","","",false,"unmapped_property","results_discussion",""],["oa:W3023302576","Ti-35Nb-7Zr-5Ta","energy input",58.3,58.3,58.3,null,"J/mm3","","as-built SLM","","","",false,"unmapped_property","results_discussion",""],["oa:W3023302576","Ti-35Nb-7Zr-5Ta","energy input",25.7,25.7,25.7,null,"J/mm3","","as-built SLM","","","",false,"unmapped_property","results_discussion",""],["oa:W3023302576","Ti-35Nb-7Zr-5Ta","energy input",168.5,168.5,168.5,null,"J/mm3","","as-built SLM","","","",false,"unmapped_property","results_discussion",""],["oa:W3023455059","Ti-23Mo-17Fe","solution heat treated at 1170 °C for 16 h",1170.0,null,null,null,"°C","","solution heat treated at 1170 °C for 16 h","","","",false,"unmapped_property","methods","Sections of this ingot were encapsulated within quartz ampoules under argon and solution heat treated at 1170 °C for 16 h followed by an aging heat treatment at 750 °C for 80 h, with the samples water quenched and studied after each heat treatment."],["oa:W3023455059","Ti-23Mo-17Fe","aged at 750 °C for 80 h",750.0,null,null,null,"°C","","aged at 750 °C for 80 h","","","",false,"unmapped_property","methods","Sections of this ingot were encapsulated within quartz ampoules under argon and solution heat treated at 1170 °C for 16 h followed by an aging heat treatment at 750 °C for 80 h, with the samples water quenched and studied after each heat treatment."],["oa:W3023455059","Ti-23Mo-17Fe","remove the casting induced microsegregation",0.0,null,null,null,"","","solution heat treated","homogeneous","","",false,"unmapped_property","methods","It was observed that the solution heat treatment at 1170 °C for 16 h was sufficient to remove the casting induced microsegregation and produce a homogeneous microstructure, see b."],["oa:W3023605030","Ti-1023","tensile strength is reached at strains",3.3,null,null,null,"%","room temperature","","","tensile test","",false,"unmapped_property","methods",""],["oa:W3023605030","Ti-1023","tensile strength is reached at strains",9.7,null,null,null,"%","room temperature","","","tensile test","",false,"unmapped_property","methods",""],["oa:W3023605030","Ti-1023","contribution of α phase slip activity",15.0,null,null,null,"%","","","","","",true,"unmapped_property","methods",""],["oa:W3023677991","TLM alloy","strain hardening rate",1100.0,null,null,null,"MPa","room temperature","","","","",false,"unmapped_property","results","It indicates that the strain hardening rate is as high as 1,100 MPa in the work hardening stage."],["oa:W3024493796","Ti-5Al-2Sn-2Zr-4Mo-4Cr","vitesse d'allongement",23.0,null,null,null,"nm/s","810°C","isothermal transformation at 810°C","","","",true,"unmapped_property","conclusions",""],["oa:W3024493796","Ti-5Al-2Sn-2Zr-4Mo-4Cr","vitesse d'épaississement",4.8,null,null,null,"nm/s","810°C","isothermal transformation at 810°C","","","",true,"unmapped_property","conclusions",""],["oa:W3024839984","Ti-6Al-4V","HR15N",67.1,null,null,7.0,"HR15N","","as-built DMLS","","","",false,"unmapped_property","results","The hardness of the as-built DMLS specimen is HR15N = 67.1 ± 7.0, and this is slightly harder than that of the EBM specimen (i.e., HR15N = 61.8 ± 6.3)."],["oa:W3024839984","Ti-6Al-4V","HR15N",61.8,null,null,6.3,"HR15N","","as-built EBM","","","",false,"unmapped_property","results","The hardness of the as-built DMLS specimen is HR15N = 67.1 ± 7.0, and this is slightly harder than that of the EBM specimen (i.e., HR15N = 61.8 ± 6.3)."],["oa:W3024839984","Ti-6Al-4V","HR15N",67.1,null,null,null,"HR15N","","as-built DMLS","","","",false,"unmapped_property","results","The HR15N of the DMLS specimen produced by cavitation peening was about 10% larger than that of the as-built Ti6Al4V, and the increment for the EBM specimen by cavitation peening was 4%."],["oa:W3024839984","Ti-6Al-4V","HR15N",73.81,null,null,null,"HR15N","","cavitation peened DMLS","","","",false,"unmapped_property","results","The HR15N of the DMLS specimen produced by cavitation peening was about 10% larger than that of the as-built Ti6Al4V, and the increment for the EBM specimen by cavitation peening was 4%."],["oa:W3024839984","Ti-6Al-4V","HR15N",61.8,null,null,null,"HR15N","","as-built EBM","","","",false,"unmapped_property","results","The HR15N of the DMLS specimen produced by cavitation peening was about 10% larger than that of the as-built Ti6Al4V, and the increment for the EBM specimen by cavitation peening was 4%."],["oa:W3024839984","Ti-6Al-4V","HR15N",64.27,null,null,null,"HR15N","","cavitation peened EBM","","","",false,"unmapped_property","results","The HR15N of the DMLS specimen produced by cavitation peening was about 10% larger than that of the as-built Ti6Al4V, and the increment for the EBM specimen by cavitation peening was 4%."],["oa:W3024839984","Ti-6Al-4V","σR",-187.0,null,null,11.0,"MPa","","laser peened EBM","","","",false,"unmapped_property","results","When 70 µm of the surface of the laser-peened specimen was removed, the σR of EBM was −187 ± 11 MPa."],["oa:W3025300295","Ti-27Nb","fatigue pre-crack",1.3,1.3,1.3,null,"mm","","","","","",false,"unmapped_property","methods","The specimen is loaded as shown in b and fatigue pre-crack is initiated to the 1.3 mm."],["oa:W3025300295","Ti-27Nb","temperature",36.5,35.0,38.0,1.5,"°C","","","","","",false,"unmapped_property","methods","The SBF was prepared by dissolving the regents from 1st- to 8th-order in the solution of 700 mL of ion exchanged and distilled water at 36.5 ± 1.5 °C one by one in the order given in ."],["oa:W3025300295","Ti-27Nb","Poisson’s Ratio",0.3,null,null,null,"","","","","","",false,"unmapped_property","table","Poisson’s Ratio\t0.3"],["oa:W3025477575","Ti-6Al-4V","heat-treatment",1050.0,null,null,null,"°C","","solution treated at 1050 °C for 0.5 h, air-cooled","","","",false,"unmapped_property","methods","Specimens were heat-treated in solution at 1050 °C for 0.5 h and subsequently air-cooled to room temperature (i.e., Condition A (CA))."],["oa:W3026511765","","pore",100.0,null,null,null,"µm","","","","","",false,"unmapped_property","results_discussion",""],["oa:W3026511765","","pores",20.0,null,null,null,"µm","","","","","",false,"unmapped_property","results_discussion",""],["oa:W3027065673","Ti-6Al-4V","maximum load",36759.0,null,null,null,"N","","as-built SLM","","","",false,"unmapped_property","methods",""],["oa:W3027065673","Ti-6Al-4V","maximum load",244.5,200.0,289.0,null,"kN","","as-built SLM","","","",false,"unmapped_property","methods",""],["oa:W3027320338","GM","thickness of the formed oxide layer",9.87,8.54,11.2,null,"µm","","PEO treated","","","",false,"unmapped_property","results","The thickness of the formed oxide layer was between 8.54 μm and 11.20 μm."],["oa:W3027320338","GM","determined layer thickness",13.77,null,null,null,"µm","","PEO + PADA","","","",false,"unmapped_property","results","For the GM-PEO-PADA, the determined layer thickness was 13.77 μm, for the GM-PADA_AMX, it was 10.22 μm, for the GM-PADA_CEF, it was 9.87 μm, and for the GM-PADA_VANCO, it was 10.34 μm."],["oa:W3027320338","GM","determined layer thickness",10.22,null,null,null,"µm","","PEO + PADA + AMX","","","",false,"unmapped_property","results","For the GM-PEO-PADA, the determined layer thickness was 13.77 μm, for the GM-PADA_AMX, it was 10.22 μm, for the GM-PADA_CEF, it was 9.87 μm, and for the GM-PADA_VANCO, it was 10.34 μm."],["oa:W3027320338","GM","determined layer thickness",9.87,null,null,null,"µm","","PEO + PADA + CEF","","","",false,"unmapped_property","results","For the GM-PEO-PADA, the determined layer thickness was 13.77 μm, for the GM-PADA_AMX, it was 10.22 μm, for the GM-PADA_CEF, it was 9.87 μm, and for the GM-PADA_VANCO, it was 10.34 μm."],["oa:W3027320338","GM","determined layer thickness",10.34,null,null,null,"µm","","PEO + PADA + VANCO","","","",false,"unmapped_property","results","For the GM-PEO-PADA, the determined layer thickness was 13.77 μm, for the GM-PADA_AMX, it was 10.22 μm, for the GM-PADA_CEF, it was 9.87 μm, and for the GM-PADA_VANCO, it was 10.34 μm."],["oa:W3027320338","GM","hydrolysis percentage",42.45,35.5,49.4,null,"%","","PADA + AMX","","","",false,"unmapped_property","results","The hydrolysis percentage of the PADA polymer and the polymer with the drugs after 1 h of degradation is in the range from 35.5% for PADA_AMX to 49.4% for PADA_CEF."],["oa:W3027320338","GM","1H NMR analysis of PADA hydrolysis progress",50.0,null,null,null,"%","","PADA","","","",false,"unmapped_property","results","The results of 1H NMR analysis of PADA hydrolysis progress indicate that the PADA polymer quickly degrades because over 50% of its initial mass is degraded after less than 12 h."],["oa:W3027320338","GM","degradation process",80.0,null,null,null,"%","","PADA + drug","","","",false,"unmapped_property","results","In addition, based on the obtained results, it is worth noting that the degradation process depends on the kind of drug loaded into the polymer layer as degradation proceeded over 80% after 24 h."],["oa:W3027320725","","high-angle grain boundary",69.7,null,null,null,"%","","","","","",false,"unmapped_property","results_discussion",""],["oa:W3027320725","","low-angle grain boundary",30.3,null,null,null,"%","","","","","",false,"unmapped_property","results_discussion",""],["oa:W3027743337","Ti-6Al-4V","ɩɪɟɞɟɥ ɩɪɨɱɧɨɫɬɢ",750.0,null,null,null,"Ɇɉɚ","","as-built EBF3","","","",false,"unmapped_property","front",""],["oa:W3027743337","Ti-6Al-4V","ɩɪɟɞɟɥ ɩɪɨɱɧɨɫɬɢ",880.0,null,null,null,"Ɇɉɚ","","as-built EBF3 + TiC reinforcement","","","",false,"unmapped_property","front",""],["oa:W3028096092","Ti-6S","12ksi 0.08",12.0,null,null,null,"ksi","","","","","",false,"unmapped_property","results",""],["oa:W3028096092","Ti-6S","18ksi",18.0,null,null,null,"ksi","","","","","",false,"unmapped_property","results",""],["oa:W3028096092","Ti-6S","24ksi",24.0,null,null,null,"ksi","","","","","",false,"unmapped_property","results",""],["oa:W3028096092","Ti-6S","30ksi",30.0,null,null,null,"ksi","","","","","",false,"unmapped_property","results",""],["oa:W3028096092","Ti-6S","-30ksi",-30.0,null,null,null,"ksi","","","","","",false,"unmapped_property","results",""],["oa:W3028096092","Ti-6S","-36ksi",-36.0,null,null,null,"ksi","","","","","",false,"unmapped_property","results",""],["oa:W3028096092","Ti-6S","2ksi",2.0,null,null,null,"ksi","","","","","",false,"unmapped_property","results",""],["oa:W3028096092","Ti-6S","54ksi",54.0,null,null,null,"ksi","","","","","",false,"unmapped_property","results",""],["oa:W3028096092","Ti-6S","48ksi",48.0,null,null,null,"ksi","","","","","",false,"unmapped_property","results",""],["oa:W3028096092","Ti-6S","24 ksi",24.0,null,null,null,"ksi","","","","","",false,"unmapped_property","results",""],["oa:W3028096092","Ti-6S","6.5 ksi",6.5,null,null,null,"ksi","","","","","",false,"unmapped_property","results",""],["oa:W3028096092","Ti-6S","6%",6.0,null,null,null,"%","","","","","",false,"unmapped_property","results",""],["oa:W3028096092","Ti-6S","14%",14.0,null,null,null,"%","","","","","",false,"unmapped_property","results",""],["oa:W3028096092","Ti-6S","4.4%",4.4,null,null,null,"%","","","","","",false,"unmapped_property","results",""],["oa:W3028096092","Ti-6S","Oo=15 ksi, 0,=.2,",15.0,null,null,null,"ksi","","","","","",false,"unmapped_property","methods",""],["oa:W3028096092","Ti-6S","of 17.3 ksi.",17.3,null,null,null,"ksi","","","","","",false,"unmapped_property","methods",""],["oa:W3028096092","Ti-6S","100 ksi initially.",100.0,null,null,null,"ksi","","","","","",false,"unmapped_property","methods",""],["oa:W3028127414","Ti-6Al-4V","Hardening Factor",0.0198,null,null,null,"[-]","","","","","",true,"unmapped_property","methods","Simulation approach ANSYS Additive Print (AAP) AAP is a user-oriented software for simplified simulation of SLM processes, based on a limited number of material input parameters: elastic modulus and Poisson ratio as well as yield strength and bilinear elastic-plastic deformation characteristics are required [], cf. .Table 1Ti–6Al–4V material input data for AAP.Table 1Stress ModeJ2 plasticityHardening Factor0.0198 [-]Yield Strength1′100 MPaElastic Modulus110′000 MPaPoisson Ratio0.3 [-]"],["oa:W3028127414","Ti-6Al-4V","Laser Power",340.0,null,null,null,"W","","","","","",false,"unmapped_property","methods","In addition to the material and scan strategy parameters, TS also requires actual process and scan strategy parameters like laser power and speed, baseplate temperature and layer thickness as well as hatch spacing and stripe width, see .Table 2Process parameter input data for AAP.Table 2Laser Power340 WScan Speed1250 mm/sLayer Thickness60 μmBaseplate Temperature35 °CHatch Spacing75 μmSlicing Stripe Width5 mm"],["oa:W3028127414","Ti-6Al-4V","Scan Speed",1250.0,null,null,null,"mm/s","","","","","",false,"unmapped_property","methods","In addition to the material and scan strategy parameters, TS also requires actual process and scan strategy parameters like laser power and speed, baseplate temperature and layer thickness as well as hatch spacing and stripe width, see .Table 2Process parameter input data for AAP.Table 2Laser Power340 WScan Speed1250 mm/sLayer Thickness60 μmBaseplate Temperature35 °CHatch Spacing75 μmSlicing Stripe Width5 mm"],["oa:W3028127414","Ti-6Al-4V","Layer Thickness",60.0,null,null,null,"µm","","","","","",false,"unmapped_property","methods","In addition to the material and scan strategy parameters, TS also requires actual process and scan strategy parameters like laser power and speed, baseplate temperature and layer thickness as well as hatch spacing and stripe width, see .Table 2Process parameter input data for AAP.Table 2Laser Power340 WScan Speed1250 mm/sLayer Thickness60 μmBaseplate Temperature35 °CHatch Spacing75 μmSlicing Stripe Width5 mm"],["oa:W3028127414","Ti-6Al-4V","Baseplate Temperature",35.0,null,null,null,"°C","","","","","",false,"unmapped_property","methods","In addition to the material and scan strategy parameters, TS also requires actual process and scan strategy parameters like laser power and speed, baseplate temperature and layer thickness as well as hatch spacing and stripe width, see .Table 2Process parameter input data for AAP.Table 2Laser Power340 WScan Speed1250 mm/sLayer Thickness60 μmBaseplate Temperature35 °CHatch Spacing75 μmSlicing Stripe Width5 mm"],["oa:W3028127414","Ti-6Al-4V","Hatch Spacing",75.0,null,null,null,"µm","","","","","",false,"unmapped_property","methods","In addition to the material and scan strategy parameters, TS also requires actual process and scan strategy parameters like laser power and speed, baseplate temperature and layer thickness as well as hatch spacing and stripe width, see .Table 2Process parameter input data for AAP.Table 2Laser Power340 WScan Speed1250 mm/sLayer Thickness60 μmBaseplate Temperature35 °CHatch Spacing75 μmSlicing Stripe Width5 mm"],["oa:W3028127414","Ti-6Al-4V","Slicing Stripe Width",5.0,null,null,null,"mm","","","","","",false,"unmapped_property","methods","In addition to the material and scan strategy parameters, TS also requires actual process and scan strategy parameters like laser power and speed, baseplate temperature and layer thickness as well as hatch spacing and stripe width, see .Table 2Process parameter input data for AAP.Table 2Laser Power340 WScan Speed1250 mm/sLayer Thickness60 μmBaseplate Temperature35 °CHatch Spacing75 μmSlicing Stripe Width5 mm"],["oa:W3028127414","Ti-6Al-4V","Inert Gas Temperature",22.0,null,null,null,"°C","","","","","",false,"unmapped_property","methods","In addition, the inert gas temperature is assumed as 22 °C and the powder temperature during the build process as 35 °C."],["oa:W3028127414","Ti-6Al-4V","Powder Temperature",35.0,null,null,null,"°C","","","","","",false,"unmapped_property","methods","In addition, the inert gas temperature is assumed as 22 °C and the powder temperature during the build process as 35 °C."],["oa:W3028127414","Ti-6Al-4V","Gas Convection Coefficient",0.0,null,null,null,"W/mm2·°C","","","","","",false,"unmapped_property","methods","Gas and powder convection coefficients of 1∙10−5 W/mm2∙°C at a powder property factor of 0.01 were further applied."],["oa:W3028127414","Ti-6Al-4V","Powder Property Factor",0.01,null,null,null,"[-]","","","","","",false,"unmapped_property","methods","Gas and powder convection coefficients of 1∙10−5 W/mm2∙°C at a powder property factor of 0.01 were further applied."],["oa:W3028127414","Ti-6Al-4V","Voxel Size",0.25,null,null,null,"mm","","","","","",false,"unmapped_property","methods","While the voxel and layered-tetrahedral element sizes were varied for the built part, the base plate was only meshed with a hexahedral element size of 10 mm."],["oa:W3028127414","Ti-6Al-4V","Layered-Tetrahedral Element Size",0.25,null,null,null,"mm","","","","","",false,"unmapped_property","methods","While the voxel and layered-tetrahedral element sizes were varied for the built part, the base plate was only meshed with a hexahedral element size of 10 mm."],["oa:W3028127414","Ti-6Al-4V","Hexahedral Element Size",10.0,null,null,null,"mm","","","","","",false,"unmapped_property","methods","While the voxel and layered-tetrahedral element sizes were varied for the built part, the base plate was only meshed with a hexahedral element size of 10 mm."],["oa:W3028127414","Ti-6Al-4V","Surface to Volume Ratio",0.268,null,null,null,"mm","","","","","",false,"unmapped_property","methods","The surface to volume ratio of 0.268 mm is relatively small, however, so that the difference between volume and surface scan strategies is expected to be negligible."],["oa:W3028831467","Ti65","Average EL",7.7,null,null,null,"MPa","room temperature","UDR-RD","","tensile test","",false,"unmapped_property","table","UDR-RD\t1070\t1203\t7.7"],["oa:W3028831467","Ti65","Average EL",5.3,null,null,null,"MPa","room temperature","UDR-TD","","tensile test","",false,"unmapped_property","table","UDR-TD\t1089\t1186\t5.3"],["oa:W3028831467","Ti65","Average EL",4.5,null,null,null,"MPa","room temperature","CR-RD","","tensile test","",false,"unmapped_property","table","CR-RD\t1042\t1177\t4.5"],["oa:W3028831467","Ti65","Average EL",4.0,null,null,null,"MPa","room temperature","CR-TD","","tensile test","",false,"unmapped_property","table","CR-TD\t1028\t1179\t4.0"],["oa:W3031545515","Ti-6Al-4V","bulk oxide layer thickness",16.0,null,null,null,"nm","","","","","",false,"unmapped_property","results","Materials 2020, 13, 2479 8 of 16 On the N-EO sample (Figure 5b) the bulk oxide layer below the nanotubes is thinner (around 16 nm)."],["oa:W3031545515","Ti-6Al-4V","corrosion rates",4.53,0.06,9.0,null,"µm·y-1","","","","","",false,"unmapped_property","results","For any sample, the instantaneous corrosion currents were very low leading to very weak corrosion rates between 0.06 and 9 µm·y−1, with all Ti alloy surfaces in a passive state."],["oa:W3031545515","Ti-6Al-4V","oxide layer thickness",20.0,10.0,30.0,null,"nm","","HT 450°C/3h + EO 1V/3h","","","",false,"unmapped_property","conclusions","HT made at 450 ◦C for 3 h and EO in neutral media at 1 V for 3 h, led both to compact amorphous oxide layers with a respective thickness of around 30 and 10 nm."],["oa:W3033169048","Ti-6Al-4V","dimensions",28.0,null,null,null,"mm","","","","","",false,"unmapped_property","methods","The samples were cut to dimensions of 28 × 28 × 3 mm."],["oa:W3033169048","Ti-6Al-4V","dimensions",28.0,null,null,null,"mm","","","","","",false,"unmapped_property","methods","The samples were cut to dimensions of 28 × 28 × 3 mm."],["oa:W3033169048","Ti-6Al-4V","dimensions",3.0,null,null,null,"mm","","","","","",false,"unmapped_property","methods","The samples were cut to dimensions of 28 × 28 × 3 mm."],["oa:W3033995033","","density",8.41,null,null,null,"g.cm-3","","","","","",false,"unmapped_property","conclusions",""],["oa:W3034322502","Ti-6Al-4V","percentage reduction",12.1,null,null,null,"%","","as-deformed (jump)","","EBSD","",false,"unmapped_property","methods",""],["oa:W3034322502","Ti-6Al-4V","percentage reduction",7.8,null,null,null,"%","","lower strain rate (10⁻⁴ s⁻¹)","","EBSD","",false,"unmapped_property","methods",""],["oa:W3034322502","Ti-6Al-4V","percentage reduction",3.6,null,null,null,"%","","higher strain rate (10⁻³ s⁻¹)","","EBSD","",false,"unmapped_property","methods",""],["oa:W3034322502","","HAZ",10.0,null,null,null,"microns","","","","SEM","",false,"unmapped_property","conclusions",""],["oa:W3037066039","","Failure at",73.8,null,null,null,"MPa","","","","","",false,"unmapped_property","conclusions",""],["oa:W3037066039","","Failure at",84.6,null,null,null,"MPa","","","","","",false,"unmapped_property","conclusions",""],["oa:W3037066039","","Failure at",90.6,null,null,null,"MPa","","","","","",false,"unmapped_property","conclusions",""],["oa:W3037066039","","Failure at",92.4,null,null,null,"MPa","","","","","",false,"unmapped_property","conclusions",""],["oa:W3037066039","","Failure at",110.4,null,null,null,"MPa","","","","","",false,"unmapped_property","conclusions",""],["oa:W3037066039","","Failure at",82.2,null,null,null,"MPa","","","","","",false,"unmapped_property","conclusions",""],["oa:W3037456341","Ti-6Al-4V","Al0 (at. %)",0.7,null,null,null,"at%","","","","","",false,"unmapped_property","table","Reference\t0.7\t3.2\t0.7\t15.2"],["oa:W3037456341","Ti-6Al-4V","Al3+ (at. %)",3.2,null,null,null,"at%","","","","","",false,"unmapped_property","table","Reference\t0.7\t3.2\t0.7\t15.2"],["oa:W3037456341","Ti-6Al-4V","Ti0 (at. %)",0.7,null,null,null,"at%","","","","","",false,"unmapped_property","table","Reference\t0.7\t3.2\t0.7\t15.2"],["oa:W3037456341","Ti-6Al-4V","Ti4+ (at. %)",15.2,null,null,null,"at%","","","","","",false,"unmapped_property","table","Reference\t0.7\t3.2\t0.7\t15.2"],["oa:W3037456341","Ti-6Al-4V","Al0 (at. %)",0.7,null,null,null,"at%","","","","","",false,"unmapped_property","table","Structured (no solvent)\t0.7\t8.8\t1.0\t14.2"],["oa:W3037456341","Ti-6Al-4V","Al3+ (at. %)",8.8,null,null,null,"at%","","","","","",false,"unmapped_property","table","Structured (no solvent)\t0.7\t8.8\t1.0\t14.2"],["oa:W3037456341","Ti-6Al-4V","Ti0 (at. %)",1.0,null,null,null,"at%","","","","","",false,"unmapped_property","table","Structured (no solvent)\t0.7\t8.8\t1.0\t14.2"],["oa:W3037456341","Ti-6Al-4V","Ti4+ (at. %)",14.2,null,null,null,"at%","","","","","",false,"unmapped_property","table","Structured (no solvent)\t0.7\t8.8\t1.0\t14.2"],["oa:W3037744254","Ti-10.5Mo-2C","vol%",6.0,null,null,null,"vol%","","in situ formed MMC","cellular","","",false,"unmapped_property","discussion","In this case, the ductile and low stiffness β-Ti matrix is reinforced with about 6 vol% of TiC whiskers."],["oa:W3040066054","O-Ti2AlNb","durability",1.0,null,null,null,"times","","","","","",false,"unmapped_property","conclusions","The fatigue life of the Ti–6Al–4V alloy is about 10 times greater than the durability of the O–Ti2AlNb alloy."],["oa:W3040264275","Ti-6Al-4B-4C-4V","mass loss",425.0,425.0,425.0,null,"°C","","","","TG","",false,"unmapped_property","results_discussion","It was noted that the mass loss took place at around 425 °C and was completed at around 850 °C."],["oa:W3040264275","Ti-6Al-4B-4C-4V","mass loss",850.0,850.0,850.0,null,"°C","","","","TG","",false,"unmapped_property","results_discussion","It was noted that the mass loss took place at around 425 °C and was completed at around 850 °C."],["oa:W3040264275","Ti-6Al-4B-4V","weight loss",825.0,825.0,825.0,null,"°C","","","","TG","",false,"unmapped_property","results_discussion","Oxidation behaviour of the coating Fig. 4 (a) points out the sample progressed with a weight loss up to 825°C additional stable weight gain is achieved up to 998.6°C within the Ti-6Al-4V- B4C coating as well as Fig. 4 (b) point out weight loss progressed with a smaller amount of weight gain."],["oa:W3040264275","Ti-6Al-4B-4V","stable weight gain",998.6,998.6,998.6,null,"°C","","","","TG","",false,"unmapped_property","results_discussion","Oxidation behaviour of the coating Fig. 4 (a) points out the sample progressed with a weight loss up to 825°C additional stable weight gain is achieved up to 998.6°C within the Ti-6Al-4V- B4C coating as well as Fig. 4 (b) point out weight loss progressed with a smaller amount of weight gain."],["oa:W3040264275","","oxidation rate",8.0,8.0,8.0,null,"%","745°C","","","isothermal oxidation","",false,"unmapped_property","results_discussion","The oxidation rate turns out to be faster in the order of 8% B4C > 6% B4C > 4% B4C > 2% B4C > 0% B4C in agreement with the non-isothermal TG as well as DTA results."],["oa:W3040264275","","oxidation rate",6.0,6.0,6.0,null,"%","745°C","","","isothermal oxidation","",false,"unmapped_property","results_discussion","The oxidation rate turns out to be faster in the order of 8% B4C > 6% B4C > 4% B4C > 2% B4C > 0% B4C in agreement with the non-isothermal TG as well as DTA results."],["oa:W3040264275","","oxidation rate",4.0,4.0,4.0,null,"%","745°C","","","isothermal oxidation","",false,"unmapped_property","results_discussion","The oxidation rate turns out to be faster in the order of 8% B4C > 6% B4C > 4% B4C > 2% B4C > 0% B4C in agreement with the non-isothermal TG as well as DTA results."],["oa:W3040264275","","oxidation rate",2.0,2.0,2.0,null,"%","745°C","","","isothermal oxidation","",false,"unmapped_property","results_discussion","The oxidation rate turns out to be faster in the order of 8% B4C > 6% B4C > 4% B4C > 2% B4C > 0% B4C in agreement with the non-isothermal TG as well as DTA results."],["oa:W3040264275","","oxidation rate",0.0,0.0,0.0,null,"%","745°C","","","isothermal oxidation","",false,"unmapped_property","results_discussion","The oxidation rate turns out to be faster in the order of 8% B4C > 6% B4C > 4% B4C > 2% B4C > 0% B4C in agreement with the non-isothermal TG as well as DTA results."],["oa:W3040776781","Ti-6Al-4V","wear volume",0.78,null,null,0.04,"mm3","","","","","",false,"unmapped_property","results_discussion",""],["oa:W3040776781","Ti-6Al-4V","wear volume",0.85,null,null,0.05,"mm3","","","","","",false,"unmapped_property","results_discussion",""],["oa:W3040776781","Ti-6Al-4V","wear volume",1.55,null,null,0.2,"mm3","","","","","",false,"unmapped_property","results_discussion",""],["oa:W3040776781","Ti-6Al-4V","wear volume",1.37,null,null,0.04,"mm3","","","","","",false,"unmapped_property","results_discussion",""],["oa:W3041235721","Ti-6Al-4V","maximum balancing residual stress",190.0,null,null,null,"MPa","25 ℃","","","","",false,"unmapped_property","conclusions",""],["oa:W3041235721","Ti-6Al-4V","maximum balancing residual stress",100.0,null,null,null,"MPa","450 ℃","","","","",false,"unmapped_property","conclusions",""],["oa:W3041438598","Ti-6Al-4V","Strain rate (/s)",500000.0,null,null,null,"/s","","","","","",false,"unmapped_property","conclusions",""],["oa:W3041438598","Ti-6Al-4V","Strain rate (/s)",1100000.0,null,null,null,"/s","","","","","",false,"unmapped_property","conclusions",""],["oa:W3042440345","Ti-6Al-4V","macro zones or effective structural units (ESU)",300.0,null,null,null,"µm","","","equiaxed","","",false,"unmapped_property","discussion","It is important to note that the effective slip length may be far greater than the size of the α grains as strong crystallographic textures may exist in equiaxed microstructures as illustrated in Fig. 3a, where macro zones or effective structural units (ESU) approaching 300 μm in length are visible for the Ti-6-4 alloy."],["oa:W3042440345","Ti-6Al-4V","reduction in strength",10.0,null,null,null,"%","","forged","","","",false,"unmapped_property","discussion","Previous work [15] has shown that retained porosity in the bond contributes to a reduction in strength of ~ 10% for forged Ti-6-4 material joined via the PIB process."],["oa:W3043839009","Ti-6Al-4V","O",0.091,null,null,null,"%","","","","","",false,"unmapped_property","table","Mass fraction/%\t6.2\t3.89\t0.17\t0.002\t0.091\t0.002\tBal."],["oa:W3043839009","Ti-6Al-4V","Fe",0.17,null,null,null,"%","","","","","",false,"unmapped_property","table","Mass fraction/%\t6.2\t3.89\t0.17\t0.002\t0.091\t0.002\tBal."],["oa:W3043839009","Ti-6Al-4V","H",0.002,null,null,null,"%","","","","","",false,"unmapped_property","table","Mass fraction/%\t6.2\t3.89\t0.17\t0.002\t0.091\t0.002\tBal."],["oa:W3044029989","Ti-6Al-4V","strength coefficient",7.2,null,null,null,"MPa/build","","","","","",false,"unmapped_property","results",""],["oa:W3044029989","Ti-6Al-4V","strength coefficient",11.9,null,null,
