Repository: akhtar07/tisci-explorer

# TiSci Explorer

A read-only, static explorer for **TiSci**, an autonomous research agent for titanium alloys. TiSci reads the
titanium-alloy literature, builds a knowledge graph and a table of measured values, proposes hypotheses where the
graph has gaps, and tests them with DFT (MACE / VASP) and the ICME-lite multiscale chain.

**Live site:** https://akhtar07.github.io/tisci-explorer/

The site has seven sections:

| Section | What it shows |
|---|---|
| Overview | Corpus → graph → facts → hypotheses → verdicts, with the snapshot's counts |
| Worked example | One full loop for W in α-Ti: graph path, hypothesis, novelty check, DFT test, verdict, follow-up, DAMASK |

File: data/facts/yield_strength.json (part 51 of 51)
"effective compressive yield strength",57.2,null,null,null,"MPa","room temperature","LPBF-processed","","quasi-static compressive test","",false,"","results",""],["openaire:a18fb5797da6f502999a10f96c9ff687","Ti-42Nb","yield strength",68.8,null,null,null,"MPa","room temperature","LPBF-processed","","uniaxial quasi-static compression test","",false,"","results",""],["openaire:a18fb5797da6f502999a10f96c9ff687","Ti-42Nb","compressive yield strength",40.0,22.0,58.0,null,"MPa","","as-built","","compression test","",false,"out_of_range","conclusions",""],["openaire:a5c71bea807a8dfdf550ad4dfe4725bd","Ti-6Al-4V","yield stress",830.0,null,null,null,"MPa","","","","","",false,"","methods",""],["openaire:a9594333d48720fba9ceb27e74683417","Ti-6Al-4V","dayanım",100.0,null,null,null,"MPa","","solution treated, quenched in oil","","","",false,"","conclusions","Bu malzemenin suda soğutularak yaşlandırılması sonucunda elde edilen dayanım; yağda soğutularak yaşlandırılan duruma göre 70- 100 MPa daha fazla olabilmektedir."],["openaire:a9594333d48720fba9ceb27e74683417","Ti-6Al-4V","mukavemette",34.0,null,null,null,"MPa","","","","","",false,"out_of_range","conclusions","24 soğutma gerçekleştiğinde mukavemette küçük oranlarda bir artış (34 MPa) gözlenmektedir[10]."],["openaire:a9594333d48720fba9ceb27e74683417","Ti-6Al-4V","Akma dayanımı",825.0,null,null,null,"MPa","","","","","",false,"","conclusions","Tablo 8.2 Ti-6Al-4V alaşımına ait bazı mekanik özellikler Çekme dayanımı 895 MPa Akma dayanımı 825 MPa Uzama 10% Kesit daralması 20% Charpy Kırma Enerjisi 27 J Sertlik 36 HRC"],["openaire:a9594333d48720fba9ceb27e74683417","Ti-6Al-4V","dayanım",70.0,null,null,null,"MPa","","solution treated, quenched in water","","","",false,"","conclusions","Bu malzemenin suda soğutularak yaşlandırılması sonucunda elde edilen dayanım; yağda soğutularak yaşlandırılan duruma göre 70- 100 MPa daha fazla olabilmektedir."],["openaire:a9594333d48720fba9ceb27e74683417","Ti-6Al-4V","dayanım",70.0,null,null,null,"MPa","","solution treated at 935 °C, quenched to 550 °C in ≤1.5 s, transferred to cooling medium in ≤2 s","martensitic α'","","",false,"","conclusions","Yapılan çalışmalarda Ti6Al4V malzemesinin yaşlandırma işlemi sonrasında maksimum dayanıma sahip olabilmesi için; ilk etapta 935 °C ‘deki çözeltiye alma sıcaklığından 550 °C ‘ye soğutulmasının en fazla 1.5 sn. içinde bitirilmesi gerektiği ve en fazla 2 sn içerisinde fırından soğutma ortamına götürülmesi gerektiği görülmüştür."],["openaire:ac9d8d6e2e0bc166d3e07e0aa1f32367","","maximum",1200.0,null,null,null,"MPa","","","","","",false,"","methods",""],["openaire:ad401a064cec479b3f0e669b5b4d3954","Ti-6Al-4V","Rp0,2%",965.56,null,null,null,"MPa","room temperature","","","tensile test","",false,"","conclusions",""],["openaire:ad401a064cec479b3f0e669b5b4d3954","Ti-6Al-4V","Rp0,2%",965.96,null,null,null,"MPa","room temperature","","","tensile test","",false,"","conclusions",""],["openaire:b093dd254d0c222bc42a863189a0f07a","CP-Ti Grade 2","yield strength",475.0,472.0,478.0,3.0,"MPa","","","","","3 × 10−4 s−1",false,"","results_discussion",""],["openaire:b093dd254d0c222bc42a863189a0f07a","CP-Ti Grade 2","yield strength",475.0,null,null,null,"MPa","","","","","3e-04 s-1",false,"","results",""],["openaire:b093dd254d0c222bc42a863189a0f07a","CP-Ti Grade 2","yield strength",575.0,null,null,null,"MPa","room temperature","","","tensile test","",false,"","results",""],["openaire:b093dd254d0c222bc42a863189a0f07a","CP-Ti Grade 2","yield strength",605.0,null,null,null,"MPa","","","","","1 s-1",false,"","results",""],["openaire:b093dd254d0c222bc42a863189a0f07a","CP-Ti Grade 2","K",1365.0,1170.0,1365.0,null,"MPa","","","","","2800 s−1",false,"","results_discussion",""],["openaire:b093dd254d0c222bc42a863189a0f07a","CP-Ti Grade 2","yield strength",605.0,602.0,608.0,3.0,"MPa","","","","","2800 s−1",false,"","results_discussion",""],["openaire:b093dd254d0c222bc42a863189a0f07a","Ti","yield strength increase",100.0,null,null,null,"MPa","","","","","1.25×10−4 to 600 s−1",false,"","discussion",""],["openaire:b093dd254d0c222bc42a863189a0f07a","CP-Ti Grade 2","yield strength",67.0,null,null,null,"MPa","700 °C","","","tensile test","",false,"","results",""],["openaire:b093dd254d0c222bc42a863189a0f07a","Cu","yield strength",335.0,300.0,370.0,null,"MPa","","","","","",false,"","discussion",""],["openaire:b093dd254d0c222bc42a863189a0f07a","CP-Ti Grade 2","yield strength",40.0,null,null,null,"MPa","950 °C","","","tensile test","",false,"out_of_range","results",""],["openaire:b093dd254d0c222bc42a863189a0f07a","CP-Ti Grade 2","yield strength",32.5,30.0,35.0,null,"MPa","1120 °C","","","tensile test","",false,"out_of_range","results",""],["openaire:b093dd254d0c222bc42a863189a0f07a","CP-Ti Grade 2","yield strength",32.5,30.0,35.0,null,"MPa","1350 °C","","","tensile test","",false,"out_of_range","results",""],["openaire:b1c04decd0010532b4f1f4094b4351bf","Ti-6Al-2Ta-2V","Yield strength",766.0,null,null,null,"MPa","","","","tensile test","",false,"","results_discussion",""],["openaire:b1c04decd0010532b4f1f4094b4351bf","Ti-6Al-3Ta-1V","yield strength",782.0,null,null,null,"MPa","room temperature","","","tensile test","",false,"","results_discussion",""],["openaire:b1c04decd0010532b4f1f4094b4351bf","Ti-6Al-2Fe-2V","yield strength (YS)",732.0,null,null,null,"MPa","","","","tensile test","",false,"","results_discussion",""],["openaire:b1c04decd0010532b4f1f4094b4351bf","Ti-6Al-4Ta","Yield Strength",766.0,null,null,null,"MPa","","","","tensile test","",false,"","results_discussion",""],["openaire:b1c04decd0010532b4f1f4094b4351bf","Ti-6Al-4Nb","Yield Strength",684.0,null,null,null,"MPa","","","","tensile test","",false,"","results_discussion",""],["openaire:b1c04decd0010532b4f1f4094b4351bf","Ti-6Al-4Fe","yield strength",160.0,160.0,160.0,null,"MPa","","","","","",false,"","results_discussion",""],["openaire:b1c04decd0010532b4f1f4094b4351bf","Ti-6Al-3Ta-1V","yield strength",710.0,null,null,null,"MPa","room temperature","","","tensile test","",false,"","results_discussion",""],["openaire:b1c04decd0010532b4f1f4094b4351bf","Ti-6Al-4V","yield strengths",790.0,790.0,790.0,null,"MPa","","","bimodal","tensile test","",false,"","conclusions",""],["openaire:b1c04decd0010532b4f1f4094b4351bf","Ti-6Al-2Nb-2V","yield strength",713.0,null,null,null,"MPa","","Specimen 1","","tensile test","",false,"","results_discussion",""],["openaire:b1c04decd0010532b4f1f4094b4351bf","Ti-6Al-2Mo-2V","yield strength (YS)",860.0,null,null,null,"MPa","room temperature","","","tensile test","",false,"","results_discussion",""],["openaire:b1c04decd0010532b4f1f4094b4351bf","Ti-6Al-3Fe-1V","YS",941.0,null,null,null,"MPa","","","","tensile test","",false,"","results_discussion",""],["openaire:b1c04decd0010532b4f1f4094b4351bf","Ti-6Al-2Nb-2V","yield strength",716.0,null,null,null,"MPa","","Specimen 2","","tensile test","",false,"","results_discussion",""],["openaire:b1c04decd0010532b4f1f4094b4351bf","Specimen 2","yield strength",766.0,null,null,null,"MPa","room temperature","","","","",false,"","results_discussion",""],["openaire:b1c04decd0010532b4f1f4094b4351bf","Ti-6Al-4Ta","Yield Strength",760.0,null,null,null,"MPa","","","","tensile test","",false,"","results_discussion",""],["openaire:b1c04decd0010532b4f1f4094b4351bf","Ti-6Al-4Ta","Yield Strength",760.0,null,null,null,"MPa","","","","tensile test","",false,"","results_discussion",""],["openaire:b1c04decd0010532b4f1f4094b4351bf","Ti-6Al-2Ta-2V","Yield strength",860.0,null,null,null,"MPa","","","","tensile test","",false,"","results_discussion",""],["openaire:b1c04decd0010532b4f1f4094b4351bf","Ti-6Al-4Nb","Yield Strength",693.0,null,null,null,"MPa","","","","tensile test","",false,"","results_discussion",""],["openaire:b1c04decd0010532b4f1f4094b4351bf","Ti-6Al-4Ta","yield strength",870.0,850.0,890.0,null,"MPa","","","","","",false,"","results_discussion",""],["openaire:b1c04decd0010532b4f1f4094b4351bf","Ti-6Al-2Mo-2V","yield strength (YS)",869.0,null,null,null,"MPa","room temperature","","","tensile test","",false,"","results_discussion",""],["openaire:b1c04decd0010532b4f1f4094b4351bf","Ti-6Al-4Mo","yield strength",818.0,null,null,null,"MPa","","","","tensile test","",false,"","results_discussion",""],["openaire:b1c04decd0010532b4f1f4094b4351bf","Ti-6Al-3Nb-1V","yield strength",691.0,null,null,null,"MPa","","","","tensile test","",false,"","results_discussion",""],["openaire:b1c04decd0010532b4f1f4094b4351bf","Ti-6Al-3Nb-1V","yield strength",728.0,null,null,null,"MPa","","","","tensile test","",false,"","results_discussion",""],["openaire:b1c04decd0010532b4f1f4094b4351bf","Ti-6Al-3Mo-1V","yield strength (YS)",811.0,null,null,null,"MPa","","","","","",false,"","results_discussion",""],["openaire:b1c04decd0010532b4f1f4094b4351bf","Ti-6Al-2Fe-2V","yield strength (YS)",727.0,null,null,null,"MPa","","","","tensile test","",false,"","results_discussion",""],["openaire:b1c04decd0010532b4f1f4094b4351bf","Ti-6Al-3Mo-1V","yield strength (YS)",862.0,null,null,null,"MPa","","","","","",false,"","results_discussion",""],["openaire:b1c04decd0010532b4f1f4094b4351bf","Ti-6Al-3Fe-1V","YS",892.0,null,null,null,"MPa","","","","tensile test","",false,"","results_discussion",""],["openaire:b93441245325c152abe51fae1cb44913","Ti-6Al-2Sn-4Zr-2Mo","σy",900.0,892.0,908.0,8.0,"MPa","450 ℃","as-built SLM","","tensile test","",false,"","methods",""],["openaire:b93441245325c152abe51fae1cb44913","Ti-6Al-2Sn-4Zr-2Mo","YS",1293.0,null,null,37.0,"MPa","","as-built SLM","","","",false,"","results_discussion",""],["openaire:b95147bce306b2ffe4d3963af539f2a7","Ti-6Al-4V","error on yield stress",0.5,null,null,null,"%","","","","","",false,"unit_mismatch","conclusions",""],["openaire:b95147bce306b2ffe4d3963af539f2a7","Ti-6Al-4V","stress error",10.0,null,null,null,"MPa","150 °C","","","compression test","10-3 s-1",false,"out_of_range","conclusions",""],["openaire:b95147bce306b2ffe4d3963af539f2a7","Ti-6Al-4V","stress error",15.0,null,null,null,"MPa","","","","","6.7x10-4 s-1",false,"out_of_range","conclusions",""],["openaire:bc465d11f6623612054495d6451b17e5","Ti-6Al-4V","Akma dayanımı",825.0,825.0,825.0,null,"MPa","","","","","",false,"","abstract",""],["openaire:bc465d11f6623612054495d6451b17e5","Ti-6Al-4V","akma dayanımı",850.0,850.0,850.0,0.46,"MPa","","SLM, heat-treated","lath-like","","",false,"","abstract",""],["openaire:bc465d11f6623612054495d6451b17e5","Ti-6Al-4V","akma",0.0,null,null,null,"","","SLM, layer thickness 30 µm","","","",false,"unit_missing","abstract",""],["openaire:bc465d11f6623612054495d6451b17e5","Ti-6Al-4V","Akma Dayanımı",825.0,null,null,null,"MPa","","PBF","","","",false,"","abstract",""],["openaire:bc465d11f6623612054495d6451b17e5","Ti-6Al-4V","Akma Dayanımı",860.0,null,null,null,"MPa","","forged","","","",false,"","abstract",""],["openaire:bc465d11f6623612054495d6451b17e5","Ti-6Al-4V","Akma Dayanımı",758.0,null,null,null,"MPa","","as-cast","","","",false,"","abstract",""],["openaire:bec54df4eee95125141dc2a6bc05aee8","Ti-6Al-4V","YS",1001.0,null,null,42.0,"MPa","","su ile soğutma","","","",false,"","abstract",""],["openaire:bec54df4eee95125141dc2a6bc05aee8","Ti-6Al-4V","YS",1001.0,null,null,42.0,"MPa","","STA 900°C/1h + 500°C/4h","","","",false,"","abstract",""],["openaire:bec54df4eee95125141dc2a6bc05aee8","Ti-6Al-4V","Akma Mukavemeti",1001.0,null,null,42.0,"MPa","","as-built EBM","","","",false,"","abstract",""],["openaire:bec5b05da121bfe9ab4bda88e7020c7a","Ti-6Al-4V","limite d’élasticité",3000.0,null,null,null,"MPa","","","","Tabor formula","",true,"out_of_range","discussion",""],["openaire:bf1e6007e2db38280e0e34b1803b05d6","Ti","resistencia",684.0,null,null,null,"MPa","","99.0% purity","","","",false,"","abstract",""],["openaire:c58e02e0d905030db3c99e919f7c6826","SLM fabricated","yield strength",1141.5,null,null,null,"MPa","","","","tensile test","",false,"","conclusions","Therefore, yield strength and UTS of SLM fabricated samples were greater than the SLM+HIPped as-received alloy, and the values were found to be 1141.5, 1246.7 MPa and 814.2, 927.93 MPa, respectively."],["openaire:c58e02e0d905030db3c99e919f7c6826","SLM+HIPped as-received","yield strength",814.2,null,null,null,"MPa","","","","tensile test","",false,"","conclusions","Therefore, yield strength and UTS of SLM fabricated samples were greater than the SLM+HIPped as-received alloy, and the values were found to be 1141.5, 1246.7 MPa and 814.2, 927.93 MPa, respectively."],["openaire:c58e02e0d905030db3c99e919f7c6826","Ti-6Al-4V","yield strength",0.0,null,null,null,"","","heat treated at 845 °C for 2 hours","","","",false,"unit_missing","methods","In Table 2.7, various heat treatments are shown along with their yield strength and elongation values according to the study suggested by Thöne et al. [70]."],["openaire:c58e02e0d905030db3c99e919f7c6826","Ti-6Al-4V","yield strength",0.0,null,null,null,"","","","","","",false,"unit_missing","methods","alloy while the yield strength of LMD processed sample is higher than EBM processed sample [62]."],["openaire:d08d18771f7aafbf673a3f436662976b","Ti-6Al-4V","PH",3000.0,null,null,null,"MPa","","as-built FDPL","","","",false,"out_of_range","discussion",""],["openaire:d08d18771f7aafbf673a3f436662976b","Ti-6Al-4V","limite d'élasticité",3000.0,null,null,null,"MPa","","forged","","","",false,"out_of_range","discussion",""],["openaire:d08d18771f7aafbf673a3f436662976b","Ti-6Al-4V","limite d'élasticité",3250.0,null,null,null,"MPa","","as-built FDPL","","","",false,"out_of_range","discussion",""],["openaire:d08d18771f7aafbf673a3f436662976b","Ti-6Al-4V","limite d'élasticité",3400.0,null,null,null,"MPa","","as-built FDPL + 3 % B4C","","","",false,"out_of_range","discussion",""],["openaire:d08d18771f7aafbf673a3f436662976b","Ti-6Al-4V","résistance mécanique",150.0,null,null,null,"MPa","500 °C","1.5 % B4C","","essais de traction statique","",false,"","conclusions",""],["openaire:d64597d73deb9a640870727042828099","Ti-6Al-4V","yield strength",950.0,null,null,null,"MPa","room temperature","laser nitrided","","tensile test","1 mm/dk",false,"","abstract","SHIMADZU çekme makinesi kullanılarak üç numune üzerinde oda sıcaklığında çekme testleri yapılmıştır. Çekme hızı 1 mm/dk olarak alınmıştır."],["openaire:dcdc43d05cc4902797979a2817c8bc21","Ti-6Al-4V","True yield stress strength",783244.3952,null,null,null,"MPa","200 °F","","","","",false,"out_of_range","results",""],["openaire:dcdc43d05cc4902797979a2817c8bc21","Ti-6Al-4V","maximum allowable stress",689475.7,null,null,null,"MPa","200 °F","as-built","","","",false,"out_of_range","results",""],["openaire:e81761aefb449ded53444460be41cef9","Ti-22Nb","yield strength",1.81,null,null,null,"%","","","","","",false,"unit_mismatch","discussion",""],["openaire:e81761aefb449ded53444460be41cef9","Ti-16Nb","yield strength",10.19,null,null,null,"%","","","","","",false,"unit_mismatch","discussion",""],["openaire:e81761aefb449ded53444460be41cef9","CP-Ti (1500/4)","Yield Strength",70.0,null,null,null,"MPa","","","","","",false,"","results",""],["openaire:e81761aefb449ded53444460be41cef9","Ti-10Nb","Yield Strength",80.0,null,null,null,"MPa","","","","","",false,"","results",""],["openaire:e81761aefb449ded53444460be41cef9","Ti-Nb (binary)","strength",18.0,null,null,null,"MPa","","as quenched","","","",false,"out_of_range","discussion",""],["openaire:e81761aefb449ded53444460be41cef9","Ti-16Nb","Yield Strength",90.0,null,null,null,"MPa","","","","","",false,"","results",""],["openaire:e81761aefb449ded53444460be41cef9","Ti-22Nb","Yield Strength",100.0,null,null,null,"MPa","","","","","",false,"","results",""],["openaire:ea2b8049a4cf3415435cac20ff438650","Ti-6Al-4V","tensão de cedência",720.0,null,null,null,"MPa","room temperature","HIP 1000°C/2h","","tensile test","",false,"","abstract",""],["openaire:ea2b8049a4cf3415435cac20ff438650","","𝛔𝒄",1107.0,null,null,null,"MPa","","TATR","","","",false,"","abstract",""],["openaire:ea2b8049a4cf3415435cac20ff438650","","𝛔𝒄",950.0,null,null,null,"MPa","","HIP","","","",false,"","abstract",""],["openaire:ee308c42068e21916fc51e86096d4497","TiMMC","Yield Strength",1014.0,null,null,null,"MPa","","","","","",false,"","methods",""],["openaire:ee308c42068e21916fc51e86096d4497","TiMMC","tensile yield strength",0.5,null,null,null,"","500°C","","","tensile test","",false,"unit_missing","results_discussion",""],["openaire:ee308c42068e21916fc51e86096d4497","Ti-6Al-4V","Yield Strength (MPa)",1014.0,null,null,null,"MPa","","","","","",false,"","methods",""],["openaire:f0e309296b66529fd6633774f494c876","Ti-6Al-4V","limite d’élasticité́",500.0,null,null,null,"MPa","","as-built SLM","","","",false,"","results",""],["openaire:f0e309296b66529fd6633774f494c876","Ti-6Al-4V","Yield Strength 0,2%YS",827.0,null,null,12.0,"MPa","","as-built SLM","","","",false,"","methods",""],["openaire:f0e309296b66529fd6633774f494c876","Ti-6Al-4V","0.2% yield strength",500.0,null,null,null,"MPa","","as-built SLM","","","",false,"","discussion",""],["openaire:f0e309296b66529fd6633774f494c876","Ti-64-53/20","0.2% yield strength",1050.0,null,null,null,"MPa","room temperature","as-built SLM","lamellar","tensile test","",false,"","results",""],["openaire:f0e309296b66529fd6633774f494c876","Ti-6Al-4V","0.2% yield strength",500.0,500.0,500.0,null,"MPa","room temperature","as-built SLM","","tensile test","",false,"","abstract",""],["openaire:f0e309296b66529fd6633774f494c876","Ti-6Al-4V","0.2% Yield strength",827.0,null,null,12.0,"MPa","","as-built SLM","","","",false,"","results",""],["openaire:f0e309296b66529fd6633774f494c876","Ti-6Al-4V","0.2% Yield strength",877.0,null,null,8.0,"MPa","","milled","","","",false,"","results",""],["openaire:f15ebe42f43a67b2f580965fe9f80bbe","","Werte",890.0,null,null,null,"MPa","","","","","",false,"","abstract",""],["openaire:f15ebe42f43a67b2f580965fe9f80bbe","","Dehngrenzen",720.0,null,null,null,"MPa","","","","","",false,"","abstract",""],["openaire:f15ebe42f43a67b2f580965fe9f80bbe","","0,2 %-Dehngrenze, Rp0,2",500.0,null,null,null,"MPa","room temperature","","","","",false,"","abstract",""],["openaire:f15ebe42f43a67b2f580965fe9f80bbe","","0,2 %-Dehngrenze, Rp0,2",400.0,null,null,null,"MPa","700 °C","","","","",false,"","abstract",""],["openaire:f15ebe42f43a67b2f580965fe9f80bbe","","0,2 %-Dehngrenze",600.0,null,null,null,"MPa","700 °C","as-cast geHIPt","","","",false,"","abstract",""],["openaire:f15ebe42f43a67b2f580965fe9f80bbe","","Fließspannung",39.0,39.0,39.0,null,"MPa","1300 °C","","","","2.8e-3 s-1",false,"out_of_range","abstract",""],["openaire:f15ebe42f43a67b2f580965fe9f80bbe","","0,2 %-Dehngrenze, Rp0,2",890.0,null,null,null,"MPa","room temperature","as-built SLM","","","",false,"","abstract",""],["openaire:f15ebe42f43a67b2f580965fe9f80bbe","Ti-0.5Mo","Fließspannung",38.0,null,null,null,"MPa","1250 °C","","","","3.7e-4 s-1",false,"out_of_range","abstract",""],["openaire:f15ebe42f43a67b2f580965fe9f80bbe","","Dehngrenzen",740.0,720.0,760.0,null,"MPa","","furnace-cooled","","","",false,"","abstract",""],["openaire:f15ebe42f43a67b2f580965fe9f80bbe","","0,2 %-Dehngrenze, Rp0,2",915.0,null,null,null,"MPa","room temperature","as-built SLM","","","",false,"","abstract",""],["openaire:f15ebe42f43a67b2f580965fe9f80bbe","","Dehngrenze",840.0,null,null,null,"MPa","room temperature","","","","",false,"","abstract",""],["openaire:f15ebe42f43a67b2f580965fe9f80bbe","Ti-0.5Mo","Fließspannung",105.0,null,null,null,"MPa","1250 °C","","","","5e-3 s-1",false,"","abstract",""],["openaire:f15ebe42f43a67b2f580965fe9f80bbe","A","565 MPa",565.0,null,null,null,"MPa","800 °C","","","","",false,"","abstract",""],["openaire:f15ebe42f43a67b2f580965fe9f80bbe","","Festigkeit",40.0,null,null,null,"MPa","room temperature","","","","",false,"out_of_range","abstract",""],["openaire:f15ebe42f43a67b2f580965fe9f80bbe","B","565 MPa",565.0,null,null,null,"MPa","800 °C","","","","",false,"","abstract",""],["openaire:f15ebe42f43a67b2f580965fe9f80bbe","","Dehngrenze",910.0,null,null,null,"MPa","room temperature","","","","",false,"","abstract",""],["openaire:f15ebe42f43a67b2f580965fe9f80bbe","C","740 MPa",740.0,null,null,null,"MPa","","","","","",false,"","abstract",""],["openaire:f15ebe42f43a67b2f580965fe9f80bbe","Ti-0.5Mo","Fließspannung",85.0,null,null,null,"MPa","1150 °C","","","","",false,"","abstract",""],["openaire:f15ebe42f43a67b2f580965fe9f80bbe","","Fließspannungsmaxima",40.0,null,null,null,"MPa","1300 °C","","","","",false,"out_of_range","abstract",""],["openaire:f15ebe42f43a67b2f580965fe9f80bbe","","50 − 70 MPa",60.0,50.0,70.0,null,"MPa","","","","","",false,"","abstract",""],["openaire:f15ebe42f43a67b2f580965fe9f80bbe","C","160 MPa",160.0,null,null,null,"MPa","700 °C","","","","",false,"","abstract",""],["openaire:f15ebe42f43a67b2f580965fe9f80bbe","","Dehngrenzen",765.0,650.0,880.0,null,"MPa","room temperature","","","","",false,"","abstract",""],["openaire:f15ebe42f43a67b2f580965fe9f80bbe","","Dehngrenze",705.0,null,null,null,"MPa","","","","","",false,"","abstract",""],["openaire:f15ebe42f43a67b2f580965fe9f80bbe","TNB-V4","Rp0,2 %-Dehngrenze",690.0,null,null,null,"MPa","room temperature","geHIPt","","","",false,"","abstract",""],["openaire:f15ebe42f43a67b2f580965fe9f80bbe","","Dehngrenze",690.0,null,null,null,"MPa","","","","","",false,"","abstract",""],["openaire:f15ebe42f43a67b2f580965fe9f80bbe","TNB-V4","Festigkeit",30.0,null,null,null,"MPa","800 °C","strangpressed","","","",false,"out_of_range","abstract",""],["openaire:f15ebe42f43a67b2f580965fe9f80bbe","Ti-0.5Mo","Fließspannung",16.0,null,null,null,"MPa","1250 °C","","","","3.7e-4 s-1",false,"out_of_range","abstract",""],["openaire:f15ebe42f43a67b2f580965fe9f80bbe","TNB-V4","Festigkeit",400.0,null,null,null,"MPa","room temperature","strangpressed","","","",false,"","abstract",""],["openaire:f15ebe42f43a67b2f580965fe9f80bbe","","Dehngrenzen",830.0,750.0,910.0,null,"MPa","","air-cooled","","","",false,"","abstract",""],["openaire:f15ebe42f43a67b2f580965fe9f80bbe","","Werte",930.0,null,null,null,"MPa","","","","","",false,"","abstract",""],["openaire:f15ebe42f43a67b2f580965fe9f80bbe","","0,2 %-Dehngrenze",800.0,800.0,800.0,null,"MPa","800 °C","","","","",false,"","abstract",""],["openaire:f15ebe42f43a67b2f580965fe9f80bbe","","Fließspannung",30.0,25.0,35.0,null,"MPa","1150 °C","","","","2.8e-3 s-1",false,"out_of_range","abstract",""],["openaire:f15ebe42f43a67b2f580965fe9f80bbe","","Dehngrenzen",852.5,790.0,915.0,null,"MPa","room temperature","as-quenched","","","",false,"","abstract",""],["openaire:f15ebe42f43a67b2f580965fe9f80bbe","","Spitzenspannungen",190.0,190.0,190.0,null,"MPa","1150 °C","0,5 at. % Mo","","","",false,"","abstract",""],["openaire:f15ebe42f43a67b2f580965fe9f80bbe","","Dehngrenze",600.0,null,null,null,"MPa","700 °C","","","","",false,"","abstract",""],["openaire:f15ebe42f43a67b2f580965fe9f80bbe","","Festigkeit",60.0,null,null,null,"MPa","700 °C","","","","",false,"","abstract",""],["openaire:f15ebe42f43a67b2f580965fe9f80bbe","","Festigkeit",20.0,null,null,null,"MPa","700 °C","","","","",false,"out_of_range","abstract",""],["openaire:f15ebe42f43a67b2f580965fe9f80bbe","","Dehngrenze",40.0,null,null,null,"MPa","unknown","","","","",false,"out_of_range","abstract",""],["openaire:f15ebe42f43a67b2f580965fe9f80bbe","TNB-V4","0,2 %-Dehngrenze",1150.0,null,null,null,"MPa","room temperature","strangpressed","","","",false,"","abstract",""],["openaire:f15ebe42f43a67b2f580965fe9f80bbe","","260 MPa",260.0,null,null,null,"MPa","","","","","",false,"","abstract",""],["openaire:f15ebe42f43a67b2f580965fe9f80bbe","","Fließspannung",35.0,30.0,40.0,null,"MPa","1250–1300 °C","","","","2.8e-3 s-1",false,"out_of_range","abstract",""],["openaire:f15ebe42f43a67b2f580965fe9f80bbe","","Dehngrenze",50.0,null,null,null,"MPa","room temperature","","","","",false,"","abstract",""],["openaire:f15ebe42f43a67b2f580965fe9f80bbe","","Dehngrenzen",915.0,null,null,null,"MPa","","","","","",false,"","abstract",""],["openaire:f15ebe42f43a67b2f580965fe9f80bbe","B","Rp0,2-Festigkeiten",135.0,null,null,null,"MPa","room temperature","","","","",false,"","abstract",""],["openaire:f15ebe42f43a67b2f580965fe9f80bbe","Ti-0.5Mo","Fließspannung",52.5,null,null,null,"MPa","1150 °C","","","","3.7e-4 s-1",false,"","abstract",""],["openaire:f15ebe42f43a67b2f580965fe9f80bbe","","Fließspannung",150.0,null,null,null,"MPa","1250 °C","","","","2,7 mm/min",false,"","abstract",""],["openaire:f15ebe42f43a67b2f580965fe9f80bbe","","0,2 %-Dehngrenze",800.0,800.0,800.0,null,"MPa","room temperature","geHIPt","","","",false,"","abstract",""],["openaire:f15ebe42f43a67b2f580965fe9f80bbe","C","Rp0,2-Festigkeiten",320.0,null,null,null,"MPa","room temperature","","","","",false,"","abstract",""],["openaire:f15ebe42f43a67b2f580965fe9f80bbe","B","Rp0,2-Festigkeiten",200.0,null,null,null,"MPa","700 °C","","","","",false,"","abstract",""],["openaire:f15ebe42f43a67b2f580965fe9f80bbe","","Werte",795.0,null,null,null,"MPa","","","","","",false,"","abstract",""],["openaire:f15ebe42f43a67b2f580965fe9f80bbe","Ti-0.8Mo","Fließspannung",16.0,null,null,null,"MPa","1250 °C","","","","3.7e-4 s-1",false,"out_of_range","abstract",""],["openaire:f15ebe42f43a67b2f580965fe9f80bbe","A","Rp0,2-Festigkeiten",200.0,null,null,null,"MPa","700 °C","","","","",false,"","abstract",""],["openaire:f15ebe42f43a67b2f580965fe9f80bbe","","Fließspannung",150.0,150.0,150.0,null,"MPa","1150 °C","","","","2.8e-3 s-1",false,"","abstract",""],["openaire:f15ebe42f43a67b2f580965fe9f80bbe","","Werte",920.0,null,null,null,"MPa","","","","","",false,"","abstract",""],["openaire:f15ebe42f43a67b2f580965fe9f80bbe","","Werte",970.0,null,null,null,"MPa","","","","","",false,"","abstract",""],["openaire:f15ebe42f43a67b2f580965fe9f80bbe","","Spitzenspannungen",42.0,42.0,42.0,null,"MPa","1300 °C","0,5 at. % Mo","","","",false,"out_of_range","abstract",""],["openaire:f15ebe42f43a67b2f580965fe9f80bbe","","Fließspannung",75.0,75.0,75.0,null,"MPa","1150 °C","","","","2.8e-3 s-1",false,"","abstract",""],["openaire:f15ebe42f43a67b2f580965fe9f80bbe","A","Rp0,2-Festigkeiten",135.0,null,null,null,"MPa","room temperature","","","","",false,"","abstract",""],["openaire:f15ebe42f43a67b2f580965fe9f80bbe","","Fließspannung",100.0,null,null,null,"MPa","1150 °C","","","","0,2 mm/min",false,"","abstract",""],["openaire:f15ebe42f43a67b2f580965fe9f80bbe","Ti-0.8Mo","Fließspannung",24.0,null,null,null,"MPa","1150 °C","","","","3.7e-4 s-1",false,"out_of_range","abstract",""],["openaire:f15ebe42f43a67b2f580965fe9f80bbe","","Fließspannung",125.0,null,null,null,"MPa","1150 °C","","","","1,5 mm/min",false,"","abstract",""],["openaire:f15ebe42f43a67b2f580965fe9f80bbe","","0,2 %-Dehngrenze",800.0,null,null,null,"MPa","room temperature","as-cast geHIPt","","","",false,"","abstract",""],["openaire:f6abfc79903d7bc4dc18e71b8dfbca0b","","yüksek sıcaklıklarda bu spesifik mukavemetini koruyabilmesi",0.0,null,null,null,"","400-500 °C","","","","",false,"unit_missing","abstract","Ayrıca yüksek sıcaklıklarda bu spesifik mukavemetini koruyabilmesi de diğer bir avantajıdır (400-500°C) [37]."],["openaire:f6abfc79903d7bc4dc18e71b8dfbca0b","Ti-5Ag","akma mukavemeti",280.0,null,null,null,"MPa","","","","","",false,"","abstract","Bunlar;  Ti-5Ag alaşımı saf Ti’a göre daha yüksek akma mukavemeti sergilemektedir (280 MPa)  Ti-Ag alaşımları saf Ti’a göre daha kolay işlenebilmektedir"],["openaire:f6abfc79903d7bc4dc18e71b8dfbca0b","Ti-5Al-5Fe","akma mukavemeti",850.0,800.0,900.0,null,"MPa","room temperature","","","","",false,"","abstract","Ti-5Al-2,5Fe alaşımı, oda sıcaklığında α+β faz yapısına, 4,45 g/cm3 yoğunluğa ve Ti-6Al-4V alaşımı ile yaklaşık aynı elastisite modülü (110 GPa) ve akma mukavemeti (800-900 MPa) değerlerine sahiptir."],["openaire:f88afeb2bd7ef7b6083491eeb22221a1","Ti-6Al-4V","flow stress",100.0,null,null,null,"MPa","875 to 950 °C","","","tensile test","5x10^-3 to 1x10^-4 s^-1",false,"","conclusions",""],["openaire:f9415a67b541f79222425f81e07aee9e","Ti-6Al-4V","minimum yield strength",827.0,827.0,827.0,null,"MPa","","","","","",false,"","conclusions",""],["openaire:f9415a67b541f79222425f81e07aee9e","Ti-6Al-4V","yield strengths",793.0,207.0,1379.0,null,"MPa","","","","","",false,"","conclusions",""],["openaire:fb91c172221cbb8552007174007578fc","Ti-6Al-4V","Límite elástico",325.0,170.0,480.0,null,"MPa","","","","","",false,"","abstract","El límite elástico de los grados del titanio comercialmente puro puede variar desde aproximadamente 170 MPa (25 ksi) hasta 480 MPa (70 ksi) como resultado de variaciones en los niveles de impurezas y de elementos intersticiales."],["openaire:fb91c172221cbb8552007174007578fc","CP-Ti Grade 4","Límite elástico (0.2%offset)",483.0,null,null,null,"MPa","","","","","",false,"","abstract","Propiedades mecánicas de los grados del titanio CP [26] Grado 1 Grado 2 Grado 3 Grado 4 Resistencia a la tracción (MPa) 240 345 450 550 Límite elástico (0.2%offset) (MPa) 170 275 380 483 Elongación (%) 24 20 18 15"],["openaire:fb91c172221cbb8552007174007578fc","CP-Ti Grade 3","Límite elástico (0.2%offset)",380.0,null,null,null,"MPa","","","","","",false,"","abstract","Propiedades mecánicas de los grados del titanio CP [26] Grado 1 Grado 2 Grado 3 Grado 4 Resistencia a la tracción (MPa) 240 345 450 550 Límite elástico (0.2%offset) (MPa) 170 275 380 483 Elongación (%) 24 20 18 15"],["openaire:fb91c172221cbb8552007174007578fc","CP-Ti Grade 2","Límite elástico (0.2%offset)",275.0,null,null,null,"MPa","","","","","",false,"","abstract","Propiedades mecánicas de los grados del titanio CP [26] Grado 1 Grado 2 Grado 3 Grado 4 Resistencia a la tracción (MPa) 240 345 450 550 Límite elástico (0.2%offset) (MPa) 170 275 380 483 Elongación (%) 24 20 18 15"],["openaire:fb91c172221cbb8552007174007578fc","CP-Ti Grade 1","Límite elástico (0.2%offset)",170.0,null,null,null,"MPa","","","","","",false,"","abstract","Propiedades mecánicas de los grados del titanio CP [26] Grado 1 Grado 2 Grado 3 Grado 4 Resistencia a la tracción (MPa) 240 345 450 550 Límite elástico (0.2%offset) (MPa) 170 275 380 483 Elongación (%) 24 20 18 15"],["openaire:fbf4fac0558ce8d809a6170673af3fec","Ti-6Al-4V","0.2% yield stress",900.0,null,null,null,"MPa","room temperature","microstructure A","","tensile test","",false,"","methods",""],["openaire:fbf4fac0558ce8d809a6170673af3fec","Ti-6Al-4V","σy,0.2%",850.0,830.0,870.0,20.0,"MPa","room temperature","","D","tensile test","2x10-4 s-1",false,"","methods",""],["openaire:fbf4fac0558ce8d809a6170673af3fec","Ti-6Al-4V","σy,0.2%",836.0,821.0,851.0,15.0,"MPa","room temperature","","C","tensile test","2x10-4 s-1",false,"","methods",""],["openaire:fbf4fac0558ce8d809a6170673af3fec","Ti-6Al-4V","σy,0.2%",873.0,857.0,889.0,16.0,"MPa","room temperature","","B","tensile test","2x10-4 s-1",false,"","methods",""],["openaire:fbf4fac0558ce8d809a6170673af3fec","Ti-6Al-4V","σy,0.2%",1056.0,1046.0,1066.0,10.0,"MPa","room temperature","","A","tensile test","2x10-4 s-1",false,"","methods",""],["openaire:fbf4fac0558ce8d809a6170673af3fec","Ti-6Al-4V","0.2% yield stress",850.0,null,null,null,"MPa","room temperature","microstructure D","","tensile test","",false,"","methods",""],["openaire:fbf4fac0558ce8d809a6170673af3fec","Ti-6Al-4V","0.2% yield stress",850.0,null,null,null,"MPa","room temperature","microstructure C","","tensile test","",false,"","methods",""],["openaire:fbf4fac0558ce8d809a6170673af3fec","Ti-6Al-4V","0.2% yield stress",850.0,null,null,null,"MPa","room temperature","microstructure B","","tensile test","",false,"","methods",""],["openaire:fcfa293fc216ee079e57d9547e84db7b","Ti-6Al-4V","limite d’élasticité",1000.0,null,null,null,"MPa","","","","","",false,"","conclusions",""],["openaire:fcfa293fc216ee079e57d9547e84db7b","Ti-6Al-4V","βcr",513.5,404.0,623.0,null,"MPa","","","","","",false,"","conclusions",""],["pmc:PMC5449009","TiAl with 8% Nb","0.2% yield strength",586.0,586.0,586.0,null,"MPa","750 °C","","lamellar","tensile test","",false,"","methods","The main mechanical properties were listed as follows: 0.2% yield strength are 617 MPa and 586 MPa, tensile strength are 690 MPa and 795 MPa and elongation are 0.50%–0.78% [,] and 1.10% at room temperature and 750 °C, respectively."],["pmc:PMC5449009","TiAl with 8% Nb","0.2% yield strength",617.0,617.0,617.0,null,"MPa","room temperature","","lamellar","tensile test","",false,"","methods","The main mechanical properties were listed as follows: 0.2% yield strength are 617 MPa and 586 MPa, tensile strength are 690 MPa and 795 MPa and elongation are 0.50%–0.78% [,] and 1.10% at room temperature and 750 °C, respectively."],["zenodo:1332494","Ti-6Al-4V","0.2% offset Yield strength (MPa)",890.0,null,null,null,"MPa","","","","","",false,"","results","0.2% offset Yield strength (MPa) Ultimate tensile strength (MPa) Elongation in 50 mm gauge length (%) Weld metal Hardness in HV @ 0.05 kg BM 969 1002 12.7 372 GTAW 890 940 10.15 390 LBW 960 985 15.00 463 EBW 950 1000 7.70 488"],["zenodo:1332494","Ti-6Al-4V","yield strength",969.0,null,null,null,"MPa","","","","","",false,"","results","The yield strength and tensile strength of unwelded base metal are 969 MPa and 1002 MPa, respectively."],["zenodo:1332494","Ti-6Al-4V","yield strength",0.0,null,null,null,"","","","","","",false,"unit_missing","discussion","Superior Mechanical Properties Transverse tensile properties of the base metal and welded joints presented in Table 4 indicate that the LBW joint is exhibiting higher yield strength compared to GTAW and EBW joints."],["zenodo:1332494","Ti-6Al-4V","0.2% offset Yield strength (MPa)",969.0,null,null,null,"MPa","","","","","",false,"","results","0.2% offset Yield strength (MPa) Ultimate tensile strength (MPa) Elongation in 50 mm gauge length (%) Weld metal Hardness in HV @ 0.05 kg BM 969 1002 12.7 372 GTAW 890 940 10.15 390 LBW 960 985 15.00 463 EBW 950 1000 7.70 488"],["zenodo:1332494","Ti-6Al-4V","yield strength",950.0,null,null,null,"MPa","","","","","",false,"","results","However, the yield strength and tensile strength of EBW joint are 950 MPa and 1000 MPa, respectively."],["zenodo:1332494","Ti-6Al-4V","0.2% offset yield strength",850.0,null,null,null,"MPa","room temperature","","","tensile test","",false,"","methods","The 0.2% offset yield strength was derived using extensometer."],["zenodo:1332494","Ti-6Al-4V","yield strength",960.0,null,null,null,"MPa","","","","","",false,"","results","The yield strength and tensile strength of LBW joint are 960 MPa and 985 MPa, World Academy of Science, Engineering and Technology International Journal of Mechanical and Mechatronics Engineering Vol:5, No:2, 2011 431 International Scholarly and Scientific Research & Innovation 5(2) 2011 scholar.waset.org/1307-6892/5659 International Science Index, Mechanical and Mechatronics Engineering Vol:5, No:2, 2011 waset.org/Publication/5659"],["zenodo:1332494","Ti-6Al-4V","yield strength",890.0,null,null,null,"MPa","","","","","",false,"","results","But the respective yield strength and tensile strength of GTAW joint are 890 MPa and 940 MPa."],["zenodo:1332494","Ti-6Al-4V","0.2% offset Yield strength (MPa)",960.0,null,null,null,"MPa","","","","","",false,"","results","0.2% offset Yield strength (MPa) Ultimate tensile strength (MPa) Elongation in 50 mm gauge length (%) Weld metal Hardness in HV @ 0.05 kg BM 969 1002 12.7 372 GTAW 890 940 10.15 390 LBW 960 985 15.00 463 EBW 950 1000 7.70 488"],["zenodo:1332494","Ti-6Al-4V","0.2% offset Yield strength (MPa)",950.0,null,null,null,"MPa","","","","","",false,"","results","0.2% offset Yield strength (MPa) Ultimate tensile strength (MPa) Elongation in 50 mm gauge length (%) Weld metal Hardness in HV @ 0.05 kg BM 969 1002 12.7 372 GTAW 890 940 10.15 390 LBW 960 985 15.00 463 EBW 950 1000 7.70 488"],["zenodo:1340490","Ti-6Al-4V","Yield strength Rp0.2",903.7,null,null,null,"MPa","room temperature","back-structure 12 mm behind MD","","tensile test","",false,"","results_discussion","TABLE II TENSILE TESTS SUMMARY Sheet type Ref MD Int2.5 Int12 Yield strength Rp0.2 (MPa) 924.7 870.7 931.4 903.7 Ultimate strength Rm (MPa) 990.9 946.0 976.5 978.5 Ductility A50mm (%) 11.2 4.9 5.0 11.6"],["zenodo:1340490","Ti-6Al-4V","Yield strength Rp0.2",931.4,null,null,null,"MPa","room temperature","back-structure 2.5 mm behind MD","","tensile test","",false,"","results_discussion","TABLE II TENSILE TESTS SUMMARY Sheet type Ref MD Int2.5 Int12 Yield strength Rp0.2 (MPa) 924.7 870.7 931.4 903.7 Ultimate strength Rm (MPa) 990.9 946.0 976.5 978.5 Ductility A50mm (%) 11.2 4.9 5.0 11.6"],["zenodo:1340490","Ti-6Al-4V","Yield strength Rp0.2",924.7,null,null,null,"MPa","room temperature","annealed","","tensile test","",false,"","results_discussion","TABLE II TENSILE TESTS SUMMARY Sheet type Ref MD Int2.5 Int12 Yield strength Rp0.2 (MPa) 924.7 870.7 931.4 903.7 Ultimate strength Rm (MPa) 990.9 946.0 976.5 978.5 Ductility A50mm (%) 11.2 4.9 5.0 11.6"],["zenodo:1340490","Ti-6Al-4V","Yield strength Rp0.2",870.7,null,null,null,"MPa","room temperature","micro-drilled","","tensile test","",false,"","results_discussion","TABLE II TENSILE TESTS SUMMARY Sheet type Ref MD Int2.5 Int12 Yield strength Rp0.2 (MPa) 924.7 870.7 931.4 903.7 Ultimate strength Rm (MPa) 990.9 946.0 976.5 978.5 Ductility A50mm (%) 11.2 4.9 5.0 11.6"],["zenodo:14233510","Ti-6Al-4V","Yield Strength",945.0,null,null,null,"MPa","","","","","",false,"unit_suspect","methods","Material Chemical Composition Ultimate Tensile Strength Yield Strength Elongation in Percentage TI6AL4V, ISO5832-3, ASTM F1472, ASTM F2924, ASTM F3302 1055 GPa 945 GPa 13%"],["zenodo:15431912","HR 0.1wt%MLG/Ti","yield strength",1540.0,null,null,null,"MPa","","","","compression test","",false,"","results_discussion","The yield strength (𝜎𝑠) is increased to 1540MPa from 485MPa, or by 218% increment compared with that of pure Ti."],["zenodo:15431912","0.1wt% MLG/Ti composite","yield strength",1530.0,null,null,null,"MPa","","","","","",false,"","conclusions","In particular, the 0.1wt% MLG/Ti composite exhibits an yield strength of 1530MPa along with a relatively high failure strain."],["zenodo:15432678","Ti-0.5wt% MWCNTs","0.2% yield strength (σ0.2)",14.31,null,null,null,"%","","","","compressive test","",false,"unit_mismatch","results_discussion","It can be seen obviously that 0.2% yield strength (σ0.2) are all much higher than that of the pure Ti."],["zenodo:15432678","Ti-0.5wt% Gr","0.2% yield strength (σ0.2)",14.31,null,null,null,"%","","","","compressive test","",false,"unit_mismatch","results_discussion","For the case of sample Ti- 0.5wt% Gr, it is 14.31% higher than that of pure Ti."],["zenodo:15432678","Ti-0.5wt% MWCNTs","0.2% yield strength (σ0.2)",14.31,null,null,null,"%","room temperature","sintered 900°C/10min + 60MPa","","","",false,"unit_mismatch","abstract","The micro-hardness and 0.2% yield strength (σ0.2) of Ti-0.5wt% MWCNTs composites were 28.6% and 14.31% higher than those of the pure Ti, respectively."],["zenodo:15432905","Ti-6Al-4V","yield strength",1150.0,null,null,null,"MPa","room temperature","4 ECAP passes","equiaxed α","tensile test","10-3mm/s",false,"","abstract","Strength increased with the increase of ECAP pass numbers and saturates after 4 ECAP passes to yield strength of 1150MPa."],["zenodo:15445221","W-Ti composite","residual stress",-810.0,null,null,null,"MPa","","","","","",false,"out_of_range","results_discussion","20th International Conference on Composite Materials Copenhagen, 19-24th July 2015 heat up stage, thermal stresses decreased from -980MPa to -810MPa with the temperature raising."],["zenodo:15445221","W-Ti composite","residual stress",-810.0,null,null,null,"MPa","","","","","",false,"out_of_range","results_discussion","From these results, the initial residual stress in the tungsten fiber is a compressive state about -810MPa."],["zenodo:15445221","W-Ti composite","residual stress",-980.0,null,null,null,"MPa","-250°C","","","","",false,"out_of_range","results_discussion","After that, the initial residual stress increased gradually in compressive stare with the temperature down under the cool down stage, and it changed to about -980MPa at -250°C."],["zenodo:15445221","W-Ti composite","residual stress",800.0,null,null,null,"MPa","","","","","",false,"","results_discussion","Masayuki Nishida, Taisei Doi, Tatsuya Matsue and Takao Hanabusaor From the result of tungsten fiber in Fig.8 (b), the initial residual stress was about 800MPa in the fiber longitudinal direction."],["zenodo:15446161","TiB+TiC/Ti6Al4V","yield strength",1180.0,null,null,null,"MPa","","ECAP 4 passes","","","",false,"","abstract","Strength increase with the increasing number of ECAP numbers and saturate after 4 ECAP passes to yield strength of 1180MPa, the ductility after ECAP 4 passes is much higher compare with the first ECAP pass, while maintain adequate levels of elongation to failure."],["zenodo:15451999","Ti-4C-1.88B","yield strength",850.0,null,null,null,"MPa","room temperature","","","tensile test","0.001/s",false,"","methods","The TMCs specimens of this investigation were subjected to mechanical testing with variable B4C sizes and contents under the initial strain rate of 0.001/s at room temperature."],["zenodo:15457639","8Vol%(TiB+TiC)/Ti62 42(TiB:TiC=4:1)","Y.S.Pa P (MPa)",1050.0,null,null,null,"MPa","","","","","",false,"","results_discussion","(MPa) U.T.S (MPa) Elongation (%) EPa P (GPa) Y.S.Pa P (MPa) EPb P (GPa) 8Vol%(TiB+TiC)/Ti62 42(TiB:TiC=1:1) 131.2 1243.7 1329.8 2.74 130.9 1001.9 138.1 8Vol%(TiB+TiC)/Ti62 42(TiB:TiC=4:1) 130.5 1160.6 1234.0 1.35 132.7 1050.0 139.0 Ti6242 110 844 914 10.00"],["zenodo:15457639","8Vol%(TiB+TiC)/Ti62 42(TiB:TiC=1:1)","Y.S.Pa P (MPa)",1001.9,null,null,null,"MPa","","","","","",false,"","results_discussion","(MPa) U.T.S (MPa) Elongation (%) EPa P (GPa) Y.S.Pa P (MPa) EPb P (GPa) 8Vol%(TiB+TiC)/Ti62 42(TiB:TiC=1:1) 131.2 1243.7 1329.8 2.74 130.9 1001.9 138.1 8Vol%(TiB+TiC)/Ti62 42(TiB:TiC=4:1) 130.5 1160.6 1234.0 1.35 132.7 1050.0 139.0 Ti6242 110 844 914 10.00"],["zenodo:15457639","Ti-6Al-2Sn-4Zr-2Mo","Y.S.Pa P (MPa)",844.0,null,null,null,"MPa","","","","","",false,"","results_discussion","(MPa) U.T.S (MPa) Elongation (%) EPa P (GPa) Y.S.Pa P (MPa) EPb P (GPa) 8Vol%(TiB+TiC)/Ti62 42(TiB:TiC=1:1) 131.2 1243.7 1329.8 2.74 130.9 1001.9 138.1 8Vol%(TiB+TiC)/Ti62 42(TiB:TiC=4:1) 130.5 1160.6 1234.0 1.35 132.7 1050.0 139.0 Ti6242 110 844 914 10.00"],["zenodo:17590093","Ti-6Al-4V","residual stress",120.0,null,null,15.0,"MPa","","990°C solution + 500°C aging","","","",false,"","results_discussion","On one hand, this hardness level is lower than that of the nonoptimized TC4 titanium alloy (412 ±8HV0.5), facilitating a release of approximately 60% of the residual stress, reducing it to 120±15MPa."],["zenodo:18620636","Ti-8Al-1Mo-1V","yield strength",12.61,0.5,24.72,null,"%","","thermal oxidation at 750°C and 900°C for 6 h, 15 h, 24 h","","tensile test","",false,"unit_mismatch","conclusions","(iii) From tensile test the yield strength and ultimate tensile strength increases from 6% to 7% as compared to the value of the sample in ASR condition and there is a decrease in yield strength for the samples subjected to thermal oxidation at 750°c and 900°c for durations of 6 hours, 15 hours and 24 hours by 0.5% to 24.72%."],["zenodo:20021740","Ti-6Al-4V-0.1B","屈服强度",1950.0,null,null,50.0,"MPa","","as-built SLM","martensitic α'","","",false,"","front","3.1 材料体系与工艺 - 合金成分：Ti‑6Al‑4V‑0.1B - 增材制造：激光选区熔化，参数350 W/1200 mm/s 3.2 微观组织与力学性能 - 组织特征：马氏体基体+原位纳米孪晶+弥散TiB 短纤维 - 屈服强度：\\sigma_{0.2}=1950\\pm50\\ \\text{MPa} - 均匀延伸率：\\delta=8.5\\% 4 基于K 场灵敏度的变密度拓扑优化 4.1 优化数学模型 采用固体各向同性材料惩罚模型，以K 场分布为灵敏度输入。 - 目标函数：最小化柔度 - 约束条件：K<-1.05 - 设计变量：单元相对密度\\rho_e 4.2 优化流程 1. 初始有限元分析，计算全域K 值 2. 灵敏度分析：计算\\partial K/\\partial\\rho_e 3. 基于优化准则法更新单元密度 4. 迭代收敛，航空接头构件减重32%，最大应力点K 逼近−1 5 实验验证与寿命预测 5.1 全场应变监测 疲劳加载同步采集应变场，裂纹萌生位置与仿真预测K>-0.9 高风险区吻合度大于90%。 5.2 寿命预测模型标定与验证"],["zenodo:21503884","Ti-6Al-4V","Yield Strength (MPa)",865.0,830.0,900.0,null,"MPa","","","","","",false,"","results_discussion","Summary of Biomechanical Outcomes for Three Fixator Materials Parameter PEKK Ti-6Al-4V 316L Steel Relative Deformation Highest Intermediate Lowest Relative Stress Lowest Intermediate Highest Elastic Modulus (GPa) 3.5–5.1 110–120 190–210 Yield Strength (MPa) 90–120 830–900 170–290 Stress Shielding Risk Low Moderate High Callus Stimulation Potential High Moderate Low Structural Safety (≤1500 MPa) Safe Safe Safe Biocompatibility Excellent Excellent Good Clinical Applicability"],["zenodo:21503884","316L Steel","Yield Strength (MPa)",230.0,170.0,290.0,null,"MPa","","","","","",false,"","results_discussion","Summary of Biomechanical Outcomes for Three Fixator Materials Parameter PEKK Ti-6Al-4V 316L Steel Relative Deformation Highest Intermediate Lowest Relative Stress Lowest Intermediate Highest Elastic Modulus (GPa) 3.5–5.1 110–120 190–210 Yield Strength (MPa) 90–120 830–900 170–290 Stress Shielding Risk Low Moderate High Callus Stimulation Potential High Moderate Low Structural Safety (≤1500 MPa) Safe Safe Safe Biocompatibility Excellent Excellent Good Clinical Applicability"],["zenodo:21503884","Ti-6Al-4V","yield strength",830.0,null,null,null,"MPa","","","","","",false,"","results_discussion","For Ti-6Al-4V, maximum fixator stresses remained below the material's yield strength (830 MPa) across all load cases up to 1500 MPa, confirming structural safety margins consistent with the ASTM F1541-02 standard."],["zenodo:21503884","PEKK","Yield Strength (MPa)",105.0,90.0,120.0,null,"MPa","","","","","",false,"","results_discussion","Summary of Biomechanical Outcomes for Three Fixator Materials Parameter PEKK Ti-6Al-4V 316L Steel Relative Deformation Highest Intermediate Lowest Relative Stress Lowest Intermediate Highest Elastic Modulus (GPa) 3.5–5.1 110–120 190–210 Yield Strength (MPa) 90–120 830–900 170–290 Stress Shielding Risk Low Moderate High Callus Stimulation Potential High Moderate Low Structural Safety (≤1500 MPa) Safe Safe Safe Biocompatibility Excellent Excellent Good Clinical Applicability"],["zenodo:21586268","Ti-6Al-4V","y",302.0,null,null,null,"MPa","","","","","",false,"","methods","The application of the composite insert obtained by explosion welding of titanium, niobium, copper, and steel plates using the continuous co2 laser allowed obtaining a permanent joint with the ultimate strength (uts =475.5 mpa) and yield (y = 302 mpa), which are comparable to the strength of the initial titanium (450 and 380 mpa, respectively)."],["zenodo:3669261","Ti-6Al-4V","Yield Strength",825.0,null,null,null,"MPa","","","","","",false,"","methods","TABLE I IMPLANT MATERIAL PROPERTIES Material Young Modulus (GPa) Yield Strength (MPa) Ultimate Strength (MPa) Ti6Al4V 110 825 1080"],["zenodo:51527","bi-modal β titanium alloy","maximum yield stress",1725.0,null,null,null,"MPa","","solution treated at 760 °C for 30 min followed by water quenching","bi-modal","compression test","",false,"","abstract","However the maximum yield stress, 1725 MPa, obtained with 760 C solution temperature."],["zenodo:7406075","CP-Ti Grade 4","Tensile Yield Strength",483.0,null,null,null,"MPa","","","","","",false,"","methods","Ti6Al4V (Grade 5) cp-Ti (Grade 4) Young's Modulus, GPa 114 105 Poisson's Ratio 0.36 0.32 Ultimate Tensile Strength, MPa 896 553 Tensile Yield Strength, MPa 827 483"],["zenodo:7406075","Ti-6Al-4V","Tensile Yield Strength",827.0,null,null,null,"MPa","","","","","",false,"","methods","Ti6Al4V (Grade 5) cp-Ti (Grade 4) Young's Modulus, GPa 114 105 Poisson's Ratio 0.36 0.32 Ultimate Tensile Strength, MPa 896 553 Tensile Yield Strength, MPa 827 483"],["zenodo:7549988","Ti-6Al-4V","yield point",820.0,null,null,null,"MPa","room temperature","","","tensile test","",false,"","results_discussion","The yield point is 820 MPa, and the specimen fails at an ultimate point of 890 MPa (133 KN and 144 mm2 of cross section)."],["zenodo:7549988","Ti-6Al-4V","Yield strength",750.0,null,null,null,"MPa","room temperature","","","tensile test","",false,"","methods","Tensile strength 895 MPa Poisson’s ratio 0.31 Yield strength 750 MPa Elastic modulus 112 GPa Shear modulus 42 GPa Elongation at break 14% Welding current 80-85 amp Filler material ER Ti-5 Shielding gas Argon Heat input 1.20 kJ/mm travel speed 62 mm/min Voltage 10-12 volts Filler material dia 1.5 -2 mm Type of shielding Argon Shielding gas flow 8 -6 lit /min Electrode Tungsten 185 185"],["zenodo:7549988","Ti-6Al-4V","yield point",820.0,null,null,null,"MPa","room temperature","","","tensile test","",false,"","conclusions","For Wear test the heat-treated welded region having high wear resistance capacity compared to remaining two samples.  Lack of Penetration with Repair is needed was observed for welded joint by Radiography test  No recordable indications are observed at the time of dye-penetration test on Ti-6Al-4V welded area region  Specimen is failed at the yield point of 820 MPa and the ultimate point of 890 MPa (133 KN and 144 mm2 of cross section, respectively)."]]}
