Repository: akhtar07/tisci-explorer

# TiSci Explorer

A read-only, static explorer for **TiSci**, an autonomous research agent for titanium alloys. TiSci reads the
titanium-alloy literature, builds a knowledge graph and a table of measured values, proposes hypotheses where the
graph has gaps, and tests them with DFT (MACE / VASP) and the ICME-lite multiscale chain.

**Live site:** https://akhtar07.github.io/tisci-explorer/

The site has seven sections:

| Section | What it shows |
|---|---|
| Overview | Corpus → graph → facts → hypotheses → verdicts, with the snapshot's counts |
| Worked example | One full loop for W in α-Ti: graph path, hypothesis, novelty check, DFT test, verdict, follow-up, DAMASK |

File: data/facts/other.json (part 52 of 112)
null,"MPa/build","","","","","",false,"unmapped_property","results",""],["oa:W3044029989","Ti-6Al-4V","strength coefficient",2.3,null,null,null,"%","","","","","",false,"unmapped_property","results",""],["oa:W3044029989","Ti-6Al-4V","% EL",0.21,null,null,null,"%/build","","","","","",false,"unmapped_property","discussion",""],["oa:W3044029989","Ti-6Al-4V","% EL",0.05,null,null,null,"%/build","","","","","",false,"unmapped_property","discussion",""],["oa:W3044632527","","bond line thickness",20.0,null,null,null,"µm","","","","","",false,"unmapped_property","results","The bond line was found to be ~ 20 μm thick through the centre region of the bond."],["oa:W3044632527","","maximum pore size",7.0,null,null,null,"µm","","","","","",false,"unmapped_property","results","However, there were instances of retained porosity found surrounding powders that had not fully collapsed during the bonding cycle, with a maximum pore size of ~ 7 μm as illustrated in Fig. 5a."],["oa:W3044632527","","maximum pore size",2.0,null,null,null,"µm","","","","","",false,"unmapped_property","results","There were very limited instances of retained porosity seen throughout bond region with a maximum pore size of ~ 2 μm, as illustrated in Fig. 5b."],["oa:W3044632527","","maximum pore size",1.0,null,null,null,"µm","","","","","",false,"unmapped_property","results","The bond region of bond 3 formed with sub 25 μm powder again shows similarities with those of bonds 1 and 2, with almost complete densification, very limited retained porosity, with maximum pore sizes being sub-micron, as shown in Fig. 6a."],["oa:W3044632527","","length of brittle Ti2Al phase",60.0,null,null,null,"µm","","","","","",false,"unmapped_property","results","However, numerous instances of a brittle Ti2Al phase, up to 60 μm in length, were found throughout the bond region."],["oa:W3044758078","CP-Ti Grade 2","pore sizes",365.0,80.0,650.0,null,"µm","","","","","",false,"unmapped_property","results_discussion","By estimation, the pore sizes of dual porous structures ranged from ~80 to ~650 μm, as shown in while the surface roughness was from ~20 to ~90 nm, as shown in ."],["oa:W3045088739","Ti-5Al-5Mo-5V-3Cr","residual stresses",325.0,200.0,450.0,null,"MPa","","as-deposited","","energy dispersive X-ray diffraction","",false,"unmapped_property","abstract","Residual stresses measured by energy dispersive X-ray diffraction shows after deposition 200–450 MPa in tension in the longitudinal direction, while the stresses reach almost zero when the stress relief treatment is carried out."],["oa:W3045438745","Ti-6Al-4V","oxygen",0.13,null,null,null,"%","","mill-annealed","","","",false,"unmapped_property","methods",""],["oa:W3045438745","Ti-6Al-4V","oxygen",0.13,null,null,null,"%","","","","","",false,"unmapped_property","methods",""],["oa:W3045438745","Ti-6Al-4V","oxygen",0.13,null,null,null,"%","","annealed at 740 °C for 6 hours","","","",false,"unmapped_property","methods",""],["oa:W3045438745","Ti-6Al-4V","number density",1.5e+24,null,null,null,"/m3","","irradiated","","","",false,"unmapped_property","results",""],["oa:W3045438745","Ti-6Al-4V","number density",5e+22,null,null,null,"/m3","","irradiated","","","",false,"unmapped_property","results",""],["oa:W3045438745","Ti-6Al-4V","high-density of defect clusters",0.0,null,null,null,"clusterspernm2","","","","TEM","",false,"unmapped_property","conclusions",""],["oa:W3045438745","Ti-6Al-4V","radiation-induced ω-phase transformation",0.0,null,null,null,"","","","","","",false,"unmapped_property","conclusions",""],["oa:W3045573263","C20","creep strain",2.8,null,null,null,"%","800 °C","creep tested for 610 h at 800 °C, 200 MPa","lamellar","creep test","",false,"unmapped_property","results_discussion","After the creep for 610 h, the creep strain achieves only 2.8% in the C20 alloy compared to that of 22.4% in the C36 one."],["oa:W3045573263","C36","creep strain",22.4,null,null,null,"%","800 °C","creep tested for 610 h at 800 °C, 200 MPa","","creep test","",false,"unmapped_property","results_discussion","After the creep for 610 h, the creep strain achieves only 2.8% in the C20 alloy compared to that of 22.4% in the C36 one."],["oa:W3045573263","","constant load tensile creep",0.0,null,null,null,"h-1","800 °C","","","tensile creep test","",false,"unmapped_property","methods","Constant load tensile creep tests were carried out at a temperature of 800 °C under an initial stress of 200 MPa in air."],["oa:W3046017444","Ti-Al-Sn-Zr-Mo-Nb-Si","interlayer spacing",3.5,null,null,null,"Å","","","","XRD","",false,"unmapped_property","results","In addition, a low diffraction peak appears at 2θ = 25.3°, which is a shorter interlayer spacing of 3.5 Å, closing to the major peak from (0 0 2) at 2θ = 26.5° corresponding to 3.36 Å of graphite []."],["oa:W3046017444","Ti-Al-Sn-Zr-Mo-Nb-Si","interlayer spacing",3.36,null,null,null,"Å","","","","XRD","",false,"unmapped_property","results","In addition, a low diffraction peak appears at 2θ = 25.3°, which is a shorter interlayer spacing of 3.5 Å, closing to the major peak from (0 0 2) at 2θ = 26.5° corresponding to 3.36 Å of graphite []."],["oa:W3046017444","high-temperature titanium alloy","CTi",11.6,null,null,null,"10-6°C-1","","","","","",false,"unmapped_property","discussion","The strengthening of composite due to mismatch in CTE can be expressed as []:(12)ΔσCTE=αGmb12ΔT(CTi−Cr)Vrbdr, where ΔσCTE is the improved yield strength due to CTE mismatch, α is a constant of 1.25 [], Gm is the shear modulus of matrix (45.1 GPa []), b is burger vector of matrix (~0.29 nm []), ΔT is the change in temperature (980 °C), CTi is the CTE of composite matrix (11.6 × 10−6 °C−1), Cr is the CTE of GO (−8 × 10−6 °C−1 of graphene is used here), dr is the average size of GO (10 μm)."],["oa:W3046017444","Ti-Al-Sn-Zr-Mo-Nb-Si","ΔT",980.0,null,null,null,"°C","","","","","",false,"unmapped_property","discussion","The strengthening of composite due to mismatch in CTE can be expressed as []:(12)ΔσCTE=αGmb12ΔT(CTi−Cr)Vrbdr, where ΔσCTE is the improved yield strength due to CTE mismatch, α is a constant of 1.25 [], Gm is the shear modulus of matrix (45.1 GPa []), b is burger vector of matrix (~0.29 nm []), ΔT is the change in temperature (980 °C), CTi is the CTE of composite matrix (11.6 × 10−6 °C−1), Cr is the CTE of GO (−8 × 10−6 °C−1 of graphene is used here), dr is the average size of GO (10 μm)."],["oa:W3046017444","Ti-Al-Sn-Zr-Mo-Nb-Si","b",0.29,null,null,null,"nm","","","","","",false,"unmapped_property","discussion","An increase in yield strength due to Orowan strengthening (ΔσOR) is given by []:(13)ΔσOR=0.13Gmbdr[(12Vr)13−1]lndr2b,"],["oa:W3046017444","Ti-Al-Sn-Zr-Mo-Nb-Si","Density",4.596,null,null,null,"gcm-3","","","","","",false,"unmapped_property","table","0 (matrix alloy)\t4.596\t0.06\t0.09\t0\t18.3 ± 1.4"],["oa:W3046017444","Ti-Al-Sn-Zr-Mo-Nb-Si","Density",4.595,null,null,null,"gcm-3","","","","","",false,"unmapped_property","table","0.05\t4.595\t0.08\t0.10\t0.03\t13.7 ± 0.4"],["oa:W3046017444","Ti-Al-Sn-Zr-Mo-Nb-Si","Density",4.594,null,null,null,"gcm-3","","","","","",false,"unmapped_property","table","0.15\t4.594\t0.11\t0.11\t0.07\t13.4 ± 0.7"],["oa:W3046017444","Ti-Al-Sn-Zr-Mo-Nb-Si","Density",4.59,null,null,null,"gcm-3","","","","","",false,"unmapped_property","table","0.30\t4.590\t0.18\t0.14\t0.17\t11.4 ± 0.8"],["oa:W3046017444","Ti-Al-Sn-Zr-Mo-Nb-Si","Density",4.588,null,null,null,"gcm-3","","","","","",false,"unmapped_property","table","0.40\t4.588\t0.20\t0.15\t0.20\t9.6 ± 1.1"],["oa:W3046017444","Ti-Al-Sn-Zr-Mo-Nb-Si","Density",4.585,null,null,null,"gcm-3","","","","","",false,"unmapped_property","table","0.50\t4.585\t0.22\t0.16\t0.23\t8.5 ± 0.5"],["oa:W3046076616","Ti-6Al-4V","σzz",566.0,566.0,566.0,null,"MPa","","","","","",false,"unmapped_property","results","The same decreasing trend was observed for the roughness (Figure 9b; Sa: From 23.5 to 14.2 µm), whereas the stresses σzz in build direction (Figure 9c) showed an increase from 507 to 625 MPa."],["oa:W3046076616","Ti-6Al-4V","residual stresses",-800.0,null,null,40.0,"MPa","","","","","",false,"unmapped_property","results","Furthermore, high compressive residual stresses in a range of −800 ± 40 MPa were now obtained (from the {103}-Ti reﬂection at around 100 µm)."],["oa:W3046395203","Ti-6Al-4V","Diameter",5.994,null,null,null,"mm","","","","","",false,"unmapped_property","table","Mean Value\t5.994\t0.009\t5.949\t0.019"],["oa:W3046395203","Ti-6Al-4V","Diameter",5.949,null,null,null,"mm","","","","","",false,"unmapped_property","table","Mean Value\t5.994\t0.009\t5.949\t0.019"],["oa:W3046507868","Ti-35Nb-29Ta-4Mn","pores are smaller than",800.0,null,null,null,"µm","","sintered at 1200 °C","","","",false,"unmapped_property","results_discussion","In the 4 wt.% Mn samples, pores are smaller than 800µm (Figure 3), the lowest value for the studied samples."],["oa:W3046869797","Ti-Fe (binary)","engineering stress-strain ( σ E −εE,p ) relationship",0.0,null,null,null,"","600 °C","","","uniaxial compression","",false,"unmapped_property","results","Engineering stress-strain ( σ E −εE,p ) relationship and evolution of characteristic lattice strains ( εL ) of selected lattice planes of TiFe, β-Ti and η-Ti 4 Fe 2 O x obtained during uniaxial compression at 600 °C."],["oa:W3046869797","β-Ti","engineering stress-strain ( σ E −εE,p ) relationship",0.0,null,null,null,"","600 °C","","","uniaxial compression","",false,"unmapped_property","results","Engineering stress-strain ( σ E −εE,p ) relationship and evolution of characteristic lattice strains ( εL ) of selected lattice planes of TiFe, β-Ti and η-Ti 4 Fe 2 O x obtained during uniaxial compression at 600 °C."],["oa:W3046869797","η-Ti 4 Fe 2 O x","engineering stress-strain ( σ E −εE,p ) relationship",0.0,null,null,null,"","600 °C","","","uniaxial compression","",false,"unmapped_property","results","Engineering stress-strain ( σ E −εE,p ) relationship and evolution of characteristic lattice strains ( εL ) of selected lattice planes of TiFe, β-Ti and η-Ti 4 Fe 2 O x obtained during uniaxial compression at 600 °C."],["oa:W3047337200","Ti6242S","standard deviation of stress",23.6,null,null,null,"MPa","","","","","",false,"unmapped_property","results","At the end of the ﬁrst cycle, corresponding to the time marked with (*) in the ﬁgure, the uncertainty in the stress and plastic strain responses have standard deviation of 23.6 MPa and 1.62 × 10−4, respectively."],["oa:W3047337200","Ti6242S","standard deviation of plastic strain",0.0002,null,null,null,"×10-4","","","","","",false,"unmapped_property","results","At the end of the ﬁrst cycle, corresponding to the time marked with (*) in the ﬁgure, the uncertainty in the stress and plastic strain responses have standard deviation of 23.6 MPa and 1.62 × 10−4, respectively."],["oa:W3047337200","Ti6242S","crystallography",89.0,null,null,null,"%","","","","","",false,"unmapped_property","results","In the break-down of microstructural features for the primary-α grains, it is seen that the most important determinant of the stochastic response is crystallography, especially the crystallographic texture (~89%) for this alloy."],["oa:W3047337200","Ti6242S","crystallographic texture",58.0,null,null,null,"%","","","","","",false,"unmapped_property","results","These are (i) the crystallographic texture (58%) due to the presence of micro-texture, and (ii) α/β lath thickness (33%)."],["oa:W3047337200","Ti6242S","standard deviation of stress",24.5,null,null,null,"MPa","","","primary-α grains","","",false,"unmapped_property","methods","Class of microstructural uncertainty studied in the simulation Standard deviation of stress (MPa) Standard deviation of plastic strain (×10−4) Relative contribution to total uncertainty Primary-α grains Crystallography Texture (OMAij) 24.5 1.34 89% Misorientation (Aθmis) 1.16 0.06 4% Size-effects Grain size (D μ g) 1.91 0.10 7% All sources 24.6 1.35 54% Transformed-β colonies Crystallography Texture (OMAij) 18.1 3.01 58% Misorientation (Aθmis) 1.92 0.08 6% Size-effects Colony size (D μ g) 0.90 0"],["oa:W3047337200","Ti6242S","standard deviation of plastic strain",1.34,null,null,null,"×10-4","","","primary-α grains","","",false,"unmapped_property","methods","Class of microstructural uncertainty studied in the simulation Standard deviation of stress (MPa) Standard deviation of plastic strain (×10−4) Relative contribution to total uncertainty Primary-α grains Crystallography Texture (OMAij) 24.5 1.34 89% Misorientation (Aθmis) 1.16 0.06 4% Size-effects Grain size (D μ g) 1.91 0.10 7% All sources 24.6 1.35 54% Transformed-β colonies Crystallography Texture (OMAij) 18.1 3.01 58% Misorientation (Aθmis) 1.92 0.08 6% Size-effects Colony size (D μ g) 0.90 0"],["oa:W3047337200","Ti6242S","crystallography texture (OMAij)",89.0,null,null,null,"%","","","primary-α grains","","",false,"unmapped_property","methods","Class of microstructural uncertainty studied in the simulation Standard deviation of stress (MPa) Standard deviation of plastic strain (×10−4) Relative contribution to total uncertainty Primary-α grains Crystallography Texture (OMAij) 24.5 1.34 89% Misorientation (Aθmis) 1.16 0.06 4% Size-effects Grain size (D μ g) 1.91 0.10 7% All sources 24.6 1.35 54% Transformed-β colonies Crystallography Texture (OMAij) 18.1 3.01 58% Misorientation (Aθmis) 1.92 0.08 6% Size-effects Colony size (D μ g) 0.90 0"],["oa:W3047337200","Ti6242S","misorientation (Aθmis)",4.0,null,null,null,"%","","","primary-α grains","","",false,"unmapped_property","methods","Class of microstructural uncertainty studied in the simulation Standard deviation of stress (MPa) Standard deviation of plastic strain (×10−4) Relative contribution to total uncertainty Primary-α grains Crystallography Texture (OMAij) 24.5 1.34 89% Misorientation (Aθmis) 1.16 0.06 4% Size-effects Grain size (D μ g) 1.91 0.10 7% All sources 24.6 1.35 54% Transformed-β colonies Crystallography Texture (OMAij) 18.1 3.01 58% Misorientation (Aθmis) 1.92 0.08 6% Size-effects Colony size (D μ g) 0.90 0"],["oa:W3047337200","Ti6242S","standard deviation of stress",18.1,null,null,null,"MPa","","","transformed-β colonies","","",false,"unmapped_property","methods","Class of microstructural uncertainty studied in the simulation Standard deviation of stress (MPa) Standard deviation of plastic strain (×10−4) Relative contribution to total uncertainty Primary-α grains Crystallography Texture (OMAij) 24.5 1.34 89% Misorientation (Aθmis) 1.16 0.06 4% Size-effects Grain size (D μ g) 1.91 0.10 7% All sources 24.6 1.35 54% Transformed-β colonies Crystallography Texture (OMAij) 18.1 3.01 58% Misorientation (Aθmis) 1.92 0.08 6% Size-effects Colony size (D μ g) 0.90 0"],["oa:W3047337200","Ti6242S","standard deviation of plastic strain",3.01,null,null,null,"×10-4","","","transformed-β colonies","","",false,"unmapped_property","methods","Class of microstructural uncertainty studied in the simulation Standard deviation of stress (MPa) Standard deviation of plastic strain (×10−4) Relative contribution to total uncertainty Primary-α grains Crystallography Texture (OMAij) 24.5 1.34 89% Misorientation (Aθmis) 1.16 0.06 4% Size-effects Grain size (D μ g) 1.91 0.10 7% All sources 24.6 1.35 54% Transformed-β colonies Crystallography Texture (OMAij) 18.1 3.01 58% Misorientation (Aθmis) 1.92 0.08 6% Size-effects Colony size (D μ g) 0.90 0"],["oa:W3047337200","Ti6242S","crystallography texture (OMAij)",58.0,null,null,null,"%","","","transformed-β colonies","","",false,"unmapped_property","methods","Class of microstructural uncertainty studied in the simulation Standard deviation of stress (MPa) Standard deviation of plastic strain (×10−4) Relative contribution to total uncertainty Primary-α grains Crystallography Texture (OMAij) 24.5 1.34 89% Misorientation (Aθmis) 1.16 0.06 4% Size-effects Grain size (D μ g) 1.91 0.10 7% All sources 24.6 1.35 54% Transformed-β colonies Crystallography Texture (OMAij) 18.1 3.01 58% Misorientation (Aθmis) 1.92 0.08 6% Size-effects Colony size (D μ g) 0.90 0"],["oa:W3047337200","Ti6242S","misorientation (Aθmis)",6.0,null,null,null,"%","","","transformed-β colonies","","",false,"unmapped_property","methods","Class of microstructural uncertainty studied in the simulation Standard deviation of stress (MPa) Standard deviation of plastic strain (×10−4) Relative contribution to total uncertainty Primary-α grains Crystallography Texture (OMAij) 24.5 1.34 89% Misorientation (Aθmis) 1.16 0.06 4% Size-effects Grain size (D μ g) 1.91 0.10 7% All sources 24.6 1.35 54% Transformed-β colonies Crystallography Texture (OMAij) 18.1 3.01 58% Misorientation (Aθmis) 1.92 0.08 6% Size-effects Colony size (D μ g) 0.90 0"],["oa:W3047337200","Ti6242S","standard deviation of stress",23.6,null,null,null,"MPa","","","","","",false,"unmapped_property","methods","Class of microstructural uncertainty studied in the simulation Standard deviation of stress (MPa) Standard deviation of plastic strain (×10−4) Relative contribution to total uncertainty Primary-α grains Crystallography Texture (OMAij) 24.5 1.34 89% Misorientation (Aθmis) 1.16 0.06 4% Size-effects Grain size (D μ g) 1.91 0.10 7% All sources 24.6 1.35 54% Transformed-β colonies Crystallography Texture (OMAij) 18.1 3.01 58% Misorientation (Aθmis) 1.92 0.08 6% Size-effects Colony size (D μ g) 0.90 0"],["oa:W3047337200","Ti6242S","standard deviation of plastic strain",2.01,null,null,null,"×10-4","","","","","",false,"unmapped_property","methods","Class of microstructural uncertainty studied in the simulation Standard deviation of stress (MPa) Standard deviation of plastic strain (×10−4) Relative contribution to total uncertainty Primary-α grains Crystallography Texture (OMAij) 24.5 1.34 89% Misorientation (Aθmis) 1.16 0.06 4% Size-effects Grain size (D μ g) 1.91 0.10 7% All sources 24.6 1.35 54% Transformed-β colonies Crystallography Texture (OMAij) 18.1 3.01 58% Misorientation (Aθmis) 1.92 0.08 6% Size-effects Colony size (D μ g) 0.90 0"],["oa:W3047380680","Ti-6Al-4V","maximum tensile stress",250.0,null,null,null,"MPa","","","","","",false,"unmapped_property","results",""],["oa:W3047380680","Ti-6Al-4V","maximum compressive stress",-200.0,null,null,null,"MPa","","","","","",false,"unmapped_property","results",""],["oa:W3047380680","Ti-6Al-4V","maximum tensile stress",50.0,null,null,null,"MPa","","","","","",false,"unmapped_property","results",""],["oa:W3047380680","Ti-6Al-4V","maximum compressive stress",-41.0,null,null,null,"MPa","","","","","",false,"unmapped_property","results",""],["oa:W3047380680","Ti-6Al-4V","tensile stresses at both the top and the bottom",200.0,null,null,null,"MPa","","","","X-ray diffraction","",false,"unmapped_property","results",""],["oa:W3047380680","Ti-6Al-4V","tensile stresses at both the top and the bottom",260.0,null,null,null,"MPa","","","","X-ray diffraction","",false,"unmapped_property","results",""],["oa:W3047380680","SLM AlSi10Mg","measured residual stresses",5.0,null,null,null,"MPa","","build platform preheated to 200 °C","","","",false,"unmapped_property","results",""],["oa:W3047380680","SLM AlSi10Mg","peak stress level",40.0,40.0,80.0,null,"MPa","","build platform at room temperature","","X-ray diffraction","",false,"unmapped_property","results",""],["oa:W3047380680","SLM AlSi10Mg","peak stress level",7.0,null,null,null,"MPa","","build platform heated to 200 °C","","X-ray diffraction","",false,"unmapped_property","results",""],["oa:W3048407515","Ti-6Al-4V","Heat capacity (J/kg-K)",526.0,null,null,null,"J/kg-K","room temperature","","","","",false,"unmapped_property","results_discussion","Fig. 3 Optical micrograph of thin wall cross-section showing example traces for thickness measurement Table 3 Room-temperature thermophysical properties of Ti- 6Al-4V, Inconel 718, and AlSi10Mg used in the Rosenthal analytical solution Absorptivity Melting temperature (K) Thermal conductivity (W/m-K) Density (kg/m3) Heat capacity (J/kg-K) Ti-6Al-4V [8] 0.5 [9] 1913 6.7 4430 526 Inconel 718 [10] 0.32 [11] 1643 11.4 8220 435 AlSi10Mg [8] 0.32 [8] 849 110 2670 915 196 Int J Adv Manuf Technol (2020)"],["oa:W3048407515","Ti-6Al-4V","Sdr",41.4,null,null,null,"%","","","","Sdr","",false,"unmapped_property","results_discussion","As labeled in Fig. 11, the Sdr0 values for 30°, 45°, and 60° inclined walls are about 36.6%, 41.4%, and 36.6%, respectively."],["oa:W3048407515","Ti-6Al-4V","Sdr",36.6,null,null,null,"%","","","","Sdr","",false,"unmapped_property","results_discussion","As labeled in Fig. 11, the Sdr0 values for 30°, 45°, and 60° inclined walls are about 36.6%, 41.4%, and 36.6%, respectively."],["oa:W3049644089","","size of precipitates",0.13,null,null,null,"µm2","","aged, 500 h at 800 °C","lamellar","","",false,"unmapped_property","discussion",""],["oa:W3055128538","Ti-6Al-4V","stresses",60.0,20.0,100.0,null,"%ofyieldstrength","","","","","",true,"unmapped_property","methods","To predict the fatigue limit of BCC porous cellular structures, the stresses were obtained from 20–100% of the yield strength."],["oa:W3055128538","Ti-6Al-4V","30–40% stresses of yield strength",35.0,30.0,40.0,null,"%","","","","","",false,"unmapped_property","discussion","Ahmadi et al. [29] reported that satisfactory fatigue life of porous cellular biomaterials was achieved when they were subjected to 30–40% stresses of yield strength."],["oa:W3077697811","Ti-6Al-4V","fraction of intergranular β",5.0,null,null,null,"%","","SRA 750°C/2h","bimodal","","",false,"unmapped_property","results_discussion","After SRA at 750 °C for 2 h, both the OM and BSE SEM images of the Ti-64 alloy indicated minor changes in the fraction (5%) of intergranular β, as illustrated in c,d, respectively."],["oa:W3077697811","Ti-6Al-4V","percentage of β",4.0,null,null,null,"%","610 °C","isothermal holding at 610 °C/2h","bimodal","","",false,"unmapped_property","results_discussion","Pederson et al. [] investigated phase transitions in Ti-64 with a bimodal microstructure using high temperature X-ray diffractometry and observed no change in the α/β fractions during isothermal holding at 610 °C, but the percentage of β increased from ~4% at room temperature to 12% at 710 °C during isothermal holding for 2 h."],["oa:W3077697811","Ti-6Al-4V","percentage of β",12.0,null,null,null,"%","710 °C","isothermal holding at 710 °C/2h","bimodal","","",false,"unmapped_property","results_discussion","Pederson et al. [] investigated phase transitions in Ti-64 with a bimodal microstructure using high temperature X-ray diffractometry and observed no change in the α/β fractions during isothermal holding at 610 °C, but the percentage of β increased from ~4% at room temperature to 12% at 710 °C during isothermal holding for 2 h."],["oa:W3077697811","Ti-6Al-4V","amount of β",3.0,null,null,null,"%","room temperature","reverse transformation from 710 °C to room temperature","bimodal","","",false,"unmapped_property","results_discussion","Nonetheless reverse transformation on cooling to ambient temperatures, decreased the β fraction from 12% at 710 °C to ~3% at room temperature—that is, slightly lower than the amount in the as-received microstructure []."],["oa:W3077697811","Ti-6Al-4V","microstructure contained 40% β",40.0,null,null,null,"%","800 °C","isothermal holding at 800 °C/2h","bimodal","","",false,"unmapped_property","results_discussion","For higher heat treatment temperatures, the β fraction increased considerably and, during isothermal holding at 800 °C, the microstructure contained 40% β after 2 h, but upon reverse transformation to room temperature, the amount of β was only ~6% (i.e., roughly 2% higher than that in the as-received microstructure) []."],["oa:W3077697811","Ti-6Al-4V","amount of β",6.0,null,null,null,"%","room temperature","reverse transformation from 800 °C to room temperature","bimodal","","",false,"unmapped_property","results_discussion","For higher heat treatment temperatures, the β fraction increased considerably and, during isothermal holding at 800 °C, the microstructure contained 40% β after 2 h, but upon reverse transformation to room temperature, the amount of β was only ~6% (i.e., roughly 2% higher than that in the as-received microstructure) []."],["oa:W3081531980","Ti-6Al-4V","n′",36.0,null,null,null,"%","","","","","",false,"unmapped_property","results","In the case of Ti6Al4V titanium alloy, the differences in the values of n′ and K′ for its particular layers are slightly higher than in the case of aluminum alloy; however, they do not exceed 17% for n′ and 6% for K′."],["oa:W3081531980","Ti-6Al-4V","K′",16.0,null,null,null,"%","","","","","",false,"unmapped_property","results","In the case of Ti6Al4V titanium alloy, the differences in the values of n′ and K′ for its particular layers are slightly higher than in the case of aluminum alloy; however, they do not exceed 17% for n′ and 6% for K′."],["oa:W3081531980","Ti-6Al-4V","n′",15.0,null,null,null,"%","","","","","",false,"unmapped_property","results","The differences between the base material properties and the mean values of n′ and K′ calculated for a layer of Ti6Al4V are insignificant, being 15% for n′ and almost 5.5% for K′."],["oa:W3081531980","Ti-6Al-4V","K′",5.5,null,null,null,"%","","","","","",false,"unmapped_property","results","The differences between the base material properties and the mean values of n′ and K′ calculated for a layer of Ti6Al4V are insignificant, being 15% for n′ and almost 5.5% for K′."],["oa:W3082149617","Ti-Zr (binary)","Zr percentage",13.2,null,null,0.45,"%","","","","","",false,"unmapped_property","results","The average Zr percentage in TiZr and Roxolid® was 13.2 ± 0.45% and 13.98 ± 0.58%, respectively."],["oa:W3082149617","Roxolid®","Zr percentage",13.98,null,null,0.58,"%","","","","","",false,"unmapped_property","results","The average Zr percentage in TiZr and Roxolid® was 13.2 ± 0.45% and 13.98 ± 0.58%, respectively."],["oa:W3082289425","Ti-6Al-4V","Sq",27.0,null,null,null,"%","","","","","",false,"unmapped_property","results","An increase of Sq of 27% is noted."],["oa:W3082438381","Ti-6Al-4V","SEM photographs",1.0,null,null,null,"","","normalizing 930 °C/2 h/AC","","","",false,"unmapped_property","results_discussion","a,b show the SEM photographs at the normalizing of 930 °C/2 h/AC. b shows the further enlarged microstructure in the white wireframe displayed in a."],["oa:W3082740502","Ti-6Al-4V","surface free energy",43.6,null,null,1.9,"mN/m","","Control-","","","",false,"unmapped_property","table","Control-\t43.6 ± 1.9 Ab\t47.7 ± 0.7 Bb"],["oa:W3082740502","Ti-35Nb-7Zr-5Ta","surface free energy",47.7,null,null,0.7,"mN/m","","Control-","","","",false,"unmapped_property","table","Control-\t43.6 ± 1.9 Ab\t47.7 ± 0.7 Bb"],["oa:W3082740502","Ti-6Al-4V","surface free energy",50.7,null,null,0.7,"mN/m","","Control+","","","",false,"unmapped_property","table","Control+\t50.7 ± 0.7 Aa\t54.0 ± 1.2 Bab"],["oa:W3082740502","Ti-35Nb-7Zr-5Ta","surface free energy",54.0,null,null,1.2,"mN/m","","Control+","","","",false,"unmapped_property","table","Control+\t50.7 ± 0.7 Aa\t54.0 ± 1.2 Bab"],["oa:W3082740502","Ti-6Al-4V","surface free energy",51.6,null,null,3.7,"mN/m","","HF M 730","","","",false,"unmapped_property","table","HF M 730\t51.6 ± 3.7 Aa\t50.5 ± 3.5 Bab"],["oa:W3082740502","Ti-35Nb-7Zr-5Ta","surface free energy",50.5,null,null,3.5,"mN/m","","HF M 730","","","",false,"unmapped_property","table","HF M 730\t51.6 ± 3.7 Aa\t50.5 ± 3.5 Bab"],["oa:W3082740502","Ti-6Al-4V","surface free energy",54.4,null,null,2.0,"mN/m","","HF M 760","","","",false,"unmapped_property","table","HF M 760\t54.4 ± 2.0 Aa\t56.9 ± 1.4 Ba"],["oa:W3082740502","Ti-35Nb-7Zr-5Ta","surface free energy",56.9,null,null,1.4,"mN/m","","HF M 760","","","",false,"unmapped_property","table","HF M 760\t54.4 ± 2.0 Aa\t56.9 ± 1.4 Ba"],["oa:W3082740502","Ti-6Al-4V","surface free energy",49.7,null,null,2.5,"mN/m","","HF M130","","","",false,"unmapped_property","table","HF M130\t49.7 ± 2.5 Aab\t54.6 ± 3.1 Ba"],["oa:W3082740502","Ti-35Nb-7Zr-5Ta","surface free energy",54.6,null,null,3.1,"mN/m","","HF M130","","","",false,"unmapped_property","table","HF M130\t49.7 ± 2.5 Aab\t54.6 ± 3.1 Ba"],["oa:W3082740502","Ti-6Al-4V","surface free energy",49.4,null,null,2.4,"mN/m","","HF M 160","","","",false,"unmapped_property","table","HF M 160\t49.4 ± 2.4 Aab\t51.0 ± 4.3 Bab"],["oa:W3082740502","Ti-35Nb-7Zr-5Ta","surface free energy",51.0,null,null,4.3,"mN/m","","HF M 160","","","",false,"unmapped_property","table","HF M 160\t49.4 ± 2.4 Aab\t51.0 ± 4.3 Bab"],["oa:W3083049243","Ti-6Al-4V","maximum equivalent stress",443.0,443.0,443.0,null,"MPa","","","","","",true,"unmapped_property","results_discussion","It can be seen from the figure that the maximum equivalent stress of the sample is 443 MPa, which is located in the junction between the sample and the substrate."],["oa:W3083049243","Ti-6Al-4V","equivalent stress at the center",296.0,296.0,296.0,null,"MPa","","","","","",true,"unmapped_property","results_discussion","The equivalent stress at the center is about 296 MPa, and the principal stress on the upper surface of the sample is about 198 MPa."],["oa:W3083049243","Ti-6Al-4V","principal stress on the upper surface",198.0,198.0,198.0,null,"MPa","","","","","",true,"unmapped_property","results_discussion","The equivalent stress at the center is about 296 MPa, and the principal stress on the upper surface of the sample is about 198 MPa."],["oa:W3083049243","Ti-6Al-4V","maximum equivalent stress",428.0,428.0,428.0,null,"MPa","","","","","",true,"unmapped_property","results_discussion","It can be seen from the figure that the maximum equivalent stress of the sample is 428 MPa and the equivalent stress at the center is about 296 MPa, which are slightly smaller than that under the strategy of S-shaped scanning."],["oa:W3083049243","Ti-6Al-4V","equivalent stress at the center",296.0,296.0,296.0,null,"MPa","","","","","",true,"unmapped_property","results_discussion","It can be seen from the figure that the maximum equivalent stress of the sample is 428 MPa and the equivalent stress at the center is about 296 MPa, which are slightly smaller than that under the strategy of S-shaped scanning."],["oa:W3083049243","Ti-6Al-4V","maximum equivalent stress",414.0,414.0,414.0,null,"MPa","","","","","",true,"unmapped_property","results_discussion","The maximum equivalent stress of the sample was 414 MPa and the equivalent stress at the center was about 200 MPa."],["oa:W3083049243","Ti-6Al-4V","equivalent stress at the center",200.0,200.0,200.0,null,"MPa","","","","","",true,"unmapped_property","results_discussion","The maximum equivalent stress of the sample was 414 MPa and the equivalent stress at the center was about 200 MPa."],["oa:W3083049243","Ti-6Al-4V","average residual stresses",322.0,322.0,322.0,null,"MPa","","","","","",true,"unmapped_property","results_discussion","The average residual stresses at three points of each sample were 322 MPa, 254 MPa, and 234 MPa, respectively."],["oa:W3083049243","Ti-6Al-4V","average residual stresses",254.0,254.0,254.0,null,"MPa","","","","","",true,"unmapped_property","results_discussion","The average residual stresses at three points of each sample were 322 MPa, 254 MPa, and 234 MPa, respectively."],["oa:W3083049243","Ti-6Al-4V","average residual stresses",234.0,234.0,234.0,null,"MPa","","","","","",true,"unmapped_property","results_discussion","The average residual stresses at three points of each sample were 322 MPa, 254 MPa, and 234 MPa, respectively."],["oa:W3083052450","Ti-5Al-2Sn-2Zr-4Mo-4Cr","α - 10 u.; 6 - 50 u.",10.0,10.0,10.0,null,"u.","","after aging at 1200 °C and subsequent aging at 500 °C","bimodal","","",false,"unmapped_property","other",""],["oa:W3083052450","Ti-5Al-2Sn-2Zr-4Mo-4Cr","α - 10 u.; 6 - 50 u.",50.0,50.0,50.0,null,"u.","","after aging at 1200 °C and subsequent aging at 500 °C","bimodal","","",false,"unmapped_property","other",""],["oa:W3083185895","Ti-6Al-4V","temps d’essai",28.0,null,null,13.0,"h","","","","","",false,"unmapped_property","discussion",""],["oa:W3083185895","Ti-6Al-4V","temps d’essai",125.0,null,null,24.0,"h","","","","","",false,"unmapped_property","discussion",""],["oa:W3083185895","Ti-6Al-4V","temps d’essai",6.0,null,null,2.0,"h","","","","","",false,"unmapped_property","discussion",""],["oa:W3083185895","Ti-6Al-4V","temps d’essai",12.0,null,null,4.0,"h","","","","","",false,"unmapped_property","discussion",""],["oa:W3083185895","Ti-6Al-4V","vitesses de déformation par cycle",0.0001,null,null,null,"/cycle","","","","","",false,"unmapped_property","discussion",""],["oa:W3083185895","Ti-6Al-4V","vitesses de déformation par cycle",0.0,null,null,null,"/cycle","","","","","",false,"unmapped_property","discussion",""],["oa:W3083185895","Ti-6Al-4V","accumulation of plastic strain",3.0,null,null,null,"","room temperature","bimodal","bimodal","fatigue test","",false,"unmapped_property","discussion",""],["oa:W3083185895","Ti-6Al-4V","σ",0.88,null,null,null,"xRp0,2%","room temperature","bimodal","bimodal","","",false,"unmapped_property","conclusions",""],["oa:W3083185895","Ti-6Al-4V","σ",0.92,null,null,null,"xRp0,2%","room temperature","bimodal","bimodal","","",false,"unmapped_property","conclusions",""],["oa:W3083185895","Ti-6Al-4V","σ",0.92,null,null,null,"xRp0,2%","room temperature","bimodal","bimodal","","",false,"unmapped_property","conclusions",""],["oa:W3083185895","Ti-6Al-4V","σ",0.94,null,null,null,"xRp0,2%","room temperature","bimodal","bimodal","","",false,"unmapped_property","conclusions",""],["oa:W3083185895","Ti-6Al-4V","σ",0.92,null,null,null,"xRp0,2%","room temperature","bimodal","bimodal","","",false,"unmapped_property","conclusions",""],["oa:W3083185895","Ti-6Al-4V","σ",1.0,null,null,null,"xRp0,2%","room temperature","bimodal","bimodal","","",false,"unmapped_property","conclusions",""],["oa:W3083185895","Ti-6Al-4V","amplitude",0.8,null,null,null,"%","","","","fatigue test","",false,"unmapped_property","discussion",""],["oa:W3083753931","Ti-44.8Al-6Nb-1Mo-0.1B","median size of the pores",40.0,40.0,40.0,null,"µm","","as-built L-PBF","","","",false,"unmapped_property","results_discussion","The results () showed that the median size of the pores was around 40 µm for the MAPS sample and around 15 µm for the GA sample."],["oa:W3083753931","Ti-44.8Al-6Nb-1Mo-0.1B","median size of the pores",15.0,15.0,15.0,null,"µm","","as-built L-PBF","","","",false,"unmapped_property","results_discussion","The results () showed that the median size of the pores was around 40 µm for the MAPS sample and around 15 µm for the GA sample."],["oa:W3083753931","Ti-48Al-2Cr-2Nb","Al loss",2.5,2.0,3.0,null,"at%","","","","","",false,"unmapped_property","results_discussion","As shown in , there is Al loss of about 2–3 at. % in the samples fabricated from MAPS powder compared to the initial powder."],["oa:W3083753931","Ti-48Al-2Cr-2Nb","Al concentration",40.5,40.0,41.0,null,"at%","","","","","",false,"unmapped_property","results_discussion","Reducing the Al concentration to about 40–41 at. % leads to the solidification through the Ti-rich side of the peritectic reaction and formation of the β-phase."],["oa:W3083753931","Ti-48Al-2Cr-2Nb","Al loss",3.0,null,null,null,"at%","","","","","",false,"unmapped_property","results_discussion","The overall Al loss in “Large spot” sample was around 3 at. % compared to the initial powder ()."],["oa:W3083753931","Ti-48Al-2Cr-2Nb","melt pool boundary width",85.0,80.0,90.0,null,"µm","","","","","",false,"unmapped_property","results_discussion","Crescent-shaped melt pool boundaries with a width of about 80–90 µm can be found in the microstructure as shown in a."],["oa:W3083753931","Ti-48Al-2Cr-2Nb","melt pool width",550.0,500.0,600.0,null,"µm","","","","","",false,"unmapped_property","results_discussion","In this case, the melt pool width was roughly about 500–600 µm as can be seen in a."],["oa:W3083753931","MAPS","Al, at. %",43.7,null,null,0.3,"at%","","","","","",false,"unmapped_property","table","MAPS\t51.6 ± 0.3\t43.7 ± 0.3\t2.0 ± 0.1\t2.2 ± 0.1\t1.1 ± 0.1"],["oa:W3083753931","MAPS","Nb, at. %",2.0,null,null,0.1,"at%","","","","","",false,"unmapped_property","table","MAPS\t51.6 ± 0.3\t43.7 ± 0.3\t2.0 ± 0.1\t2.2 ± 0.1\t1.1 ± 0.1"],["oa:W3083753931","GA","Al, at. %",45.7,null,null,0.3,"at%","","","","","",false,"unmapped_property","table","GA\t50.2 ± 0.2\t45.7 ± 0.3\t2.1 ± 0.1\t2.1 ± 0.1\t0.07 ± 0.01"],["oa:W3083753931","GA","Nb, at. %",2.1,null,null,0.1,"at%","","","","","",false,"unmapped_property","table","GA\t50.2 ± 0.2\t45.7 ± 0.3\t2.1 ± 0.1\t2.1 ± 0.1\t0.07 ± 0.01"],["oa:W3083753931","Ti-48Al-2Cr-2Nb","Al",40.4,null,null,0.1,"at%","","","","","",false,"unmapped_property","table","600\t55.2 ± 0.1\t40.4 ± 0.1\t2.0 ± 0.1\t2.2 ± 0.1\t–"],["oa:W3083753931","Ti-48Al-2Cr-2Nb","Nb",2.0,null,null,0.1,"at%","","","","","",false,"unmapped_property","table","600\t55.2 ± 0.1\t40.4 ± 0.1\t2.0 ± 0.1\t2.2 ± 0.1\t–"],["oa:W3083753931","Ti-48Al-2Cr-2Nb","Cr",2.2,null,null,0.1,"at%","","","","","",false,"unmapped_property","table","600\t55.2 ± 0.1\t40.4 ± 0.1\t2.0 ± 0.1\t2.2 ± 0.1\t–"],["oa:W3083753931","Ti-48Al-2Cr-2Nb","Al",41.6,null,null,0.2,"at%","","","","","",false,"unmapped_property","table","800\t53.8 ± 0.2\t41.6 ± 0.2\t2.3 ± 0.1\t2.0 ± 0.2\t0.14 ± 0.02"],["oa:W3083753931","Ti-48Al-2Cr-2Nb","Nb",2.3,null,null,0.1,"at%","","","","","",false,"unmapped_property","table","800\t53.8 ± 0.2\t41.6 ± 0.2\t2.3 ± 0.1\t2.0 ± 0.2\t0.14 ± 0.02"],["oa:W3083753931","Ti-48Al-2Cr-2Nb","Cr",2.0,null,null,0.2,"at%","","","","","",false,"unmapped_property","table","800\t53.8 ± 0.2\t41.6 ± 0.2\t2.3 ± 0.1\t2.0 ± 0.2\t0.14 ± 0.02"],["oa:W3083753931","Ti-48Al-2Cr-2Nb","Al",40.9,null,null,0.1,"at%","","","","","",false,"unmapped_property","table","900\t54.3 ± 0.1\t40.9 ± 0.1\t2.1 ± 0.2\t2.2 ± 0.1\t0.13 ± 0.02"],["oa:W3083753931","Ti-48Al-2Cr-2Nb","Nb",2.1,null,null,0.2,"at%","","","","","",false,"unmapped_property","table","900\t54.3 ± 0.1\t40.9 ± 0.1\t2.1 ± 0.2\t2.2 ± 0.1\t0.13 ± 0.02"],["oa:W3083753931","Ti-48Al-2Cr-2Nb","Cr",2.2,null,null,0.1,"at%","","","","","",false,"unmapped_property","table","900\t54.3 ± 0.1\t40.9 ± 0.1\t2.1 ± 0.2\t2.2 ± 0.1\t0.13 ± 0.02"],["oa:W3083929687","Ti-5.8Al-4Sn-3.5Zr-0.7Nb-0.5Mo-0.35Si","D",0.0,null,null,null,"µm2/s","","lab-controlled","","diffusion fitting","",false,"unmapped_property","results",""],["oa:W3083929687","Ti-5.8Al-4Sn-3.5Zr-0.7Nb-0.5Mo-0.35Si","D",0.0,null,null,null,"µm2/s","","lab-controlled","","diffusion fitting","",false,"unmapped_property","results",""],["oa:W3083929687","Ti-5.8Al-4Sn-3.5Zr-0.7Nb-0.5Mo-0.35Si","Q",203.0,null,null,null,"kJ/mol","","","","literature value","",true,"unmapped_property","results",""],["oa:W3083929687","Ti-5.8Al-4Sn-3.5Zr-0.7Nb-0.5Mo-0.35Si","oxygen penetration depth",27.6,null,null,null,"µm","","","","","",false,"unmapped_property","discussion",""],["oa:W3083929687","Ti-5.8Al-4Sn-3.5Zr-0.7Nb-0.5Mo-0.35Si","oxygen penetration depth",14.3,null,null,null,"µm","","","","","",false,"unmapped_property","discussion",""],["oa:W3084277191","CP-Ti Grade 2","mean positron lifetime",144.6,null,null,null,"ps","","","","","",false,"unmapped_property","results_discussion","It can be compared with the literature values, e.g., 144.6 ps for titanium (99.7% purity) reported by F."],["oa:W3084277191","SMAT-1","Microstrain",0.1,null,null,0.01,"%","","","","","",false,"unmapped_property","table","SMAT-1\t52 (5)\t0.10 (1)"],["oa:W3084277191","SMAT-2","Microstrain",0.28,null,null,0.04,"%","","","","","",false,"unmapped_property","table","SMAT-2\t68 (21)\t0.28 (4)"],["oa:W3084277191","SMAT-1","τ0",144.7,null,null,0.7,"πσ","","","","","",false,"unmapped_property","table","τ0 [πσ]\t144.7 (0.7)\t145.5 (1.5)"],["oa:W3084277191","SMAT-2","τ0",145.5,null,null,1.5,"πσ","","","","","",false,"unmapped_property","table","τ0 [πσ]\t144.7 (0.7)\t145.5 (1.5)"],["oa:W3084277191","SMAT-1","a",49.3,null,null,1.4,"ps","","","","","",false,"unmapped_property","table","a [ps]\t49.3 (1.4)\t46.9 (1.8)"],["oa:W3084277191","SMAT-2","a",46.9,null,
