Repository: akhtar07/tisci-explorer

# TiSci Explorer

A read-only, static explorer for **TiSci**, an autonomous research agent for titanium alloys. TiSci reads the
titanium-alloy literature, builds a knowledge graph and a table of measured values, proposes hypotheses where the
graph has gaps, and tests them with DFT (MACE / VASP) and the ICME-lite multiscale chain.

**Live site:** https://akhtar07.github.io/tisci-explorer/

The site has seven sections:

| Section | What it shows |
|---|---|
| Overview | Corpus → graph → facts → hypotheses → verdicts, with the snapshot's counts |
| Worked example | One full loop for W in α-Ti: graph path, hypothesis, novelty check, DFT test, verdict, follow-up, DAMASK |

File: data/facts/other.json (part 53 of 112)
null,1.8,"ps","","","","","",false,"unmapped_property","table","a [ps]\t49.3 (1.4)\t46.9 (1.8)"],["oa:W3084277191","reference","Rp",143.7,null,null,null,"Ωcm2","","","","electrochemical experiment","",false,"unmapped_property","table","reference\t143.7\t1.53\t1.53"],["oa:W3084277191","SMAT-1","Rp",167.2,null,null,null,"Ωcm2","","","","electrochemical experiment","",false,"unmapped_property","table","SMAT-1\t167.2\t4.84\t4.84"],["oa:W3084277191","SMAT-2","Rp",190.1,null,null,null,"Ωcm2","","","","electrochemical experiment","",false,"unmapped_property","table","SMAT-2\t190.1\t5.29\t5.29"],["oa:W3084277191","reference polished","Rp",181.5,null,null,null,"Ωcm2","","","","electrochemical experiment","",false,"unmapped_property","table","reference polished\t181.5\t8.61\t8.61"],["oa:W3084277191","SMAT-1 polished","Rp",180.4,null,null,null,"Ωcm2","","","","electrochemical experiment","",false,"unmapped_property","table","SMAT-1 polished\t180.4\t13.6\t13.6"],["oa:W3084277191","SMAT-2 polished","Rp",179.5,null,null,null,"Ωcm2","","","","electrochemical experiment","",false,"unmapped_property","table","SMAT-2 polished\t179.5\t22.1\t22.1"],["oa:W3084277191","reference","Rb",1.53,null,null,null,"MΩcm2","","","","electrochemical experiment","",false,"unmapped_property","table","reference\t143.7\t1.53\t1.53"],["oa:W3084277191","SMAT-1","Rb",4.84,null,null,null,"MΩcm2","","","","electrochemical experiment","",false,"unmapped_property","table","SMAT-1\t167.2\t4.84\t4.84"],["oa:W3084277191","SMAT-2","Rb",5.29,null,null,null,"MΩcm2","","","","electrochemical experiment","",false,"unmapped_property","table","SMAT-2\t190.1\t5.29\t5.29"],["oa:W3084277191","reference polished","Rb",8.61,null,null,null,"MΩcm2","","","","electrochemical experiment","",false,"unmapped_property","table","reference polished\t181.5\t8.61\t8.61"],["oa:W3084277191","SMAT-1 polished","Rb",13.6,null,null,null,"MΩcm2","","","","electrochemical experiment","",false,"unmapped_property","table","SMAT-1 polished\t180.4\t13.6\t13.6"],["oa:W3084277191","SMAT-2 polished","Rb",22.1,null,null,null,"MΩcm2","","","","electrochemical experiment","",false,"unmapped_property","table","SMAT-2 polished\t179.5\t22.1\t22.1"],["oa:W3084277191","reference","Rpol",1.53,null,null,null,"MΩcm2","","","","electrochemical experiment","",false,"unmapped_property","table","reference\t143.7\t1.53\t1.53"],["oa:W3084277191","SMAT-1","Rpol",4.84,null,null,null,"MΩcm2","","","","electrochemical experiment","",false,"unmapped_property","table","SMAT-1\t167.2\t4.84\t4.84"],["oa:W3084277191","SMAT-2","Rpol",5.29,null,null,null,"MΩcm2","","","","electrochemical experiment","",false,"unmapped_property","table","SMAT-2\t190.1\t5.29\t5.29"],["oa:W3084277191","reference polished","Rpol",8.61,null,null,null,"MΩcm2","","","","electrochemical experiment","",false,"unmapped_property","table","reference polished\t181.5\t8.61\t8.61"],["oa:W3084277191","SMAT-1 polished","Rpol",13.6,null,null,null,"MΩcm2","","","","electrochemical experiment","",false,"unmapped_property","table","SMAT-1 polished\t180.4\t13.6\t13.6"],["oa:W3084277191","SMAT-2 polished","Rpol",22.1,null,null,null,"MΩcm2","","","","electrochemical experiment","",false,"unmapped_property","table","SMAT-2 polished\t179.5\t22.1\t22.1"],["oa:W3084370905","Ti-6Al-4V","reduction in the roughness",47.0,null,null,null,"%","","","","","",false,"unmapped_property","results_discussion",""],["oa:W3084370905","Ti-6Al-4V","reduction in the roughness",47.0,null,null,null,"%","","","","","",false,"unmapped_property","conclusions",""],["oa:W3086027598","Ti-6Al-4V","ms K",925.0,850.0,1000.0,null,"МПа","","","","","",false,"unmapped_property","front",""],["oa:W3086027598","Ti-6Al-4V","2,0 \\sigma",925.0,850.0,1000.0,null,"МПа","","","","","",false,"unmapped_property","front",""],["oa:W3086305529","","friction coefficient",0.25,0.25,0.25,null,"","","","","","",false,"unmapped_property","results_discussion","At the first stage, the duration of which is about 220 cycles, the values of the friction coefficient do not exceed 0.25 ()."],["oa:W3086453509","","life span",1000.0,1000.0,10000.0,null,"hours","650 °C","","","","",true,"unmapped_property","conclusions",""],["oa:W3086453509","","life span",10000.0,1000.0,10000.0,null,"hours","500 °C","","","","",true,"unmapped_property","conclusions",""],["oa:W3086498102","Ti-6Al-4V","fatigue performance",50.4,null,null,null,"%","","as-welded","","fatigue test","",false,"unmapped_property","methods",""],["oa:W3086498102","Ti-6Al-4V","fatigue performance",27.9,null,null,null,"%","","as-welded","","fatigue test","",false,"unmapped_property","methods",""],["oa:W3086498102","Ti-6Al-4V","residual stress reduction",50.0,null,null,null,"MPa","","stress relieved","","synchrotron X-ray diffraction","",false,"unmapped_property","methods",""],["oa:W3086498102","Ti-6Al-2Sn-4Zr-2Mo","residual stress reduction",100.0,null,null,null,"MPa","","stress relieved","","synchrotron X-ray diffraction","",false,"unmapped_property","methods",""],["oa:W3086498102","","α' martensite formed",0.0,null,null,null,"","","as-welded","martensitic α'","","",false,"unmapped_property","results",""],["oa:W3086498102","Ti-6Al-4V","strain",3.79,3.79,3.79,null,"%","room temperature","","","tensile test","",false,"unmapped_property","results",""],["oa:W3086498102","Ti-6Al-4V","strain",5.2,5.2,5.2,null,"%","room temperature","","","tensile test","",false,"unmapped_property","results",""],["oa:W3086498102","Ti-6Al-4V","residual stresses",50.0,null,null,null,"MPa","","stress relieved at 700 °C/2h + furnace cooling","","","",false,"unmapped_property","results",""],["oa:W3086498102","Ti-6Al-2Sn-4Zr-2Mo","residual stresses",100.0,null,null,null,"MPa","","stress relieved at 800 °C/2h","","","",false,"unmapped_property","results",""],["oa:W3086498102","Ti-6Al-4V","strength (UTS and Yield)",2.0,2.0,3.0,null,"%","room temperature","as-welded","","tensile test","",false,"unmapped_property","results",""],["oa:W3086576921","Ti-6Al-4V","A",5.9,null,null,null,"pct","room temperature","","","tensile test","0,033 mm s-1",false,"unmapped_property","results","The elongation value of the compact was A = 5.9 pct and that of the cast was 13.5 pct."],["oa:W3086576921","Ti-6Al-4V","A",13.5,null,null,null,"pct","room temperature","","","tensile test","0,033 mm s-1",false,"unmapped_property","results","The elongation value of the compact was A = 5.9 pct and that of the cast was 13.5 pct."],["oa:W3086576921","Ti-6Al-4V","HV2",338.0,null,null,null,"HV2","","","","Vickers method","",false,"unmapped_property","results","The hardness of the powder compact was 338 HV2 and was higher than that determined for the plastically processed cast alloy, which was 317 HV2."],["oa:W3086576921","Ti-6Al-4V","HV2",317.0,null,null,null,"HV2","","","","Vickers method","",false,"unmapped_property","results","The hardness of the powder compact was 338 HV2 and was higher than that determined for the plastically processed cast alloy, which was 317 HV2."],["oa:W3086576921","Ti-6Al-4V","HV2",343.0,null,null,10.0,"HV2","","","","Vickers method","",false,"unmapped_property","results","The hardness of the samples subjected only to heat treatment, without deformation, was 343 ± 10 HV2 for the compact, and in the case of plastically processed cast alloy 334 ± 4 HV2."],["oa:W3086576921","Ti-6Al-4V","HV2",334.0,null,null,4.0,"HV2","","","","Vickers method","",false,"unmapped_property","results","The hardness of the samples subjected only to heat treatment, without deformation, was 343 ± 10 HV2 for the compact, and in the case of plastically processed cast alloy 334 ± 4 HV2."],["oa:W3086772863","Ti-6Al-4V","wear",450.0,null,null,null,"µm","","EDT processed","","","",false,"unmapped_property","results_discussion","unfolded the combined wear plot for three samples, and it was observed that the wear of substrate was nearly at an even rate of 450 μm."],["oa:W3086772863","Ti-6Al-4V","protective efficiency",96.63,null,null,null,"%","","MWCNTs-EDT","","electrochemical test","",false,"unmapped_property","results_discussion","The upmost protective efficiency of 96.63% was observed for MWCNTs-EDT on Ti-6Al-4V alloy."],["oa:W3086772863","Ti-6Al-4V","Specific heat (J/Kg °C)",526.3,null,null,null,"J/Kg°C","","","","","",false,"unmapped_property","table","Specific heat (J/Kg °C)\t526.3\t0.7077"],["oa:W3086772863","Ti-6Al-4V","Electrical resistivity (Ω cm)",0.0002,null,null,null,"Ωcm","","","","","",false,"unmapped_property","table","Electrical resistivity (Ω cm)\t1.78 × 10−4\t6.0 × 10−3"],["oa:W3087106546","Ti-6Al-4V","defects",423.0,51.0,1800.0,null,"10^-6mm^3","","","","µ-CT scan","",false,"unmapped_property","results","However, a µ-CT scan at a voxel size of 10.01 µm of a small piece extracted from the bulk rod revealed a few defects (b), ranging from 51 × 10−6 to 18 × 10−4 mm3 (average: 423 × 10−6 mm3)."],["oa:W3087324754","Ti-6Al-4V","∆Kth",1.52,null,null,null,"MPa√m","","HIP 820°C","","","",false,"unmapped_property","results","Fatigue thresholds taken from Figure 11 are summarized in Table 3 and follow the opposite trends of strength, with ∆Kth increasing monotonically with increasing heat treatment temperature and α lath thickness."],["oa:W3087324754","Ti-6Al-4V","∆Kth",1.52,null,null,null,"MPa√m","","HIP 820°C","","","",false,"unmapped_property","results","20 Table 4: Crack closure analysis and surface roughness results Crack closure data Surface roughness Sample ∆Kth (MPa√m) Kcl (MPa√m) ∆Keff,th (MPa√m) Kmax (MPa√m) Kcl/Kmax Sa (µm) H 1.52"],["oa:W3087324754","Ti-6Al-4V","𝑟c𝑦",8.85,3.3,45.0,null,"µm","","heat treated","","CPFEM prediction","",true,"unmapped_property","discussion","Furthermore, they found that the Rice and Tracey [85] estimate for agreed best with their experimental data: 𝑟c𝑦 . 𝑟c𝑦= 0.150[∆KT/(2𝜎YS)]2 (5) The values calculated for the various heat treated samples using Eq. (5) and the values 𝑟c𝑦 from Table 3 are given in Table 5 and show excellent agreement with the mean lamellar packet/colony sizes for the heat treated materials from Table 2."],["oa:W3087389044","Ti-6Al-4V","wear resistance",700.0,null,null,null,"%","","","","","",false,"unmapped_property","results",""],["oa:W3087389044","EN1A","wear loss",25.032,null,null,0.315,"mm3","","as-received","","","",false,"unmapped_property","methods",""],["oa:W3087389044","Ti-6Al-4V","Standard Deviation",8.1,null,null,null,"%","","","","","",false,"unmapped_property","methods",""],["oa:W3087389044","Ti-6Al-4V","Standard Deviation",3.6,null,null,null,"%","","","","","",false,"unmapped_property","methods",""],["oa:W3087389044","ETi64","Mass Loss",49.285,null,null,null,"mg","","as-built","","Test Method A (6000 cycles)","",false,"unmapped_property","methods",""],["oa:W3087389044","ETi64CT","Mass Loss",50.425,null,null,null,"mg","","cryogenically treated","","Test Method A (6000 cycles)","",false,"unmapped_property","methods",""],["oa:W3087389044","Ti-6Al-4V","Mass Loss",67.36,null,null,null,"mg","","as-built","","Test Method A (6000 cycles)","",false,"unmapped_property","methods",""],["oa:W3087389044","Ti64CT","Mass Loss",67.12,null,null,null,"mg","","cryogenically treated","","Test Method A (6000 cycles)","",false,"unmapped_property","methods",""],["oa:W3087389044","ETi64","Volume Loss",11.125,null,null,null,"mm3","","as-built","","Test Method A (6000 cycles)","",false,"unmapped_property","methods",""],["oa:W3087389044","ETi64CT","Volume Loss",11.383,null,null,null,"mm3","","cryogenically treated","","Test Method A (6000 cycles)","",false,"unmapped_property","methods",""],["oa:W3087389044","Ti-6Al-4V","Volume Loss",15.205,null,null,null,"mm3","","as-built","","Test Method A (6000 cycles)","",false,"unmapped_property","methods",""],["oa:W3087389044","Ti64CT","Volume Loss",15.151,null,null,null,"mm3","","cryogenically treated","","Test Method A (6000 cycles)","",false,"unmapped_property","methods",""],["oa:W3087389044","Cast Ti64","Pore average area",56.65,null,null,null,"µm2","","","","","",false,"unmapped_property","methods",""],["oa:W3087389044","EBM Ti64","Pore average area",253.49,null,null,null,"µm2","","","","","",false,"unmapped_property","methods",""],["oa:W3087389044","Cast Ti64","Pores per area",0.0,null,null,null,"pores/µm2","","","","","",false,"unmapped_property","methods",""],["oa:W3087389044","EBM Ti64","Pores per area",0.0,null,null,null,"pores/µm2","","","","","",false,"unmapped_property","methods",""],["oa:W3087389044","SS304","Mass Loss",100.26,null,null,null,"mg","","","","abrasive wear test","",false,"unmapped_property","methods",""],["oa:W3087389044","SS304CT","Mass Loss",68.24,null,null,null,"mg","","","","abrasive wear test","",false,"unmapped_property","methods",""],["oa:W3087389044","SS316","Mass Loss",71.94,null,null,null,"mg","","","","abrasive wear test","",false,"unmapped_property","methods",""],["oa:W3087389044","SS316CT","Mass Loss",68.82,null,null,null,"mg","","","","abrasive wear test","",false,"unmapped_property","methods",""],["oa:W3087389044","AISI 304L","wear resistance",31.84,null,null,null,"%","","deep cryogenic treatment","","","",false,"unmapped_property","methods",""],["oa:W3087575836","Ti-6Al-4V","VED window",95.5,88.0,103.0,null,"J/mm3","","","","","",false,"unmapped_property","results_discussion",""],["oa:W3089334072","Concrete","Tensile ultimate/yield strength (Pa)",5000000.0,null,null,null,"Pa","","","","","",false,"unmapped_property","results_discussion","Table 4 The maximum stresses and deformation under wave-structure Condition 4 on the device for all materials Concrete Aluminium alloy Titanium alloy Stainless steel Tensile ultimate/yield strength (Pa) 5.0E+06 2.8E+08 9.3E+08 2.07E+08 Compressive ultimate/yield strength (Pa) 4.1E+07 2.8E+08 9.3E+08 2.07E+08 Maximum stress, wave crest (Pa) 5.92E+06 4.70E+06 4.78E+06 4.65E+06 Maximum stress, wave trough (Pa) 1.01E+07 7.94E+06 8.08E+06 7.85E+06 S."],["oa:W3089334072","Titanium alloy","Tensile ultimate/yield strength (Pa)",930000000.0,null,null,null,"Pa","","","","","",false,"unmapped_property","results_discussion","Table 4 The maximum stresses and deformation under wave-structure Condition 4 on the device for all materials Concrete Aluminium alloy Titanium alloy Stainless steel Tensile ultimate/yield strength (Pa) 5.0E+06 2.8E+08 9.3E+08 2.07E+08 Compressive ultimate/yield strength (Pa) 4.1E+07 2.8E+08 9.3E+08 2.07E+08 Maximum stress, wave crest (Pa) 5.92E+06 4.70E+06 4.78E+06 4.65E+06 Maximum stress, wave trough (Pa) 1.01E+07 7.94E+06 8.08E+06 7.85E+06 S."],["oa:W3089334072","Stainless steel","Tensile ultimate/yield strength (Pa)",207000000.0,null,null,null,"Pa","","","","","",false,"unmapped_property","results_discussion","Table 4 The maximum stresses and deformation under wave-structure Condition 4 on the device for all materials Concrete Aluminium alloy Titanium alloy Stainless steel Tensile ultimate/yield strength (Pa) 5.0E+06 2.8E+08 9.3E+08 2.07E+08 Compressive ultimate/yield strength (Pa) 4.1E+07 2.8E+08 9.3E+08 2.07E+08 Maximum stress, wave crest (Pa) 5.92E+06 4.70E+06 4.78E+06 4.65E+06 Maximum stress, wave trough (Pa) 1.01E+07 7.94E+06 8.08E+06 7.85E+06 S."],["oa:W3089334072","Concrete","Compressive ultimate/yield strength (Pa)",41000000.0,null,null,null,"Pa","","","","","",false,"unmapped_property","results_discussion","Table 4 The maximum stresses and deformation under wave-structure Condition 4 on the device for all materials Concrete Aluminium alloy Titanium alloy Stainless steel Tensile ultimate/yield strength (Pa) 5.0E+06 2.8E+08 9.3E+08 2.07E+08 Compressive ultimate/yield strength (Pa) 4.1E+07 2.8E+08 9.3E+08 2.07E+08 Maximum stress, wave crest (Pa) 5.92E+06 4.70E+06 4.78E+06 4.65E+06 Maximum stress, wave trough (Pa) 1.01E+07 7.94E+06 8.08E+06 7.85E+06 S."],["oa:W3089334072","Titanium alloy","Compressive ultimate/yield strength (Pa)",930000000.0,null,null,null,"Pa","","","","","",false,"unmapped_property","results_discussion","Table 4 The maximum stresses and deformation under wave-structure Condition 4 on the device for all materials Concrete Aluminium alloy Titanium alloy Stainless steel Tensile ultimate/yield strength (Pa) 5.0E+06 2.8E+08 9.3E+08 2.07E+08 Compressive ultimate/yield strength (Pa) 4.1E+07 2.8E+08 9.3E+08 2.07E+08 Maximum stress, wave crest (Pa) 5.92E+06 4.70E+06 4.78E+06 4.65E+06 Maximum stress, wave trough (Pa) 1.01E+07 7.94E+06 8.08E+06 7.85E+06 S."],["oa:W3089334072","Stainless steel","Compressive ultimate/yield strength (Pa)",207000000.0,null,null,null,"Pa","","","","","",false,"unmapped_property","results_discussion","Table 4 The maximum stresses and deformation under wave-structure Condition 4 on the device for all materials Concrete Aluminium alloy Titanium alloy Stainless steel Tensile ultimate/yield strength (Pa) 5.0E+06 2.8E+08 9.3E+08 2.07E+08 Compressive ultimate/yield strength (Pa) 4.1E+07 2.8E+08 9.3E+08 2.07E+08 Maximum stress, wave crest (Pa) 5.92E+06 4.70E+06 4.78E+06 4.65E+06 Maximum stress, wave trough (Pa) 1.01E+07 7.94E+06 8.08E+06 7.85E+06 S."],["oa:W3089334072","titanium alloy","Maximum stress, wave crest (Pa)",5920000.0,null,null,null,"Pa","","","","","",false,"unmapped_property","results_discussion","Table 4 The maximum stresses and deformation under wave-structure Condition 4 on the device for all materials Concrete Aluminium alloy Titanium alloy Stainless steel Tensile ultimate/yield strength (Pa) 5.0E+06 2.8E+08 9.3E+08 2.07E+08 Compressive ultimate/yield strength (Pa) 4.1E+07 2.8E+08 9.3E+08 2.07E+08 Maximum stress, wave crest (Pa) 5.92E+06 4.70E+06 4.78E+06 4.65E+06 Maximum stress, wave trough (Pa) 1.01E+07 7.94E+06 8.08E+06 7.85E+06 S."],["oa:W3089334072","titanium alloy","Maximum stress, wave trough (Pa)",10100000.0,null,null,null,"Pa","","","","","",false,"unmapped_property","results_discussion","Table 4 The maximum stresses and deformation under wave-structure Condition 4 on the device for all materials Concrete Aluminium alloy Titanium alloy Stainless steel Tensile ultimate/yield strength (Pa) 5.0E+06 2.8E+08 9.3E+08 2.07E+08 Compressive ultimate/yield strength (Pa) 4.1E+07 2.8E+08 9.3E+08 2.07E+08 Maximum stress, wave crest (Pa) 5.92E+06 4.70E+06 4.78E+06 4.65E+06 Maximum stress, wave trough (Pa) 1.01E+07 7.94E+06 8.08E+06 7.85E+06 S."],["oa:W3091050714","AA1050","Fe",0.4,null,null,null,"%","","","","","",false,"unmapped_property","table","78\t168\t2.9\t0.4%\t0.25<\t0.07<\t0.18\t0.05<\t0.05<\t0.05<\trest"],["oa:W3091050714","AA1050","Si",0.25,null,null,null,"%","","","","","",false,"unmapped_property","table","78\t168\t2.9\t0.4%\t0.25<\t0.07<\t0.18\t0.05<\t0.05<\t0.05<\trest"],["oa:W3091050714","AA1050","Zn",0.07,null,null,null,"%","","","","","",false,"unmapped_property","table","78\t168\t2.9\t0.4%\t0.25<\t0.07<\t0.18\t0.05<\t0.05<\t0.05<\trest"],["oa:W3091050714","AA1050","Ti",0.05,null,null,null,"%","","","","","",false,"unmapped_property","table","78\t168\t2.9\t0.4%\t0.25<\t0.07<\t0.18\t0.05<\t0.05<\t0.05<\trest"],["oa:W3091050714","AA1050","Mn",0.05,null,null,null,"%","","","","","",false,"unmapped_property","table","78\t168\t2.9\t0.4%\t0.25<\t0.07<\t0.18\t0.05<\t0.05<\t0.05<\trest"],["oa:W3091050714","AA1050","Cu",0.05,null,null,null,"%","","","","","",false,"unmapped_property","table","78\t168\t2.9\t0.4%\t0.25<\t0.07<\t0.18\t0.05<\t0.05<\t0.05<\trest"],["oa:W3092469589","","deformation amount",-2.1,null,null,null,"%","","","","","",false,"unmapped_property","results_discussion",""],["oa:W3092469589","","deformation amount",-2.8,null,null,null,"%","","","","","",false,"unmapped_property","results_discussion",""],["oa:W3092469589","","deformation amount",-3.3,null,null,null,"%","","","","","",false,"unmapped_property","results_discussion",""],["oa:W3092469589","","entropy change ∆S",21.7,null,null,null,"Jkg-1K-1","","","","DSC","",false,"unmapped_property","results_discussion",""],["oa:W3093722503","Ti-6Al-7Nb","anodic oxide thickness",10.5,10.0,11.0,null,"µm","","","","anodization","",false,"unmapped_property","results_discussion","Moreover, the difference in E values between both types of electrolyte is highest in the case of Ti6Al7Nb, which is reflected in the different resulting anodic oxide thicknesses: 10–11 µm and 3 µm in glycol-based and glycerine-based electrolyte, respectively ()."],["oa:W3093722503","Ti-6Al-7Nb","anodic oxide thickness",3.0,3.0,3.0,null,"µm","","","","anodization","",false,"unmapped_property","results_discussion","Moreover, the difference in E values between both types of electrolyte is highest in the case of Ti6Al7Nb, which is reflected in the different resulting anodic oxide thicknesses: 10–11 µm and 3 µm in glycol-based and glycerine-based electrolyte, respectively ()."],["oa:W3093722503","Ti-6Al-4V","current density",6.4,null,null,null,"mA/cm2","","","","anodization","",false,"unmapped_property","results_discussion","The current density and thickness of the anodic oxide layer, which indicated an oxide growth rate, increased in the following order: Ti6Al4V < Ti 99.5% < Ti6Al7Nb for both types of electrolyte."],["oa:W3093722503","Ti 99.5%","current density",10.1,null,null,null,"mA/cm2","","","","anodization","",false,"unmapped_property","results_discussion","The current density and thickness of the anodic oxide layer, which indicated an oxide growth rate, increased in the following order: Ti6Al4V < Ti 99.5% < Ti6Al7Nb for both types of electrolyte."],["oa:W3093722503","Ti-6Al-7Nb","current density",21.9,null,null,null,"mA/cm2","","","","anodization","",false,"unmapped_property","results_discussion","The current density and thickness of the anodic oxide layer, which indicated an oxide growth rate, increased in the following order: Ti6Al4V < Ti 99.5% < Ti6Al7Nb for both types of electrolyte."],["oa:W3093722503","Ti-6Al-4V","current density",2.2,null,null,null,"mA/cm2","","","","anodization","",false,"unmapped_property","results_discussion","The current density obtained during the anodization of Ti6Al4V, Ti 99.5%, and Ti6Al7Nb was 6.4 < 10.1 < 21.9 and 2.2 < 2.8 < 3.1 mA/cm2 respectively for glycol- and glycerine-based electrolyte."],["oa:W3093722503","Ti 99.5%","current density",2.8,null,null,null,"mA/cm2","","","","anodization","",false,"unmapped_property","results_discussion","The current density obtained during the anodization of Ti6Al4V, Ti 99.5%, and Ti6Al7Nb was 6.4 < 10.1 < 21.9 and 2.2 < 2.8 < 3.1 mA/cm2 respectively for glycol- and glycerine-based electrolyte."],["oa:W3093722503","Ti-6Al-7Nb","current density",3.1,null,null,null,"mA/cm2","","","","anodization","",false,"unmapped_property","results_discussion","The current density obtained during the anodization of Ti6Al4V, Ti 99.5%, and Ti6Al7Nb was 6.4 < 10.1 < 21.9 and 2.2 < 2.8 < 3.1 mA/cm2 respectively for glycol- and glycerine-based electrolyte."],["oa:W3093722503","Ti-6Al-7Nb","Maximum Current Density",98.3,null,null,null,"mA/cm2","","","","","",false,"unmapped_property","table","Maximum Current Density [mA/cm2]\t98.3\t22.1\t78.1\t24.3\t108.9\t17.0"],["oa:W3093722503","Ti 99.5%","Maximum Current Density",78.1,null,null,null,"mA/cm2","","","","","",false,"unmapped_property","table","Maximum Current Density [mA/cm2]\t98.3\t22.1\t78.1\t24.3\t108.9\t17.0"],["oa:W3093722503","Ti-6Al-4V","Maximum Current Density",108.9,null,null,null,"mA/cm2","","","","","",false,"unmapped_property","table","Maximum Current Density [mA/cm2]\t98.3\t22.1\t78.1\t24.3\t108.9\t17.0"],["oa:W3093722503","Ti-6Al-7Nb","Average Current Density",21.9,null,null,null,"mA/cm2","","","","","",false,"unmapped_property","table","Average Current Density [mA/cm2]\t21.9\t3.1\t10.1\t2.8\t6.4\t2.2"],["oa:W3093722503","Ti 99.5%","Average Current Density",10.1,null,null,null,"mA/cm2","","","","","",false,"unmapped_property","table","Average Current Density [mA/cm2]\t21.9\t3.1\t10.1\t2.8\t6.4\t2.2"],["oa:W3093722503","Ti-6Al-4V","Average Current Density",6.4,null,null,null,"mA/cm2","","","","","",false,"unmapped_property","table","Average Current Density [mA/cm2]\t21.9\t3.1\t10.1\t2.8\t6.4\t2.2"],["oa:W3093722503","Ti-6Al-7Nb","Oxide Thickness",10.5,10.0,11.0,null,"µm","","","","","",false,"unmapped_property","table","Oxide Thickness [µm]\t10–11\t3\t7–8\t2\t1\t>1"],["oa:W3093722503","Ti 99.5%","Oxide Thickness",3.0,null,null,null,"µm","","","","","",false,"unmapped_property","table","Oxide Thickness [µm]\t10–11\t3\t7–8\t2\t1\t>1"],["oa:W3093722503","Ti-6Al-4V","Oxide Thickness",7.5,7.0,8.0,null,"µm","","","","","",false,"unmapped_property","table","Oxide Thickness [µm]\t10–11\t3\t7–8\t2\t1\t>1"],["oa:W3093796124","Ti-43.5Al-4Nb-1Mo-0.1B","proportionality factor",0.815,0.78,0.85,null,"","","","","","",false,"unmapped_property","results_discussion","Taking into account the results of the tensile tests at RT and the determined fatigue limits, a proportionality factor ranging from 0.78 to 0.85, UTS, and SF can be determined."],["oa:W3094283262","Ti-6Al-4V","layer thickness",25.0,null,null,null,"µm","","","","","",false,"unmapped_property","methods","The layer thickness was 25 µm throughout all the experiments."],["oa:W3094382720","CP-Ti Grade 2","pinning strength",55.0,null,null,null,"%","","","","","",false,"unmapped_property","results_discussion","By calculating the maximum bowing angles of dislocations pinned at oxygen interstitials, we found that the pinning strength of octahedral oxygen is approximately 55% higher than that of hexahedral oxygen."],["oa:W3094382720","CP-Ti Grade 2","strain rates",0.0,null,null,null,"s-1","500 K","","","","10−5 s−1",false,"unmapped_property","methods","For dislocation morphology analysis, another set of interrupted tensile deformation experiments were carried out at three different temperatures (500, 300, and 100 K) and four different strain rates [10−5 s−1, 10−3 s−1, 10−1 s−1, and 2 s−1 (the maximum strain rate that was achieved in the MTS system for the specimen geometry used in this study)]."],["oa:W3094382720","CP-Ti Grade 2","strain rates",0.001,null,null,null,"s-1","300 K","","","","10−3 s−1",false,"unmapped_property","methods","For dislocation morphology analysis, another set of interrupted tensile deformation experiments were carried out at three different temperatures (500, 300, and 100 K) and four different strain rates [10−5 s−1, 10−3 s−1, 10−1 s−1, and 2 s−1 (the maximum strain rate that was achieved in the MTS system for the specimen geometry used in this study)]."],["oa:W3094382720","CP-Ti Grade 2","strain rates",0.1,null,null,null,"s-1","300 K","","","","10−1 s−1",false,"unmapped_property","methods","For dislocation morphology analysis, another set of interrupted tensile deformation experiments were carried out at three different temperatures (500, 300, and 100 K) and four different strain rates [10−5 s−1, 10−3 s−1, 10−1 s−1, and 2 s−1 (the maximum strain rate that was achieved in the MTS system for the specimen geometry used in this study)]."],["oa:W3094382720","CP-Ti Grade 2","strain rates",2.0,null,null,null,"s-1","300 K","","","","2 s−1",false,"unmapped_property","methods","For dislocation morphology analysis, another set of interrupted tensile deformation experiments were carried out at three different temperatures (500, 300, and 100 K) and four different strain rates [10−5 s−1, 10−3 s−1, 10−1 s−1, and 2 s−1 (the maximum strain rate that was achieved in the MTS system for the specimen geometry used in this study)]."],["oa:W3094466200","Ti-48Al-2V","high strength",0.0,null,null,null,"","","","","","",false,"unmapped_property","discussion",""],["oa:W3094709040","Ti-6Al-4V","β content",5.8,null,null,0.6,"%","","as-received, 900°C/10min + oil quenching, 500°C/4h + furnace cooling","globular α-β","quantitative X-ray diffraction","",false,"unmapped_property","methods","The resulting microstructure is a globular α-β structure with a β content of about 5.8% ± 0.6%."],["oa:W3094709040","Ti-6Al-4V","step height",0.0,null,null,null,"","","","","","",false,"unmapped_property","results","For the experiments with a cooling rate of 100 °C/s and a test temperature of 950 °C, an almost linear increase of the step height with an increase of the holding time can be observed."],["oa:W3094709040","Ti-6Al-4V","maximum cooling",1000.0,null,null,null,"°C/s","","","","dilatometry","",false,"unmapped_property","conclusions","Very fast cooling was carried out by controlled cooling with a rate of 100 °C/s and maximum cooling which results in cooling rates >1000 °C/s."],["oa:W3095030587","Ti-6Al-4V","energy density",247.5,180.0,315.0,null,"J/mm3","","as-built SLM","","","",false,"unmapped_property","methods",""],["oa:W3095030587","Ti-6Al-4V","Average % β",34.9415,null,null,null,"%","","wrought","","","",false,"unmapped_property","methods",""],["oa:W3095030587","Ti-6Al-4V","Average % β",35.727,null,null,null,"%","","investment cast","","","",false,"unmapped_property","methods",""],["oa:W3095030587","Ti-6Al-4V","Average % β",34.786,null,null,null,"%","","additive manufacturing","","","",false,"unmapped_property","methods",""],["oa:W3095030587","Ti-6Al-4V","strength coefficient (K)",921.99,null,null,null,"MPa","400 °C","hybrid manufactured","","tensile test","",false,"unmapped_property","methods",""],["oa:W3095030587","Ti-6Al-4V","strength coefficient (K)",569.75,null,null,null,"MPa","600 °C","hybrid manufactured","","tensile test","",false,"unmapped_property","methods",""],["oa:W3095030587","Ti-6Al-4V","strength coefficient (K)",103.66,null,null,null,"MPa","800 °C","hybrid manufactured","","tensile test","",false,"unmapped_property","methods",""],["oa:W3095377085","TiMo20Zr7Ta15Six","fundamental mode’s frequency",0.0,null,null,null,"","","","","","",false,"unmapped_property","results_discussion","The fundamental mode’s frequency [] is f=m2hGρ with h as the side of the cube, G as the shear modulus, ρ as the density and m as an integer."],["oa:W3096012452","Ti-7Al-0.05O","number density",2.2,null,null,null,"10^21m^-3","","quenched from 750 °C, aged at 550 °C for 23 days","","SAXS","",false,"unmapped_property","discussion",""],["oa:W3096012452","Ti-7Al-0.05O","number density",3.5,null,null,null,"10^22m^-3","","quenched from 950 °C, aged at 550 °C for 23 days","","SAXS","",false,"unmapped_property","discussion",""],["oa:W3096410901","Ti-6Al-4V","Interconnectivity",100.0,100.0,100.0,null,"%","","","","","",false,"unmapped_property","table","Interconnectivity\t100%"],["oa:W3096977538","Ti-6Al-4V","LO",40.0,null,null,null,"%","","","","","",false,"unmapped_property","methods","In this paper, the surface relief properties of titanium alloy Ti6Al4V were modeled by LO 40% at a laser fluence of q = 4.91 J/cm2, , to verify the method efficiency."],["oa:W3096977538","Ti-6Al-4V","laser fluence",4.91,null,null,null,"J/cm2","","","","","",false,"unmapped_property","methods","In this paper, the surface relief properties of titanium alloy Ti6Al4V were modeled by LO 40% at a laser fluence of q = 4.91 J/cm2, , to verify the method efficiency."],["oa:W3096977538","Ti-6Al-4V","relative root mean square modeling error",1.2,null,null,null,"","","","","","",false,"unmapped_property","methods","It was found that the relative root mean square modeling error for the studied case (new approach) did not exceed 1.2 (12%)."],["oa:W3098093581","CP-Ti Grade 2","{0001} texture component",6.9,null,null,null,"pct","","as-MDF","","","",false,"unmapped_property","results","By further analyzing the IPF misorientation maps (Figures 2(a), 5b through (d)) with the deviation threshold of £ 20 deg with respect to the [0001] direction, the proportion of {0001} texture component was measured to be 6.9 pct, 8.3 pct and 49.5 pct for the as-MDF, tensile and fatigued (4.3 9 104 cycles) specimens, respectively."],["oa:W3098093581","CP-Ti Grade 2","{0001} texture component",8.3,null,null,null,"pct","","tensile","","","",false,"unmapped_property","results","By further analyzing the IPF misorientation maps (Figures 2(a), 5b through (d)) with the deviation threshold of £ 20 deg with respect to the [0001] direction, the proportion of {0001} texture component was measured to be 6.9 pct, 8.3 pct and 49.5 pct for the as-MDF, tensile and fatigued (4.3 9 104 cycles) specimens, respectively."],["oa:W3098093581","CP-Ti Grade 2","{0001} texture component",49.5,null,null,null,"pct","","fatigued (4.3 9 104 cycles)","","","",false,"unmapped_property","results","By further analyzing the IPF misorientation maps (Figures 2(a), 5b through (d)) with the deviation threshold of £ 20 deg with respect to the [0001] direction, the proportion of {0001} texture component was measured to be 6.9 pct, 8.3 pct and 49.5 pct for the as-MDF, tensile and fatigued (4.3 9 104 cycles) specimens, respectively."],["oa:W3098093581","CP-Ti Grade 2","LAGBs",24.9,null,null,null,"pct","","as-MDF","","","",false,"unmapped_property","results","There was a moderate increase of LAGBs from 24.9 pct in the as-MDF condition to 34.9 pct after 1000 cycles, followed by a decrease to 24.1 pct after 4.3 9 104 cycles."],["oa:W3098093581","CP-Ti Grade 2","LAGBs",34.9,null,null,null,"pct","","fatigued (1000 cycles)","","","",false,"unmapped_property","results","There was a moderate increase of LAGBs from 24.9 pct in the as-MDF condition to 34.9 pct after 1000 cycles, followed by a decrease to 24.1 pct after 4.3 9 104 cycles."],["oa:W3098093581","CP-Ti Grade 2","LAGBs",24.1,null,null,null,"pct","","fatigued (4.3 9 104 cycles)","","","",false,"unmapped_property","results","There was a moderate increase of LAGBs from 24.9 pct in the as-MDF condition to 34.9 pct after 1000 cycles, followed by a decrease to 24.1 pct after 4.3 9 104 cycles."],["oa:W3098291247","","failed at 1157 cycles",1157.0,null,null,null,"cycle","","","","","",false,"unmapped_property","results","The sample subjected to dwell loading Type X failed at 1157 cycles, denoted by the black cross."],["oa:W3099548931","Ti-6Al-4V","maximum temperatures (NT)",600.0,null,null,null,"°C","","","","cutting simulation","",true,"unmapped_property","discussion","The maximum temperatures (NT) observed at the tool-chip interface are shown in Figure7a (600 °C), b (893 °C) and c (1092 °C) for 21, 30 and 50 m/min, respectively."],["oa:W3099548931","Ti-6Al-4V","maximum temperatures (NT)",893.0,null,null,null,"°C","","","","cutting simulation","",true,"unmapped_property","discussion","The maximum temperatures (NT) observed at the tool-chip interface are shown in Figure7a (600 °C), b (893 °C) and c (1092 °C) for 21, 30 and 50 m/min, respectively."],["oa:W3099548931","Ti-6Al-4V","maximum temperatures (NT)",1092.0,null,null,null,"°C","","","","cutting simulation","",true,"unmapped_property","discussion","The maximum temperatures (NT) observed at the tool-chip interface are shown in Figure7a (600 °C), b (893 °C) and c (1092 °C) for 21, 30 and 50 m/min, respectively."],["oa:W3099769370","Ti-6Al-4V","color difference",12.64,null,null,null,"","","","","","",false,"unmapped_property","results","The color difference of pure Ti was significantly increased (p < 0.01) compared with that of Ti-6Al-4V (Ti-6Al-4V: 12.64; pure Ti: 17.95; 95% confidence interval: 1.85)."],["oa:W3099769370","pure Ti","color difference",17.95,null,null,null,"","","","","","",false,"unmapped_property","results","The color difference of pure Ti was significantly increased (p < 0.01) compared with that of Ti-6Al-4V (Ti-6Al-4V: 12.64; pure Ti: 17.95; 95% confidence interval: 1.85)."],["oa:W3099769370","Ti-6Al-4V","lactic acid weight loss",137.96,null,null,null,"µg/cm2","","","","","",false,"unmapped_property","results","The lactic acid weight loss of Ti-6Al-4V was significantly (p < 0.01) larger than that of pure Ti (Ti-6Al-4V: 137.96 µg/cm2; pure Ti: 56.68 µg/cm2; 95% confidence interval: 38.82)."],["oa:W3099769370","pure Ti","lactic acid weight loss",56.68,null,null,null,"µg/cm2","","","","","",false,"unmapped_property","results","The lactic acid weight loss of Ti-6Al-4V was significantly (p < 0.01) larger than that of pure Ti (Ti-6Al-4V: 137.96 µg/cm2; pure Ti: 56.68 µg/cm2; 95% confidence interval: 38.82)."],["oa:W3101917704","Ti-6Al-4V","Ultimate Yield Strength (Mpa)",1225.92,null,null,null,"Mpa","room temperature","","","tensile test","",false,"unmapped_property","methods",""],["oa:W3101917704","Ti-6Al-4V","Ultimate Yield Strength (Mpa)",1169.3,null,null,null,"Mpa","room temperature","","","tensile test","",false,"unmapped_property","methods",""],["oa:W3101917704","Ti-6Al-4V","Ultimate Yield Strength (Mpa)",1215.08,null,null,null,"Mpa","room temperature","","","tensile test","",false,"unmapped_property","methods",""],["oa:W3101917704","Ti-6Al-4V","Ultimate Yield Strength (Mpa)",1213.96,null,null,null,"Mpa","room temperature","","","tensile test","",false,"unmapped_property","methods",""],["oa:W3101917704","Ti-6Al-4V","Ultimate Yield Strength (Mpa)",1225.32,null,null,null,"Mpa","room temperature","","","tensile test","",false,"unmapped_property","methods",""],["oa:W3103523058","CP-Ti Grade 1","thermal activation energy",1.2,null,null,null,"eV","","","","","",false,"unmapped_property","conclusions",""],["oa:W3103523058","CP-Ti Grade 1","activation volume",12.5,null,null,null,"b3","","","","","",false,"unmapped_property","conclusions",""],["oa:W3103682838","","MR",0.0,null,null,null,"","","","","","",false,"unmapped_property","results_discussion","As noticed, the 3.5%vol. of the diamond abrasive particles corresponded to the higher MR and lower Ra."],["oa:W3103682838","","Ra",0.0,null,null,null,"","","","","","",false,"unmapped_property","results_discussion","As noticed, the 3.5%vol. of the diamond abrasive particles corresponded to the higher MR and lower Ra."],["oa:W3103682838","","MR",0.0,null,null,null,"","","","","","",false,"unmapped_property","results_discussion","It can be seen in the case of process parameter ‘CIP’ that the MR increased by increasing the concentration of the iron particles in the MR fluid from 35 to 40%vol. This is mainly due to the fact that, as the concentration of iron particles increased, the abrasive tool became stronger and more efficient to process the hard work surfaces."],["oa:W3103682838","","CIP proportion",40.0,null,null,null,"%vol.","","","","","",false,"unmapped_property","results_discussion","The iron particles are the prime source of producing a magnetically held semi-solid tool; hence, the CIP proportion of 40%vol. was favoured in obtaining stronger abrasive tools capable of withstanding higher cutting forces executed while processing the surface."],["oa:W3103682838","","optimized CIP",45.0,null,null,null,"%vol.","","","","","",false,"unmapped_property","results_discussion","The optimized levels of the input process parameters in response of MR are: CIP—45%vol., Nt—900 rpm, and Gp—1 mm."],["oa:W3103682838","","optimized Nt",900.0,null,null,null,"rpm","","","","","",false,"unmapped_property","results_discussion","The optimized levels of the input process parameters in response of MR are: CIP—45%vol., Nt—900 rpm, and Gp—1 mm."],["oa:W3103682838","","optimized Gp",1.0,null,null,null,"mm","","","","","",false,"unmapped_property","results_discussion","The optimized levels of the input process parameters in response of MR are: CIP—45%vol., Nt—900 rpm, and Gp—1 mm."],["oa:W3103682838","","optimized CIP",45.0,null,null,null,"%vol.","","","","","",false,"unmapped_property","results_discussion","Whereas, in the case of Ra, the optimized input process parametric levels are: CIP—45%vol., Nt—900 rpm, and Gp—1.5 mm."],["oa:W3103682838","","optimized Nt",900.0,null,null,null,"rpm","","","","","",false,"unmapped_property","results_discussion","Whereas, in the case of Ra, the optimized input process parametric levels are: CIP—45%vol., Nt—900 rpm, and Gp—1.5 mm."],["oa:W3103682838","","optimized Gp",1.5,null,null,null,"mm","","","","","",false,"unmapped_property","results_discussion","Whereas, in the case of Ra, the optimized input process parametric levels are: CIP—45%vol., Nt—900 rpm, and Gp—1.5 mm."],["oa:W3103682838","","percentage contribution of CIP",33.64,null,null,null,"%","","","","","",false,"unmapped_property","results_discussion","Further, the percentage contribution of input process parameters, such as CIP, Nt,
