Repository: akhtar07/tisci-explorer

# TiSci Explorer

A read-only, static explorer for **TiSci**, an autonomous research agent for titanium alloys. TiSci reads the
titanium-alloy literature, builds a knowledge graph and a table of measured values, proposes hypotheses where the
graph has gaps, and tests them with DFT (MACE / VASP) and the ICME-lite multiscale chain.

**Live site:** https://akhtar07.github.io/tisci-explorer/

The site has seven sections:

| Section | What it shows |
|---|---|
| Overview | Corpus → graph → facts → hypotheses → verdicts, with the snapshot's counts |
| Worked example | One full loop for W in α-Ti: graph path, hypothesis, novelty check, DFT test, verdict, follow-up, DAMASK |

File: data/facts/other.json (part 54 of 112)
and Gp is 33.64, 26.44, 39.28%, respectively."],["oa:W3103682838","","percentage contribution of Nt",26.44,null,null,null,"%","","","","","",false,"unmapped_property","results_discussion","Further, the percentage contribution of input process parameters, such as CIP, Nt, and Gp is 33.64, 26.44, 39.28%, respectively."],["oa:W3103682838","","percentage contribution of Gp",39.28,null,null,null,"%","","","","","",false,"unmapped_property","results_discussion","Further, the percentage contribution of input process parameters, such as CIP, Nt, and Gp is 33.64, 26.44, 39.28%, respectively."],["oa:W3103682838","","percentage contribution of CIP",9.39,null,null,null,"%","","","","","",false,"unmapped_property","results_discussion","Further, process parameters such as CIP, Nt, and Gp has obtained 9.39, 85.57, and 1.12% contribution for Ra."],["oa:W3103682838","","percentage contribution of Nt",85.57,null,null,null,"%","","","","","",false,"unmapped_property","results_discussion","Further, process parameters such as CIP, Nt, and Gp has obtained 9.39, 85.57, and 1.12% contribution for Ra."],["oa:W3103682838","","percentage contribution of Gp",1.12,null,null,null,"%","","","","","",false,"unmapped_property","results_discussion","Further, process parameters such as CIP, Nt, and Gp has obtained 9.39, 85.57, and 1.12% contribution for Ra."],["oa:W3103722795","Ti23Zr25Nb","SFE (mN/m)",35.1,null,null,10.0,"mN/m","","non-modified","","","",false,"unmapped_property","table","B0\t62.2 ± 9.0\t64.6 ± 4.9\t35.1 ± 10.0\t27.4 ± 5.6\t7.7 ± 4.4"],["oa:W3103722795","Ti23Zr25Nb","Disperse (mN/m)",27.4,null,null,5.6,"mN/m","","non-modified","","","",false,"unmapped_property","table","B0\t62.2 ± 9.0\t64.6 ± 4.9\t35.1 ± 10.0\t27.4 ± 5.6\t7.7 ± 4.4"],["oa:W3103722795","Ti23Zr25Nb","Polar (mN/m)",7.7,null,null,4.4,"mN/m","","non-modified","","","",false,"unmapped_property","table","B0\t62.2 ± 9.0\t64.6 ± 4.9\t35.1 ± 10.0\t27.4 ± 5.6\t7.7 ± 4.4"],["oa:W3103722795","Ti23Zr25Nb","CA (M) Diiodomethane (°)",62.2,null,null,9.0,"°","","non-modified","","","",false,"unmapped_property","table","B0\t62.2 ± 9.0\t64.6 ± 4.9\t35.1 ± 10.0\t27.4 ± 5.6\t7.7 ± 4.4"],["oa:W3103722795","Ti23Zr25Nb","CA (M) Glycerol (°)",64.6,null,null,4.9,"°","","non-modified","","","",false,"unmapped_property","table","B0\t62.2 ± 9.0\t64.6 ± 4.9\t35.1 ± 10.0\t27.4 ± 5.6\t7.7 ± 4.4"],["oa:W3103722795","Ti23Zr25Nb","SFE (mN/m)",56.5,null,null,8.0,"mN/m","","electrochemical etching (B1*)","","","",false,"unmapped_property","table","B1*\t47.6 ± 5.0\t27.8 ± 5.9\t56.5 ± 8.0\t35.6 ± 2.9\t20.9 ± 5.1"],["oa:W3103722795","Ti23Zr25Nb","Disperse (mN/m)",35.6,null,null,2.9,"mN/m","","electrochemical etching (B1*)","","","",false,"unmapped_property","table","B1*\t47.6 ± 5.0\t27.8 ± 5.9\t56.5 ± 8.0\t35.6 ± 2.9\t20.9 ± 5.1"],["oa:W3103722795","Ti23Zr25Nb","Polar (mN/m)",20.9,null,null,5.1,"mN/m","","electrochemical etching (B1*)","","","",false,"unmapped_property","table","B1*\t47.6 ± 5.0\t27.8 ± 5.9\t56.5 ± 8.0\t35.6 ± 2.9\t20.9 ± 5.1"],["oa:W3103722795","Ti23Zr25Nb","CA (M) Diiodomethane (°)",47.6,null,null,5.0,"°","","electrochemical etching (B1*)","","","",false,"unmapped_property","table","B1*\t47.6 ± 5.0\t27.8 ± 5.9\t56.5 ± 8.0\t35.6 ± 2.9\t20.9 ± 5.1"],["oa:W3103722795","Ti23Zr25Nb","CA (M) Glycerol (°)",27.8,null,null,5.9,"°","","electrochemical etching (B1*)","","","",false,"unmapped_property","table","B1*\t47.6 ± 5.0\t27.8 ± 5.9\t56.5 ± 8.0\t35.6 ± 2.9\t20.9 ± 5.1"],["oa:W3103722795","Ti23Zr25Nb","SFE (mN/m)",58.4,null,null,4.3,"mN/m","","electrochemical deposition (B1)","","","",false,"unmapped_property","table","B1\t11.6 ± 8.0\t33.4 ± 10.2\t58.4 ± 4.3\t49.6 ± 1.2\t8.8 ± 3.1"],["oa:W3103722795","Ti23Zr25Nb","Disperse (mN/m)",49.6,null,null,1.2,"mN/m","","electrochemical deposition (B1)","","","",false,"unmapped_property","table","B1\t11.6 ± 8.0\t33.4 ± 10.2\t58.4 ± 4.3\t49.6 ± 1.2\t8.8 ± 3.1"],["oa:W3103722795","Ti23Zr25Nb","Polar (mN/m)",8.8,null,null,3.1,"mN/m","","electrochemical deposition (B1)","","","",false,"unmapped_property","table","B1\t11.6 ± 8.0\t33.4 ± 10.2\t58.4 ± 4.3\t49.6 ± 1.2\t8.8 ± 3.1"],["oa:W3103722795","Ti23Zr25Nb","CA (M) Diiodomethane (°)",11.6,null,null,8.0,"°","","electrochemical deposition (B1)","","","",false,"unmapped_property","table","B1\t11.6 ± 8.0\t33.4 ± 10.2\t58.4 ± 4.3\t49.6 ± 1.2\t8.8 ± 3.1"],["oa:W3103722795","Ti23Zr25Nb","CA (M) Glycerol (°)",33.4,null,null,10.2,"°","","electrochemical deposition (B1)","","","",false,"unmapped_property","table","B1\t11.6 ± 8.0\t33.4 ± 10.2\t58.4 ± 4.3\t49.6 ± 1.2\t8.8 ± 3.1"],["oa:W3107371599","Ti-6Al-4V","O+",0.02,0.016,0.024,null,"ionic%","","as-built SLM","","APT","",false,"unmapped_property","results",""],["oa:W3107371599","Ti-6Al-4V","strain rate",0.0014,null,null,null,"s-1","","as-built SLM","","","",false,"unmapped_property","results",""],["oa:W3108238037","Ti-6Al-4V","Mismatch",5.83,null,null,null,"%","","","","","",false,"unmapped_property","table","Mismatch\t5.83%\t1.57%\t9.3%\t7.06%\t2.6%"],["oa:W3108238037","Ti-6Al-4V","Mismatch",1.57,null,null,null,"%","","","","","",false,"unmapped_property","table","Mismatch\t5.83%\t1.57%\t9.3%\t7.06%\t2.6%"],["oa:W3108238037","Ti-6Al-4V","Mismatch",9.3,null,null,null,"%","","","","","",false,"unmapped_property","table","Mismatch\t5.83%\t1.57%\t9.3%\t7.06%\t2.6%"],["oa:W3108238037","Ti-6Al-4V","Mismatch",7.06,null,null,null,"%","","","","","",false,"unmapped_property","table","Mismatch\t5.83%\t1.57%\t9.3%\t7.06%\t2.6%"],["oa:W3108238037","Ti-6Al-4V","Mismatch",2.6,null,null,null,"%","","","","","",false,"unmapped_property","table","Mismatch\t5.83%\t1.57%\t9.3%\t7.06%\t2.6%"],["oa:W3108997149","Gr.23","PE%",75.275,74.5,76.05,null,"%","293 to 323K","","","electrochemical","",false,"unmapped_property","results_discussion","While coating the Gr.23 alloy with Sr/Mg-HA, after MAO treatment, led to a protective layer against temperature, where the PE% have was not effected by temperature and the PE% value ranged between 74.5 to 76.05% at temperature range of 293 to 323K."],["oa:W3108997149","","icorr",-2.4,null,null,null,"µA.cm-2.K-1","","","","electrochemical","",false,"unmapped_property","results_discussion","The thickness of the coating was 3.62 µm, as revealed by the cross-sectional SEM micrograph shown in Figure-6. y = -190.57x - 1.3222 R² = 0.7227 y = -746.25x + 0.0569 R² = 0.9386 y = -240.16x - 1.7694 R² = 0.8177 -2.8 -2.6 -2.4 -2.2 -2 -1.8 -1.6 -1.4 0.00305 0.0031 0.00315 0.0032 0.00325 0.0033 0.00335 0.0034 0.00345 log icorr/T (µA.cm-2.K-1) 1/T(K-1) Uncoated coated by Sr/Mg-HA before MAO coated St/Mg-HA after MAO"],["oa:W3108997149","Ti-6Al-4V","corrosion efficiency",75.87,75.87,75.87,null,"%","293K","coated by Sr/Mg-HA after MAO treatment","","electrochemical","",false,"unmapped_property","conclusions","Electrochemical deposition of Sr/Mg-HA coating on Ti-6Al-4V ELI dental alloy (Gr.23) after MAO treatment increased the corrosion efficiency from 67.98 to 75.87 % at 293K compared with that before MAO treatment."],["oa:W3109634565","Ti-6Al-4V","pore size",319.23,294.18,344.28,25.05,"µm","","as-built SLM","","SEM","",false,"unmapped_property","abstract","In terms of the inner structural parameters of the 3D printed porous augment, the porosity was 55.48 ± 0.61%, pore size 319.23 ± 25.05 μm, and trabecular diameter 240.10 ± 23.50 μm."],["oa:W3109634565","Ti-6Al-4V","stiffness",21464.6,20372.91,22556.29,1091.69,"N/mm","","as-built SLM","","mechanical testing machine","",false,"unmapped_property","abstract","Biomechanically, the stiffness was 21464.60 ± 1091.69 N/mm, compressive strength 231.10 ± 11.77 MPa, and elastic modulus 5.35 ± 0.23 GPa, respectively."],["oa:W3109634565","Ti-6Al-4V","pore size",400.0,400.0,400.0,null,"µm","","as-built SLM","","design specification","",false,"unmapped_property","methods","The inner pore parameters were as follows: a cubic-shaped lattice structure had a pore size of 400 μm, a strut size of 200 μm, and a porosity of 60%."],["oa:W3109634565","Ti-6Al-4V","bone mineral apposition rate",3.77,2.84,4.7,0.93,"µm/d","","","","","",false,"unmapped_property","abstract","The bone mineral apposition rate (μm per day) 12 weeks post operation was 3.77 ± 0.93 μm/d."],["oa:W3109634565","Ti-6Al-4V","stiffness",21464.6,null,null,1091.69,"N/mm","","as-built SLM","","push-out test","",false,"unmapped_property","results","Biomechanically, the stiffness of porous augment was 21464.60 ± 1091.69 N/mm, compressive strength was 231.10 ± 11.77 MPa, and elastic modulus was 5.35 ± 0.23 GPa, respectively."],["oa:W3110944673","Ti-6Al-4V","cutting force",1200.0,null,null,null,"N","","","coarse equiaxed α","","",false,"unmapped_property","results_discussion","In addition, the GNPs-Ti64 nanocomposites with 0.6 wt.% GNPs presented higher cutting force because of higher hardness compared with other samples."],["oa:W3110944673","GNPs","Surface Area",750.0,750.0,750.0,null,"m2/g","","","","","",false,"unmapped_property","table","GNPs\t5–8 nm\tless than 2 µm\t750 m2/g\t2.21 g/cm3"],["oa:W3111640419","Ti-6Al-4V","HV10/10",374.4,null,null,20.1,"HV10/10","","1050°C/3hrs - FC","martensitic α'","Vickers hardness","",false,"unmapped_property","results_discussion","S.) 346.6 ± 20.9 367.55 ± 21.1 - - 1050°C/3hrs. - FC 374.4 ± 20.1 474.0 ± 24.5 + 8.0% + 28.9% 1050°C/3hrs. - AC 409.2 ± 10.4 426.0 ± 20.9 + 18.0% + 15.9% 1050°C/3hrs. - WQ 485.0 ± 11.9 459.2 ± 18.5 + 39.9% + 24.9%"],["oa:W3111640419","Ti-6Al-4V","HV0.2/10",474.0,null,null,24.5,"HV0.2/10","","1050°C/3hrs - FC","martensitic α'","Vickers hardness","",false,"unmapped_property","results_discussion","S.) 346.6 ± 20.9 367.55 ± 21.1 - - 1050°C/3hrs. - FC 374.4 ± 20.1 474.0 ± 24.5 + 8.0% + 28.9% 1050°C/3hrs. - AC 409.2 ± 10.4 426.0 ± 20.9 + 18.0% + 15.9% 1050°C/3hrs. - WQ 485.0 ± 11.9 459.2 ± 18.5 + 39.9% + 24.9%"],["oa:W3111640419","Ti-6Al-4V","HV10/10",409.2,null,null,10.4,"HV10/10","","1050°C/3hrs - AC","","Vickers hardness","",false,"unmapped_property","results_discussion","S.) 346.6 ± 20.9 367.55 ± 21.1 - - 1050°C/3hrs. - FC 374.4 ± 20.1 474.0 ± 24.5 + 8.0% + 28.9% 1050°C/3hrs. - AC 409.2 ± 10.4 426.0 ± 20.9 + 18.0% + 15.9% 1050°C/3hrs. - WQ 485.0 ± 11.9 459.2 ± 18.5 + 39.9% + 24.9%"],["oa:W3111640419","Ti-6Al-4V","HV0.2/10",426.0,null,null,20.9,"HV0.2/10","","1050°C/3hrs - AC","","Vickers hardness","",false,"unmapped_property","results_discussion","S.) 346.6 ± 20.9 367.55 ± 21.1 - - 1050°C/3hrs. - FC 374.4 ± 20.1 474.0 ± 24.5 + 8.0% + 28.9% 1050°C/3hrs. - AC 409.2 ± 10.4 426.0 ± 20.9 + 18.0% + 15.9% 1050°C/3hrs. - WQ 485.0 ± 11.9 459.2 ± 18.5 + 39.9% + 24.9%"],["oa:W3111640419","Ti-6Al-4V","HV10/10",485.0,null,null,11.9,"HV10/10","","1050°C/3hrs - WQ","martensitic α'","Vickers hardness","",false,"unmapped_property","results_discussion","S.) 346.6 ± 20.9 367.55 ± 21.1 - - 1050°C/3hrs. - FC 374.4 ± 20.1 474.0 ± 24.5 + 8.0% + 28.9% 1050°C/3hrs. - AC 409.2 ± 10.4 426.0 ± 20.9 + 18.0% + 15.9% 1050°C/3hrs. - WQ 485.0 ± 11.9 459.2 ± 18.5 + 39.9% + 24.9%"],["oa:W3111640419","Ti-6Al-4V","HV0.2/10",459.2,null,null,18.5,"HV0.2/10","","1050°C/3hrs - WQ","martensitic α'","Vickers hardness","",false,"unmapped_property","results_discussion","S.) 346.6 ± 20.9 367.55 ± 21.1 - - 1050°C/3hrs. - FC 374.4 ± 20.1 474.0 ± 24.5 + 8.0% + 28.9% 1050°C/3hrs. - AC 409.2 ± 10.4 426.0 ± 20.9 + 18.0% + 15.9% 1050°C/3hrs. - WQ 485.0 ± 11.9 459.2 ± 18.5 + 39.9% + 24.9%"],["oa:W3111640419","Ti-6Al-4V","HV10/10",565.0,null,null,null,"HV10/10","","furnace cooled","dual α + β","","",false,"unmapped_property","conclusions","indexed on: http://www.scopus.com 565 HV10/10 hardness value by 39.9% compared to the starting stage and an increase in the HV0.2/10 microhardness by 24.9% compared to the starting stage."],["oa:W3111640419","Ti-6Al-4V","HV0.2/10",24.9,null,null,null,"%","","air cooled","dual α + β","","",false,"unmapped_property","conclusions","indexed on: http://www.scopus.com 565 HV10/10 hardness value by 39.9% compared to the starting stage and an increase in the HV0.2/10 microhardness by 24.9% compared to the starting stage."],["oa:W3111640419","Ti-6Al-4V","HV0.2/10",39.9,null,null,null,"%","","water quenched","dual α + β","","",false,"unmapped_property","conclusions","indexed on: http://www.scopus.com 565 HV10/10 hardness value by 39.9% compared to the starting stage and an increase in the HV0.2/10 microhardness by 24.9% compared to the starting stage."],["oa:W3111936197","Ti-Cu-Mn","density",82.6,null,null,null,"%","","as-sintered","","","",false,"unmapped_property","results_discussion","Fig. 3 shows the results of the measurements of the density and hardness of the PM TieCueMn alloys."],["oa:W3111936197","Ti-Cu-Mn","density",81.4,null,null,null,"%","","as-sintered","","","",false,"unmapped_property","results_discussion","Fig. 3 shows the results of the measurements of the density and hardness of the PM TieCueMn alloys."],["oa:W3112378286","Ti-6Al-4V","ASB width",10.0,10.0,10.0,null,"µm","","","","","",false,"unmapped_property","results_discussion","This can be characterized by the decrease of ASB width from 15 µm to 10 µm and the disappearance of the transition zone."],["oa:W3112378286","Ti-6Al-4V","facets size",4.0,3.0,5.0,null,"µm","","","","","",false,"unmapped_property","results_discussion","The highly magnified SEM fractographs show that, under the loading condition with small SCLP, the relative slip between material grains caused by shear stress results in some facets 3–5 µm in size outside the dimple (marked by white arrows in b which represents a quasi-cleavage fracture mode."],["oa:W3112819375","Ti-6Al-4V","specific heat",709.0,null,null,null,"J/kgK","20 to 100 °C","","","","",false,"unmapped_property","methods","Mechanical and physical properties of Ti6Al4V were reported in [], and found to have a tensile strength of 931 MPa, 862 MPa Yield strength, thermal conductivity of 7.3 W/m K at 20 °C and specific heat of 709 J/kg K for the range of temperature between 20 to 100 °C."],["oa:W3112819375","Ti-6Al-4V","predicted cutting temperature",567.82,null,null,null,"°C","","","","","",true,"unmapped_property","results_discussion","For the given process parameters of feed rate, 0.243 mm/rev, cutting speed, 313 m/min and depth of cut, 0.273 mm, the predicted cutting temperature is 567.82 °C."],["oa:W3112819375","Ti-6Al-4V","average error",3.8,null,null,null,"%","","","","","",false,"unmapped_property","results_discussion","The predicted cutting temperature and measured values were determined to have an average error of (3.8%) for conventional machining and (5.3%) in the case of HSM."],["oa:W3112819375","Ti-6Al-4V","average error",5.3,null,null,null,"%","","","","","",false,"unmapped_property","results_discussion","The predicted cutting temperature and measured values were determined to have an average error of (3.8%) for conventional machining and (5.3%) in the case of HSM."],["oa:W3112819375","Ti-6Al-4V","temperature increased by 65%",65.0,null,null,null,"%","","","","","",false,"unmapped_property","results_discussion","The temperature increased by 65% on average in the case of HSM compared to conventional machining, 544 °C compared to 330 °C."],["oa:W3112819375","Ti-6Al-4V","temperature",544.0,null,null,null,"°C","","","","","",false,"unmapped_property","results_discussion","The temperature increased by 65% on average in the case of HSM compared to conventional machining, 544 °C compared to 330 °C."],["oa:W3112819375","Ti-6Al-4V","temperature",330.0,null,null,null,"°C","","","","","",false,"unmapped_property","results_discussion","The temperature increased by 65% on average in the case of HSM compared to conventional machining, 544 °C compared to 330 °C."],["oa:W3112819375","Ti-6Al-4V","MRR",15200.0,null,null,null,"mm3/min","","","","","",false,"unmapped_property","results_discussion","HSM can attain a high MRR reaching 15.2 × 103 mm3/min with a smoother surface of Ra = 0.4 µm, see for cutting conditions (feed rate = 0.225 mm/rev, cutting speed = 300 m/min, and depth of cut = 0.225 mm); whereas, in the case of conventional machining, minimum surface roughness of Ra = 0.5 µm was achieved for cutting parameters (feed rate = 0.10 mm/rev, cutting speed = 100 m/min, and depth of cut = 0.20 mm) that lead to a low MRR of 2 × 103 mm3/min."],["oa:W3112819375","Ti-6Al-4V","MRR",2000.0,null,null,null,"mm3/min","","","","","",false,"unmapped_property","results_discussion","HSM can attain a high MRR reaching 15.2 × 103 mm3/min with a smoother surface of Ra = 0.4 µm, see for cutting conditions (feed rate = 0.225 mm/rev, cutting speed = 300 m/min, and depth of cut = 0.225 mm); whereas, in the case of conventional machining, minimum surface roughness of Ra = 0.5 µm was achieved for cutting parameters (feed rate = 0.10 mm/rev, cutting speed = 100 m/min, and depth of cut = 0.20 mm) that lead to a low MRR of 2 × 103 mm3/min."],["oa:W3112819375","Ti-6Al-4V","cutting temperature",65.0,null,null,null,"%","","","","","",false,"unmapped_property","conclusions","- High-speed machining showed greater increases in cutting temperatures, by an average of 65% compared with conventional machining."],["oa:W3112819375","Ti-6Al-4V","Cutting Temperature",413.5,null,null,null,"°C","","","","","",false,"unmapped_property","table","1\t0.1\t150\t0.195\t413.5\t403.7\t2.4"],["oa:W3112819375","Ti-6Al-4V","Predicted Cutting Temperature",403.7,null,null,null,"°C","","","","","",true,"unmapped_property","table","1\t0.1\t150\t0.195\t413.5\t403.7\t2.4"],["oa:W3112819375","Ti-6Al-4V","Error %",2.4,null,null,null,"%","","","","","",false,"unmapped_property","table","1\t0.1\t150\t0.195\t413.5\t403.7\t2.4"],["oa:W3112819375","Ti-6Al-4V","Cutting Temperature",323.0,null,null,null,"°C","","","","","",false,"unmapped_property","table","2\t0.165\t90\t0.18\t323.0\t310.3\t3.9"],["oa:W3112819375","Ti-6Al-4V","Predicted Cutting Temperature",310.3,null,null,null,"°C","","","","","",true,"unmapped_property","table","2\t0.165\t90\t0.18\t323.0\t310.3\t3.9"],["oa:W3112819375","Ti-6Al-4V","Error %",3.9,null,null,null,"%","","","","","",false,"unmapped_property","table","2\t0.165\t90\t0.18\t323.0\t310.3\t3.9"],["oa:W3112819375","Ti-6Al-4V","Cutting Temperature",331.0,null,null,null,"°C","","","","","",false,"unmapped_property","table","3\t0.137\t62.5\t0.237\t331.0\t348.5\t−5.2"],["oa:W3112819375","Ti-6Al-4V","Predicted Cutting Temperature",348.5,null,null,null,"°C","","","","","",true,"unmapped_property","table","3\t0.137\t62.5\t0.237\t331.0\t348.5\t−5.2"],["oa:W3112819375","Ti-6Al-4V","Error %",-5.2,null,null,null,"%","","","","","",false,"unmapped_property","table","3\t0.137\t62.5\t0.237\t331.0\t348.5\t−5.2"],["oa:W3112819375","Ti-6Al-4V","Average of absolute error %",3.8,null,null,null,"%","","","","","",false,"unmapped_property","table","\tAverage of absolute error %\t3.8"],["oa:W3112819375","Ti-6Al-4V","Cutting Temperature",590.1,null,null,null,"°C","","","","","",false,"unmapped_property","table","1\t0.243\t313\t0.188\t590.1\t567.8\t3.7"],["oa:W3112819375","Ti-6Al-4V","Predicted Cutting Temperature",567.8,null,null,null,"°C","","","","","",true,"unmapped_property","table","1\t0.243\t313\t0.188\t590.1\t567.8\t3.7"],["oa:W3112819375","Ti-6Al-4V","Error %",3.7,null,null,null,"%","","","","","",false,"unmapped_property","table","1\t0.243\t313\t0.188\t590.1\t567.8\t3.7"],["oa:W3112819375","Ti-6Al-4V","Cutting Temperature",522.0,null,null,null,"°C","","","","","",false,"unmapped_property","table","2\t0.209\t284.2\t0.162\t522.0\t546.2\t−4.6"],["oa:W3112819375","Ti-6Al-4V","Predicted Cutting Temperature",546.2,null,null,null,"°C","","","","","",true,"unmapped_property","table","2\t0.209\t284.2\t0.162\t522.0\t546.2\t−4.6"],["oa:W3112819375","Ti-6Al-4V","Error %",-4.6,null,null,null,"%","","","","","",false,"unmapped_property","table","2\t0.209\t284.2\t0.162\t522.0\t546.2\t−4.6"],["oa:W3112819375","Ti-6Al-4V","Cutting Temperature",680.0,null,null,null,"°C","","","","","",false,"unmapped_property","table","3\t0.195\t340\t0.205\t680.0\t627.0\t7.7"],["oa:W3112819375","Ti-6Al-4V","Predicted Cutting Temperature",627.0,null,null,null,"°C","","","","","",true,"unmapped_property","table","3\t0.195\t340\t0.205\t680.0\t627.0\t7.7"],["oa:W3112819375","Ti-6Al-4V","Error %",7.7,null,null,null,"%","","","","","",false,"unmapped_property","table","3\t0.195\t340\t0.205\t680.0\t627.0\t7.7"],["oa:W3112819375","Ti-6Al-4V","Average of absolute error %",5.3,null,null,null,"%","","","","","",false,"unmapped_property","table","\tAverage of absolute error %\t5.3"],["oa:W3112819375","Ti-6Al-4V","Average of absolute error %",8.5,null,null,null,"%","","","","","",false,"unmapped_property","table","\tAverage of absolute error %\t8.5"],["oa:W3112819375","Ti-6Al-4V","Error %",-8.7,null,null,null,"%","","","","","",false,"unmapped_property","table","1\t0.243\t313\t0.188\t0.77\t0.837\t−8.7"],["oa:W3112819375","Ti-6Al-4V","Error %",9.7,null,null,null,"%","","","","","",false,"unmapped_property","table","2\t0.209\t284.2\t0.162\t0.76\t0.686\t9.7"],["oa:W3112819375","Ti-6Al-4V","Error %",12.9,null,null,null,"%","","","","","",false,"unmapped_property","table","3\t0.195\t340\t0.205\t0.47\t0.409\t12.9"],["oa:W3112819375","Ti-6Al-4V","Average of absolute error %",10.4,null,null,null,"%","","","","","",false,"unmapped_property","table","\tAverage of absolute error %\t10.4"],["oa:W3112892256","Ti-5Al-2Sn-2Zr-4Mo-4Cr","AR (-)",15.0,null,null,null,"-","","initial microstructure","","","",false,"unmapped_property","table","AR (-)\t-\t15\t-\t-"],["oa:W3112892256","Ti-5Al-5Mo-5V-3Cr","θR¯ in α+β domain (°)",0.1,null,null,null,"°","","initial microstructure","","","",false,"unmapped_property","table","θR¯ in α+β domain (°)\t0.1\t0.4\t4\t0.5"],["oa:W3112892256","Ti-5Al-2Sn-2Zr-4Mo-4Cr","θR¯ in α+β domain (°)",0.4,null,null,null,"°","","initial microstructure","","","",false,"unmapped_property","table","θR¯ in α+β domain (°)\t0.1\t0.4\t4\t0.5"],["oa:W3112892256","Ti-5Al-5Mo-5V-3Cr","θR¯ in α+β domain (°)",4.0,null,null,null,"°","","initial microstructure","","","",false,"unmapped_property","table","θR¯ in α+β domain (°)\t0.1\t0.4\t4\t0.5"],["oa:W3112892256","Ti-5Al-2Sn-2Zr-4Mo-4Cr","θR¯ in α+β domain (°)",0.5,null,null,null,"°","","initial microstructure","","","",false,"unmapped_property","table","θR¯ in α+β domain (°)\t0.1\t0.4\t4\t0.5"],["oa:W3112892256","Ti-5Al-5Mo-5V-3Cr","θR¯ in β domain (°)",0.1,null,null,null,"°","","initial microstructure","","","",false,"unmapped_property","table","θR¯ in β domain (°)\t-\t-\t0.1\t0.01"],["oa:W3112892256","Ti-5Al-2Sn-2Zr-4Mo-4Cr","θR¯ in β domain (°)",0.01,null,null,null,"°","","initial microstructure","","","",false,"unmapped_property","table","θR¯ in β domain (°)\t-\t-\t0.1\t0.01"],["oa:W3112892256","Ti-5Al-5Mo-5V-3Cr","M (-)",5.0,null,null,null,"-","","","","","",false,"unmapped_property","table","M (-)\t5\t5\t3.05\t3.05"],["oa:W3112892256","Ti-5Al-2Sn-2Zr-4Mo-4Cr","M (-)",5.0,null,null,null,"-","","","","","",false,"unmapped_property","table","M (-)\t5\t5\t3.05\t3.05"],["oa:W3112892256","Ti-5Al-5Mo-5V-3Cr","M (-)",3.05,null,null,null,"-","","","","","",false,"unmapped_property","table","M (-)\t5\t5\t3.05\t3.05"],["oa:W3112892256","Ti-5Al-2Sn-2Zr-4Mo-4Cr","M (-)",3.05,null,null,null,"-","","","","","",false,"unmapped_property","table","M (-)\t5\t5\t3.05\t3.05"],["oa:W3112892256","Ti-5Al-5Mo-5V-3Cr","Ω (m3)",0.0,null,null,null,"m3","","","","","",false,"unmapped_property","table","Ω (m3)\t1.7668 × 10−29"],["oa:W3112892256","Ti-5Al-2Sn-2Zr-4Mo-4Cr","Ω (m3)",0.0,null,null,null,"m3","","","","","",false,"unmapped_property","table","Ω (m3)\t1.7668 × 10−29"],["oa:W3112892256","Ti-5Al-5Mo-5V-3Cr","QYS",158000.0,null,null,null,"Jmol-1","","","","","",false,"unmapped_property","table","QYS (Jmol−1)\t1.58 × 105\t1.58 × 105\t2.38 × 105\t2.38 × 105"],["oa:W3112892256","Ti-5Al-2Sn-2Zr-4Mo-4Cr","QYS",158000.0,null,null,null,"Jmol-1","","","","","",false,"unmapped_property","table","QYS (Jmol−1)\t1.58 × 105\t1.58 × 105\t2.38 × 105\t2.38 × 105"],["oa:W3112892256","Ti-5Al-5Mo-5V-3Cr","QYS",238000.0,null,null,null,"Jmol-1","","","","","",false,"unmapped_property","table","QYS (Jmol−1)\t1.58 × 105\t1.58 × 105\t2.38 × 105\t2.38 × 105"],["oa:W3112892256","Ti-5Al-2Sn-2Zr-4Mo-4Cr","QYS",238000.0,null,null,null,"Jmol-1","","","","","",false,"unmapped_property","table","QYS (Jmol−1)\t1.58 × 105\t1.58 × 105\t2.38 × 105\t2.38 × 105"],["oa:W3112892256","Ti-5Al-5Mo-5V-3Cr","αYS",0.0029,null,null,null,"MPa-1","","","","","",false,"unmapped_property","table","αYS (MPa−1)\t2.85 × 10−3\t2.80 × 10−3\t1.16 × 10−2\t1.85 × 10−2"],["oa:W3112892256","Ti-5Al-2Sn-2Zr-4Mo-4Cr","αYS",0.0028,null,null,null,"MPa-1","","","","","",false,"unmapped_property","table","αYS (MPa−1)\t2.85 × 10−3\t2.80 × 10−3\t1.16 × 10−2\t1.85 × 10−2"],["oa:W3112892256","Ti-5Al-5Mo-5V-3Cr","αYS",0.0116,null,null,null,"MPa-1","","","","","",false,"unmapped_property","table","αYS (MPa−1)\t2.85 × 10−3\t2.80 × 10−3\t1.16 × 10−2\t1.85 × 10−2"],["oa:W3112892256","Ti-5Al-2Sn-2Zr-4Mo-4Cr","αYS",0.0185,null,null,null,"MPa-1","","","","","",false,"unmapped_property","table","αYS (MPa−1)\t2.85 × 10−3\t2.80 × 10−3\t1.16 × 10−2\t1.85 × 10−2"],["oa:W3112892256","Ti-5Al-5Mo-5V-3Cr","AYS",2220000.0,null,null,null,"s-1","","","","","",false,"unmapped_property","table","AYS (s−1)\t2.22 × 106\t1.78 × 106\t2.17 × 109\t1.80 × 106"],["oa:W3112892256","Ti-5Al-2Sn-2Zr-4Mo-4Cr","AYS",1780000.0,null,null,null,"s-1","","","","","",false,"unmapped_property","table","AYS (s−1)\t2.22 × 106\t1.78 × 106\t2.17 × 109\t1.80 × 106"],["oa:W3112892256","Ti-5Al-5Mo-5V-3Cr","AYS",2170000000.0,null,null,null,"s-1","","","","","",false,"unmapped_property","table","AYS (s−1)\t2.22 × 106\t1.78 × 106\t2.17 × 109\t1.80 × 106"],["oa:W3112892256","Ti-5Al-2Sn-2Zr-4Mo-4Cr","AYS",1800000.0,null,null,null,"s-1","","","","","",false,"unmapped_property","table","AYS (s−1)\t2.22 × 106\t1.78 × 106\t2.17 × 109\t1.80 × 106"],["oa:W3112892256","Ti-5Al-5Mo-5V-3Cr","nYS",3.33,null,null,null,"-","","","","","",false,"unmapped_property","table","nYS (-)\t3.33\t4.24\t3.23\t2.94"],["oa:W3112892256","Ti-5Al-2Sn-2Zr-4Mo-4Cr","nYS",4.24,null,null,null,"-","","","","","",false,"unmapped_property","table","nYS (-)\t3.33\t4.24\t3.23\t2.94"],["oa:W3112892256","Ti-5Al-5Mo-5V-3Cr","nYS",3.23,null,null,null,"-","","","","","",false,"unmapped_property","table","nYS (-)\t3.33\t4.24\t3.23\t2.94"],["oa:W3112892256","Ti-5Al-2Sn-2Zr-4Mo-4Cr","nYS",2.94,null,null,null,"-","","","","","",false,"unmapped_property","table","nYS (-)\t3.33\t4.24\t3.23\t2.94"],["oa:W3112984707","Ti-6Al-4V","cooling rates during SLM",50000000.0,1000000.0,100000000.0,null,"°C/s","","as-built SLM","","","",false,"unmapped_property","results_discussion","The cooling rates during SLM are reported to reach 106 – 108 °C s-1 [17] and for EBM 103 – 104 °C s-1 [18]."],["oa:W3112984707","Ti-6Al-4V","martensitic transformation",420.0,null,null,null,"°C·s-1","","as-built SLM","martensitic α'","","",false,"unmapped_property","results_discussion","Such velocities significantly exceed the limit rate for martensitic transformation (20 °C·s-1, 420 °C·s-1 for complete transformation) so that martensitic transformation occurs when a small amount of alloy powder is melted by laser or electron beam and solidified the very next moment [19]."],["oa:W3112984707","Ti-6Al-4V","content of β-phase",12.0,12.0,12.0,null,"%","","SLM-HIP","lamellar","","",false,"unmapped_property","results_discussion","Also, the content of β-phase varies; while ~12 % of βphase were detected in SLM-HIP and hot-worked samples, EBM showed its content of up to ~18 %."],["oa:W3112984707","Ti-6Al-4V","content of β-phase",12.0,12.0,12.0,null,"%","","hot-worked","lamellar","","",false,"unmapped_property","results_discussion","Also, the content of β-phase varies; while ~12 % of βphase were detected in SLM-HIP and hot-worked samples, EBM showed its content of up to ~18 %."],["oa:W3112984707","Ti-6Al-4V","content of β-phase",18.0,18.0,18.0,null,"%","","EBM","lamellar","","",false,"unmapped_property","results_discussion","Also, the content of β-phase varies; while ~12 % of βphase were detected in SLM-HIP and hot-worked samples, EBM showed its content of up to ~18 %."],["oa:W3112984707","Ti-6Al-4V","d (nm)",3.2,null,null,null,"nm","","as-built SLM","","TEM-EDS","",false,"unmapped_property","results_discussion","SLM SLM-HIP EBM hot-worked d (nm) 75 88 56 > 250 ε (%) 0.95 0.12 0.20 0.05 3.2 Hardness and wear rate The bar chart in Fig. 4a demonstrates that refining the microstructure and bringing residual stresses enhances the hardness of additively manufactured Ti6Al4V alloy in comparison with the conventionally prepared alloy."],["oa:W3113282243","CP-Ti Grade 2","antibacterial rate",86.6,null,null,null,"%","","sintered","","","",false,"unmapped_property","results","From Fig. 6b), sintered CP Ti has antibacterial rate of 86.6% (calculated via Eq. 2), meaning that CP Ti does not feature antibacterial activity as per the National Standard of China (GB/T 4789.2–2010)14."],["oa:W3113282243","Ti-xCu-yMn","antibacterial rate",97.05,96.5,97.6,null,"%","","","","","",false,"unmapped_property","results","The β eutectoid bearing functionalised Ti alloys have antibacterial rate between 96.5% and 97.6%."],["oa:W3113282243","Ti-5Cu","antibacterial rate",98.2,null,null,null,"%","","","","","",false,"unmapped_property","results","When comparing sintered Ti–xCu–yMn alloys to sintered Ti–5Cu, the results show a comparable antibacterial rate with Ti–5Cu yielding 98.2%."],["oa:W3113435678","Ti-6Al-4V","strain rate",6091.0,null,null,null,"s-1","298 K","","","FE model","",true,"unmapped_property","methods",""],["oa:W3113435678","Ti-6Al-4V","mode II DSIFs",19200000.0,null,null,null,"MPa﹒m1/2s-1","","","","FE model","",true,"unmapped_property","methods",""],["oa:W3113435678","Ti-6Al-4V","loading rate",0.011,0.011,1740.0,null,"MPa﹒m1/2s-1","","","","quasi-static test","",false,"unmapped_property","methods",""],["oa:W3113489265","Ti-6Al-4V","corrosion resistance",1000.0,null,null,null,"millivolts","","oxidized","","","",false,"unmapped_property","results_discussion",""],["oa:W3113489265","Ti-6Al-4V","corrosion resistance",0.76,null,null,null,"µm","","oxidized","","","",false,"unmapped_property","results_discussion",""],["oa:W3113489265","Ti-6Al-4V","corrosion resistance",0.17,null,null,null,"µm","","heat-treated","","","",false,"unmapped_property","results_discussion",""],["oa:W3113489265","Ti-6Al-4V","corrosion resistance",0.35,null,null,null,"µm","","heat-treated","","","",false,"unmapped_property","results_discussion",""],["oa:W3113489265","Ti-6Al-4V","corrosion resistance",0.24,null,null,null,"µm","","oxidized","","","",false,"unmapped_property","results_discussion",""],["oa:W3113489265","Ti-6Al-4V","corrosion resistance",0.92,null,null,null,"µm","","oxidized","","","",false,"unmapped_property","results_discussion",""],["oa:W3113490442","Ti-15Mo","Eg",3.45,null,null,0.05,"eV","","as-anodized","","UV–Vis diffuse reflectance spectra","",false,"unmapped_property","table","40\t3.45 ± 0.05\t3.05 ± 0.10"],["oa:W3113490442","Ti-15Mo","Eg",3.05,null,null,0.1,"eV","","annealed","","UV–Vis diffuse reflectance spectra","",false,"unmapped_property","table","40\t3.45 ± 0.05\t3.05 ± 0.10"],["oa:W3113490442","Ti-15Mo","Eg",3.28,null,null,0.06,"eV","","as-anodized","","UV–Vis diffuse reflectance spectra","",false,"unmapped_property","table","50\t3.28 ± 0.06\t3.09 ± 0.10"],["oa:W3113490442","Ti-15Mo","Eg",3.09,null,null,0.1,"eV","","annealed","","UV–Vis diffuse reflectance spectra","",false,"unmapped_property","table","50\t3.28 ± 0.06\t3.09 ± 0.10"],["oa:W3113490442","Ti-15Mo","Eg",3.21,null,null,0.03,"eV","","as-anodized","","UV–Vis diffuse reflectance spectra","",false,"unmapped_property","table","60\t3.21 ± 0.03\t3.08 ± 0.10"],["oa:W3113490442","Ti-15Mo","Eg",3.08,null,null,0.1,"eV","","annealed","","UV–Vis diffuse reflectance spectra","",false,"unmapped_property","table","60\t3.21 ± 0.03\t3.08 ± 0.10"],["oa:W3113490442","Ti-15Mo","Eg",3.19,null,null,0.04,"eV","","as-anodized","","UV–Vis diffuse reflectance spectra","",false,"unmapped_property","table","80\t3.19 ± 0.04\t2.95 ± 0.10"],["oa:W3113490442","Ti-15Mo","Eg",2.95,null,null,0.1,"eV","","annealed","","UV–Vis diffuse reflectance spectra","",false,"unmapped_property","table","80\t3.19 ± 0.04\t2.95 ± 0.10"],["oa:W3113490442","Ti-15Mo","Eg",3.19,null,null,0.02,"eV","","as-anodized","","UV–Vis diffuse reflectance spectra","",false,"unmapped_property","table","100\t3.19 ± 0.02\t3.04 ± 0.01"],["oa:W3113490442","Ti-15Mo","Eg",3.04,null,null,0.01,"eV","","annealed","","UV–Vis diffuse reflectance spectra","",false,"unmapped_property","table","100\t3.19 ± 0.02\t3.04 ± 0.01"],["oa:W3113899629","Ti-6Al-4V","A, MPa",820.0,null,null,null,"MPa","","","","","",true,"unmapped_property","table","Ti-6Al-4V\t820\t220\t0.26\t0.01\t1.01"],["oa:W3113899629","Ti-6Al-4V","B, MPa",220.0,null,null,null,"MPa","","","","","",true,"unmapped_property","table","Ti-6Al-4V\t820\t220\t0.26\t0.01\t1.01"],["oa:W3113899629","Ti-6Al-4V","C",0.26,null,null,null,"","","","","","",true,"unmapped_property","table","Ti-6Al-4V\t820\t220\t0.26\t0.01\t1.01"],["oa:W3113899629","Ti-6Al-4V","n",0.01,null,null,null,"","","","","","",true,"unmapped_property","table","Ti-6Al-4V\t820\t220\t0.26\t0.01\t1.01"],["oa:W3113899629","Ti-6Al-4V","m",1.01,null,null,null,"","","","","","",true,"unmapped_property","table","Ti-6Al-4V\t820\t220\t0.26\t0.01\t1.01"],["oa:W3114811153","CP-Ti Grade 2","S",7.99,null,null,null,"cm2","","","","","",false,"unmapped_property","table","G80\t7.99\t0.14\t81.2\t57.0"],["oa:W3114811153","CP-Ti Grade 2","V",0.14,null,null,null,"cm3","","","","","",false,"unmapped_property","table","G80\t7.99\t0.14\t81.2\t57.0"],["oa:W3114811153","CP-Ti Grade 2","S/V",57.0,null,null,null,"cm2cm-3","","","","","",false,"unmapped_property","table","G80\t7.99\t0.14\t81.2\t57.0"],["oa:W3114811153","CP-Ti Grade 2","S",10.03,null,null,null,"cm2","","","","","",false,"unmapped_property","table","D80\t10.03\t0.15\t79.8\t66.9"],["oa:W3114811153","CP-Ti Grade 2","V",0.15,null,null,null,"cm3","","","","","",false,"unmapped_property","table","D80\t10.03\t0.15\t79.8\t66.9"],["oa:W3114811153","CP-Ti Grade 2","S/V",66.9,null,null,null,"cm2cm-3","","","","","",false,"unmapped_property","table","D80\t10.03\t0.15\t79.8\t66.9"],["oa:W3114811153","CP-Ti Grade 2","S",13.46,null,null,null,"cm2","","","","","",false,"unmapped_property","table","I-2Y80\t13.46\t0.13\t82.5\t103.5"],["oa:W3114811153","CP-Ti Grade 2","V",0.13,null,null,null,"cm3","","","","","",false,"unmapped_property","table","I-2Y80\t13.46\t0.13\t82.5\t103.5"],["oa:W3114811153","CP-Ti Grade 2","S/V",103.5,null,null,null,"cm2cm-3","","","","","",false,"unmapped_property","table","I-2Y80\t13.46\t0.13\t82.5\t103.5"],["oa:W3115553163","Ti-5Al-4Mo-4Zr-2Cr-2Sn-1Fe","amount of α phase",1.0,null,null,null,"wt%","","","","","",false,"unmapped_property","results_discussion",""],["oa:W3115553163","Ti-5Al-4Mo-4Zr-2Cr-2Sn-1Fe","amount of α\" phase",73.0,null,null,null,"wt%","","","","","",false,"unmapped_property","results_discussion",""],["oa:W3115553163","Ti-5Al-4Mo-4Zr-2Cr-2Sn-1Fe","α phase fraction",62.0,null,null,null,"wt%","","IP-SPS","","Rietveld refinement","",false,"unmapped_property","results_discussion",""],["oa:W3115553163","Ti-5Al-4Mo-4Zr-2Cr-2Sn-1Fe","α phase fraction",65.0,null,null,null,"wt%","","MM-SPS","","Rietveld refinement","",false,"unmapped_property","results_discussion",""],["oa:W3115553163","Ti-5Al-4Mo-4Zr-2Cr-2Sn-1Fe","content",64.0,63.0,65.0,null,"wt%","","","","quantitative image analysis","",false,"unmapped_property","results_discussion",""],["oa:W3115553163","Ti-5Al-4Mo-4Zr-2Cr-2Sn-1Fe","α phase amount",59.0,null,null,null,"wt%","820 °C","","","","600 °C/h",false,"unmapped_property","results_discussion",""],["oa:W3115553163","","α",58.0,null,null,null,"wt%","590 °C","","","","",false,"unmapped_property","results_discussion",""],["oa:W3115553163","","thin plates of “martensite”",0.0,null,null,null,"","450 °C","","martensitic α'","","",false,"unmapped_property","results_discussion",""],["oa:W3115553163","","change in α morphology",0.0,null,null,null,"","800 °C","800 °C, 30 min hold","lamellar","","",false,"unmapped_property","results_discussion",""],["oa:W3115553163","","cumulative relative frequency of β misorientation",92.0,null,null,null,"%","","","","","",false,"unmapped_property","results_discussion",""],["oa:W3115553163","","cumulative relative frequency of β misorientation",100.0,null,null,null,"%","","","","","",false,"unmapped_property","results_discussion",""],["oa:W3115553163","","cumulative relative frequency of β misorientation",43.0,null,null,null,"%","","","","","",false,"unmapped_property","results_discussion",""],["oa:W3115553163","","cumulative relative frequency of β misorientation",16.0,null,null,null,"%","","","","","",false,"unmapped_property","results_discussion",""],["oa:W3116130815","Ti-45Al-2B-2Mn-2Nb","decrease in true flow stress",78.0,78.0,340.0,null,"MPa","700°C","HT2","lamellar","","",false,"unmapped_property","results","The heat-treated HT3 microstructure exhibited a larger drop in true flow stress at 700°C, where the decrease ranged from 78MPa to 340MPa, than the heat-treated HT2 microstructure The differences in the compression properties between the differently heat-treated samples were due to the phase volume fractions, morphology, and the lamellar spacings."],["oa:W3116499256","","p-value",0.0,null,null,null,"","","","","","",false,"unmapped_property","conclusions","On analysis of the regression model for the oxygen content versus recycle iteration, the determined p-value (7.84 × 10−8) supported the rejection of the null hypothesis."],["oa:W3116889864","Ti-6Al-4V","Expansion Coefficient,×10−6 K−1",7.14,null,null,null,"×10-6K-1","","","","","",false,"unmapped_property","table","TC4\t4.55\t1660\t7.14\t895"],["oa:W3116889864","304SS","Expansion Coefficient,×10−6 K−1",18.4,null,null,null,"×10-6K-1","","","","","",false,"unmapped_property","table","304SS\t7.93\t1398~1454\t18.4\t563"],["oa:W3117002393","Ti-48Al","distribution of α2 particles",0.0,null,null,null,"","","annealed at 1,100 °C/12 h AC","homogeneous","TEM","",false,"unmapped_property","results_discussion","Black α2 particles are homogeneously distributed in the γ phase of the samples solidified under 4 GPa."],["oa:W3117571005","Ti-6Al-4V","Electrical Resistivity",0.0,null,null,null,"ohm-m","","","","","",false,"unmapped_property","table","Electrical Resistivity\t1.724 × 10−6\tohm-m"],["oa:W3117571005","Ti-6Al-4V","Specific heat capacity",0.5263,null,null,null,"J/g°C","","","","","",false,"unmapped_property","table","Thermal Conductivity\t6.7\tW/m K"],["oa:W3117571005","Ti-6Al-4V","Density",7.5,6.0,9.0,null,"g/mL","","","","","",false,"unmapped_property","table","Density\t(6–9) × 10−2 g/mL"],["oa:W3117571005","Ti-6Al-4V","Carbon percentage",99.0,99.0,99.0,null,"%","","","","","",false,"unmapped_property","table","Carbon percentage\t>99%"],["oa:W3117571005","Ti-6Al-4V","Electrical conductivity",80000.0,80000.0,80000.0,null,"S/m","","","","","",false,"unmapped_property","table","Electrical conductivity\t8 × 104 S/m"],["oa:W3117571005","Ti-6Al-4V","Surplus Impurities",1.0,1.0,1.0,null,"%","","","","","",false,"unmapped_property","table","Surplus Impurities\t<1wt. %"],["oa:W3117571005","Ti-6Al-4V","Water Percentage (wt.)",2.0,2.0,2.0,null,"%","","","","","",false,"unmapped_property","table","Water Percentage (wt.)\t<2wt. %"],["oa:W3117571005","Ti-6Al-4V","Specific surface area",30.0,20.0,40.0,null,"m2/g","","","","","",false,"unmapped_property","table","Specific surface area\t20–40 m2/g"],["oa:W3118111446","Ti-6Al-4V","rotating–bending fatigue limits",13.1,null,null,null,"%","","ultrasonic impact","","","",false,"unmapped_property","abstract","The rotating–bending fatigue limits of TC4 and TLM subjected to ultrasonic impact are improved by 13.1% and 23.7%, separately."],["oa:W3118111446","Ti-5Al-5Mo-5V-3Cr","rotating–bending fatigue limits",23.7,null,null,null,"%","","ultrasonic impact","","","",false,"unmapped_property","abstract","The
