Repository: akhtar07/tisci-explorer

# TiSci Explorer

A read-only, static explorer for **TiSci**, an autonomous research agent for titanium alloys. TiSci reads the
titanium-alloy literature, builds a knowledge graph and a table of measured values, proposes hypotheses where the
graph has gaps, and tests them with DFT (MACE / VASP) and the ICME-lite multiscale chain.

**Live site:** https://akhtar07.github.io/tisci-explorer/

The site has seven sections:

| Section | What it shows |
|---|---|
| Overview | Corpus → graph → facts → hypotheses → verdicts, with the snapshot's counts |
| Worked example | One full loop for W in α-Ti: graph path, hypothesis, novelty check, DFT test, verdict, follow-up, DAMASK |

File: data/facts/other.json (part 55 of 112)
rotating–bending fatigue limits of TC4 and TLM subjected to ultrasonic impact are improved by 13.1% and 23.7%, separately."],["oa:W3118111446","Ti-6Al-4V","surface residual stress",-508.0,-508.0,-508.0,null,"MPa","","","","","",false,"unmapped_property","results_discussion","The surface residual stress of TC4 and TLM are −508 MPa and −274 MPa, separately."],["oa:W3118111446","TLM","surface residual stress",-274.0,-274.0,-274.0,null,"MPa","","","","","",false,"unmapped_property","results_discussion","The surface residual stress of TC4 and TLM are −508 MPa and −274 MPa, separately."],["oa:W3118111446","Ti-6Al-4V","Residual Stress (MPa)",-508.0,null,null,null,"MPa","","after UI","","","",false,"unmapped_property","table","TC4\t340\t390\t−35\t−508"],["oa:W3118111446","TLM","Residual Stress (MPa)",-274.0,null,null,null,"MPa","","after UI","","","",false,"unmapped_property","table","TLM\t238\t294\t−12\t−274"],["oa:W3118153278","Ti-0.5Nb","break-in period length",400.0,null,null,null,"s","600 °C","","","","",false,"unmapped_property","results_discussion","The break-in period length increases with the increase of testing temperature, and the time increases from 100 s at 25 °C to 400 s at 600 °C."],["oa:W3118153278","Ti-0.5Nb","friction coefficient improvement",1.5,null,null,null,"","600 °C","","","","",false,"unmapped_property","results_discussion","The friction coefficient of the composite at 600 °C is improved 150% compared with that of at 25 °C."],["oa:W3118288578","Ti-6Al-4V","strain rate",0.001,0.001,0.001,null,"s-1","","","","nanoindentation","1e-03 s−1",false,"unmapped_property","methods","This error could be avoided by selecting a strain rate equal to 10−3 s−1 for the nanoindentation tests."],["oa:W3118288578","Ti-6Al-4V","maximum displacement",2000.0,2000.0,2000.0,null,"nm","","","","nanoindentation","",false,"unmapped_property","methods","Nanoindentation tests were performed on a nanoindenter XP (MTS) for experiments performed at 2000 nm of maximum displacement into the surface, and the experiments 700 nm were performed with iNano equipment (Nanomechanics, Inc., Oak Ridge, TN, USA)."],["oa:W3118288578","Ti-6Al-4V","maximum displacement",700.0,700.0,700.0,null,"nm","","","","nanoindentation","",false,"unmapped_property","methods","Nanoindentation tests were performed on a nanoindenter XP (MTS) for experiments performed at 2000 nm of maximum displacement into the surface, and the experiments 700 nm were performed with iNano equipment (Nanomechanics, Inc., Oak Ridge, TN, USA)."],["oa:W3118288578","Ti-6Al-4V","Young’s modulus of fused silica",72.0,72.0,72.0,null,"GPa","","","","calibration","",false,"unmapped_property","methods","Calibration of the contact area of the tip was performed with fused silica (known value of Young’s modulus of 72 GPa and Poisson’s ratio of 0.17 [29])."],["oa:W3118288578","Ti-6Al-4V","indentation strain rate",0.05,0.05,0.05,null,"s-1","","","","nanoindentation","0.05 s−1",false,"unmapped_property","methods","Along the indentation process, the indentation strain rate was held at 0.05 s−1."],["oa:W3118288578","Ti-6Al-4V","number of imprints",25.0,25.0,25.0,null,"","","","","nanoindentation","",false,"unmapped_property","methods","The mechanical response of the polycrystalline alloy was assessed as the average behavior of 25 imprints (5 × 5), performed at 2000 nm of the maximum displacement into the surface or until reaching the maximum applied load of 650 mN."],["oa:W3118288578","Ti-6Al-4V","maximum displacement",2000.0,2000.0,2000.0,null,"nm","","","","nanoindentation","",false,"unmapped_property","methods","The mechanical response of the polycrystalline alloy was assessed as the average behavior of 25 imprints (5 × 5), performed at 2000 nm of the maximum displacement into the surface or until reaching the maximum applied load of 650 mN."],["oa:W3118288578","Ti-6Al-4V","maximum applied load",650.0,650.0,650.0,null,"mN","","","","nanoindentation","",false,"unmapped_property","methods","The mechanical response of the polycrystalline alloy was assessed as the average behavior of 25 imprints (5 × 5), performed at 2000 nm of the maximum displacement into the surface or until reaching the maximum applied load of 650 mN."],["oa:W3118288578","Ti-6Al-4V","distance between imprints",25.0,25.0,25.0,null,"µm","","","","nanoindentation","",false,"unmapped_property","methods","A constant distance of 25 µm between imprints was held in order to avoid any overlapping effect."],["oa:W3118620114","Ti-6Al-4V","changement de régime de comportement élastoplastique",40.0,40.0,200.0,null,"µm","","","","","",false,"unmapped_property","conclusions",""],["oa:W3118620114","Ti-6Al-4V","dureté moyenne",20.0,null,null,null,"%","","autogenous weld","","","",false,"unmapped_property","conclusions",""],["oa:W3118620114","Ti-6Al-4V","diamètre",123.0,null,null,null,"µm","","autogenous weld","","","",false,"unmapped_property","conclusions",""],["oa:W3118620114","Ti-6Al-4V","pores de faibles diamètres",20.0,null,null,null,"µm","","autogenous weld","","","",false,"unmapped_property","conclusions",""],["oa:W3118620114","Ti-6Al-4V","K (MPa s−1 n)",310.0,null,null,null,"MPas-1n","","treated (TTh 1)","martensitic α'","","",false,"unmapped_property","conclusions",""],["oa:W3118620114","Ti-6Al-4V","Q1 (MPa)",285.0,null,null,null,"MPa","","treated (TTh 1)","martensitic α'","","",false,"unmapped_property","conclusions",""],["oa:W3118620114","Ti-6Al-4V","Q2 (MPa)",285.0,null,null,null,"MPa","","treated (TTh 1)","martensitic α'","","",false,"unmapped_property","conclusions",""],["oa:W3118620114","Ti-6Al-4V","dureté moyenne",20.0,null,null,null,"%","","","","","",false,"unmapped_property","conclusions",""],["oa:W3118620114","Ti-6Al-4V","écart sur la contrainte maximale",20.0,null,null,null,"%","","","","","",false,"unmapped_property","conclusions",""],["oa:W3118620114","Ti-6Al-4V","pore de grand diamètre",150.0,150.0,190.0,null,"µm","","","","","",false,"unmapped_property","conclusions",""],["oa:W3118620114","Ti-6Al-4V","diamètre",123.0,null,null,null,"µm","","","","","",false,"unmapped_property","conclusions",""],["oa:W3118620114","Ti-6Al-4V","vitesse de déplacement",0.01,null,null,null,"mm.s-1","","","","","",false,"unmapped_property","conclusions",""],["oa:W3118620114","Ti-6Al-4V","position",0.3,0.0,0.6,null,"mm","","","","","",false,"unmapped_property","conclusions",""],["oa:W3118620114","Ti-6Al-4V","porosité seuil",0.2,null,null,null,"%","","","","","",false,"unmapped_property","conclusions",""],["oa:W3118620114","Ti-6Al-4V","dimensions",7.0,null,null,null,"mm","","","","","",false,"unmapped_property","conclusions",""],["oa:W3118620114","Ti-6Al-4V","taille de maille",63.0,null,null,null,"µm","","","","","",false,"unmapped_property","conclusions",""],["oa:W3118809858","Ti-6Al-4V","ms (g)",1.94,null,null,null,"g","","","","","",false,"unmapped_property","table","DO\t63\t1.94\t1\t1.64\t0.37\t0.30\t0.0996"],["oa:W3118809858","Ti-6Al-4V","Vs (cm3)",1.0,null,null,null,"cm3","","","","","",false,"unmapped_property","table","DO\t63\t1.94\t1\t1.64\t0.37\t0.30\t0.0996"],["oa:W3118809858","Ti-6Al-4V","mTi (g)",1.64,null,null,null,"g","","","","","",false,"unmapped_property","table","DO\t63\t1.94\t1\t1.64\t0.37\t0.30\t0.0996"],["oa:W3118809858","Ti-6Al-4V","VTi (cm3)",0.37,null,null,null,"cm3","","","","","",false,"unmapped_property","table","DO\t63\t1.94\t1\t1.64\t0.37\t0.30\t0.0996"],["oa:W3118809858","Ti-6Al-4V","mpw (g)",0.3,null,null,null,"g","","","","","",false,"unmapped_property","table","DO\t63\t1.94\t1\t1.64\t0.37\t0.30\t0.0996"],["oa:W3118809858","Ti-6Al-4V","Vpw (cm3)",0.0996,null,null,null,"cm3","","","","","",false,"unmapped_property","table","DO\t63\t1.94\t1\t1.64\t0.37\t0.30\t0.0996"],["oa:W3118809858","Ti-6Al-4V","ms (g)",1.81,null,null,null,"g","","","","","",false,"unmapped_property","table","RD\t63\t1.81\t1\t1.64\t0.37\t0.17\t0.0564"],["oa:W3118809858","Ti-6Al-4V","Vs (cm3)",1.0,null,null,null,"cm3","","","","","",false,"unmapped_property","table","RD\t63\t1.81\t1\t1.64\t0.37\t0.17\t0.0564"],["oa:W3118809858","Ti-6Al-4V","mTi (g)",1.64,null,null,null,"g","","","","","",false,"unmapped_property","table","RD\t63\t1.81\t1\t1.64\t0.37\t0.17\t0.0564"],["oa:W3118809858","Ti-6Al-4V","VTi (cm3)",0.37,null,null,null,"cm3","","","","","",false,"unmapped_property","table","RD\t63\t1.81\t1\t1.64\t0.37\t0.17\t0.0564"],["oa:W3118809858","Ti-6Al-4V","mpw (g)",0.17,null,null,null,"g","","","","","",false,"unmapped_property","table","RD\t63\t1.81\t1\t1.64\t0.37\t0.17\t0.0564"],["oa:W3118809858","Ti-6Al-4V","Vpw (cm3)",0.0564,null,null,null,"cm3","","","","","",false,"unmapped_property","table","RD\t63\t1.81\t1\t1.64\t0.37\t0.17\t0.0564"],["oa:W3118816850","","open circuit corrosion potential (OCP) and potentiodynamic polarization measurements (PDP)",3.5,null,null,null,"wt%","room temperature","","","OCP and PDP","",false,"unmapped_property","methods","The corrosion resistance of the samples was examined using open circuit corrosion potential (OCP) and potentiodynamic polarization measurements (PDP) in 3.5 wt % NaCl solution, in natural oxygen containing state at RT."],["oa:W3118816850","","sliding distance",500.0,null,null,null,"m","","","","sliding wear test","",false,"unmapped_property","methods","The applied load was 3 N, with linear speed of 60 mm/s and sliding distance of 500 m."],["oa:W3118816850","Ti + 20wt %TiMoC","bimodal microstructure",0.0,null,null,null,"","","","bimodal","","",false,"unmapped_property","results_discussion","The bimodal microstructure of the Ti + 20wt %TiMoC composite is found (a,b)."],["oa:W3118816850","Ti + 20wt %TiMoC","high angle grain boundaries (HAGB, >15°)",94.5,null,null,null,"%","","","","EBSD","",false,"unmapped_property","results_discussion","The high angle grain boundaries (HAGB, >15°) marked by blue color is the dominant grain boundaries type and make up 94.5% of all grain boundaries."],["oa:W3118816850","Ti + 10 wt % (Ti,Mo)C","α-Ti, wt %",76.0,null,null,null,"wt%","","","","","",false,"unmapped_property","table","1\tTi + 10 wt % (Ti,Mo)C\t17\t76\t3\t4"],["oa:W3118816850","Ti + 10 wt % (Ti,Mo)C","β-Ti, wt %",3.0,null,null,null,"wt%","","","","","",false,"unmapped_property","table","1\tTi + 10 wt % (Ti,Mo)C\t17\t76\t3\t4"],["oa:W3118816850","Ti + 10 wt % (Ti,Mo)C/C","α-Ti, wt %",14.0,null,null,null,"wt%","","","","","",false,"unmapped_property","table","2\tTi + 10 wt %(Ti,Mo)C/C\t79\t14\t3\t4"],["oa:W3118816850","Ti + 10 wt % (Ti,Mo)C/C","β-Ti, wt %",3.0,null,null,null,"wt%","","","","","",false,"unmapped_property","table","2\tTi + 10 wt %(Ti,Mo)C/C\t79\t14\t3\t4"],["oa:W3118816850","Ti + 20 wt % (Ti,Mo)C","α-Ti, wt %",59.0,null,null,null,"wt%","","","","","",false,"unmapped_property","table","3\tTi + 20 wt % (Ti,Mo)C\t26\t59\t6\t9"],["oa:W3118816850","Ti + 20 wt % (Ti,Mo)C","β-Ti, wt %",6.0,null,null,null,"wt%","","","","","",false,"unmapped_property","table","3\tTi + 20 wt % (Ti,Mo)C\t26\t59\t6\t9"],["oa:W3118816850","Ti + 20 wt % (Ti,Mo)C/C","α-Ti, wt %",1.0,null,null,null,"wt%","","","","","",false,"unmapped_property","table","4\tTi + 20 wt %(Ti,Mo)C/C\t83\t1\t7\t9"],["oa:W3118816850","Ti + 20 wt % (Ti,Mo)C/C","β-Ti, wt %",7.0,null,null,null,"wt%","","","","","",false,"unmapped_property","table","4\tTi + 20 wt %(Ti,Mo)C/C\t83\t1\t7\t9"],["oa:W3118816850","CP-Ti Grade 2","icor",0.0,null,null,null,"A/cm2","room temperature","","","electrochemical test","",false,"unmapped_property","table","cp-Ti\t−0.254\t0.40 × 10−6\t29.1 × 103\t0.047\t0.054"],["oa:W3118816850","Ti-6Al-4V","icor",0.0,null,null,null,"A/cm2","room temperature","","","electrochemical test","",false,"unmapped_property","table","Ti6Al4V\t−0.252\t0.40 × 10−6\t21.6 × 103\t0.039\t0.042"],["oa:W3118816850","Ti + 10%(Ti,Mo)C","icor",0.0,null,null,null,"A/cm2","room temperature","","","electrochemical test","",false,"unmapped_property","table","Ti + 10%(Ti,Mo)C\t−0.425\t10.30 × 10−6\t0.9 × 103\t0.041\t0.044"],["oa:W3118816850","Ti + 10%(Ti,Mo)C/C","icor",0.0,null,null,null,"A/cm2","room temperature","","","electrochemical test","",false,"unmapped_property","table","Ti + 10%(Ti,Mo)C/C\t−0.405\t6.20 × 10−6\t1.2 × 103\t0.035\t0.033"],["oa:W3118816850","Ti + 20%(Ti,Mo)C","icor",0.0,null,null,null,"A/cm2","room temperature","","","electrochemical test","",false,"unmapped_property","table","Ti + 20%(Ti,Mo)C\t−0.533\t5.78 × 10−6\t0.9 × 103\t0.021\t0.030"],["oa:W3118816850","Ti + 20%(Ti,Mo)C/C","icor",0.0,null,null,null,"A/cm2","room temperature","","","electrochemical test","",false,"unmapped_property","table","Ti + 20%(Ti,Mo)C/C\t−0.433\t2.40 × 10−6\t3.3 × 103\t0.038\t0.035"],["oa:W3119563881","Ti-6Al-4V","δ",790.0,null,null,null,"%","923 K","","","","10−3 s−1",false,"unmapped_property","results_discussion","Temperature T, K Initial strain rate _ε, s−1 Strain rate sensitivity exponent m Tension to failure δ, % 923 10−3 0.52 790 923 5 × 10−3 0.51 735 923 5 × 10−2 0.46 460 Frontiers in Materials | www.frontiersin.org January 2021 | Volume 7 | Article 606092 4 Liu et al. Dislocation-Controlled Superplastic Deformation"],["oa:W3119563881","Ti-6Al-4V","δ",735.0,null,null,null,"%","923 K","","","","5 × 10−3 s−1",false,"unmapped_property","results_discussion","Temperature T, K Initial strain rate _ε, s−1 Strain rate sensitivity exponent m Tension to failure δ, % 923 10−3 0.52 790 923 5 × 10−3 0.51 735 923 5 × 10−2 0.46 460 Frontiers in Materials | www.frontiersin.org January 2021 | Volume 7 | Article 606092 4 Liu et al. Dislocation-Controlled Superplastic Deformation"],["oa:W3119563881","Ti-6Al-4V","δ",460.0,null,null,null,"%","923 K","","","","5 × 10−2 s−1",false,"unmapped_property","results_discussion","Temperature T, K Initial strain rate _ε, s−1 Strain rate sensitivity exponent m Tension to failure δ, % 923 10−3 0.52 790 923 5 × 10−3 0.51 735 923 5 × 10−2 0.46 460 Frontiers in Materials | www.frontiersin.org January 2021 | Volume 7 | Article 606092 4 Liu et al. Dislocation-Controlled Superplastic Deformation"],["oa:W3119895703","γ-TiAl","Qgb",72.0,null,null,null,"kJ/mol","760 °C","","","","",false,"unmapped_property","discussion",""],["oa:W3119895703","γ-TiAl","QL",120.0,null,null,null,"kJ/mol","760 °C","","","","",false,"unmapped_property","discussion",""],["oa:W3119895703","γ-TiAl","Qgb",114.0,null,null,null,"kJ/mol","760 °C","","","","",false,"unmapped_property","discussion",""],["oa:W3119895703","γ-TiAl","QL",190.0,null,null,null,"kJ/mol","760 °C","","","","",false,"unmapped_property","discussion",""],["oa:W3119895703","γ-TiAl","Qgb",210.0,null,null,null,"kJ/mol","832 °C","","","","",false,"unmapped_property","discussion",""],["oa:W3119895703","γ-TiAl","QL",350.0,null,null,null,"kJ/mol","832 °C","","","","",false,"unmapped_property","discussion",""],["oa:W3119895703","γ-TiAl","Qgb",151.88,null,null,null,"kJ/mol","832 °C","","","","",false,"unmapped_property","discussion",""],["oa:W3119895703","γ-TiAl","QL",253.13,null,null,null,"kJ/mol","832 °C","","","","",false,"unmapped_property","discussion",""],["oa:W3119895703","γ-TiAl","Qgb",234.0,null,null,null,"kJ/mol","900 °C","","","","",false,"unmapped_property","discussion",""],["oa:W3119895703","γ-TiAl","QL",390.0,null,null,null,"kJ/mol","900 °C","","","","",false,"unmapped_property","discussion",""],["oa:W3119895703","γ-TiAl","Qgb",194.63,null,null,null,"kJ/mol","900 °C","","","","",false,"unmapped_property","discussion",""],["oa:W3119895703","γ-TiAl","QL",324.38,null,null,null,"kJ/mol","900 °C","","","","",false,"unmapped_property","discussion",""],["oa:W3119895703","γ-TiAl","apparent creep activation energy",364.77,null,null,null,"kJ/mol","","","","","",false,"unmapped_property","discussion",""],["oa:W3119895703","γ-TiAl","apparent creep activation energy",377.68,null,null,null,"kJ/mol","","","","","",false,"unmapped_property","discussion",""],["oa:W3119895703","γ-TiAl","Larson-Miller constants and parameters",0.0,null,null,null,"","760–900 °C","","","","",false,"unmapped_property","discussion",""],["oa:W3119895703","γ-TiAl","L-M constants and parameters",0.0,null,null,null,"","760–900 °C","","","","",false,"unmapped_property","discussion",""],["oa:W3119895703","γ-TiAl","Manson-Haferd parameter",-0.033,null,null,null,"","","","","","",false,"unmapped_property","discussion",""],["oa:W3119895703","γ-TiAl","Manson-Haferd parameter",-0.031,null,null,null,"","","","","","",false,"unmapped_property","discussion",""],["oa:W3119895703","γ-TiAl","Manson-Haferd parameter",-0.014,null,null,null,"","","","","","",false,"unmapped_property","discussion",""],["oa:W3120035877","Ti-6Al-4V","Density",4400.0,null,null,null,"kgm-3","","","","","",false,"unmapped_property","methods","Parameter Value Units Symbol Source Density 4400 kg m−3 ρ [21, 35] Poisson’s Ratio 0.33 / ν [21, 35] Plastic Tangent Modulus 8.0 GPa Et [21, 35] Creep Exponent 3.6766 / n [25] Creep Coefficient 9.87e- 10 s−1 Pa−3.6766 A [25] Creep Activation Energy 419.9 kJ mol−1 Q [25] Universal Gas Constant 8.3145 J ◦C−1 mol−1 R [21, 35] Temperature / ◦C Thermal Expansion Coefficient 8.90e-6 ◦C−1 α 20 [21, 35] 1.10e-5 1500 1.10e-5 1620 0.0 1653 0.0 2000 Fig. 4."],["oa:W3120035877","Ti-6Al-4V","Poisson’s Ratio",0.33,null,null,null,"/","","","","","",false,"unmapped_property","methods","Parameter Value Units Symbol Source Density 4400 kg m−3 ρ [21, 35] Poisson’s Ratio 0.33 / ν [21, 35] Plastic Tangent Modulus 8.0 GPa Et [21, 35] Creep Exponent 3.6766 / n [25] Creep Coefficient 9.87e- 10 s−1 Pa−3.6766 A [25] Creep Activation Energy 419.9 kJ mol−1 Q [25] Universal Gas Constant 8.3145 J ◦C−1 mol−1 R [21, 35] Temperature / ◦C Thermal Expansion Coefficient 8.90e-6 ◦C−1 α 20 [21, 35] 1.10e-5 1500 1.10e-5 1620 0.0 1653 0.0 2000 Fig. 4."],["oa:W3120035877","Ti-6Al-4V","Creep Coefficient",0.0,null,null,null,"s-1Pa-3.6766","","","","","",false,"unmapped_property","methods","Parameter Value Units Symbol Source Density 4400 kg m−3 ρ [21, 35] Poisson’s Ratio 0.33 / ν [21, 35] Plastic Tangent Modulus 8.0 GPa Et [21, 35] Creep Exponent 3.6766 / n [25] Creep Coefficient 9.87e- 10 s−1 Pa−3.6766 A [25] Creep Activation Energy 419.9 kJ mol−1 Q [25] Universal Gas Constant 8.3145 J ◦C−1 mol−1 R [21, 35] Temperature / ◦C Thermal Expansion Coefficient 8.90e-6 ◦C−1 α 20 [21, 35] 1.10e-5 1500 1.10e-5 1620 0.0 1653 0.0 2000 Fig. 4."],["oa:W3120035877","Ti-6Al-4V","Creep Exponent",3.6766,null,null,null,"/","","","","","",false,"unmapped_property","methods","Parameter Value Units Symbol Source Density 4400 kg m−3 ρ [21, 35] Poisson’s Ratio 0.33 / ν [21, 35] Plastic Tangent Modulus 8.0 GPa Et [21, 35] Creep Exponent 3.6766 / n [25] Creep Coefficient 9.87e- 10 s−1 Pa−3.6766 A [25] Creep Activation Energy 419.9 kJ mol−1 Q [25] Universal Gas Constant 8.3145 J ◦C−1 mol−1 R [21, 35] Temperature / ◦C Thermal Expansion Coefficient 8.90e-6 ◦C−1 α 20 [21, 35] 1.10e-5 1500 1.10e-5 1620 0.0 1653 0.0 2000 Fig. 4."],["oa:W3120035877","Ti-6Al-4V","Creep Activation Energy",419.9,null,null,null,"kJmol-1","","","","","",false,"unmapped_property","methods","Parameter Value Units Symbol Source Density 4400 kg m−3 ρ [21, 35] Poisson’s Ratio 0.33 / ν [21, 35] Plastic Tangent Modulus 8.0 GPa Et [21, 35] Creep Exponent 3.6766 / n [25] Creep Coefficient 9.87e- 10 s−1 Pa−3.6766 A [25] Creep Activation Energy 419.9 kJ mol−1 Q [25] Universal Gas Constant 8.3145 J ◦C−1 mol−1 R [21, 35] Temperature / ◦C Thermal Expansion Coefficient 8.90e-6 ◦C−1 α 20 [21, 35] 1.10e-5 1500 1.10e-5 1620 0.0 1653 0.0 2000 Fig. 4."],["oa:W3120434307","Ti-6Al-4V","trace widths",1108.0,null,null,null,"µm","","","","wear test","",false,"unmapped_property","results_discussion","Trace widths measured for 5N, 10N and 15N loads were measured as 1108 μm, 1343 μm and 1570 μm, respectively."],["oa:W3120434307","Ti-6Al-4V","trace widths",1343.0,null,null,null,"µm","","","","wear test","",false,"unmapped_property","results_discussion","Trace widths measured for 5N, 10N and 15N loads were measured as 1108 μm, 1343 μm and 1570 μm, respectively."],["oa:W3120434307","Ti-6Al-4V","trace widths",1570.0,null,null,null,"µm","","","","wear test","",false,"unmapped_property","results_discussion","Trace widths measured for 5N, 10N and 15N loads were measured as 1108 μm, 1343 μm and 1570 μm, respectively."],["oa:W3120434307","Ti-6Al-4V","wear track width measurements",956.0,null,null,null,"µm","","","","wear test","",false,"unmapped_property","results_discussion","After the wear test of sample A2, the wear track width measurements on the surface were measured as 956 μm, 1130 μm and 1296 μm for 5N, 10N and 15N loads, respectively."],["oa:W3120434307","Ti-6Al-4V","wear track width measurements",1130.0,null,null,null,"µm","","","","wear test","",false,"unmapped_property","results_discussion","After the wear test of sample A2, the wear track width measurements on the surface were measured as 956 μm, 1130 μm and 1296 μm for 5N, 10N and 15N loads, respectively."],["oa:W3120434307","Ti-6Al-4V","wear track width measurements",1296.0,null,null,null,"µm","","","","wear test","",false,"unmapped_property","results_discussion","After the wear test of sample A2, the wear track width measurements on the surface were measured as 956 μm, 1130 μm and 1296 μm for 5N, 10N and 15N loads, respectively."],["oa:W3120434307","Ti-6Al-4V","wear track width",532.0,null,null,null,"µm","","","","pin on disc wear test","",false,"unmapped_property","results_discussion","After wear, wear track widths for 5N, 10N and 15N loads from the sample surface were measured as 532 μm, 962 μm and 1228 μm, respectively."],["oa:W3120434307","Ti-6Al-4V","wear track width",962.0,null,null,null,"µm","","","","pin on disc wear test","",false,"unmapped_property","results_discussion","After wear, wear track widths for 5N, 10N and 15N loads from the sample surface were measured as 532 μm, 962 μm and 1228 μm, respectively."],["oa:W3120434307","Ti-6Al-4V","wear track width",1228.0,null,null,null,"µm","","","","pin on disc wear test","",false,"unmapped_property","results_discussion","After wear, wear track widths for 5N, 10N and 15N loads from the sample surface were measured as 532 μm, 962 μm and 1228 μm, respectively."],["oa:W3120434307","Ti-6Al-4V","wear track depth",104.53,null,null,null,"µm","","","","pin on disc wear test","",false,"unmapped_property","results_discussion","Among all composite samples, the highest wear track depth was observed in the sample (104.53 μm) performed under 15N load in Ti6Al4V samples without reinforcement, while the lowest wear track depth was observed in the wear test (6.81 μm) of 15% B4C reinforced composite specimens with 5N load."],["oa:W3120434307","Ti-6Al-4V","wear track depth",6.81,null,null,null,"µm","","15% B4C reinforced","","pin on disc wear test","",false,"unmapped_property","results_discussion","Among all composite samples, the highest wear track depth was observed in the sample (104.53 μm) performed under 15N load in Ti6Al4V samples without reinforcement, while the lowest wear track depth was observed in the wear test (6.81 μm) of 15% B4C reinforced composite specimens with 5N load."],["oa:W3120843721","","Epit",10.1,10.1,10.1,null,"V","","","","","",false,"unmapped_property","front","The maximum value of the pitting potential Epit = 10,1 V is reached at voltage of 300V, an electrolyte temperature of 90°C and duration of 5 minutes (Fig. 1b)."],["oa:W3120843721","","Epit",12.5,9.0,16.0,null,"%","","","","","",false,"unmapped_property","front","PEP enhances the potential of pitting Epit by 9–16%."],["oa:W3120899142","","mean peak-to-trough height (Rz)",0.0,null,null,null,"","","","","","",false,"unmapped_property","results",""],["oa:W3120899142","","Ta particles appear to be approximately 1 μm in height",1.0,null,null,null,"µm","","","","","",false,"unmapped_property","results",""],["oa:W3120899142","Ti25Ta","Ta content",8.0,null,null,1.2,"at%","","","","","",false,"unmapped_property","results",""],["oa:W3120899142","Ti65Ta","Ta content",16.5,null,null,2.4,"at%","","","","","",false,"unmapped_property","results",""],["oa:W3120899142","Ti25Ta","Ta content",12.0,null,null,null,"at%","","","","","",false,"unmapped_property","results",""],["oa:W3120899142","Ti65Ta","Ta content",36.0,null,null,null,"at%","","","","","",false,"unmapped_property","results",""],["oa:W3120899142","Ti-Ta (binary)","surface area",1.0,null,null,null,"%","","","","","",false,"unmapped_property","discussion",""],["oa:W3121046430","Ti-6Al-4V","average pore size",577.7733,null,null,34.762,"µm","","","","Quanta FEG-250 Scanning Electron Microscope","",false,"unmapped_property","results","The average pore size was measured using Quanta FEG-250 Scan ning Electron Microscope (Thermo Scientific, Oregon, USA), Figure 7b, and was found to be 577.7733 ± 34.762 µm, which is acceptable relative to the designed value of 500 µm and is within the range suitable for bone ingrowth Figure 3: Stress distribution developed in upper surface of bone under the tibial tray for both solid and porous."],["oa:W3122795440","Ti-6Al-4V","Ultrasonic intensity, W/cm2",1171.0,355.0,1987.0,null,"W/cm2","","","","","",false,"unmapped_property","table","Ultrasonic intensity, W/cm2\t355\t1987"],["oa:W3123194034","Ti-6Al-4V","YS (or UCS) (MPa)",265.0,null,null,null,"MPa.cm3/g","","as-built SLM","","","",false,"unmapped_property","results_discussion",""],["oa:W3124837995","CP-Ti Grade 2","worn trace width",5.8,null,null,null,"µm","room temperature","as-built SLM","","tribological test","",false,"unmapped_property","abstract",""],["oa:W3124837995","CP-Ti Grade 2","width of wear trace",5.8,null,null,null,"µm","","","","","",false,"unmapped_property","results",""],["oa:W3124837995","CP-Ti Grade 2","width of wear trace",4.0,null,null,null,"µm","","","","","",false,"unmapped_property","results",""],["oa:W3124837995","CP-Ti Grade 2","width of wear trace",3.0,null,null,null,"µm","","","","","",false,"unmapped_property","results",""],["oa:W3124837995","CP-Ti Grade 2","dislocation movements and piling up",95.0,95.0,200.0,null,"MPa","","","","","",false,"unmapped_property","results",""],["oa:W3126605413","Ti-Cu-Ag","residual stresses",229.0,229.0,288.0,null,"MPa","","","","","",false,"unmapped_property","abstract","In particular, a transition from the compressive (−36.5 MPa) to tensile residual stresses between 229 MPa and 288 MPa are observed with an increasing Ag content."],["oa:W3126605413","","modulus",15.6,null,null,null,"%","","","","","",false,"unmapped_property","results_discussion","The percentage decrease in modulus is 15.6% and hardness is 23.5% for 35 at.% Ag as compared to the controlled sample."],["oa:W3126605413","","critical load LC1",0.0,null,null,null,"","","","","","",false,"unmapped_property","results_discussion","The critical load LC1 increases with the significant increase in silver content up to 20–25 at.% and decreases for higher silver content."],["oa:W3126605413","","relaxation strain",0.0,null,null,null,"","","","polycrystalline","","",false,"unmapped_property","results_discussion","The relaxation strain of the Ti-Cu-Ag thin film with 30 at.% of Ag reveals a larger slope of the curve compared to other Ti-Cu-Ag thin films, which indicates a greater residual stress gradient in the thin film, which is likely associated with the polycrystalline nature of the thin film microstructure."],["oa:W3126605413","","thermal expansion mismatch strain",0.0,null,null,null,"","","","","","",false,"unmapped_property","results_discussion","Another important contribution to the tensile stress, which may be more significant than grain boundaries effects, is an increasing thermal expansion mismatch strain between the high Ag-containing thin films and the Si substrate, especially for the Ti-Cu-Ag thin film with the Ag content higher than 25 at.% []."],["oa:W3126605413","","FIB-DIC",35.0,null,null,null,"%","","","","","",false,"unmapped_property","results_discussion","It is noteworthy that the values calculated by FIB-DIC are roughly 35% higher than the values obtained by the substrate curvature method according to the Stoney’s equation."],["oa:W3126816235","Ti-6Al-4V","O (%)",0.14,null,null,null,"%","","as-built","","","",false,"unmapped_property","table","As-built\tBalance\t5.89\t4.4\t0.16\t0.14\t0.01\t0.02\t0.001"],["oa:W3126816235","Ti-6Al-4V","O (%)",0.14,null,null,null,"%","","HIP","","","",false,"unmapped_property","table","HIP\tBalance\t5.82\t4.3\t0.17\t0.14\t0.01\t0.02\t0.001"],["oa:W3126949876","Ti-6Al-4V","Wanddicken",370.0,null,null,null,"µm","","","","","",false,"unmapped_property","abstract",""],["oa:W3126949876","Ti-6Al-4V","Wanddicken",315.0,null,null,null,"µm","","","","","",false,"unmapped_property","abstract",""],["oa:W3126949876","Ti-6Al-4V","Maschinensteifigkeit",76.0,null,null,null,"kN/mm","","","","","",false,"unmapped_property","abstract",""],["oa:W3126949876","Ti-6Al-4V","Plateauspannung",0.5,null,null,null,"ReH","","","","","",false,"unmapped_property","abstract",""],["oa:W3126949876","Ti-6Al-4V","Steifigkeit",40.0,null,null,null,"%","","","","","",false,"unmapped_property","abstract",""],["oa:W3126949876","Ti-6Al-4V","E∗ 1 [MPa]",527.0,null,null,2.9,"%","","","","","",false,"unmapped_property","abstract",""],["oa:W3126949876","Ti-6Al-4V","E∗ 2 [MPa]",2307.0,null,null,9.7,"%","","","","","",false,"unmapped_property","abstract",""],["oa:W3126949876","Ti-6Al-4V","E∗ 1 [MPa]",429.0,null,null,5.6,"%","","","","","",false,"unmapped_property","abstract",""],["oa:W3126949876","Ti-6Al-4V","E∗ 2 [MPa]",2239.0,null,null,1.3,"%","","","","","",false,"unmapped_property","abstract",""],["oa:W3126949876","Ti-6Al-4V","E∗ 1 [MPa]",301.0,null,null,5.4,"%","","","","","",false,"unmapped_property","abstract",""],["oa:W3126949876","Ti-6Al-4V","E∗ 2 [MPa]",1402.0,null,null,7.0,"%","","","","","",false,"unmapped_property","abstract",""],["oa:W3126949876","Ti-6Al-4V","E∗ 1 [MPa]",287.0,null,null,4.1,"%","","","","","",false,"unmapped_property","abstract",""],["oa:W3126949876","Ti-6Al-4V","E∗ 2 [MPa]",1504.0,null,null,3.6,"%","","","","","",false,"unmapped_property","abstract",""],["oa:W3127309454","Ti-6Al-4V","extension",0.4158,null,null,null,"mm","","","","","",false,"unmapped_property","methods","Specimen 2, failed at base metal part, showed an UTS of 501.83 MPa with an extension of 0.41585 mm."],["oa:W3127672986","Ti-6Al-4V","time to process 5 holes",0.0,null,null,null,"","","","","","",false,"unmapped_property","results","The cooling technique takes 40%, 61%, 127%, and 179% more time than dry drilling (and continuous cooling) to process 5 holes against the cutting speeds of 13, 20, 100, and 150 m/min, respectively."],["oa:W3127672986","Ti-6Al-4V","specific cutting energy consumption",0.0,null,null,null,"","","","","","",false,"unmapped_property","conclusions","On the contrary, it underperforms in this regard in Ti-6Al-4V drilling owing to the higher shear strength of the titanium alloy and a much slower and coolant-less cutting process. - Application of the novel cryogenic technique yields lowers thrust force and specific cutting energy consumption in comparison to the continuous mode of cooling due to avoidance of work strengthening caused by the cryogenic fluid’s impact on the work material. - The between-the-holes cooling technique also leads to im"],["oa:W3128154358","Ti-6Al-4V","Rct",1.86,null,null,0.1,"MΩ·cm2","37°C","as-cast","","electrochemical impedance spectroscopy","",false,"unmapped_property","results_discussion","Potential (VSCE) Rs (Ω·cm2) n Rct (MΩ·cm2) CPE × 10−5 (F·cm−2) χ2 0.1 18.01 ± 0.89 0.8654 ± 0.072 1.86 ± 0.10 2.24 ± 0.12 3.03 × 10−3 0.3 17.64 ± 0.72 0.8601 ± 0.090 2.76 ± 0.30 1.87 ± 0.57 1.14 × 10−3 0.5 16.70 ± 0.86 0.9049 ± 0.008 3.34 ± 0.03 1.92 ± 0.02 6.37 × 10−3 0.7 19.18 ± 0.80 0.9081 ± 0.003 3.26 ± 1.10 2.12 ± 0.43 1.53 × 10−3 0.9 18.94 ± 1.20 0.8997 ± 0.005 4.35 ± 1.21 2.01 ± 0.05 2.75 × 10−3 FIGURE 7 | Electrochemical impedance spectroscopy of as-cast Ti-6Al-4V under different ﬁlm for"],["oa:W3128154358","Ti-6Al-4V","Rct",2.76,null,null,0.3,"MΩ·cm2","37°C","as-cast","","electrochemical impedance spectroscopy","",false,"unmapped_property","results_discussion","Potential (VSCE) Rs (Ω·cm2) n Rct (MΩ·cm2) CPE × 10−5 (F·cm−2) χ2 0.1 18.01 ± 0.89 0.8654 ± 0.072 1.86 ± 0.10 2.24 ± 0.12 3.03 × 10−3 0.3 17.64 ± 0.72 0.8601 ± 0.090 2.76 ± 0.30 1.87 ± 0.57 1.14 × 10−3 0.5 16.70 ± 0.86 0.9049 ± 0.008 3.34 ± 0.03 1.92 ± 0.02 6.37 × 10−3 0.7 19.18 ± 0.80 0.9081 ± 0.003 3.26 ± 1.10 2.12 ± 0.43 1.53 × 10−3 0.9 18.94 ± 1.20 0.8997 ± 0.005 4.35 ± 1.21 2.01 ± 0.05 2.75 × 10−3 FIGURE 7 | Electrochemical impedance spectroscopy of as-cast Ti-6Al-4V under different ﬁlm for"],["oa:W3128154358","Ti-6Al-4V","Rct",3.34,null,null,0.03,"MΩ·cm2","37°C","as-cast","","electrochemical impedance spectroscopy","",false,"unmapped_property","results_discussion","Potential (VSCE) Rs (Ω·cm2) n Rct (MΩ·cm2) CPE × 10−5 (F·cm−2) χ2 0.1 18.01 ± 0.89 0.8654 ± 0.072 1.86 ± 0.10 2.24 ± 0.12 3.03 × 10−3 0.3 17.64 ± 0.72 0.8601 ± 0.090 2.76 ± 0.30 1.87 ± 0.57 1.14 × 10−3 0.5 16.70 ± 0.86 0.9049 ± 0.008 3.34 ± 0.03 1.92 ± 0.02 6.37 × 10−3 0.7 19.18 ± 0.80 0.9081 ± 0.003 3.26 ± 1.10 2.12 ± 0.43 1.53 × 10−3 0.9 18.94 ± 1.20 0.8997 ± 0.005 4.35 ± 1.21 2.01 ± 0.05 2.75 × 10−3 FIGURE 7 | Electrochemical impedance spectroscopy of as-cast Ti-6Al-4V under different ﬁlm for"],["oa:W3128154358","Ti-6Al-4V","Rct",3.26,null,null,1.1,"MΩ·cm2","37°C","as-cast","","electrochemical impedance spectroscopy","",false,"unmapped_property","results_discussion","Potential (VSCE) Rs (Ω·cm2) n Rct (MΩ·cm2) CPE × 10−5 (F·cm−2) χ2 0.1 18.01 ± 0.89 0.8654 ± 0.072 1.86 ± 0.10 2.24 ± 0.12 3.03 × 10−3 0.3 17.64 ± 0.72 0.8601 ± 0.090 2.76 ± 0.30 1.87 ± 0.57 1.14 × 10−3 0.5 16.70 ± 0.86 0.9049 ± 0.008 3.34 ± 0.03 1.92 ± 0.02 6.37 × 10−3 0.7 19.18 ± 0.80 0.9081 ± 0.003 3.26 ± 1.10 2.12 ± 0.43 1.53 × 10−3 0.9 18.94 ± 1.20 0.8997 ± 0.005 4.35 ± 1.21 2.01 ± 0.05 2.75 × 10−3 FIGURE 7 | Electrochemical impedance spectroscopy of as-cast Ti-6Al-4V under different ﬁlm for"],["oa:W3128154358","Ti-6Al-4V","Rct",4.35,null,null,1.21,"MΩ·cm2","37°C","as-cast","","electrochemical impedance spectroscopy","",false,"unmapped_property","results_discussion","Potential (VSCE) Rs (Ω·cm2) n Rct (MΩ·cm2) CPE × 10−5 (F·cm−2) χ2 0.1 18.01 ± 0.89 0.8654 ± 0.072 1.86 ± 0.10 2.24 ± 0.12 3.03 × 10−3 0.3 17.64 ± 0.72 0.8601 ± 0.090 2.76 ± 0.30 1.87 ± 0.57 1.14 × 10−3 0.5 16.70 ± 0.86 0.9049 ± 0.008 3.34 ± 0.03 1.92 ± 0.02 6.37 × 10−3 0.7 19.18 ± 0.80 0.9081 ± 0.003 3.26 ± 1.10 2.12 ± 0.43 1.53 × 10−3 0.9 18.94 ± 1.20 0.8997 ± 0.005 4.35 ± 1.21 2.01 ± 0.05 2.75 × 10−3 FIGURE 7 | Electrochemical impedance spectroscopy of as-cast Ti-6Al-4V under different ﬁlm for"],["oa:W3128154358","Ti-6Al-4V","slope of the fitted line",3.3,null,null,null,"nm/VSCE","37°C","as-cast","","electrochemical impedance spectroscopy","",false,"unmapped_property","results_discussion","As seen from the ﬁtting result, the slope of the ﬁtted line is 3.30 nm/VSCE."],["oa:W3128154358","Ti-6Al-4V","growth rate",3.84,null,null,null,"nm/VSCE","37°C","as-cast","","electrochemical impedance spectroscopy","",false,"unmapped_property","results_discussion","The passive ﬁlm grows at a growth rate of 3.84 nm/VSCE in the repassivation range, which is higher than that in the passivation range."],["oa:W3128154358","Ti-6Al-4V","growth rate",3.3,null,null,null,"nm/VSCE","37°C","as-cast","","electrochemical impedance spectroscopy","",false,"unmapped_property","conclusions","The formed passive ﬁlms before and after transpassivation have different growth rates, which are calculated as 3.30 nm/VSCE and 3.84 nm/VSCE in the passivation range and repassivation range."],["oa:W3128154358","Ti-6Al-4V","growth rate",3.84,null,null,null,"nm/VSCE","37°C","as-cast","","electrochemical impedance spectroscopy","",false,"unmapped_property","conclusions","The formed passive ﬁlms before and after transpassivation have different growth rates, which are calculated as 3.30 nm/VSCE and 3.84 nm/VSCE in the passivation range and repassivation range."],["oa:W3131134186","Ti-4.5Al-3V-2Mo-2Fe","superplasticity",0.0,null,null,null,"","750 °C","","","","",false,"unmapped_property","results_discussion","Superplasticity is achieved at 750 °C in both alloys, which is indicated from the stress-strain curves."],["oa:W3131134186","SP700Zr","superplasticity",0.0,null,null,null,"","750 °C","","","","",false,"unmapped_property","results_discussion","Superplasticity is achieved at 750 °C in both alloys, which is indicated from the stress-strain curves."],["oa:W3131253890","Ti-6Al-4V","MFP (μm)",80.0,null,null,null,"µm","","spherical powder","","","",false,"unmapped_property","results","Ti6Al4V powder TiC vol.% (feedstock) TiC vol.% (retained) Porosity (%) MFP (μm) Hardness (HV5 kg) Spherical 50 15.0 ± 1.2 5.0 ± 0.7 80 218 ± 10 Irregular 35 16.0 ± 1.0 1.1 ± 0.4 69 233 ± 8 Irregular 50 23.0 ± 1.0 1.0 ± 0.4 43 274 ± 19 Table 1 Coating properties."],["oa:W3131253890","Ti-6Al-4V","MFP (μm)",69.0,null,null,null,"µm","","irregular powder","","","",false,"unmapped_property","results","Ti6Al4V powder TiC vol.% (feedstock) TiC vol.% (retained) Porosity (%) MFP (μm) Hardness (HV5 kg) Spherical 50 15.0 ± 1.2 5.0 ± 0.7 80 218 ± 10 Irregular 35 16.0 ± 1.0 1.1 ± 0.4 69 233 ± 8 Irregular 50 23.0 ± 1.0 1.0 ± 0.4 43 274 ± 19 Table 1 Coating properties."],["oa:W3131253890","Ti-6Al-4V","MFP (μm)",43.0,null,null,null,"µm","","irregular powder","","","",false,"unmapped_property","results","Ti6Al4V powder TiC vol.% (feedstock) TiC vol.% (retained) Porosity (%) MFP (μm) Hardness (HV5 kg) Spherical 50 15.0 ± 1.2 5.0 ± 0.7 80 218 ± 10 Irregular 35 16.0 ± 1.0 1.1 ± 0.4 69 233 ± 8 Irregular 50 23.0 ± 1.0 1.0 ± 0.4 43 274 ± 19 Table 1 Coating properties."],["oa:W3131489832","Ti-6Al-4V","density",94.0,94.0,94.0,null,"%","","as-built SLM","martensitic α'","","",false,"unmapped_property","methods","By using 3.5 W laser of 450-nm wavelength, this study was able to manufacture parts of density above 94%, with further improvement, approaching comparable densities of > 99% manufactured by conventional 200– 1000 W lasers."],["oa:W3131489832","Ti-6Al-4V","density",99.0,99.0,99.0,null,"%","","as-built SLM","martensitic α'","","",false,"unmapped_property","methods","By using 3.5 W laser of 450-nm wavelength, this study was able to manufacture parts of density above 94%, with further improvement, approaching comparable densities of > 99% manufactured by conventional 200– 1000 W lasers."],["oa:W3131489832","Ti-6Al-4V","microstructures",0.0,0.0,0.0,null,"","","as-built SLM","martensitic α'","","",false,"unmapped_property","methods","Generally, parts produced by SLM predominantly show the ά martensite microstructures only, as a result of the fast cooling rate associated with the process [31]."],["oa:W3132179437","Inconel 718","Density",8190.0,null,null,null,"Kg·m-3","","","","","",false,"unmapped_property","table","Density\t8190\t4.51 × 103\tKg·m−3"],["oa:W3132179437","Pure Ti","Density",4510.0,null,null,null,"Kg·m-3","","","","","",false,"unmapped_property","table","Density\t8190\t4.51 × 103\tKg·m−3"],["oa:W3132179437","Inconel 718","Specific heat",435.0,null,null,null,"J·kg-1·K-1","","","","","",false,"unmapped_property","table","Specific heat\t435\t518\tJ·kg−1·K−1"],["oa:W3132179437","Pure Ti","Specific heat",518.0,null,null,null,"J·kg-1·K-1","","","","","",false,"unmapped_property","table","Specific heat\t435\t518\tJ·kg−1·K−1"],["oa:W3132179437","Inconel 718","Latent heat",152000.0,null,null,null,"J·kg-1","","","","","",false,"unmapped_property","table","Latent heat\t152 × 103\t292 × 103\tJ·kg−1"],["oa:W3132179437","Pure Ti","Latent heat",292000.0,null,null,null,"J·kg-1","","","","","",false,"unmapped_property","table","Latent heat\t152 × 103\t292 × 103\tJ·kg−1"],["oa:W3132179437","Inconel 718","Co-efficient of thermal expansion",0.0,null,null,null,"K-1","","","","","",false,"unmapped_property","table","Co-efficient of thermal expansion\t1.3 × 10−5\t2.09 × 10−5\tK−1"],["oa:W3132179437","Pure Ti","Co-efficient of thermal expansion",0.0,null,null,null,"K-1","","","","","",false,"unmapped_property","table","Co-efficient of thermal expansion\t1.3 ×
