Repository: akhtar07/tisci-explorer

# TiSci Explorer

A read-only, static explorer for **TiSci**, an autonomous research agent for titanium alloys. TiSci reads the
titanium-alloy literature, builds a knowledge graph and a table of measured values, proposes hypotheses where the
graph has gaps, and tests them with DFT (MACE / VASP) and the ICME-lite multiscale chain.

**Live site:** https://akhtar07.github.io/tisci-explorer/

The site has seven sections:

| Section | What it shows |
|---|---|
| Overview | Corpus → graph → facts → hypotheses → verdicts, with the snapshot's counts |
| Worked example | One full loop for W in α-Ti: graph path, hypothesis, novelty check, DFT test, verdict, follow-up, DAMASK |

File: data/facts/other.json (part 56 of 112)
10−5\t2.09 × 10−5\tK−1"],["oa:W3132963998","TiAl","viscoplastic shear rates in the γ phase",0.0,null,null,null,"s","700°C","","","CPFEM prediction","",true,"unmapped_property","discussion","Viscoplastic shear rates in the γ phase Parameter unit ls (α \u0003 1–3) ms (α \u0003 4–6) ts (α \u0003 7–12) Temperature _cvisc 0 exp \u0001−Qc kBθ\u0003 1 s 2 × 10−10 4 × 10−10 4 × 10−8 700°C 4 × 10−9 8 × 10−9 6 × 10−7 760°C 5 × 10−7 1 × 10−7 6 × 10−6 815°C Static recovery in the γ/α2 phase Rstatexp\u0001−QR kBθ\u0003 1 mm2s n.n. n.n."],["oa:W3132963998","TiAl","viscoplastic shear rates in the γ phase",0.0,null,null,null,"s","700°C","","","CPFEM prediction","",true,"unmapped_property","discussion","Viscoplastic shear rates in the γ phase Parameter unit ls (α \u0003 1–3) ms (α \u0003 4–6) ts (α \u0003 7–12) Temperature _cvisc 0 exp \u0001−Qc kBθ\u0003 1 s 2 × 10−10 4 × 10−10 4 × 10−8 700°C 4 × 10−9 8 × 10−9 6 × 10−7 760°C 5 × 10−7 1 × 10−7 6 × 10−6 815°C Static recovery in the γ/α2 phase Rstatexp\u0001−QR kBθ\u0003 1 mm2s n.n. n.n."],["oa:W3132963998","TiAl","viscoplastic shear rates in the γ phase",0.0,null,null,null,"s","700°C","","","CPFEM prediction","",true,"unmapped_property","discussion","Viscoplastic shear rates in the γ phase Parameter unit ls (α \u0003 1–3) ms (α \u0003 4–6) ts (α \u0003 7–12) Temperature _cvisc 0 exp \u0001−Qc kBθ\u0003 1 s 2 × 10−10 4 × 10−10 4 × 10−8 700°C 4 × 10−9 8 × 10−9 6 × 10−7 760°C 5 × 10−7 1 × 10−7 6 × 10−6 815°C Static recovery in the γ/α2 phase Rstatexp\u0001−QR kBθ\u0003 1 mm2s n.n. n.n."],["oa:W3132963998","TiAl","viscoplastic shear rates in the γ phase",0.0,null,null,null,"s","760°C","","","CPFEM prediction","",true,"unmapped_property","discussion","Viscoplastic shear rates in the γ phase Parameter unit ls (α \u0003 1–3) ms (α \u0003 4–6) ts (α \u0003 7–12) Temperature _cvisc 0 exp \u0001−Qc kBθ\u0003 1 s 2 × 10−10 4 × 10−10 4 × 10−8 700°C 4 × 10−9 8 × 10−9 6 × 10−7 760°C 5 × 10−7 1 × 10−7 6 × 10−6 815°C Static recovery in the γ/α2 phase Rstatexp\u0001−QR kBθ\u0003 1 mm2s n.n. n.n."],["oa:W3132963998","TiAl","viscoplastic shear rates in the γ phase",0.0,null,null,null,"s","760°C","","","CPFEM prediction","",true,"unmapped_property","discussion","Viscoplastic shear rates in the γ phase Parameter unit ls (α \u0003 1–3) ms (α \u0003 4–6) ts (α \u0003 7–12) Temperature _cvisc 0 exp \u0001−Qc kBθ\u0003 1 s 2 × 10−10 4 × 10−10 4 × 10−8 700°C 4 × 10−9 8 × 10−9 6 × 10−7 760°C 5 × 10−7 1 × 10−7 6 × 10−6 815°C Static recovery in the γ/α2 phase Rstatexp\u0001−QR kBθ\u0003 1 mm2s n.n. n.n."],["oa:W3132963998","TiAl","viscoplastic shear rates in the γ phase",0.0,null,null,null,"s","760°C","","","CPFEM prediction","",true,"unmapped_property","discussion","Viscoplastic shear rates in the γ phase Parameter unit ls (α \u0003 1–3) ms (α \u0003 4–6) ts (α \u0003 7–12) Temperature _cvisc 0 exp \u0001−Qc kBθ\u0003 1 s 2 × 10−10 4 × 10−10 4 × 10−8 700°C 4 × 10−9 8 × 10−9 6 × 10−7 760°C 5 × 10−7 1 × 10−7 6 × 10−6 815°C Static recovery in the γ/α2 phase Rstatexp\u0001−QR kBθ\u0003 1 mm2s n.n. n.n."],["oa:W3132963998","TiAl","viscoplastic shear rates in the γ phase",0.0,null,null,null,"s","815°C","","","CPFEM prediction","",true,"unmapped_property","discussion","Viscoplastic shear rates in the γ phase Parameter unit ls (α \u0003 1–3) ms (α \u0003 4–6) ts (α \u0003 7–12) Temperature _cvisc 0 exp \u0001−Qc kBθ\u0003 1 s 2 × 10−10 4 × 10−10 4 × 10−8 700°C 4 × 10−9 8 × 10−9 6 × 10−7 760°C 5 × 10−7 1 × 10−7 6 × 10−6 815°C Static recovery in the γ/α2 phase Rstatexp\u0001−QR kBθ\u0003 1 mm2s n.n. n.n."],["oa:W3132963998","TiAl","viscoplastic shear rates in the γ phase",0.0,null,null,null,"s","815°C","","","CPFEM prediction","",true,"unmapped_property","discussion","Viscoplastic shear rates in the γ phase Parameter unit ls (α \u0003 1–3) ms (α \u0003 4–6) ts (α \u0003 7–12) Temperature _cvisc 0 exp \u0001−Qc kBθ\u0003 1 s 2 × 10−10 4 × 10−10 4 × 10−8 700°C 4 × 10−9 8 × 10−9 6 × 10−7 760°C 5 × 10−7 1 × 10−7 6 × 10−6 815°C Static recovery in the γ/α2 phase Rstatexp\u0001−QR kBθ\u0003 1 mm2s n.n. n.n."],["oa:W3132963998","TiAl","viscoplastic shear rates in the γ phase",0.0,null,null,null,"s","815°C","","","CPFEM prediction","",true,"unmapped_property","discussion","Viscoplastic shear rates in the γ phase Parameter unit ls (α \u0003 1–3) ms (α \u0003 4–6) ts (α \u0003 7–12) Temperature _cvisc 0 exp \u0001−Qc kBθ\u0003 1 s 2 × 10−10 4 × 10−10 4 × 10−8 700°C 4 × 10−9 8 × 10−9 6 × 10−7 760°C 5 × 10−7 1 × 10−7 6 × 10−6 815°C Static recovery in the γ/α2 phase Rstatexp\u0001−QR kBθ\u0003 1 mm2s n.n. n.n."],["oa:W3132963998","TiAl","static recovery in the γ/α2 phase",0.0,null,null,null,"mm2s","700°C","","","CPFEM prediction","",true,"unmapped_property","discussion","4 × 10−12 700°C n.n. n.n."],["oa:W3132963998","TiAl","static recovery in the γ/α2 phase",0.0,null,null,null,"mm2s","760°C","","","CPFEM prediction","",true,"unmapped_property","discussion","3 × 10−11 760°C n.n. n.n."],["oa:W3132963998","TiAl","static recovery in the γ/α2 phase",0.0,null,null,null,"mm2s","815°C","","","CPFEM prediction","",true,"unmapped_property","discussion","2 × 10−10 815°C ls: longitudinal slip; ms: mixed slip; ts: transversal slip; lt: longitudinal twinning; tt: transversal twinning."],["oa:W3133644814","Ti-7Cr-1Al-1Fe","UTS- σ0.2%",765.0,null,null,null,"MPa","room temperature","","","tensile test","",false,"unmapped_property","results_discussion",""],["oa:W3133777837","Ti2448 SMA","continuous phase transition behavior",0.0,null,null,null,"","","","","phase field simulation","",true,"unmapped_property","results_discussion",""],["oa:W3133777837","Ti2448 SMA","microstructure evolutions",0.0,null,null,null,"","","","","phase field simulation","",true,"unmapped_property","results_discussion",""],["oa:W3133777837","Ti2448 SMA","growth of D~16 nm martensite",0.0,null,null,null,"","","","","phase field simulation","",true,"unmapped_property","results_discussion",""],["oa:W3133777837","Ti2448 SMA","temperature-induced MT occurs successively and individually in different grains",0.0,null,null,null,"","","","","phase field simulation","",true,"unmapped_property","results_discussion",""],["oa:W3134781483","Ti-6Al-4V","temperature during deposition of the individual layer reached up to 2,216 ºK and depending on dwell-time, cooled down to ~300 K",1916.0,null,null,null,"K","","","","","",false,"unmapped_property","conclusions",""],["oa:W3134781483","Ti-6Al-4V","maximum tensile stress",314.0,null,null,null,"MPa","","","","","",false,"unmapped_property","results",""],["oa:W3134781483","Ti-6Al-4V","maximum compressive stress",-310.0,null,null,null,"MPa","","","","","",false,"unmapped_property","results",""],["oa:W3134781483","Ti-6Al-4V","maximum tensile stress",156.0,null,null,null,"MPa","","","","","",false,"unmapped_property","results",""],["oa:W3134781483","Ti-6Al-4V","maximum compressive stress",-158.0,null,null,null,"MPa","","","","","",false,"unmapped_property","results",""],["oa:W3134781483","Ti-6Al-4V","longitudinal stress component",51.0,null,null,null,"MPa","","","","","",false,"unmapped_property","results",""],["oa:W3134781483","Ti-6Al-4V","longitudinal stress component",-266.0,null,null,null,"MPa","","","","","",false,"unmapped_property","results",""],["oa:W3134781483","Ti-6Al-4V","tensile stress",55.0,null,null,null,"MPa","","","","","",false,"unmapped_property","results",""],["oa:W3134781483","Ti-6Al-4V","longitudinal stress component",120.0,null,null,null,"MPa","","","","","",false,"unmapped_property","results",""],["oa:W3134781483","Ti-6Al-4V","longitudinal stress component",-266.0,null,null,null,"MPa","","","","","",false,"unmapped_property","results",""],["oa:W3134781483","Ti-6Al-4V","transverse stress component",23.0,null,null,null,"MPa","","","","","",false,"unmapped_property","results",""],["oa:W3134781483","Ti-6Al-4V","transverse stress component",-269.0,null,null,null,"MPa","","","","","",false,"unmapped_property","results",""],["oa:W3134781483","Ti-6Al-4V","residual strain",1815.0,null,null,null,"×10-6","","as-built SLM","","","",false,"unmapped_property","results",""],["oa:W3134781483","Ti-6Al-4V","residual stress",221.0,null,null,null,"MPa","","as-built SLM","","","",false,"unmapped_property","results",""],["oa:W3134781483","Ti-6Al-4V","residual strain",-871.0,null,null,null,"×10-6","","as-built SLM","","","",false,"unmapped_property","results",""],["oa:W3134781483","Ti-6Al-4V","y",3000.0,3000.0,3000.0,null,"×10-6","","","","synchrotron X-ray diffraction","",false,"unmapped_property","results",""],["oa:W3134781483","Ti-6Al-4V","y",1900.0,1900.0,1900.0,null,"×10-6","","","","synchrotron X-ray diffraction","",false,"unmapped_property","results",""],["oa:W3134906430","Ti-6Al-4V","cooling rates",285.0,220.0,350.0,null,"°C/s","1000–850 °C","","","","",false,"unmapped_property","results_discussion","In the temperature range of 1000–850 °C (α+β field), maximum and a minimum cooling rates of approx. 350 and 220 °C/s were determined."],["oa:W3134906430","Ti-6Al-4V","melt pool (liquid) and mushy zone length",6.5,null,null,null,"mm","","","","","",false,"unmapped_property","results_discussion","The melt pool (liquid) and mushy zone (liquid + solid) length is approx. 6.5 mm and 2.1 mm, respectively."],["oa:W3134906430","Ti-6Al-4V","melt pool (liquid) and mushy zone length",2.1,null,null,null,"mm","","","","","",false,"unmapped_property","results_discussion","The melt pool (liquid) and mushy zone (liquid + solid) length is approx. 6.5 mm and 2.1 mm, respectively."],["oa:W3134906430","Ti-6Al-4V","cooling rates",1000.0,1000.0,1000.0,null,"°C/s","","","","","",false,"unmapped_property","results_discussion","The associated cooling profile was also derived (Fig. 11b), estimating rapid cooling rates (up to 1000 °C/s) in the area just beyond the heat source."],["oa:W3134906430","Ti-6Al-4V","cooling rates",265.0,180.0,350.0,null,"°C/s","850–1000 °C","","","","",false,"unmapped_property","results_discussion","In the temperature range of 850–1000 °C, slower cooling rates of approx. 180–350 °C/s were obtained."],["oa:W3134906430","Ti-6Al-4V","cooling rates",410.0,410.0,410.0,null,"°C/s","","","martensitic α'","","",false,"unmapped_property","results_discussion","While cooling rates of higher than 410 °C/s lead to the formation of a fully martensitic α’ microstructure, lower cooling rates result in the formation of a mixed microstructure consisting of α’ and different morphological forms of diffusion-controlled α (Fig. 14) [51]."],["oa:W3134906430","Ti-6Al-4V","cooling rates",285.0,220.0,350.0,null,"°C/s","850–1000 °C","","","","",false,"unmapped_property","conclusions","To determine the spatial temperature distribution, the quasi-stationary peak temperatures were evaluated as a function of the offset from the beam centre and mathematically described by exponential fitting in order to examine the temperature gradient and derive the corresponding temperature transient function. & Based on the measurements and interpolations, cooling rates of approx. 220–350 °C/s could be determined by contactless pyrometry in the temperature range of 850– 1000 °C (α+β field)."],["oa:W3134906430","Ti-6Al-4V","cooling rates",265.0,180.0,350.0,null,"°C/s","","","","","",false,"unmapped_property","conclusions","Locally, high cooling rates (up to 1000 °C/s) were measured in the vicinity of the direct beam exposure, and a decrease was observed towards the rear as the distance from the electron beam and metal deposition increased. & Based on the measurements and interpolation, it was possible to record cooling rates of approx. 180–350 °C/s by (a) (b) (c) (d) Fig. 16 Electron backscatter diffraction results in the cross section of the single track. a Inverse pole figure (IPF) map. b Image quality (IQ) map."],["oa:W3134906430","Ti-6Al-4V","temperature range",925.0,850.0,1000.0,null,"°C","","","","contactless thermal imaging","",false,"unmapped_property","conclusions","contactless thermal imaging in the temperature range of 850–1000 °C (α+β field)."],["oa:W3135248997","Ti-45Nb","passive layer thickness",6.0,null,null,null,"nm","","as-built","","","",false,"unmapped_property","results",""],["oa:W3135248997","Ti-45Nb","passive layer thickness",15.0,null,null,null,"nm","","HPT processed","","","",false,"unmapped_property","results",""],["oa:W3135248997","","corrosion current density",0.213,null,null,null,"µA·cm-2","","","","","",false,"unmapped_property","discussion",""],["oa:W3135248997","","corrosion current density",8.55,null,null,null,"µA·cm-2","","","","","",false,"unmapped_property","discussion",""],["oa:W3135391872","Ti-6Al-4V","Charpy impact strength",9.4,null,null,0.5,"J/cm2","","as-built SLM","","","",false,"unmapped_property","results","The major difference between the two analyzed sample sets was noticed in the impact strength values, which decreased by over 50% from (9.4 ± 0.5) J/cm2 for FRESH samples to (4.0 ± 0.1) J/cm2 for the samples produced from USED powder (d)."],["oa:W3135391872","Ti-6Al-4V","Charpy impact strength",4.0,null,null,0.1,"J/cm2","","as-built SLM","","","",false,"unmapped_property","results","The major difference between the two analyzed sample sets was noticed in the impact strength values, which decreased by over 50% from (9.4 ± 0.5) J/cm2 for FRESH samples to (4.0 ± 0.1) J/cm2 for the samples produced from USED powder (d)."],["oa:W3135391872","Ti-6Al-4V","dislocations",1.0,1.0,1.0,null,"10^15m^-2","","as-built SLM","","nanoindentation","",false,"unmapped_property","conclusions","Multiple reuse of a Ti6Al4V powder leads to slight increase in the Rp0.2 with respect to the fresh powder due to the increased oxygen content which anchors the dislocations and increases the lattice strain."],["oa:W3135391872","Ti-6Al-4V","N/wt %",0.0281,null,null,null,"wt%","","","","","",false,"unmapped_property","table","FRESH\t6.13\t0.16\t0.0281\t1.1\t21"],["oa:W3135391872","Ti-6Al-4V","N/wt %",0.0358,null,null,null,"wt%","","","","","",false,"unmapped_property","table","USED\t6.40\t0.18\t0.0358\t1.0\t23"],["oa:W3135391872","Ti-6Al-4V","Ar/ppm",1.1,null,null,null,"ppm","","","","","",false,"unmapped_property","table","FRESH\t6.13\t0.16\t0.0281\t1.1\t21"],["oa:W3135391872","Ti-6Al-4V","Ar/ppm",1.0,null,null,null,"ppm","","","","","",false,"unmapped_property","table","USED\t6.40\t0.18\t0.0358\t1.0\t23"],["oa:W3135391872","Ti-6Al-4V","H/ppm",21.0,null,null,null,"ppm","","","","","",false,"unmapped_property","table","FRESH\t6.13\t0.16\t0.0281\t1.1\t21"],["oa:W3135391872","Ti-6Al-4V","H/ppm",23.0,null,null,null,"ppm","","","","","",false,"unmapped_property","table","USED\t6.40\t0.18\t0.0358\t1.0\t23"],["oa:W3135539228","Ti-6Al-4V","viscosity",332.5,355.0,310.0,3.5,"Pa.s","160 °C","","","","160s-1",false,"unmapped_property","results_discussion",""],["oa:W3135539228","Ti-6Al-4V","viscosity",412.5,635.0,190.0,20.0,"Pa.s","160 °C","","","","20 s-1 to 800 s-1",false,"unmapped_property","results_discussion",""],["oa:W3135539228","Ti-6Al-4V","viscosity",352.5,540.0,165.0,27.5,"Pa.s","170 °C","","","","20 s-1 to 800 s-1",false,"unmapped_property","results_discussion",""],["oa:W3135539228","Ti-6Al-4V","viscosity",730.0,730.0,730.0,2.0,"Pa.s","160 °C","","","","50 s-1",false,"unmapped_property","results_discussion",""],["oa:W3135539228","Ti-6Al-4V","average shrinkage",14.5,null,null,0.5,"%","","","","","",false,"unmapped_property","results_discussion",""],["oa:W3135539228","Ti-6Al-4V","viscosity",267.5,60.0,475.0,null,"Pa.s","240 °C","","","","20 s-1 to 800 s-1",false,"unmapped_property","results_discussion",""],["oa:W3135539228","Ti-6Al-4V","Fshear",1.02,1.02,0.95,0.2,"N","","","","","",false,"unmapped_property","results_discussion",""],["oa:W3135539228","Ti-6Al-4V","filament diameter",1.76,1.76,1.76,0.08,"mm","105 °C","","","","",false,"unmapped_property","results_discussion",""],["oa:W3135539228","Ti-6Al-4V","filament diameter",1.74,1.74,1.74,0.007,"mm","135 °C","","","","",false,"unmapped_property","results_discussion",""],["oa:W3135539228","Ti-6Al-4V","filament diameter",1.59,1.59,1.59,0.09,"mm","145 °C","","","","",false,"unmapped_property","results_discussion",""],["oa:W3135539228","Ti-6Al-4V","green density",99.8,97.8,101.8,2.0,"%","","","","","",false,"unmapped_property","conclusions",""],["oa:W3135539228","Ti-6Al-4V","density",97.2,null,null,0.5,"%","","","","","",false,"unmapped_property","conclusions",""],["oa:W3135539228","Ti-6Al-4V","density",94.2,null,null,0.1,"%","","","","","",false,"unmapped_property","conclusions",""],["oa:W3136857875","Ti-6Al-4V","plastic strain rate",200.0,null,null,null,"s-1","","","","","",false,"unmapped_property","results",""],["oa:W3136857875","Ti-6Al-4V","plastic strain rate",2000.0,null,null,null,"s-1","","","","","",false,"unmapped_property","results",""],["oa:W3136857875","Ti-6Al-4V","uncertainty",15.0,null,null,null,"%","","","","","",false,"unmapped_property","results",""],["oa:W3136857875","Ti-6Al-4V","maximum strain rate",753.0,null,null,null,"s-1","","","","analytical calculation","",true,"unmapped_property","discussion",""],["oa:W3136857875","Ti-6Al-4V","maximum strain rate",2230.0,null,null,null,"s-1","","","","analytical calculation","",true,"unmapped_property","discussion",""],["oa:W3136857875","Ti-6Al-4V","maximum strain rate",5000.0,null,null,null,"s-1","","","","literature measurement","",false,"unmapped_property","discussion",""],["oa:W3136857875","Ti-6Al-4V","plastic strain rate",500.0,null,null,null,"s-1","","","","numerical simulation","",true,"unmapped_property","discussion",""],["oa:W3136857875","Ti-6Al-4V","plastic strain rate",1800.0,null,null,null,"s-1","","","","numerical simulation","",true,"unmapped_property","discussion",""],["oa:W3137205514","Ti-6Al-4V","pore size",593.4,null,null,16.9,"µm","","as-built EBM","","Micro-CT","",false,"unmapped_property","abstract","Results: The porosity and pore size of prepared 3D printed porous Ti6Al4V scaffolds were 69.2 ± 0.9 % and 593.4 ± 16.9 μm, respectively, which parameters were beneficial to bone ingrowth and blood vessel formation."],["oa:W3137205514","Ti-6Al-4V","pore size",593.4,576.5,610.3,16.9,"µm","","3D printed","","","",false,"unmapped_property","results_discussion","Herein, the interconnected 3D printed porous Ti6Al4V implants with the average porosity and pore size were 69.2 ± 0.9 % and 593.4 ± 16.9 μm, respectively, was sufficient to induce bone ingrowth and promote vascularization."],["oa:W3137222569","Ti-6Al-4V","fatigue threshold term (ΔKthr)",3.2,null,null,null,"MPa√m","","annealed","","","",false,"unmapped_property","methods","also reveals that the mean values of the fatigue threshold term ΔKthr associated with the annealed (only) and the annealed and HIPed specimens are 3.2 and 3.8 MPa √m, respectively."],["oa:W3137222569","Ti-6Al-4V","fatigue threshold term (ΔKthr)",3.8,null,null,null,"MPa√m","","annealed and HIPed","","","",false,"unmapped_property","methods","also reveals that the mean values of the fatigue threshold term ΔKthr associated with the annealed (only) and the annealed and HIPed specimens are 3.2 and 3.8 MPa √m, respectively."],["oa:W3137907188","Titanium alloy","thermal diffusivity",0.0,null,null,null,"m2/s","","","","","",false,"unmapped_property","discussion","(6) 509 where A is absorptivity (assumed to be 0.65), P is the laser power, . is the density (6 g/cm3), D is 510 the thermal diffusivity (assumed to be 10-9 m2/s), µ is the laser speed (function of exposure time 511 – including point jump delay of 20µs – and point distance), and ϕ is the spot size."],["oa:W3138247468","Ti-6Al-2Sn-4Zr-6Mo","resultant machining force modulus",1200.0,null,null,null,"N","","mill-annealed, STA, as-forged","secondary alpha lath","face-turning","",false,"unmapped_property","results","Interestingly, as Fig. 9 illustrates, a linear relationship exists between the secondary alpha lath thickness and the resultant machining force modulus: thicker secondary alpha lath microstructures resulted in a greater cutting force."],["oa:W3138247468","Ti-6Al-2Sn-4Zr-6Mo","cutting force variation",35.0,30.0,40.0,null,"%","","beta-annealed","","face-turning","",false,"unmapped_property","conclusions","There is a clear distinction between the beta-annealed condition and the other “subtransus” processed conditions, with a much greater cut ting force variation (30–40% higher) in the former."],["oa:W3138606449","Ti-15Nb","β volume fraction",36.0,36.0,36.0,null,"%","","FC","","","",false,"unmapped_property","conclusions","The study verified that Si acts as β-stabilizing element because the β volume fraction increased from 13% to 36% in FC samples, as the concentration of added Si varied from 0 to 0.55wt.%."],["oa:W3139414108","CP-Ti Grade 2","modulus",16.0,null,null,null,"h","","","","","",false,"unmapped_property","conclusions",""],["oa:W3140589794","Ti-6Al-7Nb","hydrophilicity",52.0,null,null,null,"°","","","","","",false,"unmapped_property","conclusions","However, it is seen that the surface roughness increases in the samples with 5 and 7 wt.% GNS additives. ● The best hydrophilicity (~52°) property has been obtained in nHA/3GNS coatings."],["oa:W3141519953","TiAl alloy","Density/g·cm−3",3.87,null,null,null,"g·cm-1","","","","","",false,"unmapped_property","table","TiAl alloy\t1460\t3.87\t25 °C\t172\t100 °C\t8.5\t100 °C\t20.0"],["oa:W3143756946","Ti-6Al-4V","capillary flow velocity",250.0,null,null,null,"mm/s","","","","","",false,"unmapped_property","results_discussion","The plot of capillary flow velocity as a function of time shown in c reveals an acceleration stage between 0 and 4 ms, where the velocity increases from 0 to about 250 mm/s."],["oa:W3143756946","Ti-6Al-4V","average velocity",142.0,null,null,null,"mm/s","","","","","",false,"unmapped_property","results_discussion","The average velocity in the quasilinear regime (4 < t < 62 ms) is found to be 142 mm/s."],["oa:W3145953075","CP-Ti Grade 2","fraction of {101̅2} twin",2.5,null,null,null,"%","","","","","",false,"unmapped_property","results",""],["oa:W3145953075","CP-Ti Grade 2","fraction of {112̅2} twin",3.7,null,null,null,"%","","","","","",false,"unmapped_property","results",""],["oa:W3145953075","CP-Ti Grade 2","fraction of {112̅2} twin",15.5,null,null,null,"%","","","","","",false,"unmapped_property","results",""],["oa:W3145953075","CP-Ti Grade 2","fraction of {101̅2} twin",5.3,null,null,null,"%","","","","","",false,"unmapped_property","results",""],["oa:W3147114752","Ti-6Al-4V","tool wear",30.0,null,null,null,"µm","","","","","",false,"unmapped_property","results_discussion","As shown, the average values of the three samples’ surface roughness and tool wear were 0.52 μm and 30 μm, respectively."],["oa:W3147114752","Ti-6Al-4V","Tool wear (μm)",30.0,null,null,null,"µm","","","","","",false,"unmapped_property","results","Experiment Surface roughness (μm) Tool wear (μm) 1 0.52 30 2 0.51 29 3 0.54 31 Av."],["oa:W3147309253","CP-Ti Grade 2","peel strength",10.0,null,null,null,"N/mm","","","","","",false,"unmapped_property","results_discussion","The samples processed at temperatures of 800°C and 850°C have peel strengths of 10 N/mm and 18 N/mm, respectively."],["oa:W3147309253","CP-Ti Grade 2","peel strength",18.0,null,null,null,"N/mm","","","","","",false,"unmapped_property","results_discussion","The samples processed at temperatures of 800°C and 850°C have peel strengths of 10 N/mm and 18 N/mm, respectively."],["oa:W3147309253","CP-Ti Grade 2","peel strength",21.0,null,null,null,"N/mm","","","","","",false,"unmapped_property","results_discussion","However, the peel strength increases to 21 N/mm in the sample processed at 900°C."],["oa:W3147309253","CP-Ti Grade 2","peel strength",21.0,null,null,null,"N/mm","","","","","",false,"unmapped_property","conclusions","The peel strength increases with an increasing bonding temperature and has a value of 21 N/mm in the sample processed at 900°C."],["oa:W3151903181","Ti-6Al-4V","wear resistance",0.0051,0.0049,0.0053,0.0002,"mm3·N–1·m–1","","","","","",false,"unmapped_property","results_discussion","The wear resistance was calculated from the volume loss values for the reference (5.06 × 10–3 ± 2 × 10–4 mm3·N–1·m–1) PEO (4.55 × 10–3 ± 2.3 × 10–4 mm3·N–1·m–1) and PEO–Ca/P (3.06 × 10–3 ± 1.2 × 10–4 mm3·N–1·m–1) samples."],["oa:W3151903181","Ti-6Al-4V","wear resistance",0.0046,0.0043,0.0048,0.0002,"mm3·N–1·m–1","","","","","",false,"unmapped_property","results_discussion","The wear resistance was calculated from the volume loss values for the reference (5.06 × 10–3 ± 2 × 10–4 mm3·N–1·m–1) PEO (4.55 × 10–3 ± 2.3 × 10–4 mm3·N–1·m–1) and PEO–Ca/P (3.06 × 10–3 ± 1.2 × 10–4 mm3·N–1·m–1) samples."],["oa:W3151903181","Ti-6Al-4V","wear resistance",0.0031,0.0029,0.0032,0.0001,"mm3·N–1·m–1","","","","","",false,"unmapped_property","results_discussion","The wear resistance was calculated from the volume loss values for the reference (5.06 × 10–3 ± 2 × 10–4 mm3·N–1·m–1) PEO (4.55 × 10–3 ± 2.3 × 10–4 mm3·N–1·m–1) and PEO–Ca/P (3.06 × 10–3 ± 1.2 × 10–4 mm3·N–1·m–1) samples."],["oa:W3153530394","","scanning speed",1200.0,null,null,null,"mm/s","","","","","",false,"unmapped_property","methods",""],["oa:W3153530394","","laser power",95.0,null,null,null,"W","","","","","",false,"unmapped_property","methods",""],["oa:W3153530394","","powder layer thickness",15.0,null,null,null,"µm","","","","","",false,"unmapped_property","methods",""],["oa:W3153530394","","hatch space",50.0,null,null,null,"µm","","","","","",false,"unmapped_property","methods",""],["oa:W3153530394","Cu-10Sn","laser energy density",105.6,null,null,null,"J/mm3","","as-fabricated","","","",false,"unmapped_property","results_discussion",""],["oa:W3153530394","Cu-10Sn","laser energy density",159.3,null,null,null,"J/mm3","","reference [126]","","","",false,"unmapped_property","results_discussion",""],["oa:W3153530394","Cu-10Sn","laser energy density",220.0,null,null,null,"J/mm3","","reference [127]","","","",false,"unmapped_property","results_discussion",""],["oa:W3153530394","Cu-10Sn","powder size",85.0,null,null,null,"µm","","reference [126]","","","",false,"unmapped_property","results_discussion",""],["oa:W3153530394","Cu-10Sn","powder size",25.9,null,null,null,"µm","","as-fabricated","","","",false,"unmapped_property","results_discussion",""],["oa:W3153530394","Cu-10Sn","powder size",60.0,null,null,null,"µm","","reference [127]","","","",false,"unmapped_property","results_discussion",""],["oa:W3153638633","Ti-6Al-4V","area",0.1411,0.0,0.28,null,"mm2","","","","","",false,"unmapped_property","methods",""],["oa:W3153638633","Ti-6Al-4V","area",0.1411,0.0,0.28,null,"mm2","","","","","",false,"unmapped_property","methods",""],["oa:W3153638633","Ti-6Al-4V","edge-to-edge defect distance",40.8,40.8,40.8,null,"µm","","","","","",false,"unmapped_property","methods",""],["oa:W3153638633","Ti-6Al-4V","prior β-grain number density",171000.0,null,null,null,"µm-2","","LoF-HIP 1","","","",false,"unmapped_property","results_discussion",""],["oa:W3153638633","Ti-6Al-4V","β grain number density",81000.0,null,null,null,"µm-2","","LoF-HIP 2","","","",false,"unmapped_property","results_discussion",""],["oa:W3153638633","Ti-6Al-4V","β grain number density",17000.0,null,null,null,"µm-2","","FD-HIP 2","","","",false,"unmapped_property","results_discussion",""],["oa:W3155486902","Ti-5Al-2Sn-2Zr-4Mo-4Cr","Density/(g·cm−3)",4.68,null,null,null,"g·cm-3","","","","","",false,"unmapped_property","table","Density/(g·cm−3)\t4.68"],["oa:W3155486902","Ti-5Al-2Sn-2Zr-4Mo-4Cr","A/MPa",1231.0,null,null,null,"MPa","","","","","",false,"unmapped_property","table","A/MPa\t1231"],["oa:W3155486902","Ti-5Al-2Sn-2Zr-4Mo-4Cr","B/MPa",356.1751,null,null,null,"MPa","","","","","",false,"unmapped_property","table","B/MPa\t356.1751"],["oa:W3155486902","Ti-5Al-2Sn-2Zr-4Mo-4Cr","n",0.2623,null,null,null,"","","","","","",false,"unmapped_property","table","n\t0.2623"],["oa:W3155486902","Ti-5Al-2Sn-2Zr-4Mo-4Cr","c",0.0197,null,null,null,"","","","","","",false,"unmapped_property","table","c\t0.0197"],["oa:W3155744852","Ti-6Al-4V","stress",223.0,null,null,null,"K","223 K","","","","10–3 s−1",false,"unmapped_property","results","6 Vol:.(1234567890) Scientific Reports | (2021) 11:8859 | https://doi.org/10.1038/s41598-021-88333-1 www.nature.com/scientificreports/ the temperature increases from 223 to 422 K at strain rate of 10–3 s−1; at 298 K, it also decreases when the strain rate increases from 10–5 to 1900 s−1."],["oa:W3155744852","Ti-6Al-4V","stress",422.0,null,null,null,"K","422 K","","","","10–3 s−1",false,"unmapped_property","results","6 Vol:.(1234567890) Scientific Reports | (2021) 11:8859 | https://doi.org/10.1038/s41598-021-88333-1 www.nature.com/scientificreports/ the temperature increases from 223 to 422 K at strain rate of 10–3 s−1; at 298 K, it also decreases when the strain rate increases from 10–5 to 1900 s−1."],["oa:W3155744852","Ti-6Al-4V","stress",298.0,null,null,null,"K","298 K","","","","10–5 s−1",false,"unmapped_property","results","6 Vol:.(1234567890) Scientific Reports | (2021) 11:8859 | https://doi.org/10.1038/s41598-021-88333-1 www.nature.com/scientificreports/ the temperature increases from 223 to 422 K at strain rate of 10–3 s−1; at 298 K, it also decreases when the strain rate increases from 10–5 to 1900 s−1."],["oa:W3155744852","Ti-6Al-4V","stress",1900.0,null,null,null,"s-1","298 K","","","","1900 s−1",false,"unmapped_property","results","6 Vol:.(1234567890) Scientific Reports | (2021) 11:8859 | https://doi.org/10.1038/s41598-021-88333-1 www.nature.com/scientificreports/ the temperature increases from 223 to 422 K at strain rate of 10–3 s−1; at 298 K, it also decreases when the strain rate increases from 10–5 to 1900 s−1."],["oa:W3156292443","Ti-6Al-4V","molten material sagging",550.0,null,null,null,"µm","","","","","",false,"unmapped_property","results_discussion",""],["oa:W3156598271","Ti-6Al-4V","TEW",129.0,null,null,null,"µm","","","","","",false,"unmapped_property","methods","As can be seen from the figure, the TEW of copper electrode was the smallest (129 µm), the TEW of brass electrode was the largest (181 µm), while copper-tungsten and tungsten electrode had similar TEW."],["oa:W3156598271","Ti-6Al-4V","TEW",181.0,null,null,null,"µm","","","","","",false,"unmapped_property","methods","As can be seen from the figure, the TEW of copper electrode was the smallest (129 µm), the TEW of brass electrode was the largest (181 µm), while copper-tungsten and tungsten electrode had similar TEW."],["oa:W3156598271","Ti-6Al-4V","MRR",218.72,null,null,null,"mm3/min","","","","","",false,"unmapped_property","methods","In terms of MRR, copper electrode had the smallest MRR, which was 218.72 mm3/min, and copper-tungsten electrode had the highest MRR, reaching 255.39 mm3/min, which was 16.8% higher than that of copper electrode."],["oa:W3156598271","Ti-6Al-4V","MRR",255.39,null,null,null,"mm3/min","","","","","",false,"unmapped_property","methods","In terms of MRR, copper electrode had the smallest MRR, which was 218.72 mm3/min, and copper-tungsten electrode had the highest MRR, reaching 255.39 mm3/min, which was 16.8% higher than that of copper electrode."],["oa:W3156598271","Ti-6Al-4V","recast layer thickness",7.21,null,null,null,"µm","","","","","",false,"unmapped_property","methods","From Fig. 7 above, the recast layer on microstructure surface machined with brass electrode was 7.21 µm at its thickest, and the recast layer contains thin micro-cracks."],["oa:W3156598271","Ti-6Al-4V","recast layer thickness",3.35,null,null,null,"µm","","","","","",false,"unmapped_property","methods","The maximum thickness of recast layer on microstructure surface machined using copper-tungsten electrode was 3.35 µm, and recast layer contained microporous."],["oa:W3156598271","Ti-6Al-4V","recast layer thickness",10.78,null,null,null,"µm","","","","","",false,"unmapped_property","methods","The maximum thickness of recast layer on microstructure surface machined using tungsten electrode was 10.78 µm, and its recast layer also contained obvious micro-cracks."],["oa:W3156598271","Ti-6Al-4V","recast layer",11.16,null,null,null,"µm","","","","","",false,"unmapped_property","methods","58 µm, and a recast layer of 11.16 µm at its thickest point (Fig. 10b)."],["oa:W3156598271","Ti-6Al-4V","recast layer",6.97,null,null,null,"µm","","","","","",false,"unmapped_property","methods","62 µm, the recast layer is 6.97 µm at its thickest point, and it contains obvious micro-cracks and micro-pores."],["oa:W3156598271","Ti-6Al-4V","recast layer",3.65,null,null,null,"µm","","","","","",false,"unmapped_property","methods","35 µm, and its recast layer was 3.65 µm at its thickest point."],["oa:W3156598271","Ti-6Al-4V","reproduction rate",73.5,null,null,null,"%","","","","","",false,"unmapped_property","conclusions","Under these conditions, its reproduction rate will be 73.5%, and its TEW is 118 µm."],["oa:W3156598271","Ti-6Al-4V","MRR",255.39,null,null,null,"mm3/min","","","","","",false,"unmapped_property","conclusions","(2) Copper-tungsten electrodes are recommended for use in PMEDM of Ti-6Al-4V alloy as they possess a smaller TEW (139 µm), the highest MRR (255.39 mm3/min) and a thinner recast layer (3.35 µm)."],["oa:W3156598271","Ti-6Al-4V","recast layer",3.35,null,null,null,"µm","","","","","",false,"unmapped_property","conclusions","(2) Copper-tungsten electrodes are recommended for use in PMEDM of Ti-6Al-4V alloy as they possess a smaller TEW (139 µm), the highest MRR (255.39 mm3/min) and a thinner recast layer (3.35 µm)."],["oa:W3156598271","304 stainless steel","recast layer",3.0,null,null,null,"µm","","","","","",false,"unmapped_property","conclusions","(3) When machining a 304 stainless steel workpiece with reversed polarity, and taking both the surface quality and recast layer thickness into full account, the use of copper electrodes and tungsten electrodes will produce reduced TEW, and the thickness of the recast layer on the workpiece surface can be effectively reduced to about 3 µm."],["oa:W3157095520","","largest pore",50.0,null,null,null,"µm","","","","","",false,"unmapped_property","conclusions",""],["oa:W3157809824","Ti-6Al-4V","maximum load",44.979,null,null,null,"kN","","","","tensile test","",false,"unmapped_property","results_discussion","The values of the tensile-shear result are displayed in , showing that the maximum stress of 599.724 MPa and the maximum load of 44.979 kN, which is the highest value among all of the results given in the Taguchi ."],["oa:W3157900900","Ti-6Al-4V","oxygen",0.4,null,null,null,"%","","","","","",false,"unmapped_property","results","The rest may consist of carbon, oxygen or ferrum, in a maximum amount of 0.4% at the original surface."],["oa:W3157900900","Ti-6Al-4V","CA",120.0,null,null,null,"°","","nanosecond laser structured","","","",false,"unmapped_property","discussion","As reported by Li et al. [], XPS analysis of nanosecond laser structured samples after 20 days shows an increase of carbon content from 47.5% to 54.4%, resulting in an increase of CA from 10° to 120°. - Hydrophobic behavior was achieved again by re-applying a highly vacuum process on the same sample."],["oa:W3157900900","Ti-6Al-4V","O",0.166,null,null,null,"weight%","","","","","",false,"unmapped_property","table","Weight %\t0.006\t0.02\t0.001\t0.16\t0.166\t6.36\t4.2\t89.087"],["oa:W3157900900","Ti-6Al-4V","Al",6.36,null,null,null,"weight%","","","","","",false,"unmapped_property","table","Weight %\t0.006\t0.02\t0.001\t0.16\t0.166\t6.36\t4.2\t89.087"],["oa:W3157900900","Ti-6Al-4V","V",4.2,null,null,null,"weight%","","","","","",false,"unmapped_property","table","Weight %\t0.006\t0.02\t0.001\t0.16\t0.166\t6.36\t4.2\t89.087"],["oa:W3157900900","Ti-6Al-4V","Ti",89.087,null,null,null,"weight%","","","","","",false,"unmapped_property","table","Weight %\t0.006\t0.02\t0.001\t0.16\t0.166\t6.36\t4.2\t89.087"],["oa:W3157902814","Ti-6Al-4V","Density (g/cc)",4.43,null,null,null,"g/cc","","","","","",false,"unmapped_property","table","Density (g/cc)\t4.43"],["oa:W3157902814","Ti-6Al-4V","Fe",0.25,null,null,null,"wt%","","","","","",false,"unmapped_property","table","Fe\tMax 0.25"],["oa:W3157902814","Ti-6Al-4V","Ti",90.0,null,null,null,"wt%","","","","","",false,"unmapped_property","table","Ti\t≈90"],["oa:W3157902814","Ti-6Al-4V","V",4.0,null,null,null,"wt%","","","","","",false,"unmapped_property","table","V\t≈4"],["oa:W3158141778","Ti-6Al-4V","microstructure",0.0,null,null,null,"","","as-built LPBF, <400 °C","martensitic α'","","",false,"unmapped_property","abstract","When the powder bed temperature is lower than 400 °C, the specimens are composed of a single α′ martensite."],["oa:W3158141778","Ti-6Al-4V","phase precipitation",0.0,null,null,null,"","","as-built LPBF, >400 °C","","","",false,"unmapped_property","abstract","As the temperature elevates to higher than 400 °C, the α and β phase precipitate at the α′ martensite boundaries by the diffusion and redistribution of V element."],["oa:W3158141778","Ti-6Al-4V","powder size",0.0,null,null,null,"µm","","","","","",false,"unmapped_property","methods","The Ti-6Al-4V alloy powder produced by plasma rotation electrode process (Grade 1, BDN Technology, China, 15–53 μm) was used."],["oa:W3158141778","Ti-6Al-4V","dislocations",0.5,null,null,null,"10^15m^-2","","as-built SLM","martensitic α'","","",false,"unmapped_property","results","When the powder bed temperatures of 200 °C and 300 °C were utilized, the microstructure after manufacturing still appeared as martensitic α′ laths, but the amount of the dislocations inside α′ laths decreased, as shown in b,c."],["oa:W3158141778","Ti-6Al-4V","V",8.92,null,null,null,"wt%","400 °C","","","","",false,"unmapped_property","table","Ti\t87.65\t83.80\t82.32"],["oa:W3158141778","Ti-6Al-4V","V",12.91,null,null,null,"wt%","500 °C","","","","",false,"unmapped_property","table","Al\t3.43\t3.28\t4.65"],["oa:W3158141778","Ti-6Al-4V","V",13.03,null,null,null,"wt%","600 °C","","","","",false,"unmapped_property","table","V\t8.92\t12.91\t13.03"],["oa:W3158212353","Ti-6Al-4V","load",830.0,null,null,null,"MPa","","","","","",false,"unmapped_property","methods","The load was fixed in 830MPa, about 85% of the yield strength of Ti-6Al-4V14."],["oa:W3158547860","","fatigue lifetimes",123.0,null,null,null,"HV","","annealed","","","",false,"unmapped_property","methods","As shown in , fatigue lifetimes and fatigue limit were increased at 20 kHz for both annealed (Vickers hardness of HV = 123) and 10% pre-strained (HV = 160) specimens."],["oa:W3158547860","","fatigue lifetimes",160.0,null,null,null,"HV","","10% pre-strained","","","",false,"unmapped_property","methods","As shown in , fatigue lifetimes and fatigue limit were increased at 20 kHz for both annealed (Vickers hardness of HV = 123) and 10% pre-strained (HV = 160) specimens."],["oa:W3158547860","","lifetimes",55.0,null,null,null,"Hz","room temperature","","","servo-hydraulic","",false,"unmapped_property","methods","Specimens from the same stock with identical geometry () and identical surface preparation were fatigued in ambient air (24 °C, RH 50%) at R = 0.1 at 55 Hz cycling frequency (servo-hydraulic, force-controlled) and ~20 kHz (ultrasonic, displacement controlled), respectively."],["oa:W3158547860","","lifetimes",20000.0,null,null,null,"kHz","room temperature","","","ultrasonic","",false,"unmapped_property","methods","Specimens from the same stock with identical geometry () and identical surface preparation were fatigued in ambient air (24 °C, RH 50%) at R = 0.1 at 55 Hz cycling frequency (servo-hydraulic, force-controlled) and ~20 kHz (ultrasonic, displacement controlled), respectively."],["oa:W3158547860","","lifetimes",350.0,null,null,null,"MPa","room temperature","","","","",false,"unmapped_property","methods","For 350 MPa and 375 MPa, lifetimes measured with both methods are available."],["oa:W3158547860","","lifetimes",375.0,null,null,null,"MPa","room temperature","","","","",false,"unmapped_property","methods","For 350 MPa and 375 MPa, lifetimes measured with both methods are
