Repository: akhtar07/tisci-explorer

# TiSci Explorer

A read-only, static explorer for **TiSci**, an autonomous research agent for titanium alloys. TiSci reads the
titanium-alloy literature, builds a knowledge graph and a table of measured values, proposes hypotheses where the
graph has gaps, and tests them with DFT (MACE / VASP) and the ICME-lite multiscale chain.

**Live site:** https://akhtar07.github.io/tisci-explorer/

The site has seven sections:

| Section | What it shows |
|---|---|
| Overview | Corpus → graph → facts → hypotheses → verdicts, with the snapshot's counts |
| Worked example | One full loop for W in α-Ti: graph path, hypothesis, novelty check, DFT test, verdict, follow-up, DAMASK |

File: data/facts/other.json (part 57 of 112)
available."],["oa:W3159554125","Ti-Nb (binary)","molten pool diameter",225.0,200.0,250.0,null,"µm","","","","","",false,"unmapped_property","results_discussion","The molten pool diameter described in the report was in the range of 200–250 µm, which is close to that in our case (200 μm)."],["oa:W3159554125","Ti-Nb (binary)","energy input",1.35,1.3,1.4,null,"J/mm","","","","","",false,"unmapped_property","results_discussion","However, the energy input described in the paper ranged from 2 to 1 J/mm, whereas in our case it was in the range of 1.3 to 1.4 J/mm for porous and dense samples, respectively."],["oa:W3159554125","Ti-Nb (binary)","pore size",17.2,17.2,17.2,null,"µm","","","","","",false,"unmapped_property","results_discussion","As can be seen in c, the isolated porosity size distribution has a unimodal character and the average pore size is 17.2 µm, which correlates with the results obtained from metallography images ()."],["oa:W3159554125","Ti-Nb (binary)","volume fraction of the second phase’s particles",0.1,null,null,null,"vol.%","","","","","",false,"unmapped_property","results_discussion","The volume fraction of the second phase’s particles does not exceed 0.1%."],["oa:W3159554125","Ti-Nb (binary)","slight strengthening effect",0.1,null,null,null,"vol.%","","","","","",false,"unmapped_property","results_discussion","About 0.1 vol.% of unmelted Nb particles of 11 µm in size could provide a slight strengthening effect."],["oa:W3159554125","Ti-Nb (binary)","Nb diffusion",0.0,null,null,null,"","","annealed at 1350 °C for 2.5 h","","","",false,"unmapped_property","results_discussion","The authors note that annealing at 1350 °C for 2.5 h leads to Nb diffusion."],["oa:W3159554125","Ti-Nb (binary)","surface confluency",95.0,null,null,null,"%","","","","","",false,"unmapped_property","results_discussion","After seven days of incubation, the MG63 cells homogenously covered the whole visible surface of the porous LPBF sample, reaching 95% surface confluency."],["oa:W3159554125","Ti-Nb (binary)","confluency coverage on the surface",100.0,null,null,null,"%","","","","","",false,"unmapped_property","results_discussion","The rough surface of the sample allows cells to more easily adhere, resulting in a confluency coverage on the surface of close to 100% after seven days of incubation ()."],["oa:W3159581232","Ti-3Nb","beta_transus",4.0,null,null,null,"%","","annealed at 450 °C","","","",false,"unmapped_property","results_discussion","Using precise phase separation at SEM images, the volume fraction of β-phase was evaluated to be about 4 and 8% in the samples annealed at 450 °C and 600 °C, respectively."],["oa:W3159581232","Ti-3Nb","beta_transus",8.0,null,null,null,"%","","annealed at 600 °C","","","",false,"unmapped_property","results_discussion","Using precise phase separation at SEM images, the volume fraction of β-phase was evaluated to be about 4 and 8% in the samples annealed at 450 °C and 600 °C, respectively."],["oa:W3159624590","Ti-6Al-4V","f",5.0,null,null,null,"vol.%","","","","","",false,"unmapped_property","results_discussion","For simplicity we assume the IMCs as spheres of diameter 100 nm from the SEM images, λ = 66 nm, f = 5 vol.%."],["oa:W3160166709","Ti-6Al-4V","equivalent pore diameter",85.0,null,null,null,"µm","","","","","",false,"unmapped_property","methods","Afterwards, equivalent pore diameter was calculated using Eq. (2): d = 2̅̅̅̅̅̅̅̅̅̅ Area π √ (2) Based on the experimental data, a threshold pore diameter, Dth, roughly around 85 μm can be estimated, which is marked by a dashed red line in Fig. 6."],["oa:W3160300098","Ti-6Al-2Nb-2Zr-0.4B","power dissipation rate",53.0,null,null,null,"%","920–980 °C","hot-forged in the α + β range, stress relief annealed","","hot compressing testing","0.01–0.05 s−1",false,"unmapped_property","abstract","The experimental results revealed that in the (α + β) region deformation, the power dissipation rate reached 53% in the range of 0.01–0.05 s−1 and temperature range of 920–980 °C, and the deformation mechanism was dynamic recovery."],["oa:W3160300098","Ti-6Al-2Nb-2Zr-0.4B","power dissipation rate",48.0,null,null,null,"%","1010–1040 °C","hot-forged in the α + β range, stress relief annealed","","hot compressing testing","0.01–0.1 s−1",false,"unmapped_property","abstract","In the β region deformation, the power dissipation rate reached 48% in the range of 0.01–0.1 s−1 and temperature range of 1010–1040 °C, and the deformation mechanism involved dynamic recovery and dynamic recrystallization."],["oa:W3160300098","Ti-6Al-2Nb-2Zr-0.4B","deformation activation energy",551706.0,null,null,45.2,"J/mol","","","","","",false,"unmapped_property","results_discussion","The slope of the fitting line in is calculated, and then substituted in Equation (8) to obtain the hot deformation activation energy Q of 551,706 J/mol (the standard deviation is 45.2 J/mol), which is much larger than the activation energy of pure α titanium (204 kJ/mol) and pure β titanium (161 kJ/mol) []."],["oa:W3160300098","Ti-6Al-2Nb-2Zr-0.4B","A3",1e+54,null,null,null,"s-1","","","","","",false,"unmapped_property","results_discussion","The obtained A3 was e54.41 s−1 and n equalled 2.35."],["oa:W3160300098","Ti-6Al-2Nb-2Zr-0.4B","n",2.35,null,null,null,"","","","","","",false,"unmapped_property","results_discussion","The obtained A3 was e54.41 s−1 and n equalled 2.35."],["oa:W3160300098","Ti-6Al-2Nb-2Zr-0.4B","power dissipation rate",53.0,null,null,null,"%","920–980 °C","","","","0.01–0.05 s−1",false,"unmapped_property","results_discussion","In (α + β) two-phase region, the power dissipation rate reaches 53% in the range of 0.01–0.05 s−1 and temperature range of 920–980 °C, and the deformation mechanism is dynamic recovery."],["oa:W3160300098","Ti-6Al-2Nb-2Zr-0.4B","power dissipation rate",48.0,null,null,null,"%","1010–1040 °C","","","","0.01–0.1 s−1",false,"unmapped_property","results_discussion","In β single-phase region, the power dissipation rate reaches 48% in the range of 0.01–0.1 s−1 and temperature range of 1010–1040 °C, and the deformation mechanism is also dynamic recovery."],["oa:W3160300098","Ti-6Al-2Nb-2Zr-0.4B","instability zone",890.0,890.0,940.0,null,"°C","","","","","0.1–10.0 s−1",false,"unmapped_property","results_discussion","The instability zone is mainly in the temperature range 890–940 °C and strain rate range 0.1–10.0 s−1."],["oa:W3160450097","","density",0.2,0.2,0.2,null,"pcsper100µm2","","","","","",false,"unmapped_property","results","Their density was not higher than 20 pcs per 100 μm2."],["oa:W3160450097","Ti-6Al-4V","Al content",5.0,5.0,5.0,null,"at%","","","","standard-less quantification","",false,"unmapped_property","results","The standard-less quantification of the metallic elements showed their content at the 20:1 ratio, i.e., ~5 at.% Al against 95 at.% Ti with the oxygen excluded from the estimate due to strong overlap of the O_Kα with Ti_Lα lines ()."],["oa:W3160848760","Ti-6Al-4V","errors",8.3,null,null,null,"%","","","","","",false,"unmapped_property","conclusions","Accordingly, the experimental molten pool depths are about 24 μm, 14 μm and 15 μm as well as the errors are approximately 8.3%, 14.3% and 13.3%, respectively. - (5)The model not only predicts the morphological evolution of different surfaces from rough to smooth in laser polishing, but also can be suitable for guiding the optimization of polishing parameters such as laser power and scanning speed."],["oa:W3160848760","Ti-6Al-4V","errors",14.3,null,null,null,"%","","","","","",false,"unmapped_property","conclusions","Accordingly, the experimental molten pool depths are about 24 μm, 14 μm and 15 μm as well as the errors are approximately 8.3%, 14.3% and 13.3%, respectively. - (5)The model not only predicts the morphological evolution of different surfaces from rough to smooth in laser polishing, but also can be suitable for guiding the optimization of polishing parameters such as laser power and scanning speed."],["oa:W3160848760","Ti-6Al-4V","errors",13.3,null,null,null,"%","","","","","",false,"unmapped_property","conclusions","Accordingly, the experimental molten pool depths are about 24 μm, 14 μm and 15 μm as well as the errors are approximately 8.3%, 14.3% and 13.3%, respectively. - (5)The model not only predicts the morphological evolution of different surfaces from rough to smooth in laser polishing, but also can be suitable for guiding the optimization of polishing parameters such as laser power and scanning speed."],["oa:W3161206470","Ti-6Al-4V","Al eq wt pct",0.0,null,null,null,"wtpct","","","","","",false,"unmapped_property","results","Al eq wt pct ð Þ ¼ Al þ 10 O þ N þ C ð Þ þ 1=3Sn þ 1=6Zr ½3\u0003 Mo eq wt pct ð Þ ¼ Mo þ 2:5Fe þ 2=3V þ 1:25 Cr þ Ni þ Cu ð Þ þ 1=3Nb ½4\u0003 The curves show a higher value of Al and Mo equivalent for Ti-6242 than for Ti-64."],["oa:W3161206470","Ti-6Al-2Sn-4Zr-2Mo","Al eq wt pct",0.0,null,null,null,"wtpct","","","","","",false,"unmapped_property","results","Al eq wt pct ð Þ ¼ Al þ 10 O þ N þ C ð Þ þ 1=3Sn þ 1=6Zr ½3\u0003 Mo eq wt pct ð Þ ¼ Mo þ 2:5Fe þ 2=3V þ 1:25 Cr þ Ni þ Cu ð Þ þ 1=3Nb ½4\u0003 The curves show a higher value of Al and Mo equivalent for Ti-6242 than for Ti-64."],["oa:W3161206470","Ti-6Al-4V","Mo eq wt pct",0.0,null,null,null,"wtpct","","","","","",false,"unmapped_property","results","Al eq wt pct ð Þ ¼ Al þ 10 O þ N þ C ð Þ þ 1=3Sn þ 1=6Zr ½3\u0003 Mo eq wt pct ð Þ ¼ Mo þ 2:5Fe þ 2=3V þ 1:25 Cr þ Ni þ Cu ð Þ þ 1=3Nb ½4\u0003 The curves show a higher value of Al and Mo equivalent for Ti-6242 than for Ti-64."],["oa:W3161206470","Ti-6Al-2Sn-4Zr-2Mo","Mo eq wt pct",0.0,null,null,null,"wtpct","","","","","",false,"unmapped_property","results","Al eq wt pct ð Þ ¼ Al þ 10 O þ N þ C ð Þ þ 1=3Sn þ 1=6Zr ½3\u0003 Mo eq wt pct ð Þ ¼ Mo þ 2:5Fe þ 2=3V þ 1:25 Cr þ Ni þ Cu ð Þ þ 1=3Nb ½4\u0003 The curves show a higher value of Al and Mo equivalent for Ti-6242 than for Ti-64."],["oa:W3161529285","Ti-6Al-4V","density",4.43,null,null,null,"g·cm-3","","","","","",false,"unmapped_property","methods",""],["oa:W3161529285","Ti-6Al-4V","macropores size",350.0,null,null,null,"µm","","","","","",false,"unmapped_property","methods",""],["oa:W3161529285","Ti-6Al-4V","density",87.5,87.5,87.5,null,"%","","S1200","","","",false,"unmapped_property","methods",""],["oa:W3161673861","CP-Ti Grade 2","Reference nominal density",4.51,null,null,null,"gm/cm3","","","","","",false,"unmapped_property","methods","Reference nominal density for CP-Ti was 4.51 gm/cm3 and relative density is given as average ± standard deviation."],["oa:W3161673861","Ti-6Al-4V","∆Kth",2.8,null,null,null,"MPa√m","","as-built SLM","","","",false,"unmapped_property","results","Sample ∆Kth (MPa√ m) Paris Law Constants C units: (m/cycle)/(MPa√m) m Transitional ΔKT (MPa √m) Kcl (MPa√m) ∆Keff,th (MPa√ m) Kcl/Kmax Ra (μm) Hypo- transitional Region Hyper- transitional Region mB CB mA CA ASB X-Z 2.8 3.8 6.3 ×10 -12 2.3 2.8 × 10 -10 11.7"],["oa:W3161673861","Ti-6Al-4V","C",0.0,null,null,null,"m/cycle/(MPa√m)","","as-built SLM","","","",false,"unmapped_property","results","Sample ∆Kth (MPa√ m) Paris Law Constants C units: (m/cycle)/(MPa√m) m Transitional ΔKT (MPa √m) Kcl (MPa√m) ∆Keff,th (MPa√ m) Kcl/Kmax Ra (μm) Hypo- transitional Region Hyper- transitional Region mB CB mA CA ASB X-Z 2.8 3.8 6.3 ×10 -12 2.3 2.8 × 10 -10 11.7"],["oa:W3161673861","Ti-6Al-4V","Transitional ΔKT",11.7,null,null,null,"MPa√m","","as-built SLM","","","",false,"unmapped_property","results","Sample ∆Kth (MPa√ m) Paris Law Constants C units: (m/cycle)/(MPa√m) m Transitional ΔKT (MPa √m) Kcl (MPa√m) ∆Keff,th (MPa√ m) Kcl/Kmax Ra (μm) Hypo- transitional Region Hyper- transitional Region mB CB mA CA ASB X-Z 2.8 3.8 6.3 ×10 -12 2.3 2.8 × 10 -10 11.7"],["oa:W3161673861","Ti-6Al-4V","∆Keff,th",2.8,null,null,null,"MPa√m","","as-built SLM","","","",false,"unmapped_property","results","Sample ∆Kth (MPa√ m) Paris Law Constants C units: (m/cycle)/(MPa√m) m Transitional ΔKT (MPa √m) Kcl (MPa√m) ∆Keff,th (MPa√ m) Kcl/Kmax Ra (μm) Hypo- transitional Region Hyper- transitional Region mB CB mA CA ASB X-Z 2.8 3.8 6.3 ×10 -12 2.3 2.8 × 10 -10 11.7"],["oa:W3161673861","CP-Ti Grade 2","∆Kth",2.7,null,null,null,"MPa√m","","LPBF","","","",false,"unmapped_property","methods","A quantitative description of this model reveals that the fatigue threshold should be proportional to the characteristic microstructural dimension, d, and the yield stress, %!\", according to [85, 86]: ∆5./ ∝%!\"√8."],["oa:W3161673861","CP-Ti Grade 2","∆Kth",2.7,null,null,null,"MPa√m","","HIP 950 LPBF","","","",false,"unmapped_property","methods","The HIP 950 LPBF samples were similar in grain size to the wrought material and demonstrated consistently higher fatigue crack growth resistance in the microstructure sensitive regime, which is attributed to the higher strength caused by the higher oxygen and nitrogen content that gives higher resistance to striation formation."],["oa:W3161673861","CP-Ti Grade 2","∆Kth",2.7,null,null,null,"MPa√m","","wrought","","","",false,"unmapped_property","methods","While the Z-X and X-Z LPBF orientations had essentially identical thresholds, the wrought L-T orientation was found to have a fatigue threshold ~ 56% higher than the T-L orientation."],["oa:W3161673861","CP-Ti Grade 2","∆Kth",1.73,null,null,null,"MPa√m","","wrought","","","",false,"unmapped_property","methods","While the Z-X and X-Z LPBF orientations had essentially identical thresholds, the wrought L-T orientation was found to have a fatigue threshold ~ 56% higher than the T-L orientation."],["oa:W3163280915","Ti-10V-2Fe-3Al","strength",40.0,null,null,null,"%","","STA","","","",false,"unmapped_property","results","In the STA condition, increases in the strength in the order of 40% can be obtained by precipitation strengthening."],["oa:W3163280915","","strength",40.0,null,null,null,"%","","aged above 500°C","large type 2a precipitates","","",false,"unmapped_property","conclusions","The best combination of ductility and strength was observed with large type 2a precipitates formed in the b matrix upon aging above 500 \u0003C."],["oa:W3163447985","Ti-6Al-4V","Fe",0.3,null,null,null,"wt%","","","","","",false,"unmapped_property","table","5.5\t3.5\t<0.2\t<0.3\t<0.0015\t<0.08\t<0.5\tremainder"],["oa:W3163447985","Ti-6Al-4V","H",0.0015,null,null,null,"wt%","","","","","",false,"unmapped_property","table","5.5\t3.5\t<0.2\t<0.3\t<0.0015\t<0.08\t<0.5\tremainder"],["oa:W3163447985","Ti-6Al-4V","C",0.08,null,null,null,"wt%","","","","","",false,"unmapped_property","table","5.5\t3.5\t<0.2\t<0.3\t<0.0015\t<0.08\t<0.5\tremainder"],["oa:W3163447985","Ti-6Al-4V","N",0.5,null,null,null,"wt%","","","","","",false,"unmapped_property","table","5.5\t3.5\t<0.2\t<0.3\t<0.0015\t<0.08\t<0.5\tremainder"],["oa:W3163568778","Ti-6Al-4V","intermediate strain rate of 10-2 s-1",0.01,null,null,null,"s-1","","","","","10-2 s-1",false,"unmapped_property","discussion",""],["oa:W3163568778","Ti-6Al-4V","slowest strain rate (2 x10-4 s-1)",0.0002,null,null,null,"s-1","900 °C","","","","2 x10-4 s-1",false,"unmapped_property","discussion",""],["oa:W3163568778","Ti-6Al-4V","0.001 s-1 and 0.0002 s-1 strain rates",0.001,null,null,null,"s-1","900 °C","","","","0.001 s-1",false,"unmapped_property","discussion",""],["oa:W3163568778","Ti-6Al-4V","0.001 s-1 and 0.0002 s-1 strain rates",0.0002,null,null,null,"s-1","900 °C","","","","0.0002 s-1",false,"unmapped_property","discussion",""],["oa:W3163568778","Ti-6Al-4V","intermediate and lower strain rates (i.e., 0.001 s-1, 0.0002s-1)",0.001,null,null,null,"s-1","900 °C","","","","0.001 s-1",false,"unmapped_property","discussion",""],["oa:W3163568778","Ti-6Al-4V","intermediate and lower strain rates (i.e., 0.001 s-1, 0.0002s-1)",0.0002,null,null,null,"s-1","900 °C","","","","0.0002 s-1",false,"unmapped_property","discussion",""],["oa:W3164283126","","thickness",571.5,481.0,662.0,null,"nm","","","","interferometry","",false,"unmapped_property","abstract","The thickness was measured through interferometry with values between 662 and 481nm for the deposited coatings."],["oa:W3164283126","","Lc1",2.1,null,null,null,"N","","","","scratch test","",false,"unmapped_property","abstract","According to the failure mechanism in the scratch test, the best results were obtained with a power of 170W and 260°C with a cohesive failure Lc1 = 2.1N and an adhesive failure Lc2 = 4.7N."],["oa:W3164283126","","Lc2",4.7,null,null,null,"N","","","","scratch test","",false,"unmapped_property","abstract","According to the failure mechanism in the scratch test, the best results were obtained with a power of 170W and 260°C with a cohesive failure Lc1 = 2.1N and an adhesive failure Lc2 = 4.7N."],["oa:W3164283126","","deposition temperature",130.0,null,null,null,"°C","","","","","",false,"unmapped_property","methods","Films were produced by varying the deposition temperature, starting at room temperature, 130° and 260°C."],["oa:W3164283126","","deposition temperature",260.0,null,null,null,"°C","","","","","",false,"unmapped_property","methods","Films were produced by varying the deposition temperature, starting at room temperature, 130° and 260°C."],["oa:W3164283126","","deposition time",60.0,null,null,null,"min","","","","","",false,"unmapped_property","methods","The deposition time was one hour in order to achieve thickness of approximately 800 nm."],["oa:W3164283126","","reflectance",72.0,null,null,null,"%","","","","","",false,"unmapped_property","conclusions","A reflectance value of 72% was obtained for coatings deposited at 130W 260°C, which is the highest percentage."],["oa:W3164283126","","reflectance",20.0,null,null,null,"%","","","","","",false,"unmapped_property","conclusions","A decrease was recorded in other results, obtaining the lowest value of 20% for 170W 260°C."],["oa:W3164485488","Ti-6Al-4V","True density",4.4103,null,null,0.0042,"g/cm","","as-built SLM","","gas displacement technique","",false,"unmapped_property","table","True density\tGas displacement technique\t4.4103 ± 0.0042 g/cm"],["oa:W3164485488","Ti-6Al-4V","Specific surface area",0.0041,null,null,0.0006,"m2/g","","as-built SLM","","Kr-BET method","",false,"unmapped_property","table","Specific surface area\tKr-BET method\t0.00408 ± 0.00063 m2/g"],["oa:W3164485488","Ti-6Al-4V","Nominal stress",58.0,null,null,18.1,"MPa","","as-built SLM","","mechanical testing system","",false,"unmapped_property","table","Nominal stress\tMechanical testing system\t58.0 ± 18.1 MPa"],["oa:W3165089821","Coating A","Residual Stress",-633.0,null,null,53.0,"MPa","","","","","",false,"unmapped_property","table","Residual Stress, MPa\t−633 ± 53\t−842 ± 79\t−930 ± 36"],["oa:W3165089821","Coating B","Residual Stress",-842.0,null,null,79.0,"MPa","","","","","",false,"unmapped_property","table","Residual Stress, MPa\t−633 ± 53\t−842 ± 79\t−930 ± 36"],["oa:W3165089821","Coating C","Residual Stress",-930.0,null,null,36.0,"MPa","","","","","",false,"unmapped_property","table","Residual Stress, MPa\t−633 ± 53\t−842 ± 79\t−930 ± 36"],["oa:W3165089821","Coating A","Chip Compression Ratio—CCR",1.18,null,null,null,"","","","","","",false,"unmapped_property","table","Coating A\t1.18\t53.7\t0.50\t52.9"],["oa:W3165089821","Coating A","Φ—Shear Angle (°)",53.7,null,null,null,"°","","","","","",false,"unmapped_property","table","Coating A\t1.18\t53.7\t0.50\t52.9"],["oa:W3165089821","Coating A","(ϒ) Shear Strain",0.5,null,null,null,"","","","","","",false,"unmapped_property","table","Coating A\t1.18\t53.7\t0.50\t52.9"],["oa:W3165089821","Coating A","Chip Sliding Velocity (m/min)",52.9,null,null,null,"m/min","","","","","",false,"unmapped_property","table","Coating A\t1.18\t53.7\t0.50\t52.9"],["oa:W3165089821","Coating B","Chip Compression Ratio—CCR",1.03,null,null,null,"","","","","","",false,"unmapped_property","table","Coating B\t1.03\t49.6\t0.63\t46.5"],["oa:W3165089821","Coating B","Φ—Shear Angle (°)",49.6,null,null,null,"°","","","","","",false,"unmapped_property","table","Coating B\t1.03\t49.6\t0.63\t46.5"],["oa:W3165089821","Coating B","(ϒ) Shear Strain",0.63,null,null,null,"","","","","","",false,"unmapped_property","table","Coating B\t1.03\t49.6\t0.63\t46.5"],["oa:W3165089821","Coating B","Chip Sliding Velocity (m/min)",46.5,null,null,null,"m/min","","","","","",false,"unmapped_property","table","Coating B\t1.03\t49.6\t0.63\t46.5"],["oa:W3165089821","Coating C","Chip Compression Ratio—CCR",1.07,null,null,null,"","","","","","",false,"unmapped_property","table","Coating C\t1.07\t50.7\t0.59\t48.2"],["oa:W3165089821","Coating C","Φ—Shear Angle (°)",50.7,null,null,null,"°","","","","","",false,"unmapped_property","table","Coating C\t1.07\t50.7\t0.59\t48.2"],["oa:W3165089821","Coating C","(ϒ) Shear Strain",0.59,null,null,null,"","","","","","",false,"unmapped_property","table","Coating C\t1.07\t50.7\t0.59\t48.2"],["oa:W3165089821","Coating C","Chip Sliding Velocity (m/min)",48.2,null,null,null,"m/min","","","","","",false,"unmapped_property","table","Coating C\t1.07\t50.7\t0.59\t48.2"],["oa:W3165089821","Coating A","LC1",1.0,null,null,null,"N","","","","ramped load scratch test","",false,"unmapped_property","table","Coating A\t1.00\t2.75"],["oa:W3165089821","Coating A","LC2",2.75,null,null,null,"N","","","","ramped load scratch test","",false,"unmapped_property","table","Coating A\t1.00\t2.75"],["oa:W3165089821","Coating B","LC2",2.01,null,null,null,"N","","","","ramped load scratch test","",false,"unmapped_property","table","Coating B\t-\t2.01"],["oa:W3165089821","Coating C","LC2",1.5,null,null,null,"N","","","","ramped load scratch test","",false,"unmapped_property","table","Coating C\t-\t1.50"],["oa:W3165500119","VT3-1","strength limit σB",30.9,null,null,null,"%","","","","","",false,"unmapped_property","conclusions",""],["oa:W3165638838","Ti-6Al-4V","matrix microstructure",0.0,null,null,null,"","","","basket-weave","","",false,"unmapped_property","conclusions","The main findings of this research can be summarized as follows:As compared with the typical Widmanstätten microstructure in the monolithic TC4 sample, the high residual tensile stress generated from the mismatch of coefficients of thermal expansion (CTE) between GO and TC4 was responsible for the presence of the typical basket-weave in the matrix microstructure of the composites."],["oa:W3165882210","Ti-6Al-4V","tertiary zone stress",550.0,500.0,600.0,null,"MPa","","","","","",false,"unmapped_property","results_discussion","In addition, the tertiary zone is approximately in the range of 500 to 600 MPa."],["oa:W3165882210","Ti-6Al-4V","von Mises stress on tool edge",1000.0,1000.0,1000.0,null,"MPa","","","","","",false,"unmapped_property","results_discussion","The cutting tool also experiences a high von Mises stress on the tool edge with more than approximately 1000 MPa (red contour)."],["oa:W3165882210","Ti-6Al-4V","stress in primary deformation zone",525.0,400.0,650.0,null,"MPa","","","","","",false,"unmapped_property","results_discussion","This is indicated by the blue and green contours in the primary deformation zone with a stress value of 400 – 650 MPa."],["oa:W3165882210","Ti-6Al-4V","stress localization in separation zone",1041.38,1041.38,1041.38,null,"MPa","","","","","",false,"unmapped_property","results_discussion","In addition, there is a stress localization of about 1041.38 MPa in the separation zone, which is hard to release after shear deformation."],["oa:W3165882210","Ti-6Al-4V","stress in separation zone",1205.7,1205.7,1205.7,null,"MPa","","","","","",false,"unmapped_property","results_discussion","Then, the cutting tool edge begins to enter the main cutting zone in frame 909 (Fig. 12(b)), in which the impact energy adds stress localization in the separation zone of up to 1205.7 MPa and increases the stress in the primary deformation zone."],["oa:W3165882210","Ti-6Al-4V","maximum von Mises stress in TC process",1150.0,1100.0,1200.0,null,"MPa","","","","","",false,"unmapped_property","results_discussion","The cutting tool edge cuts like in the TC process in frame 915 (Fig. 12(c)), in which the maximum von Mises concentration stress is similar in the TC process between 1100 and 1200 MPa."],["oa:W3165882210","Ti-6Al-4V","maximum von Mises stress in TC process",1200.0,1200.0,1200.0,null,"MPa","","","","","",false,"unmapped_property","results_discussion","The maximum von Mises stress in the TC process could reach approximately 1200 MPa and it is uniform among paths 1, 2, and 3."],["oa:W3166340911","CP-Ti Grade 2","indentation morphology",0.0,null,null,null,"","","","","","",false,"unmapped_property","results_discussion","The indentation morphology of the treated specimens at 650 °C, 850 °C, and 900 °C was observed under a high loading force (9.8 N) in order to further analyze the morphology of the indentation."],["oa:W3166340911","CP-Ti Grade 2","resistance to deformation",0.0,null,null,null,"","","650 °C","","","",false,"unmapped_property","results_discussion","When the processing temperature was increased to 650 °C, combined with the results of Young’s modulus, it can be seen that the resistance to deformation at this processing temperature was weak (see )."],["oa:W3166340911","CP-Ti Grade 2","indentation depth",2.74,null,null,null,"µm","","850 °C","","","",false,"unmapped_property","results_discussion","From , it can be observed that at the processing temperature of 850 °C, the indentation depth reached its minimum value."],["oa:W3166340911","CP-Ti Grade 2","thickness of the hardened layer",7.22,null,null,null,"µm","","","","","",false,"unmapped_property","results_discussion","Additionally, the indentation depth (2.74 μm) at this processing temperature was smaller than the thickness of the hardened layer (7.22 μm)."],["oa:W3166340911","CP-Ti Grade 2","indentation depth",4.54,null,null,null,"µm","","650 °C","","","",false,"unmapped_property","results_discussion","From , it can be seen that when the processing temperature was increased to 650 °C, the indentation depth was at its largest, and this indentation depth (4.54 μm) was greater than the thickness of the hardened layer (2.18 μm), so the measured surface hardness was greatly affected by the Ti substrate, resulting in the surface at this processing temperature to have low hardness."],["oa:W3166340911","CP-Ti Grade 2","thickness of the hardened layer",28.18,null,null,null,"µm","","900 °C","","","",false,"unmapped_property","results_discussion","When the processing temperature was increased to 900 °C, although the thickness of the hardened layer (28.18 μm) was very large, the delamination of the hardened layer could be clearly observed, as shown in ."],["oa:W3166340911","CP-Ti Grade 2","LC1",8.5,null,null,null,"N","","","","","",false,"unmapped_property","results_discussion","From , when the processing temperature was increased to 850 °C, both the LC1 and LC2 also increased to the value of 8.5 N and 60.0 N, respectively."],["oa:W3166340911","CP-Ti Grade 2","LC2",60.0,null,null,null,"N","","","","","",false,"unmapped_property","results_discussion","From , when the processing temperature was increased to 850 °C, both the LC1 and LC2 also increased to the value of 8.5 N and 60.0 N, respectively."],["oa:W3166340911","CP-Ti Grade 2","wear depth",58.0,null,null,null,"µm","","","","","",false,"unmapped_property","results_discussion","As shown in the table, the untreated specimen’s wear depth was about 58.0 μm."],["oa:W3166340911","CP-Ti Grade 2","wear width",918.0,null,null,null,"µm","","850 °C","","","",false,"unmapped_property","results_discussion","The wear width and wear depth reached the minimum values of 918 μm and 10.7 μm, respectively, in this condition."],["oa:W3166340911","CP-Ti Grade 2","wear depth",10.7,null,null,null,"µm","","850 °C","","","",false,"unmapped_property","results_discussion","The wear width and wear depth reached the minimum values of 918 μm and 10.7 μm, respectively, in this condition."],["oa:W3166340911","CP-Ti Grade 2","average wear depth",58.0,null,null,null,"µm","","","","","",false,"unmapped_property","results_discussion","Moreover, the average wear depth of the wear track is 58.0 μm for the untreated specimen."],["oa:W3166340911","CP-Ti Grade 2","wear depth and width",850.0,null,null,null,"°C","","","","","",false,"unmapped_property","conclusions","The wear depth and width reached their minimum values at the processing temperature of 850 °C."],["oa:W3166340911","CP-Ti Grade 2","Indentation depth",4.54,null,null,null,"µm","","","","nanoindentation","",false,"unmapped_property","table","Indentation depth/μm\t5.47\t4.54\t3.03\t2.89\t2.74\t3.60"],["oa:W3166340911","CP-Ti Grade 2","Indentation depth",3.03,null,null,null,"µm","","","","nanoindentation","",false,"unmapped_property","table","Indentation depth/μm\t5.47\t4.54\t3.03\t2.89\t2.74\t3.60"],["oa:W3166340911","CP-Ti Grade 2","Indentation depth",2.89,null,null,null,"µm","","","","nanoindentation","",false,"unmapped_property","table","Indentation depth/μm\t5.47\t4.54\t3.03\t2.89\t2.74\t3.60"],["oa:W3166340911","CP-Ti Grade 2","Indentation depth",2.74,null,null,null,"µm","","","","nanoindentation","",false,"unmapped_property","table","Indentation depth/μm\t5.47\t4.54\t3.03\t2.89\t2.74\t3.60"],["oa:W3166340911","CP-Ti Grade 2","Indentation depth",3.6,null,null,null,"µm","","","","nanoindentation","",false,"unmapped_property","table","Indentation depth/μm\t5.47\t4.54\t3.03\t2.89\t2.74\t3.60"],["oa:W3166340911","CP-Ti Grade 2","LC1",10.8,null,null,null,"N","","650°C","","","",false,"unmapped_property","table","650\t10.8\t67.1\t608.0"],["oa:W3166340911","CP-Ti Grade 2","LC2",67.1,null,null,null,"N","","650°C","","","",false,"unmapped_property","table","650\t10.8\t67.1\t608.0"],["oa:W3166340911","CP-Ti Grade 2","LC1",5.7,null,null,null,"N","","750°C","","","",false,"unmapped_property","table","750\t5.7\t8.8\t17.7"],["oa:W3166340911","CP-Ti Grade 2","LC2",8.8,null,null,null,"N","","750°C","","","",false,"unmapped_property","table","750\t5.7\t8.8\t17.7"],["oa:W3166340911","CP-Ti Grade 2","LC1",5.3,null,null,null,"N","","800°C","","","",false,"unmapped_property","table","800\t5.3\t6.8\t7.95"],["oa:W3166340911","CP-Ti Grade 2","LC2",6.8,null,null,null,"N","","800°C","","","",false,"unmapped_property","table","800\t5.3\t6.8\t7.95"],["oa:W3166340911","CP-Ti Grade 2","LC1",8.5,null,null,null,"N","","850°C","","","",false,"unmapped_property","table","850\t8.5\t60.0\t438.0"],["oa:W3166340911","CP-Ti Grade 2","LC2",60.0,null,null,null,"N","","850°C","","","",false,"unmapped_property","table","850\t8.5\t60.0\t438.0"],["oa:W3166340911","CP-Ti Grade 2","LC1",7.9,null,null,null,"N","","900°C","","","",false,"unmapped_property","table","900\t7.9\t10.7\t22.1"],["oa:W3166340911","CP-Ti Grade 2","LC2",10.7,null,null,null,"N","","900°C","","","",false,"unmapped_property","table","900\t7.9\t10.7\t22.1"],["oa:W3166340911","CP-Ti Grade 2","Wear Width",1240.0,null,null,107.3,"µm","","untreated","","","",false,"unmapped_property","table","untreated\t1240 ± 107.3\t58.0 ± 5.9\t82.2"],["oa:W3166340911","CP-Ti Grade 2","Wear Depth",58.0,null,null,5.9,"µm","","untreated","","","",false,"unmapped_property","table","untreated\t1240 ± 107.3\t58.0 ± 5.9\t82.2"],["oa:W3166340911","CP-Ti Grade 2","Wear Width",1097.0,null,null,52.9,"µm","","650°C","","","",false,"unmapped_property","table","650\t1097 ± 52.9\t38.6 ± 4.9\t64.1"],["oa:W3166340911","CP-Ti Grade 2","Wear Depth",38.6,null,null,4.9,"µm","","650°C","","","",false,"unmapped_property","table","650\t1097 ± 52.9\t38.6 ± 4.9\t64.1"],["oa:W3166340911","CP-Ti Grade 2","Wear Width",1137.0,null,null,75.4,"µm","","750°C","","","",false,"unmapped_property","table","750\t1137 ± 75.4\t36.4 ± 8.0\t68.9"],["oa:W3166340911","CP-Ti Grade 2","Wear Depth",36.4,null,null,8.0,"µm","","750°C","","","",false,"unmapped_property","table","750\t1137 ± 75.4\t36.4 ± 8.0\t68.9"],["oa:W3166340911","CP-Ti Grade 2","Wear Width",1178.0,null,null,93.4,"µm","","800°C","","","",false,"unmapped_property","table","800\t1178 ± 93.4\t29.8 ± 4.8\t74.0"],["oa:W3166340911","CP-Ti Grade 2","Wear Depth",29.8,null,null,4.8,"µm","","800°C","","","",false,"unmapped_property","table","800\t1178 ± 93.4\t29.8 ± 4.8\t74.0"],["oa:W3166340911","CP-Ti Grade 2","Wear Width",918.0,null,null,45.6,"µm","","850°C","","","",false,"unmapped_property","table","850\t918 ± 45.6\t10.7 ± 3.0\t44.7"],["oa:W3166340911","CP-Ti Grade 2","Wear Depth",10.7,null,null,3.0,"µm","","850°C","","","",false,"unmapped_property","table","850\t918 ± 45.6\t10.7 ± 3.0\t44.7"],["oa:W3166340911","CP-Ti Grade 2","Wear Width",1164.0,null,null,33.6,"µm","","900°C","","","",false,"unmapped_property","table","900\t1164 ± 33.6\t39.4 ± 3.0\t72.3"],["oa:W3166340911","CP-Ti Grade 2","Wear Depth",39.4,null,null,3.0,"µm","","900°C","","","",false,"unmapped_property","table","900\t1164 ± 33.6\t39.4 ± 3.0\t72.3"],["oa:W3166463527","Ti-6Al-4V","average distance between the grooves",42.67,41.09,44.25,1.58,"µm","","AR850","","","",false,"unmapped_property","results_discussion","The average distance between the grooves was found to be 42.67 ± 1.58 μm and 32.34 ± 0.82 μm for the AR850 and AR500 samples, respectively."],["oa:W3166463527","Ti-6Al-4V","average distance between the grooves",32.34,31.52,33.16,0.82,"µm","","AR500","","","",false,"unmapped_property","results_discussion","The average distance between the grooves was found to be 42.67 ± 1.58 μm and 32.34 ± 0.82 μm for the AR850 and AR500 samples, respectively."],["oa:W3166463527","Ti-6Al-4V","wear scar width",552.4,null,null,null,"µm","","","","","",false,"unmapped_property","results_discussion","The wear scar was about 552.4 μm in width."],["oa:W3166463527","Ti-6Al-4V","wear scar width",215.5,null,null,null,"µm","","","","","",false,"unmapped_property","results_discussion","The wear scar widths were equal to approximately 215.5 and 216.5 μm for the coated AR500 and AR850 samples, respectively ()."],["oa:W3166463527","Ti-6Al-4V","wear scar width",216.5,null,null,null,"µm","","","","","",false,"unmapped_property","results_discussion","The wear scar widths were equal to approximately 215.5 and 216.5 μm for the coated AR500 and AR850 samples, respectively ()."],["oa:W3166463527","Ti-6Al-4V","Ssk",0.479,null,null,null,"","","","","","",false,"unmapped_property","table","Coated AR\t50 × 50\t0.624 ± 0.1\t0.793 ± 0.2\t0.479\t5.736 ± 1.0"],["oa:W3166463527","Ti-6Al-4V","Rpv",5.736,null,null,1.0,"µm","","","","","",false,"unmapped_property","table","Coated AR\t50 × 50\t0.624 ± 0.1\t0.793 ± 0.2\t0.479\t5.736 ± 1.0"],["oa:W3166463527","Ti-6Al-4V","Ssk",0.018,null,null,null,"","","","","","",false,"unmapped_property","table","Coated AR500\t50 × 50\t1.726 ± 0.3\t1.982 ± 0.3\t0.018\t8.789 ± 2.3"],["oa:W3166463527","Ti-6Al-4V","Rpv",8.789,null,null,2.3,"µm","","","","","",false,"unmapped_property","table","Coated AR500\t50 × 50\t1.726 ± 0.3\t1.982 ± 0.3\t0.018\t8.789 ± 2.3"],["oa:W3166463527","Ti-6Al-4V","Ssk",-0.346,null,null,null,"","","","","","",false,"unmapped_property","table","Coated AR850\t50 × 50\t1.080 ± 0.2\t1.284 ± 0.1\t−0.346\t7.693 ± 1.9"],["oa:W3166463527","Ti-6Al-4V","Rpv",7.693,null,null,1.9,"µm","","","","","",false,"unmapped_property","table","Coated AR850\t50 × 50\t1.080 ± 0.2\t1.284 ± 0.1\t−0.346\t7.693 ± 1.9"],["oa:W3166463527","Ti-6Al-4V","H3/E2",0.03,null,null,null,"","","as-rolled","","","",false,"unmapped_property","table","Coated AR\t13.0 5 ± 2.07\t279.55 ± 39.24\t0.03"],["oa:W3166463527","Ti-6Al-4V","H3/E2",0.01,null,null,null,"","","as-rolled 850°C","","","",false,"unmapped_property","table","Coated AR850\t9.02 ± 2.15\t225.9 ± 85.2\t0.01"],["oa:W3166463527","Ti-6Al-4V","H3/E2",0.02,null,null,null,"","","as-rolled 500°C","","","",false,"unmapped_property","table","Coated AR500\t10.45 ± 2.17\t262.02 ± 65.98\t0.02"],["oa:W3166463527","AR","Wear Track Width, (μm)",233.7,null,null,0.99,"µm","","","","ball-on-wear test","",false,"unmapped_property","table","AR\t0.45 ± 0.04\t233.7 ± 0.99\t-"],["oa:W3166463527","Coated AR","Wear Track Width, (μm)",552.4,null,null,1.98,"µm","","","","ball-on-wear test","",false,"unmapped_property","table","Coated AR\t0.68 ± 0.16\t552.4 ± 1.98\t26.3 ± 1.3"],["oa:W3166463527","Coated AR","Adhesive Lc, (N)",26.3,null,null,1.3,"N","","","","progressive scratch test","",false,"unmapped_property","table","Coated AR\t0.68 ± 0.16\t552.4 ± 1.98\t26.3 ± 1.3"],["oa:W3166463527","Coated AR850","Wear Track Width, (μm)",216.5,null,null,2.64,"µm","","","","ball-on-wear test","",false,"unmapped_property","table","Coated AR850\t0.18 ± 0.02\t216.5 ± 2.64\t27.4 ± 1.2"],["oa:W3166463527","Coated AR850","Adhesive Lc, (N)",27.4,null,null,1.2,"N","","","","progressive scratch test","",false,"unmapped_property","table","Coated AR850\t0.18 ± 0.02\t216.5 ± 2.64\t27.4 ± 1.2"],["oa:W3166463527","Coated AR500","Wear Track Width, (μm)",215.5,null,null,4.29,"µm","","","","ball-on-wear test","",false,"unmapped_property","table","Coated AR500\t0.18 ± 0.03\t215.5 ± 4.29\t32.5 ± 3.5"],["oa:W3166463527","Coated AR500","Adhesive Lc, (N)",32.5,null,null,3.5,"N","","","","progressive scratch test","",false,"unmapped_property","table","Coated AR500\t0.18 ± 0.03\t215.5 ± 4.29\t32.5 ± 3.5"],["oa:W3168649750","Ti-6Al-4V","ultimate test load",21.0,null,null,null,"kN","293 K","","","","",false,"unmapped_property","results",""],["oa:W3168649750","Ti-6Al-4V","ultimate test load",24.0,null,null,null,"kN","293 K","","","","",false,"unmapped_property","results",""],["oa:W3168649750","Ti-6Al-4V","ultimate test load",43.0,null,null,null,"kN","293 K","","","","",false,"unmapped_property","results",""],["oa:W3168649750","Ti-6Al-4V","ultimate test load",32.0,null,null,null,"kN","70 K","","","","",false,"unmapped_property","results",""],["oa:W3168649750","Ti-6Al-4V","ultimate test load",37.0,null,null,null,"kN","70 K","","","","",false,"unmapped_property","results",""],["oa:W3168649750","Ti-6Al-4V","ultimate test load",67.0,null,null,null,"kN","70 K","","","","",false,"unmapped_property","results",""],["oa:W3168649750","Ti-6Al-4V","ultimate test load",36.0,null,null,null,"kN","4 K","","","","",false,"unmapped_property","results",""],["oa:W3168649750","Ti-6Al-4V","ultimate test load",42.0,null,null,null,"kN","4 K","","","","",false,"unmapped_property","results",""],["oa:W3168649750","Ti-6Al-4V","ultimate test load",92.0,null,null,null,"kN","4 K","","","","",false,"unmapped_property","results",""],["oa:W3168682037","Ti-6Al-4V","Coeficiente de expansão térmica",0.0,null,null,null,"10-6𝐾-1","","","","","",false,"unmapped_property","abstract",""],["oa:W3168682037","Ti-6Al-4V","Condutividade térmica",14.99,null,null,null,"W/mK","","","","","",false,"unmapped_property","abstract",""],["oa:W3168682037","Ti-6Al-4V","Capacidade térmica específica",523.0,null,null,null,"J/KgK","","","","","",false,"unmapped_property","abstract",""],["oa:W3168682037","Ti-6Al-4V","Resistência elétrica",0.0,null,null,null,"10-9Ω𝑚","","","","","",false,"unmapped_property","abstract",""],["oa:W3168682037","Ti-6Al-4V","redução de quase 14% na dureza",-0.14,null,null,null,"%","","","","","",false,"unmapped_property","abstract",""],["oa:W3168682037","Ti-6Al-4V","tensões residuais",-65.0,null,null,null,"MPa","","TTATR","","","",false,"unmapped_property","abstract",""],["oa:W3168682037","Ti-6Al-4V","tensões residuais",-375.0,null,null,null,"MPa","","HIP","","","",false,"unmapped_property","abstract",""],["oa:W3168995641","Ti6242–Ti64","thermal expansion",5.0,null,null,1.0,"mm","room temperature","as-welded","","tensile test","",false,"unmapped_property","conclusions","Tensile failure of the dissimilar Ti6242–Ti64 linear friction welds occurred exclusively in the Ti64 BM, around 5 ± 1 mm away from the weld line for both the AWed and SRAed states, indicating good weld integrity."],["oa:W3169059725","Ti-6Al-4V","equivalent diameter",86.0,null,null,null,"µm","","as-built EB-PBF","","","",false,"unmapped_property","results","In addition, embedded pores were found in both specimens as shown in Figure 10c and f, with their equivalent diameter being coarser in the recycled (86 µm) than in the
