Repository: akhtar07/tisci-explorer

# TiSci Explorer

A read-only, static explorer for **TiSci**, an autonomous research agent for titanium alloys. TiSci reads the
titanium-alloy literature, builds a knowledge graph and a table of measured values, proposes hypotheses where the
graph has gaps, and tests them with DFT (MACE / VASP) and the ICME-lite multiscale chain.

**Live site:** https://akhtar07.github.io/tisci-explorer/

The site has seven sections:

| Section | What it shows |
|---|---|
| Overview | Corpus → graph → facts → hypotheses → verdicts, with the snapshot's counts |
| Worked example | One full loop for W in α-Ti: graph path, hypothesis, novelty check, DFT test, verdict, follow-up, DAMASK |

File: data/facts/other.json (part 58 of 112)
virgin specimen (26 µm)."],["oa:W3169059725","Ti-6Al-4V","equivalent diameter",26.0,null,null,null,"µm","","as-built EB-PBF","","","",false,"unmapped_property","results","In addition, embedded pores were found in both specimens as shown in Figure 10c and f, with their equivalent diameter being coarser in the recycled (86 µm) than in the virgin specimen (26 µm)."],["oa:W3169059725","Ti-6Al-4V","equivalent diameter",92.5,25.0,160.0,null,"µm","","as-built EB-PBF","","","",false,"unmapped_property","results","The pores were randomly distributed in the samples, and their equivalent diameter ranged from 25 to 160 µm."],["oa:W3169059725","Ti-6Al-4V","equivalent diameter",25.0,null,50.0,null,"µm","","as-built EB-PBF","","","",false,"unmapped_property","results","The porosity plot (Figure 11d) shows that the recycled builds had a marginal increase in small pores (with an equivalent diameter of < 50 µm)."],["oa:W3169059725","Ti-6Al-4V","equivalent diameter",105.0,50.0,160.0,null,"µm","","as-built EB-PBF","","","",false,"unmapped_property","results","Meanwhile, there was a large increase (up to 50%) in large pores with an equivalent diameter from 50 to 160 µm compared to the virgin specimens."],["oa:W3169059725","Ti-6Al-4V","equivalent diameter",125.0,null,null,null,"µm","","as-built EB-PBF","","","",false,"unmapped_property","results","The SEM fractography (Figure 10e) of the recycled specimen shows that fatigue cracks tended to initiate from lackof-fusion defects with an equivalent diameter of 125 µm."],["oa:W3169059725","Ti-6Al-4V","pore sizes",92.5,25.0,160.0,null,"µm","","","","","",false,"unmapped_property","discussion","In terms of pores/defect sizes, the fracture surface and XCT scan results show pore sizes of 25 to 160 µm in both the virgin and recycled test specimens."],["oa:W3169326377","Ti-6Al-4V","adhesion strength",3.0,null,null,null,"MPa","","","","","",false,"unmapped_property","results_discussion","The adhesion strength between the coated film and the substrate was measured to be 3MPa."],["oa:W3169326377","Ti-6Al-4V","thickness",6.0,null,null,null,"µm","","","","","",false,"unmapped_property","results_discussion","The thickness of the coating developed here was measured to be 6μm."],["oa:W3169823153","Ti-W","E",83.0,null,null,null,"%","12.5 at.% concentration","","","","",false,"unmapped_property","conclusions","A decrease of E by 17% and 5% could be observed for that Ti–W and Ti–Mo, respectively at 12.5 at.% concentration, while a decrease of ~ 28% could be observed for Ti–V, Ti–Ta, and Ti–Nb systems with 25 at.% concentration."],["oa:W3169823153","Ti-Mo (binary)","E",95.0,null,null,null,"%","12.5 at.% concentration","","","","",false,"unmapped_property","conclusions","A decrease of E by 17% and 5% could be observed for that Ti–W and Ti–Mo, respectively at 12.5 at.% concentration, while a decrease of ~ 28% could be observed for Ti–V, Ti–Ta, and Ti–Nb systems with 25 at.% concentration."],["oa:W3169823153","Ti-V (binary)","E",72.0,null,null,null,"%","25 at.% concentration","","","","",false,"unmapped_property","conclusions","A decrease of E by 17% and 5% could be observed for that Ti–W and Ti–Mo, respectively at 12.5 at.% concentration, while a decrease of ~ 28% could be observed for Ti–V, Ti–Ta, and Ti–Nb systems with 25 at.% concentration."],["oa:W3169823153","Ti-Ta (binary)","E",72.0,null,null,null,"%","25 at.% concentration","","","","",false,"unmapped_property","conclusions","A decrease of E by 17% and 5% could be observed for that Ti–W and Ti–Mo, respectively at 12.5 at.% concentration, while a decrease of ~ 28% could be observed for Ti–V, Ti–Ta, and Ti–Nb systems with 25 at.% concentration."],["oa:W3169823153","Ti-Nb (binary)","E",72.0,null,null,null,"%","25 at.% concentration","","","","",false,"unmapped_property","conclusions","A decrease of E by 17% and 5% could be observed for that Ti–W and Ti–Mo, respectively at 12.5 at.% concentration, while a decrease of ~ 28% could be observed for Ti–V, Ti–Ta, and Ti–Nb systems with 25 at.% concentration."],["oa:W3169823153","Ti-W","G",85.0,null,null,null,"%","","","","","",false,"unmapped_property","conclusions","Also, G decreases by ~ 15% for W and Mo and 32% for V, Ta, and Mo."],["oa:W3169823153","Ti-Mo (binary)","G",85.0,null,null,null,"%","","","","","",false,"unmapped_property","conclusions","Also, G decreases by ~ 15% for W and Mo and 32% for V, Ta, and Mo."],["oa:W3169823153","Ti-V (binary)","G",68.0,null,null,null,"%","","","","","",false,"unmapped_property","conclusions","Also, G decreases by ~ 15% for W and Mo and 32% for V, Ta, and Mo."],["oa:W3169823153","Ti-Ta (binary)","G",68.0,null,null,null,"%","","","","","",false,"unmapped_property","conclusions","Also, G decreases by ~ 15% for W and Mo and 32% for V, Ta, and Mo."],["oa:W3169823153","Ti-Mo (binary)","G",68.0,null,null,null,"%","","","","","",false,"unmapped_property","conclusions","Also, G decreases by ~ 15% for W and Mo and 32% for V, Ta, and Mo."],["oa:W3170518298","Ti-6Al-4V","magnification factor",3.87,null,null,null,"","","","","","",false,"unmapped_property","results","The largest increase in magnification factor occurred at a larger wavelength λ = 0.4 mm and was approx. 3.87 at vscan = 500 mm/s."],["oa:W3171239742","Ti-6Al-4V","ultimate interfacial bonding strength",447.5,null,null,null,"MPa","","","","","",false,"unmapped_property","results","The mean ultimate interfacial bonding strength was as high as 447.5 MPa, which was nearly ten times that of human femoral cortical bone []."],["oa:W3171239742","Ti-6Al-4V","Pore size (mm)",0.462,null,null,null,"mm","","","","","",false,"unmapped_property","table","Designed\t0.462\t0.685\t0.894"],["oa:W3171239742","Ti-6Al-4V","Pore size (mm)",0.622,null,null,null,"mm","","","","","",false,"unmapped_property","table","Manufactured\t0.413\t0.622\t0.830"],["oa:W3171239742","Ti-6Al-4V","Pore size (mm)",0.83,null,null,null,"mm","","","","","",false,"unmapped_property","table","Porosity (%)"],["oa:W3171749123","MP","Contact Angle",82.0,null,null,2.0,"°","","","","","",false,"unmapped_property","table","MP\t0.027 ± 0.003\t82 ± 2"],["oa:W3171749123","EB10","Contact Angle",82.0,null,null,6.0,"°","","","","","",false,"unmapped_property","table","EB10\t0.179 ± 0.033\t82 ± 6"],["oa:W3171749123","EB30","Contact Angle",95.0,null,null,5.0,"°","","","","","",false,"unmapped_property","table","EB30\t0.243 ± 0.009\t95 ± 5"],["oa:W3171749123","EB10HT","Contact Angle",93.0,null,null,3.0,"°","","","","","",false,"unmapped_property","table","EB10HT\t0.350 ± 0.070\t93 ± 3"],["oa:W3173060150","Ti5Al2V","mass fraction of the β-phase particles",1.5,null,null,null,"%","","","","RIR method","",false,"unmapped_property","results",""],["oa:W3173060150","Ti-6Al-4V","mass fraction of the β-phase particles",5.0,null,null,null,"%","","","","RIR method","",false,"unmapped_property","results",""],["oa:W3173060150","Ti5Al2V","average depth of corrosion defects",45.0,40.0,50.0,null,"µm","","SPS","","","",false,"unmapped_property","results",""],["oa:W3173060150","Ti-6Al-4V","average depth of corrosion defects",30.0,20.0,40.0,null,"µm","","SPS","","","",false,"unmapped_property","results",""],["oa:W3173060150","Ti-Al-V","pre-exponential factor Dv0",3.1,3.02,3.18,null,"cm2/s","1223–1923 K","","","","",false,"unmapped_property","discussion",""],["oa:W3173060150","Ti-Al-V","activation energy Qv",81.5,79.0,84.0,null,"kJ/mol","1223–1923 K","","","","",false,"unmapped_property","discussion",""],["oa:W3173385834","P-Ti6Al4V","pore diameter",1.1,1.1,90.7,null,"µm","","","","","",false,"unmapped_property","discussion","However, the lowest and highest pore diameter values obtained by applying high pressure from 0.52 to 154 psi in order to reveal the presence of smaller sized micropores in P-Ti6Al4V structures were found to be between 1.1 and 90.7 µm."],["oa:W3173385834","P-Ti6Al4V","pore diameter",90.7,1.1,90.7,null,"µm","","","","","",false,"unmapped_property","discussion","However, the lowest and highest pore diameter values obtained by applying high pressure from 0.52 to 154 psi in order to reveal the presence of smaller sized micropores in P-Ti6Al4V structures were found to be between 1.1 and 90.7 µm."],["oa:W3173385834","P-Ti6Al4V","mean pore size",1.1,1.1,218.0,null,"µm","","","","","",false,"unmapped_property","discussion","Furthermore, the lowest and highest mean pore size values have been found between 1.1 and 218 µm."],["oa:W3173385834","P-Ti6Al4V","mean pore size",218.0,1.1,218.0,null,"µm","","","","","",false,"unmapped_property","discussion","Furthermore, the lowest and highest mean pore size values have been found between 1.1 and 218 µm."],["oa:W3173385834","Porous-Ti6Al4V","Density",2.82,2.82,2.82,null,"g.cm-3","","","","","",false,"unmapped_property","discussion","Fig. 8 The effect of magnesium additive on porosity Table 2 Comparison of density and porosities of Ti-based structures Materials Density (g.cm−3) Porosity (%) Reference Cancellous and Corticol bone (1.4–1.0)– (2.1–1.8) 30–90 and 5–30 [28] Porous CP Ti 3.01–2.25 33–50 [10] Porous-Ti6Al4V – 41–64 [29] Porous-Ti6Al4V 2.82 36.3 [6] Porous Ti6Al7Nb 2.1–1.2 53–73 [30] This work 2.61–1.59 41–64 Journal of Materials Science: Materials in Medicine (2021) 32:80 Page 7 of 11 80"],["oa:W3173385834","P-Ti6Al4V","Density",2.61,2.61,1.59,null,"g.cm-3","","","","","",false,"unmapped_property","discussion","Fig. 8 The effect of magnesium additive on porosity Table 2 Comparison of density and porosities of Ti-based structures Materials Density (g.cm−3) Porosity (%) Reference Cancellous and Corticol bone (1.4–1.0)– (2.1–1.8) 30–90 and 5–30 [28] Porous CP Ti 3.01–2.25 33–50 [10] Porous-Ti6Al4V – 41–64 [29] Porous-Ti6Al4V 2.82 36.3 [6] Porous Ti6Al7Nb 2.1–1.2 53–73 [30] This work 2.61–1.59 41–64 Journal of Materials Science: Materials in Medicine (2021) 32:80 Page 7 of 11 80"],["oa:W3173531705","Ti-6Al-4V","Hertzian contact pressure",15.8,null,null,null,"MPa","","","","","",false,"unmapped_property","methods","In particular, the circular motion, with a radius of 14 mm at angular speed of 50.3 rad/s, was divided into two parts in which the load was set to 20 ± 1 and 40 ± 1 N, respectively, corresponding to a maximum Hertzian contact pressure of 15.8 and 22.3 MPa accordingly to the Hertz\u0002s theory (Ref 32)."],["oa:W3173531705","Ti-6Al-4V","Hertzian contact pressure",22.3,null,null,null,"MPa","","","","","",false,"unmapped_property","methods","In particular, the circular motion, with a radius of 14 mm at angular speed of 50.3 rad/s, was divided into two parts in which the load was set to 20 ± 1 and 40 ± 1 N, respectively, corresponding to a maximum Hertzian contact pressure of 15.8 and 22.3 MPa accordingly to the Hertz\u0002s theory (Ref 32)."],["oa:W3173531705","Ti-6Al-4V","Poisson's ratio, -",0.35,null,null,null,"-","","as-delivered","","","",false,"unmapped_property","methods","Photo (a) and scheme (b) of the UVT set-up Table 1 Mechanical characteristics of the tested materials in the as-delivered condition according to the suppliers\u0002 datasheets E, GPa UTS, MPa Y, MPa Elongation, % Poisson\u0002s ratio, - Ti6Al4V 120 1020 950 14 0.35 E, GPa Density, g/cm3 Y, MPa Izod notched, kJ/m2 Poisson\u0002s ratio, - GUR 1050 UHMWPE 1.2 0.93 0.48 > 73 0.46 7600—Volume 30(10) October 2021 Journal of Materials Engineering and Performance"],["oa:W3173531705","GUR 1050 UHMWPE","Izod notched, kJ/m2",73.0,null,null,null,"kJ/m2","","as-delivered","","","",false,"unmapped_property","methods","Photo (a) and scheme (b) of the UVT set-up Table 1 Mechanical characteristics of the tested materials in the as-delivered condition according to the suppliers\u0002 datasheets E, GPa UTS, MPa Y, MPa Elongation, % Poisson\u0002s ratio, - Ti6Al4V 120 1020 950 14 0.35 E, GPa Density, g/cm3 Y, MPa Izod notched, kJ/m2 Poisson\u0002s ratio, - GUR 1050 UHMWPE 1.2 0.93 0.48 > 73 0.46 7600—Volume 30(10) October 2021 Journal of Materials Engineering and Performance"],["oa:W3173531705","GUR 1050 UHMWPE","Poisson's ratio, -",0.46,null,null,null,"-","","as-delivered","","","",false,"unmapped_property","methods","Photo (a) and scheme (b) of the UVT set-up Table 1 Mechanical characteristics of the tested materials in the as-delivered condition according to the suppliers\u0002 datasheets E, GPa UTS, MPa Y, MPa Elongation, % Poisson\u0002s ratio, - Ti6Al4V 120 1020 950 14 0.35 E, GPa Density, g/cm3 Y, MPa Izod notched, kJ/m2 Poisson\u0002s ratio, - GUR 1050 UHMWPE 1.2 0.93 0.48 > 73 0.46 7600—Volume 30(10) October 2021 Journal of Materials Engineering and Performance"],["oa:W3173531705","UVT-100","AR increase",14.0,null,null,null,"%","","","","","",false,"unmapped_property","methods","Actually, the AR increase after one-month wear testing is equal to 14% for the UVT-100 sample and 200% for the UVT-200 one."],["oa:W3173531705","UVT-200","AR increase",200.0,null,null,null,"%","","","","","",false,"unmapped_property","methods","Actually, the AR increase after one-month wear testing is equal to 14% for the UVT-100 sample and 200% for the UVT-200 one."],["oa:W3173531705","UVT-100","COF reduction",25.0,null,null,null,"%","","","","","",false,"unmapped_property","methods","In case of the tests lasting one month with the application of a load of 20 N, the UVT-100 and UVT-200 samples showed a COF reduction of 25% compared to the one of the smooth sample."],["oa:W3173531705","UVT-200","COF reduction",25.0,null,null,null,"%","","","","","",false,"unmapped_property","methods","In case of the tests lasting one month with the application of a load of 20 N, the UVT-100 and UVT-200 samples showed a COF reduction of 25% compared to the one of the smooth sample."],["oa:W3173531705","UVT-100","COF reduction",41.0,null,null,null,"%","","","","","",false,"unmapped_property","methods","When the load was increased to 40 N, the UVT-100 and UVT-200 samples showed a COF reduction of 41 and 17% compared to the smooth one, respectively."],["oa:W3173531705","UVT-200","COF reduction",17.0,null,null,null,"%","","","","","",false,"unmapped_property","methods","When the load was increased to 40 N, the UVT-100 and UVT-200 samples showed a COF reduction of 41 and 17% compared to the smooth one, respectively."],["oa:W3173715003","Ti-6Al-4V","kinematic viscosity",105.3,null,null,null,"mm2/s","","","","","",false,"unmapped_property","methods","According to the data of the manufacturers of oils, classes 10W-40 and 75W-85 correspond to the kinematic viscosities of 105.3 and 64.6 mm2/s, respectively."],["oa:W3173715003","Ti-6Al-4V","kinematic viscosity",64.6,null,null,null,"mm2/s","","","","","",false,"unmapped_property","methods","According to the data of the manufacturers of oils, classes 10W-40 and 75W-85 correspond to the kinematic viscosities of 105.3 and 64.6 mm2/s, respectively."],["oa:W3173715003","Ti-6Al-4V","nominal pressure",75.0,75.0,151.0,null,"MPa","","","","","",false,"unmapped_property","results_discussion","Coefficient of Friction In the investigations, nominal pressures in the range 75 to 151 MPa () were considered, which is fully consistent with the range of pressures existing in sheet metal forming as noted in the wide literature review prepared by Cillauren et al. in []."],["oa:W3174533184","Ti-6Al-4V","cooling speed",100000.0,100000.0,100000.0,null,"°Cs-1","","as-built SLM","martensitic α'","","",false,"unmapped_property","results","Because the cooling speed is very fast (103−105 °C s−1) during the SLM processing, most of β structures transformed to the martensitic structures."],["oa:W3174533184","Ti-6Al-4V","β phase",5.1,5.1,5.1,null,"%","","annealed","","","",false,"unmapped_property","results","It shows that the sample contains 5.1% β phase after heat treatment, while the SLM-ed alloy has almost no β-phase."],["oa:W3174533184","","l/d",5.0,null,null,null,"","","","","","",false,"unmapped_property","table","F-5\t1\t0.2\t5"],["oa:W3174533184","","l/d",4.0,null,null,null,"","","","","","",false,"unmapped_property","table","F-4\t1\t0.25\t4"],["oa:W3174533184","","l/d",3.0,null,null,null,"","","","","","",false,"unmapped_property","table","F-3\t1\t0.33\t3"],["oa:W3175054527","Ti-6Al-4V","WCA",101.6,null,null,11.4,"°","","as-built SLM","","","",false,"unmapped_property","results",""],["oa:W3175054527","Ag0.2%","WCA",92.6,null,null,1.9,"°","","as-built SLM","","","",false,"unmapped_property","results",""],["oa:W3175054527","Ag1%","WCA",89.6,null,null,7.8,"°","","as-built SLM","","","",false,"unmapped_property","results",""],["oa:W3175054527","Ag5%","WCA",83.2,null,null,5.6,"°","","as-built SLM","","","",false,"unmapped_property","results",""],["oa:W3175054527","Ti-6Al-4V","WCA",65.8,null,null,3.3,"°","","as-built SLM","","","",false,"unmapped_property","results",""],["oa:W3175054527","Ag1%","WCA",59.2,null,null,2.0,"°","","as-built SLM","","","",false,"unmapped_property","results",""],["oa:W3175054527","Ag0.2%","WCA",57.5,null,null,2.8,"°","","as-built SLM","","","",false,"unmapped_property","results",""],["oa:W3175054527","Ag5%","WCA",52.1,null,null,3.7,"°","","as-built SLM","","","",false,"unmapped_property","results",""],["oa:W3175054527","Ag0.2%","icorr",18.0,15.25,20.75,2.75,"x10-7","","post-thermal oxidation","","","",false,"unmapped_property","results",""],["oa:W3175054527","Ag0.2%","Ecorr",1.2,-1.35,3.75,2.55,"x10-1","","post-thermal oxidation","","","",false,"unmapped_property","results",""],["oa:W3175054527","Ag5%","icorr",110.0,109.95,110.05,0.05,"x10-7","","pre-thermal oxidation","","","",false,"unmapped_property","results",""],["oa:W3175054527","Ag5%","Ecorr",-0.21,-2.29,1.87,2.08,"x10-1","","pre-thermal oxidation","","","",false,"unmapped_property","results",""],["oa:W3175054527","Ti-6Al-4V","plastic and elastic (nJ) work",0.151,null,null,0.03,"nJ","","Ag1% oxide layer","","nanoindentation","",false,"unmapped_property","results",""],["oa:W3175054527","Ti-6Al-4V","plastic and elastic (nJ) work",0.11,null,null,0.01,"nJ","","Ag5% oxide layer","","nanoindentation","",false,"unmapped_property","results",""],["oa:W3175054527","Ti-6Al-4V","plastic and elastic (nJ) work",0.157,null,null,0.03,"nJ","","Ag1% oxide layer","","nanoindentation","",false,"unmapped_property","results",""],["oa:W3175054527","Ti-6Al-4V","plastic and elastic (nJ) work",0.111,null,null,0.003,"nJ","","Ag5% oxide layer","","nanoindentation","",false,"unmapped_property","results",""],["oa:W3175054527","Ag0.2%","wear rates",0.0,null,null,0.0,"m3/N·m","","post-thermal oxidation","","","",false,"unmapped_property","results",""],["oa:W3175054527","Ag5%","wear rates",0.0,null,null,0.0,"m3/N·m","","post-thermal oxidation","","","",false,"unmapped_property","results",""],["oa:W3175054527","Ag0.2%","bacterial percentage survival",10.7,null,null,2.51,"%","","GROUND","","","",false,"unmapped_property","results",""],["oa:W3175054527","Ag5%","bacterial percentage survival",13.0,null,null,2.0,"%","","GROUND","","","",false,"unmapped_property","results",""],["oa:W3175054527","Ti-6Al-4V","WCA",35.0,null,null,null,"°","","","","","",false,"unmapped_property","discussion",""],["oa:W3175200037","L-PBF 316L","damage prediction",4.7,null,null,null,"%","","","","strain-based HC model","",true,"unmapped_property","results_discussion","L-PBF 316L The damage prediction shows that for 316L, both the MMC and strain-based HC models do a relatively good job at accurately capturing the failure behavior of the dense samples and the samples with 600 µm and 1200 µm diameter intentional pores."],["oa:W3175200037","L-PBF 316L","damage prediction",6.7,null,null,null,"%","","","","MMC model","",true,"unmapped_property","results_discussion","L-PBF 316L The damage prediction shows that for 316L, both the MMC and strain-based HC models do a relatively good job at accurately capturing the failure behavior of the dense samples and the samples with 600 µm and 1200 µm diameter intentional pores."],["oa:W3175200037","L-PBF 316L","damage prediction",17.0,null,null,null,"%","","","","HC model","",true,"unmapped_property","results_discussion","However, for the HC model the largest error was for the 2400 µm pore diameter (16% of the cross-sectional area), where the model did not accurately capture the punch, R5, and R12 behavior simultaneously, resulting in a MAPE of 17%."],["oa:W3175335064","Ti-6Al-4V","limite de fatigue à grand nombre de cycles",10000000.0,null,null,null,"cycles","","","","","",false,"unmapped_property","conclusions",""],["oa:W3175335064","Ti-6Al-4V","entaille au laser femtoseconde",0.0,null,null,null,"","","","","","",false,"unmapped_property","conclusions",""],["oa:W3175335064","Ti-6Al-4V","profondeur ∼200 µm, largeur ∼200 µm",200.0,null,null,null,"µm","","","","","",false,"unmapped_property","conclusions",""],["oa:W3175335064","Ti-6Al-4V","tôle de 1 mm d’épaisseur",1.0,null,null,null,"mm","","","","","",false,"unmapped_property","conclusions",""],["oa:W3175335064","Ti-6Al-4V","position des entailles (± 10 µm)",10.0,null,null,null,"µm","","","","","",false,"unmapped_property","conclusions",""],["oa:W3175335064","Ti-6Al-4V","section circulaire d’environ ∅1,2 mm",1.2,null,null,null,"mm","","","","","",false,"unmapped_property","conclusions",""],["oa:W3175335064","Ti-6Al-4V","pression de maintien des deux tôles de 15 MPa",15.0,null,null,null,"MPa","","","","","",false,"unmapped_property","conclusions",""],["oa:W3175335064","Ti-6Al-4V","contrainte critique de clivage",1200.0,null,null,null,"MPa","","","","","",false,"unmapped_property","conclusions",""],["oa:W3175335064","Ti-6Al-4V","ouverture",1.0,null,null,null,"µm","","","","","",false,"unmapped_property","conclusions",""],["oa:W3175335064","Ti-6Al-4V","entailles de faible taille",1.0,null,null,null,"µm","","","","","",false,"unmapped_property","conclusions",""],["oa:W3175335064","Ti-6Al-4V","ouverture",20.0,null,null,null,"µm","","","","","",false,"unmapped_property","conclusions",""],["oa:W3175417914","Ti-5Al-3Mo-3V-2Zr-2Cr-1Nb-1Fe","time is about 18000s",18000.0,null,null,null,"s","","","","JMAK function","",false,"unmapped_property","methods",""],["oa:W3175417914","Ti-5Al-3Mo-3V-2Zr-2Cr-1Nb-1Fe","time is about 40000s",40000.0,null,null,null,"s","","","","JMAK function","",false,"unmapped_property","methods",""],["oa:W3175417914","Ti-5Al-3Mo-3V-2Zr-2Cr-1Nb-1Fe","α amount",41.0,null,null,null,"vol.%","","aged 4h at 500°C, 42% deformation","","XRD","",false,"unmapped_property","methods",""],["oa:W3175417914","Ti-5Al-3Mo-3V-2Zr-2Cr-1Nb-1Fe","α amount",32.0,null,null,null,"vol.%","","aged 4h at 500°C, 53% deformation","","XRD","",false,"unmapped_property","methods",""],["oa:W3175417914","Ti-5Al-3Mo-3V-2Zr-2Cr-1Nb-1Fe","α amount",58.0,null,null,null,"vol.%","","un-deformed","","XRD","",false,"unmapped_property","methods",""],["oa:W3175417914","Ti-5Al-3Mo-3V-2Zr-2Cr-1Nb-1Fe","Volume fraction of α phase (vol.%)",53.0,null,null,null,"vol.%","","un-deformed, heating rate 0.1oC/s","","XRD","",false,"unmapped_property","methods",""],["oa:W3175417914","Ti-5Al-3Mo-3V-2Zr-2Cr-1Nb-1Fe","Volume fraction of α phase (vol.%)",33.0,null,null,null,"vol.%","","42% deformed, heating rate 0.1oC/s","","XRD","",false,"unmapped_property","methods",""],["oa:W3175417914","Ti-5Al-3Mo-3V-2Zr-2Cr-1Nb-1Fe","Volume fraction of α phase (vol.%)",30.0,null,null,null,"vol.%","","53% deformed, heating rate 0.1oC/s","","XRD","",false,"unmapped_property","methods",""],["oa:W3176555710","Ti-6Al-4V","ν",100000000000.0,null,null,null,"Hz","","","","","",false,"unmapped_property","methods","0.22 Plastic ρm μm-2 5.0 ν Hz 1.0×1011 b μm 2.95×10-4 k J·K-1 1.38×10-23 γs μm-2 0.05 ΔV μm3 19.76 b3 12.54 b3 𝜏𝑐 𝛼 MPa 393 349 ΔF eV 0.60 0.46"],["oa:W3176555710","Ti-6Al-4V","γs",0.05,null,null,null,"µm-2","","","","","",false,"unmapped_property","methods","0.22 Plastic ρm μm-2 5.0 ν Hz 1.0×1011 b μm 2.95×10-4 k J·K-1 1.38×10-23 γs μm-2 0.05 ΔV μm3 19.76 b3 12.54 b3 𝜏𝑐 𝛼 MPa 393 349 ΔF eV 0.60 0.46"],["oa:W3176555710","Ti-6Al-4V","ΔV",19.76,null,null,null,"µm3","","","","","",false,"unmapped_property","methods","0.22 Plastic ρm μm-2 5.0 ν Hz 1.0×1011 b μm 2.95×10-4 k J·K-1 1.38×10-23 γs μm-2 0.05 ΔV μm3 19.76 b3 12.54 b3 𝜏𝑐 𝛼 MPa 393 349 ΔF eV 0.60 0.46"],["oa:W3176555710","Ti-6Al-4V","ΔF",0.6,null,null,null,"eV","","","","","",false,"unmapped_property","methods","0.22 Plastic ρm μm-2 5.0 ν Hz 1.0×1011 b μm 2.95×10-4 k J·K-1 1.38×10-23 γs μm-2 0.05 ΔV μm3 19.76 b3 12.54 b3 𝜏𝑐 𝛼 MPa 393 349 ΔF eV 0.60 0.46"],["oa:W3176555710","Ti-6Al-4V","ΔF",0.46,null,null,null,"eV","","","","","",false,"unmapped_property","methods","0.22 Plastic ρm μm-2 5.0 ν Hz 1.0×1011 b μm 2.95×10-4 k J·K-1 1.38×10-23 γs μm-2 0.05 ΔV μm3 19.76 b3 12.54 b3 𝜏𝑐 𝛼 MPa 393 349 ΔF eV 0.60 0.46"],["oa:W3176555710","HT1","creep response",862.0,null,null,null,"MPa","room temperature","","","stress-controlled loading","",true,"unmapped_property","methods","In addition, the model has been used to predict the creep response of microstructure HT1 subject to stress-controlled loading at 862 MPa and 827 MPa (95% and 90% of yield strength σ0.2 in Figure 7f ), which is also compared with experimental data."],["oa:W3176555710","HT1","creep response",827.0,null,null,null,"MPa","room temperature","","","stress-controlled loading","",true,"unmapped_property","methods","In addition, the model has been used to predict the creep response of microstructure HT1 subject to stress-controlled loading at 862 MPa and 827 MPa (95% and 90% of yield strength σ0.2 in Figure 7f ), which is also compared with experimental data."],["oa:W3176555710","HT1","dwell fatigue loading",862.0,null,null,null,"MPa","room temperature","","","dwell fatigue loading","",true,"unmapped_property","methods","In the context of fatigue loading, the comparisons of polycrystalline strain ratcheting between experimental measurement and simulations have been conducted for HT1 and HT2 for the dwell fatigue loading at 862 MPa (95% of yield strength σ0.2) shown in Figure 7 (g) in the manuscript using the very same models."],["oa:W3176555710","HT2","dwell fatigue loading",862.0,null,null,null,"MPa","room temperature","","","dwell fatigue loading","",true,"unmapped_property","methods","In the context of fatigue loading, the comparisons of polycrystalline strain ratcheting between experimental measurement and simulations have been conducted for HT1 and HT2 for the dwell fatigue loading at 862 MPa (95% of yield strength σ0.2) shown in Figure 7 (g) in the manuscript using the very same models."],["oa:W3176555710","Ti-6Al-4V","peak stress",862.0,null,null,null,"MPa","","","","","",false,"unmapped_property","methods","The model was used to simulate dwell fatigue cycles with peak stresses σmax of 862 MPa and 827 MPa (reflecting experimental test stresses at 95% and 90% of yield strength σ0.2)."],["oa:W3176555710","Ti-6Al-4V","peak stress",827.0,null,null,null,"MPa","","","","","",false,"unmapped_property","methods","The model was used to simulate dwell fatigue cycles with peak stresses σmax of 862 MPa and 827 MPa (reflecting experimental test stresses at 95% and 90% of yield strength σ0.2)."],["oa:W3176555710","Ti-6Al-4V","stress redistribution",153.0,null,null,null,"MPa","","","HT1","","",false,"unmapped_property","methods","During the stress hold, the stress redistribution (load shedding) Δσyy between ta and tb is 153 MPa and 120 MPa, respectively."],["oa:W3176555710","Ti-6Al-4V","stress redistribution",120.0,null,null,null,"MPa","","","HT1","","",false,"unmapped_property","methods","During the stress hold, the stress redistribution (load shedding) Δσyy between ta and tb is 153 MPa and 120 MPa, respectively."],["oa:W3176555710","Ti-6Al-4V","stress redistribution",153.3,null,null,null,"MPa","","","HT1","","",false,"unmapped_property","methods","The stress redistribution (load shedding) Δσyy between ta and tb for applied stress of 862 MPa is 153.3 MPa at the point indicated in Figure 10 (c)."],["oa:W3176555710","Ti-6Al-4V","stress redistribution",119.6,null,null,null,"MPa","","","HT1","","",false,"unmapped_property","methods","For the lower peak applied stress level of 827 MPa, the local maximum stress level is lower and the stress redistribution (load shedding) is reduced to 119.6 MPa in Figure 10 (d)."],["oa:W3176555710","Ti-6Al-4V","stress redistribution",125.0,null,null,null,"MPa","","","HT2","","",false,"unmapped_property","methods","During the stress hold, the stress redistribution (load shedding) Δσyy between ta and tb is 125 MPa and 103 MPa, respectively."],["oa:W3176555710","Ti-6Al-4V","stress redistribution",103.0,null,null,null,"MPa","","","HT2","","",false,"unmapped_property","methods","During the stress hold, the stress redistribution (load shedding) Δσyy between ta and tb is 125 MPa and 103 MPa, respectively."],["oa:W3176555710","Ti-6Al-4V","critical normal stress",1200.0,null,null,null,"MPa","","","","","",true,"unmapped_property","methods","We consider the worst-case normal stress acting on the hard grain achieving a critical value and this critical value can be estimated from the c-axis tensile strength of single crystal titanium ~1200 MPa [52]."],["oa:W3176555710","Ti-6Al-4V","stress ‘ratchet rates’",790.0,null,null,null,"MPa","20 ˚C","","","","",false,"unmapped_property","conclusions","The stress ‘ratchet rates’ are found to stabilise such that a stress-based criterion has been employed to predict dwell and non-dwell fatigue lives, and the stress below which the dwell debit vanishes (790 MPa) to zero for 20 ˚C loading."],["oa:W3177978857","Ti-6Al-4V","average deviation of σp",25.0,20.0,30.0,null,"MPa","","","","","",false,"unmapped_property","results_discussion",""],["oa:W3178647846","CP-Ti Grade 2","volumetric wear reduction",79.0,null,null,null,"%","","oxidized at 700 °C for 24 h","","tribological test","",false,"unmapped_property","results_discussion","The best wear resistance was shown by the scales which formed at 700 °C over a period of 24 and 72 h (volumetric wear reduction by ca. 79%)."],["oa:W3178647846","CP-Ti Grade 2","volumetric wear reduction",79.0,null,null,null,"%","","oxidized at 700 °C for 72 h","","tribological test","",false,"unmapped_property","results_discussion","The best wear resistance was shown by the scales which formed at 700 °C over a period of 24 and 72 h (volumetric wear reduction by ca. 79%)."],["oa:W3178647846","CP-Ti Grade 2","volumetric wear reduction",50.0,null,null,null,"%","","oxidized at 600 °C for 24 h","","tribological test","",false,"unmapped_property","results_discussion","It was found that during the interaction of oxide films with the ZrO2 balls, the best tribological characteristics were shown by the scale which formed at 600 °C over a period of 24 h (volumetric wear reduction by ca. 50%)."],["oa:W3178647846","CP-Ti Grade 2","volumetric wear reduction",96.0,null,null,null,"%","","oxidized","","tribological test","",false,"unmapped_property","results_discussion","For this variant, a reduction in volumetric wear was found to reach as much as 96% in comparison with pure (non-oxidized) titanium."],["oa:W3178647846","CP-Ti Grade 2","wear ratio",43.0,null,null,null,"%","","non-oxidized","","tribological test","",false,"unmapped_property","results_discussion","Tribological tests of a non-oxidized titanium disc with ZrO2 balls and 100Cr6 balls showed a wear ratio value lower by ca. 43%."],["oa:W3178647846","CP-Ti Grade 2","wear ratio",43.0,null,null,null,"%","","oxidized","","tribological test","",false,"unmapped_property","results_discussion","The highest reduction in the wear ratio of the oxidized titanium disc during tests with the 100Cr6 balls may result from the fact that steel is a material of lower hardness compared to hard oxide films, which caused lower intensification of frictional destruction processes."],["oa:W3179559601","Ti-6Al-4V","temperature gradient",40000.0,40000.0,40000.0,null,"K/mm","","","","","",true,"unmapped_property","results","In both simulations, the maximum thermal gradients of the built layers in the building direction (Z-axis) were greater than 40 × 103 K/mm, less than 25 × 103 K/mm in the longitudinal direction (X-axis), and less than 10 × 103 K/mm in the transverse direction (Y-axis)."],["oa:W3179559601","Ti-6Al-4V","temperature gradient",25000.0,25000.0,25000.0,null,"K/mm","","","","","",true,"unmapped_property","results","In both simulations, the maximum thermal gradients of the built layers in the building direction (Z-axis) were greater than 40 × 103 K/mm, less than 25 × 103 K/mm in the longitudinal direction (X-axis), and less than 10 × 103 K/mm in the transverse direction (Y-axis)."],["oa:W3179559601","Ti-6Al-4V","temperature gradient",10000.0,10000.0,10000.0,null,"K/mm","","","","","",true,"unmapped_property","results","In both simulations, the maximum thermal gradients of the built layers in the building direction (Z-axis) were greater than 40 × 103 K/mm, less than 25 × 103 K/mm in the longitudinal direction (X-axis), and less than 10 × 103 K/mm in the transverse direction (Y-axis)."],["oa:W3179559601","Ti-6Al-4V","displacement",0.0122,0.0122,0.0122,null,"mm","","","","","",true,"unmapped_property","results","Distortion Process In both simulations, the displacement in the building direction was greater than 0.0122 mm, less than 0.0068 mm in the longitudinal direction, and less than 0.0061 mm in the transverse direction."],["oa:W3179559601","Ti-6Al-4V","displacement",0.0068,0.0068,0.0068,null,"mm","","","","","",true,"unmapped_property","results","Distortion Process In both simulations, the displacement in the building direction was greater than 0.0122 mm, less than 0.0068 mm in the longitudinal direction, and less than 0.0061 mm in the transverse direction."],["oa:W3179559601","Ti-6Al-4V","displacement",0.0061,0.0061,0.0061,null,"mm","","","","","",true,"unmapped_property","results","Distortion Process In both simulations, the displacement in the building direction was greater than 0.0122 mm, less than 0.0068 mm in the longitudinal direction, and less than 0.0061 mm in the transverse direction."],["oa:W3181161992","Ti-6Al-4V","corrosion current densities",0.0001,null,null,null,"A/cm2","","untreated","","potentiodynamic","",false,"unmapped_property","conclusions",""],["oa:W3181161992","Ti-6Al-4V","high impedance values",100000.0,null,null,null,"ohm","","untreated","","","",false,"unmapped_property","conclusions",""],["oa:W3181161992","Ti-6Al-4V","high impedance values",100000.0,null,null,null,"ohm","","OBDH","","","",false,"unmapped_property","conclusions",""],["oa:W3181161992","Ti-6Al-4V","|Z|",10.0,null,null,null,"ohm","","untreated","","","",false,"unmapped_property","other",""],["oa:W3181161992","Ti-6Al-4V","|Z|",10.0,null,null,null,"ohm","","untreated","","","",false,"unmapped_property","other",""],["oa:W3181212221","Ti-6Al-4V","composition of the Ti64 metallic powder",0.15,null,null,null,"%","","","","","",false,"unmapped_property","methods","The composition of the Ti64 metallic powder having an average particle size range of 5–50 µm, used in this study, is given in a."],["oa:W3181212221","Ti-6Al-4V","preheated (100 °C) metallic build plate",100.0,null,null,null,"°C","","as-built SLM","","","",false,"unmapped_property","methods","To manufacture the samples, the first layer of Ti64 powder was spread on a preheated (100 °C) metallic build plate by a roller-based recoater mechanism."],["oa:W3181212221","Ti-6Al-4V","wavelength range of 1.06–1.08 µm",1.07,1.06,1.08,null,"µm","","as-built SLM","","","",false,"unmapped_property","methods","A fibre laser with a wavelength range of 1.06–1.08 µm was used."],["oa:W3181212221","Ti-6Al-4V","von Mises stress",107.0,null,null,null,"MPa","","as-built PLS","","FE analysis","",true,"unmapped_property","results_discussion","It can be perceived in that the C3 structure exhibited maximum von Mises stress (107 MPa) as compared to C1 (61 MPa) and C2 (86 MPa)."],["oa:W3181212221","Ti-6Al-4V","deformations",0.0099,null,null,null,"mm","","as-built PLS","","compression test","0.05 mm/min",false,"unmapped_property","results_discussion","Besides, the deformations of 0.006369 mm, 0.00865 mm, and 0.00994 mm were observed for C1, C2, and C3 structures, respectively ()."],["oa:W3181212221","Ti-6Al-4V","UCS",4.75,4.0,5.0,null,"%","","as-built PLS","","FE analysis","",true,"unmapped_property","results_discussion","It can be seen that the experimental values of UCS were 4–5% less than the predicted FE values."],["oa:W3181212221","EOS Ti6Al4V","Poisson’s ratio",0.31,null,null,null,"-","","as-built SLM","","","",false,"unmapped_property","table","Poisson’s ratio\t0.31\t-"],["oa:W3181247911","Ti-6Al-4V","deformation",6.27,null,null,null,"mm","","","","","",false,"unmapped_property","conclusions",""],["oa:W3181247911","stainless steel","deformation",3.18,null,null,null,"mm","","","","","",false,"unmapped_property","conclusions",""],["oa:W3181247911","carbon steel","deformation",3.09,null,null,null,"mm","","","","","",false,"unmapped_property","conclusions",""],["oa:W3181279666","Ti-6Al-4V","condutividade térmica",7.54,null,null,null,"W/m.K","","","","","",false,"unmapped_property","abstract","Considerando a relação entre as menores forças de corte na usinagem de titânio, em função das altas temperaturas de corte, estas podem ser atribuídas a baixa condutividade térmica da liga Ti-6Al-4V, 7,54 W/m.K quando comparada ao carbono, chegando a 53,5 W/m.K e a baixa densidade das ligas de titânio (NARUTAK et al., 1983)."],["oa:W3181279666","carbono","condutividade térmica",53.5,null,null,null,"W/m.K","","","","","",false,"unmapped_property","abstract","Considerando a relação entre as menores forças de corte na usinagem de titânio, em função das altas temperaturas de corte, estas podem ser atribuídas a baixa condutividade térmica da liga Ti-6Al-4V, 7,54 W/m.K quando comparada ao carbono, chegando a 53,5 W/m.K e a baixa densidade das ligas de titânio (NARUTAK et al., 1983)."],["oa:W3181279666","Ti-6Al-4V","ddp",485.0,null,null,null,"°C","","","","","",false,"unmapped_property","abstract","modificada é de 485 °C e o do pino é de 494 °C, uma diferença de aproximadamente de 1,85 %."],["oa:W3181279666","Ti-6Al-4V","ddp",494.0,null,null,null,"°C","","","","","",false,"unmapped_property","abstract","modificada é de 485 °C e o do pino é de 494 °C, uma diferença de aproximadamente de 1,85 %."],["oa:W3181279666","Ti-6Al-4V","ddp",474.0,null,null,null,"°C","","","","","",false,"unmapped_property","abstract","Já na figura 4.6 a média obtida pela contra ponta modificada é de 474 °C e o do pino é de 480 °C, uma diferença de aproximadamente de 1,26 %."],["oa:W3181279666","Ti-6Al-4V","ddp",480.0,null,null,null,"°C","","","","","",false,"unmapped_property","abstract","Já na figura 4.6 a média obtida pela contra ponta modificada é de 474 °C e o do pino é de 480 °C, uma diferença de aproximadamente de 1,26 %."],["oa:W3181279666","Ti-6Al-4V","ddp",16.54,null,null,null,"mV","1000 °C","","","","",false,"unmapped_property","abstract","Para exemplificação, à temperatura de 1000 °C a curva C3 apresenta uma ddp de 16,54 mV, enquanto a curva C7 apresenta uma ddp de 19,30 mV, uma diferença de aproximadamente 16,7 %."],["oa:W3181279666","Ti-6Al-4V","ddp",19.3,null,null,null,"mV","1000 °C","","","","",false,"unmapped_property","abstract","Para exemplificação, à temperatura de 1000 °C a curva C3 apresenta uma ddp de 16,54 mV, enquanto a curva C7 apresenta uma ddp de 19,30 mV, uma diferença de aproximadamente 16,7 %."],["oa:W3181372605","Ti-6.6Al-4.6Sn-4.6Zr-1Mo-0.9Nb-0.32Si","creep strain",0.28,null,null,null,"%","873 K","","","","",false,"unmapped_property","results_discussion","The creep strain of Ti-6.6Al-4.6Sn-4.6Zr-0.9Nb-1.0Mo-0.32Si alloy under 200 MPa is much smaller than that of IMI834 0.28% under 150 MPa at 873 K (Balasundar et al., 2014)."],["oa:W3181372605","Ti-6.6Al-4.6Sn-4.6Zr-1Mo-0.9Nb-0.32Si","activation energy",366.0,null,null,null,"kJ/mol","150 MPa","","Widmanstätten","DSC","",false,"unmapped_property","results_discussion","Ti-6.6Al-4.6Sn-4.6Zr-0.9Nb-1.0Mo-0.32Si alloy are 366 kJ/ mol, 354 kJ/mol, and 337 kJ/mol under 150 MPa, 200 MPa, and 300 MPa, respectively, which is much
