Repository: akhtar07/tisci-explorer

# TiSci Explorer

A read-only, static explorer for **TiSci**, an autonomous research agent for titanium alloys. TiSci reads the
titanium-alloy literature, builds a knowledge graph and a table of measured values, proposes hypotheses where the
graph has gaps, and tests them with DFT (MACE / VASP) and the ICME-lite multiscale chain.

**Live site:** https://akhtar07.github.io/tisci-explorer/

The site has seven sections:

| Section | What it shows |
|---|---|
| Overview | Corpus → graph → facts → hypotheses → verdicts, with the snapshot's counts |
| Worked example | One full loop for W in α-Ti: graph path, hypothesis, novelty check, DFT test, verdict, follow-up, DAMASK |

File: data/facts/other.json (part 59 of 112)
higher than that of α Ti self-diffusion 240 kJ/mol (Malakondaiah and Rama Rao, 1981) and close to Al diffusion activation energy of α Ti (329 kJ/mol) (Köppers et al., 1997)."],["oa:W3181372605","Ti-6.6Al-4.6Sn-4.6Zr-1Mo-0.9Nb-0.32Si","activation energy",354.0,null,null,null,"kJ/mol","200 MPa","","Widmanstätten","DSC","",false,"unmapped_property","results_discussion","Ti-6.6Al-4.6Sn-4.6Zr-0.9Nb-1.0Mo-0.32Si alloy are 366 kJ/ mol, 354 kJ/mol, and 337 kJ/mol under 150 MPa, 200 MPa, and 300 MPa, respectively, which is much higher than that of α Ti self-diffusion 240 kJ/mol (Malakondaiah and Rama Rao, 1981) and close to Al diffusion activation energy of α Ti (329 kJ/mol) (Köppers et al., 1997)."],["oa:W3181372605","Ti-6.6Al-4.6Sn-4.6Zr-1Mo-0.9Nb-0.32Si","activation energy",337.0,null,null,null,"kJ/mol","300 MPa","","Widmanstätten","DSC","",false,"unmapped_property","results_discussion","Ti-6.6Al-4.6Sn-4.6Zr-0.9Nb-1.0Mo-0.32Si alloy are 366 kJ/ mol, 354 kJ/mol, and 337 kJ/mol under 150 MPa, 200 MPa, and 300 MPa, respectively, which is much higher than that of α Ti self-diffusion 240 kJ/mol (Malakondaiah and Rama Rao, 1981) and close to Al diffusion activation energy of α Ti (329 kJ/mol) (Köppers et al., 1997)."],["oa:W3181372605","Ti-6.6Al-4.6Sn-4.6Zr-1Mo-0.9Nb-0.32Si","activation energies",351.5,337.0,366.0,null,"kJ/mol","","","","","150–300 MPa",false,"unmapped_property","conclusions","The activation energies are 337–366 kJ/mol under 150–300 MPa."],["oa:W3182276183","Ti-6Al-4V","experimental result",1846.0,null,null,null,"N/mm","","as-built","","cyclic loading test","",false,"unmapped_property","results","Predicted stiffness (based on S1 model = 2114 N/mm) was 14.5% higher than the experimental result (1846 N/mm) which corresponded to the mean stiffness of initial 5–10 cycles (first four applied cycles were considered as pre-conditioning [23, 39, 40])."],["oa:W3182276183","Ti-6Al-4V","permanent compressive displacement",82.0,null,null,null,"µm","","as-built","","cyclic biomechanical testing","",false,"unmapped_property","discussion","The cyclic biomechanical testing of the AM prosthesis resulted in a permanent compressive displacement of 82 μm which is substantially lower than the accepted upper threshold of micromotion without disturbing the natural bone tissue healing process."],["oa:W3182743833","Ti-6Al-4V","weight loss",6.1,null,null,null,"mg","","cathode nitrided 17 h/530 °C","","weight loss","",false,"unmapped_property","results_discussion","For example, for the 17 h/530 °C process, the weight loss for the cathode nitrided sample is 6.1 mg, and for the nitrided sample with the use of an active screen is 0.09 mg."],["oa:W3182743833","Ti-6Al-4V","weight loss",0.09,null,null,null,"mg","","active screen nitrided 17 h/530 °C","","weight loss","",false,"unmapped_property","results_discussion","For example, for the 17 h/530 °C process, the weight loss for the cathode nitrided sample is 6.1 mg, and for the nitrided sample with the use of an active screen is 0.09 mg."],["oa:W3182743833","Ti-6Al-4V","Abrasive Wear Resistance—Weight Loss",23.8,null,null,null,"mg","","","","","",false,"unmapped_property","table","23.8\t6.1\t0.09"],["oa:W3182743833","Ti-6Al-4V","Abrasive Wear Resistance—Weight Loss",6.1,null,null,null,"mg","","","","","",false,"unmapped_property","table","23.8\t6.1\t0.09"],["oa:W3182743833","Ti-6Al-4V","Abrasive Wear Resistance—Weight Loss",0.09,null,null,null,"mg","","","","","",false,"unmapped_property","table","23.8\t6.1\t0.09"],["oa:W3182796790","Ti-6.5Al-3.5Mo-1.5Zr-0.3Si","Density (g·cm-3)",4.5,null,null,null,"g·cm-3","","","","","",false,"unmapped_property","methods","Elements Al Mo Zr Si Ti Content 5.8~7.0 2.8~3.8 0.8~2.0 0.2~0.35 the rest Table 2 Physical property of TC11 titanium alloy Tensile strength (MPa) Yield strength (MPa) Elongation (%) Shrinkage (%) Density (g·cm-3) Impact value (J·cm-2) 1030 910 8 23 4.5 29.5 For observation of the tool wear morphology, the milling forces, the chip morphology and the machined surface quality at different milling lengths, the milling velocity was set as 80m/min, the feed per tooth 0.3mm/z, the milling depth 0.3 mm,"],["oa:W3182796790","Ti-6.5Al-3.5Mo-1.5Zr-0.3Si","Impact value (J·cm-2)",29.5,null,null,null,"J·cm-2","","","","","",false,"unmapped_property","methods","Elements Al Mo Zr Si Ti Content 5.8~7.0 2.8~3.8 0.8~2.0 0.2~0.35 the rest Table 2 Physical property of TC11 titanium alloy Tensile strength (MPa) Yield strength (MPa) Elongation (%) Shrinkage (%) Density (g·cm-3) Impact value (J·cm-2) 1030 910 8 23 4.5 29.5 For observation of the tool wear morphology, the milling forces, the chip morphology and the machined surface quality at different milling lengths, the milling velocity was set as 80m/min, the feed per tooth 0.3mm/z, the milling depth 0.3 mm,"],["oa:W3184396240","Ti-6Al-4V","cutting force",27.0,null,null,null,"%","","","","","",false,"unmapped_property","abstract","Similarly, the surface roughness and cutting force with the rapeseed oil+graphene+sulfur-based EP additive were lowest, showing a decrease of 36.1% and 27.0% respectively when compared with rapeseed oil."],["oa:W3184396240","Ti-6Al-4V","material used",0.0,null,null,null,"","","","","","",false,"unmapped_property","methods","2.1 Workpiece Materials and Tools The material used in this study was titanium alloy Ti6Al4V, with a diameter of 30 mm and a length of 200 mm."],["oa:W3184396240","Ti-6Al-4V","wear length of the flank surface",0.262,null,null,null,"mm","","","","","",false,"unmapped_property","results_discussion","The wear on the cutting tools was the most severe with rapeseed oil, and the wear length of the flank surface was 0.262 mm (60 m/min) and 0.436 mm(100 m/min)."],["oa:W3184396240","Ti-6Al-4V","wear length of the flank surface",0.436,null,null,null,"mm","","","","","",false,"unmapped_property","results_discussion","The wear on the cutting tools was the most severe with rapeseed oil, and the wear length of the flank surface was 0.262 mm (60 m/min) and 0.436 mm(100 m/min)."],["oa:W3184396240","Ti-6Al-4V","wear length of the flank surface",0.206,null,null,null,"mm","","","","","",false,"unmapped_property","results_discussion","However, after adding sulfur-based EP additive into rapeseed oil, the wear of the flank surface of cutting tools was significantly reduced, at 0.206 mm (60 m/min) and 0.247 mm (100 m/min)."],["oa:W3184396240","Ti-6Al-4V","wear length of the flank surface",0.247,null,null,null,"mm","","","","","",false,"unmapped_property","results_discussion","However, after adding sulfur-based EP additive into rapeseed oil, the wear of the flank surface of cutting tools was significantly reduced, at 0.206 mm (60 m/min) and 0.247 mm (100 m/min)."],["oa:W3184396240","Ti-6Al-4V","wear",0.132,null,null,null,"mm","","","","","",false,"unmapped_property","results_discussion","Most importantly, the cutting tools with rapeseed oil + graphene + sulfur-based EP additive experienced the smallest wear, at 0.132 mm (60 m/min) and 0.190 mm (100 m/min)."],["oa:W3184396240","Ti-6Al-4V","wear",0.19,null,null,null,"mm","","","","","",false,"unmapped_property","results_discussion","Most importantly, the cutting tools with rapeseed oil + graphene + sulfur-based EP additive experienced the smallest wear, at 0.132 mm (60 m/min) and 0.190 mm (100 m/min)."],["oa:W3184396240","Ti-6Al-4V","wear length",0.496,null,null,null,"%","","","","","",false,"unmapped_property","results_discussion","In comparison with rapeseed oil at cutting speeds of 60 m/min and 100 m/min, the wear length of the flank surface of rapeseed oil + graphene + sulfur-based EP additive was decreased by 49.6% and 56.4%, respectively."],["oa:W3184396240","Ti-6Al-4V","wear length",0.564,null,null,null,"%","","","","","",false,"unmapped_property","results_discussion","In comparison with rapeseed oil at cutting speeds of 60 m/min and 100 m/min, the wear length of the flank surface of rapeseed oil + graphene + sulfur-based EP additive was decreased by 49.6% and 56.4%, respectively."],["oa:W3184396240","Ti-6Al-4V","temperature",158.3,null,null,null,"°C","","","","","",false,"unmapped_property","results_discussion","The temperature was highest with rapeseed oil at 158.3℃ (60 m/min) and 177.6℃ (100 m/min)."],["oa:W3184396240","Ti-6Al-4V","temperature",177.6,null,null,null,"°C","","","","","",false,"unmapped_property","results_discussion","The temperature was highest with rapeseed oil at 158.3℃ (60 m/min) and 177.6℃ (100 m/min)."],["oa:W3184396240","Ti-6Al-4V","temperature",132.8,null,null,null,"°C","","","","","",false,"unmapped_property","results_discussion","Rapeseed oil and sulfur-based EP additive were 132.8℃ (60 m/min) and 147.2℃ (100 m/min)."],["oa:W3184396240","Ti-6Al-4V","temperature",147.2,null,null,null,"°C","","","","","",false,"unmapped_property","results_discussion","Rapeseed oil and sulfur-based EP additive were 132.8℃ (60 m/min) and 147.2℃ (100 m/min)."],["oa:W3184396240","Ti-6Al-4V","temperature",108.3,null,null,null,"°C","","","","","",false,"unmapped_property","results_discussion","Rapeseed oil + graphene + sulfur-based EP additive was the lowest temperature at 108.3℃ (60 m/min) and 124.5℃ (100 m/min)."],["oa:W3184396240","Ti-6Al-4V","temperature",124.5,null,null,null,"°C","","","","","",false,"unmapped_property","results_discussion","Rapeseed oil + graphene + sulfur-based EP additive was the lowest temperature at 108.3℃ (60 m/min) and 124.5℃ (100 m/min)."],["oa:W3184396240","Ti-6Al-4V","cutting force",0.277,null,null,null,"%","","","","","",false,"unmapped_property","results_discussion","In comparison with rapeseed oil, the cutting force of rapeseed oil + graphene + sulfur-based EP additive decreased by 27.7% and 27.0% at the two cutting speeds of 60 m/min and 100 m/min, respectively."],["oa:W3184396240","Ti-6Al-4V","cutting force",0.27,null,null,null,"%","","","","","",false,"unmapped_property","results_discussion","In comparison with rapeseed oil, the cutting force of rapeseed oil + graphene + sulfur-based EP additive decreased by 27.7% and 27.0% at the two cutting speeds of 60 m/min and 100 m/min, respectively."],["oa:W3184396240","Ti-6Al-4V","wear",0.496,null,null,null,"%","","","","","",false,"unmapped_property","conclusions","When compared with rapeseed oil, the wear of the flank surface was lowered by 49.6% and 56.4% at cutting speeds of 60 m/min and 100 m/min, respectively."],["oa:W3184396240","Ti-6Al-4V","wear",0.564,null,null,null,"%","","","","","",false,"unmapped_property","conclusions","When compared with rapeseed oil, the wear of the flank surface was lowered by 49.6% and 56.4% at cutting speeds of 60 m/min and 100 m/min, respectively."],["oa:W318632835","Ti-6Al-4V","threshold stress intensity for crack initiation (K_{th})",51.5,48.0,55.0,null,"MPa√m","","mill-annealed, extra low interstitial (ELI)","","","",false,"unmapped_property","conclusions",""],["oa:W318632835","Ti-6Al-4V","stress corrosion crack velocity",0.0,null,null,null,"mm/sec","","mill-annealed, extra low interstitial (ELI)","","","",false,"unmapped_property","conclusions",""],["oa:W318632835","Ti-6Al-4V","Klc",75.0,70.0,80.0,null,"MPa_m","","","","","",false,"unmapped_property","results",""],["oa:W318632835","ELI grade Ti-6Al-4V (MA)","daJdt)enviromen",0.0,null,null,null,"mm/sec","","","","","",false,"unmapped_property","results",""],["oa:W318632835","Ti-6Al-4V","(daJdt)environmen",0.0,null,null,null,"mm/sec","","","","","",false,"unmapped_property","results",""],["oa:W318632835","Ti-6Al-4V","AKscc",50.0,null,null,null,"MPa_m","","","","","",false,"unmapped_property","results",""],["oa:W318632835","Ti-6Al-4V","effective modulus",75.0,null,null,null,"%","","","","","",false,"unmapped_property","results",""],["oa:W318632835","Ti-6Al-4V","AK",12.5,null,null,null,"MPa√m","","","","","",false,"unmapped_property","results",""],["oa:W318632835","Ti-6Al-4V","AK",25.0,null,null,null,"MPa√m","","","","","",false,"unmapped_property","results",""],["oa:W318632835","Ti-6Al-4V","N",4.2,null,null,null,"cycles×10^5","","","","","",false,"unmapped_property","conclusions",""],["oa:W318632835","Ti-6Al-4V","N",4.3,null,null,null,"cycles×10^5","","","","","",false,"unmapped_property","conclusions",""],["oa:W318632835","Ti-6Al-4V","frequency",200.0,200.0,200.0,null,"Hz","","","","","",true,"unmapped_property","conclusions",""],["oa:W318632835","Ti-6Al-4V","AK",12.5,12.5,12.5,null,"MPa√m","","","","","",false,"unmapped_property","conclusions",""],["oa:W318632835","Ti-6Al-4V","AK",25.0,25.0,25.0,null,"MPa√m","","","","","",false,"unmapped_property","conclusions",""],["oa:W318632835","Ti-6Al-4V","AK",16.0,16.0,16.0,null,"MPa√m","","","","","",false,"unmapped_property","conclusions",""],["oa:W318632835","Ti-6Al-4V","AK",22.0,22.0,22.0,null,"MPa√m","","","","","",false,"unmapped_property","conclusions",""],["oa:W318632835","alpha + beta titanium alloys","Pcl",2.0,2.0,2.0,null,"%","","","","load-displacement data","",false,"unmapped_property","conclusions",""],["oa:W3186785793","Ti-6Al-4V","material",0.0,null,null,null,"","","annealed","","","",false,"unmapped_property","methods","The material employed was the widely used aeronautical alloy Ti6Al4V, provided as a solid hot rolled bar with a diameter of 80 mm in the annealed condition."],["oa:W3186785793","Ti-6Al-4V","cutting speed",7.5,null,null,null,"m/min","","","","","",false,"unmapped_property","results","Cutting speed Vc = 7.5 m/min and feed f = 0.4 mm."],["oa:W3186785793","Ti-6Al-4V","feed",0.4,null,null,null,"mm","","","","","",false,"unmapped_property","results","Cutting speed Vc = 7.5 m/min and feed f = 0.4 mm."],["oa:W3186785793","Ti-6Al-4V","cutting speed",2.5,null,null,null,"m/min","","","","","",false,"unmapped_property","results","(a) Vc = 2.5 m/min and f = 0.4 mm; (b) Vc = 7.5 m/min and f = 0.4 mm."],["oa:W3186785793","Ti-6Al-4V","feed",0.4,null,null,null,"mm","","","","","",false,"unmapped_property","results","(a) Vc = 2.5 m/min and f = 0.4 mm; (b) Vc = 7.5 m/min and f = 0.4 mm."],["oa:W3186815879","Ti-6Al-4V","TEW",129.0,null,null,null,"µm","","","","","",false,"unmapped_property","methods","As can be seen from the figure, the TEW of copper electrode was the smallest (129 µm), the TEW of brass electrode was the largest (181 µm), while copper-tungsten and tungsten electrode had similar TEW."],["oa:W3186815879","Ti-6Al-4V","TEW",181.0,null,null,null,"µm","","","","","",false,"unmapped_property","methods","As can be seen from the figure, the TEW of copper electrode was the smallest (129 µm), the TEW of brass electrode was the largest (181 µm), while copper-tungsten and tungsten electrode had similar TEW."],["oa:W3186815879","Ti-6Al-4V","TEW",139.0,null,null,null,"µm","","","","","",false,"unmapped_property","methods","As can be seen from the figure, the TEW of copper electrode was the smallest (129 µm), the TEW of brass electrode was the largest (181 µm), while copper-tungsten and tungsten electrode had similar TEW."],["oa:W3186815879","Ti-6Al-4V","MRR",218.72,null,null,null,"mm3/min","","","","","",false,"unmapped_property","methods","In terms of MRR, copper electrode had the smallest MRR, which was 218.72 mm3/min, and copper-tungsten electrode had the highest MRR, reaching 255.39 mm3/min, which was 16.8% higher than that of copper electrode."],["oa:W3186815879","Ti-6Al-4V","MRR",255.39,null,null,null,"mm3/min","","","","","",false,"unmapped_property","methods","In terms of MRR, copper electrode had the smallest MRR, which was 218.72 mm3/min, and copper-tungsten electrode had the highest MRR, reaching 255.39 mm3/min, which was 16.8% higher than that of copper electrode."],["oa:W3186815879","Ti-6Al-4V","recast layer thickness",7.21,null,null,null,"µm","","","","","",false,"unmapped_property","methods","From Fig. 7 above, the recast layer on microstructure surface machined with brass electrode was 7.21 µm at its thickest, and the recast layer contains thin micro-cracks."],["oa:W3186815879","Ti-6Al-4V","recast layer thickness",3.35,null,null,null,"µm","","","","","",false,"unmapped_property","methods","The maximum thickness of recast layer on microstructure surface machined using copper-tungsten electrode was 3.35 µm, and recast layer contained microporous."],["oa:W3186815879","Ti-6Al-4V","recast layer thickness",10.78,null,null,null,"µm","","","","","",false,"unmapped_property","methods","The maximum thickness of recast layer on microstructure surface machined using tungsten electrode was 10.78 µm, and its recast layer also contained obvious micro-cracks."],["oa:W3186815879","Ti-6Al-4V","recast layer",11.16,null,null,null,"µm","","","","","",false,"unmapped_property","methods","58 µm, and a recast layer of 11.16 µm at its thickest point (Fig. 10b)."],["oa:W3186815879","Ti-6Al-4V","recast layer",6.97,null,null,null,"µm","","","","","",false,"unmapped_property","methods","62 µm, the recast layer is 6.97 µm at its thickest point, and it contains obvious micro-cracks and micro-pores."],["oa:W3186815879","Ti-6Al-4V","recast layer",3.65,null,null,null,"µm","","","","","",false,"unmapped_property","methods","35 µm, and its recast layer was 3.65 µm at its thickest point."],["oa:W3186815879","Ti-6Al-4V","reproduction rate",73.5,null,null,null,"%","","","","","",false,"unmapped_property","conclusions","Under these conditions, its reproduction rate will be 73.5%, and its TEW is 118 µm."],["oa:W3186815879","Ti-6Al-4V","MRR",255.39,null,null,null,"mm3/min","","","","","",false,"unmapped_property","conclusions","(2) Copper-tungsten electrodes are recommended for use in PMEDM of Ti-6Al-4V alloy as they possess a smaller TEW (139 µm), the highest MRR (255.39 mm3/min) and a thinner recast layer (3.35 µm)."],["oa:W3186815879","Ti-6Al-4V","recast layer",3.35,null,null,null,"µm","","","","","",false,"unmapped_property","conclusions","(2) Copper-tungsten electrodes are recommended for use in PMEDM of Ti-6Al-4V alloy as they possess a smaller TEW (139 µm), the highest MRR (255.39 mm3/min) and a thinner recast layer (3.35 µm)."],["oa:W3186815879","304 stainless steel","recast layer",3.0,null,null,null,"µm","","","","","",false,"unmapped_property","conclusions","(3) When machining a 304 stainless steel workpiece with reversed polarity, and taking both the surface quality and recast layer thickness into full account, the use of copper electrodes and tungsten electrodes will produce reduced TEW, and the thickness of the recast layer on the workpiece surface can be effectively reduced to about 3 µm."],["oa:W3187819320","CP-Ti Grade 2","Density(kg × m−3)",4510.0,null,null,null,"kg×m-3","","","","","",false,"unmapped_property","table","ca. 1660\t4510\t105\t526\t16.4"],["oa:W3187819320","CP-Ti Grade 2","ThermalConductivity(W × m−1 × K−1)",16.4,null,null,null,"W×m-1×K-1","","","","","",false,"unmapped_property","table","ca. 1660\t4510\t105\t526\t16.4"],["oa:W3187819320","CP-Ti Grade 2","B",815.0,null,null,null,"MPa","23 °C","","","Johnson-Cook model","1",true,"unmapped_property","table","GRADE 2\t390\t815\t0.0187\t0.685\t0.3"],["oa:W3189417689","Ti-6Al-4V","packing density",59.99,58.42,61.87,1.1,"%","","","","","",false,"unmapped_property","conclusions",""],["oa:W3189579835","Ti-6Al-4V","Density",4430.0,null,null,null,"Kg/m3","","","","","",false,"unmapped_property","methods",""],["oa:W3189579835","Ti-6Al-4V","Thermal Conduction (W/mK)",7.955,null,null,null,"W/mK","","","","","",false,"unmapped_property","methods",""],["oa:W3189813889","ZrO2","Thermal Diffusivity k × 106[m2s−1]",0.86,null,null,null,"m2s-1","","","","","",false,"unmapped_property","table","l=1\tZrO2\t2.09\t0.86"],["oa:W3189813889","Ti-6Al-4V","Thermal Diffusivity k × 106[m2s−1]",3.16,null,null,null,"m2s-1","","","","","",false,"unmapped_property","table","Ti-6Al-4V\t7.5\t3.16"],["oa:W3189813889","Al3O2","Thermal Diffusivity k × 106[m2s−1]",4.98,null,null,null,"m2s-1","","","","","",false,"unmapped_property","table","l=2\tAl3O2\t1.5\t4.98"],["oa:W3189813889","TiC","Thermal Diffusivity k × 106[m2s−1]",9.59,null,null,null,"m2s-1","","","","","",false,"unmapped_property","table","TiC\t33.9\t9.59"],["oa:W3189990318","Ti-6Al-4V","β-phase",12.0,null,null,null,"%","","annealed at 925 °C for 2 h","lamellar","image analysis","",false,"unmapped_property","results_discussion","Furthermore, image analysis was performed on the backscattered images providing an estimate of the proportion of α-phase at 88% and β-phase 12%. presents the Rietveld refinement result of the XRD patterns presented in ."],["oa:W3189990318","Ti-6Al-4V","Oxygen (wt-%)",0.04,null,null,null,"wt-%","","","","","",false,"unmapped_property","table","* Ti-6Al-4V\t0.04"],["oa:W3189990318","Ti-6Al-4V","Oxygen (wt-%)",0.05,null,null,0.002,"wt-%","","","","","",false,"unmapped_property","table","Ti-6Al-4VDPF\t0.050 ± 0.002"],["oa:W3190324914","Ti-6Al-4V","flaws have a thickness",0.13,null,null,null,"mm","","","","","",false,"unmapped_property","results_discussion","As it can be seen from local 3D rendering (see the upper part of Figure 3) these flaws have a thickness around 130 μm for the sample in AR state and they are curved in accordance with the surface of the struts above them."],["oa:W3192080756","Ti-6Al-4V","Vβ, %",3.3,3.0,3.6,0.3,"%","","as-built EBM","","","",false,"unmapped_property","table","S1\t«virgin»\t-\t1.8 ± 0.3\t3.3 ± 0.3"],["oa:W3192080756","Ti-6Al-4V","Vβ, %",1.7,1.6,1.8,0.1,"%","","as-built EBM","","","",false,"unmapped_property","table","S2\t«reused»\t-\t1.5 ± 0.3\t1.7 ± 0.1"],["oa:W3192080756","Ti-6Al-4V","Vβ, %",4.7,4.4,5.0,0.3,"%","","as-built EBM + HIP","","","",false,"unmapped_property","table","S3\t«virgin»\t+\t2.5 ± 0.3\t4.7 ± 0.3"],["oa:W3192080756","Ti-6Al-4V","Vβ, %",4.5,4.2,4.8,0.3,"%","","as-built EBM + HIP","","","",false,"unmapped_property","table","S4\t«reused»\t+\t2.7 ± 0.3\t4.5 ± 0.3"],["oa:W3192964796","Cu","adhesion strength",48.0,48.0,48.0,4.0,"MPa","","","","","",false,"unmapped_property","results_discussion","The measured adhesion strength was 48 ± 4 MPa for copper coatings and 61 ± 5 MPa for titanium coatings."],["oa:W3192964796","Ti","adhesion strength",61.0,61.0,61.0,5.0,"MPa","","","","","",false,"unmapped_property","results_discussion","The measured adhesion strength was 48 ± 4 MPa for copper coatings and 61 ± 5 MPa for titanium coatings."],["oa:W3192964796","CP-Ti Grade 2","critical load",48.0,48.0,48.0,null,"N","","","","","",false,"unmapped_property","results_discussion","By comparing the cracks presence with the load–depth curve, it is possible to affirm that this first critical load is 48N at 46 µm penetration depth."],["oa:W3192964796","CP-Ti Grade 2","penetration depth",46.0,46.0,46.0,null,"µm","","","","","",false,"unmapped_property","results_discussion","By comparing the cracks presence with the load–depth curve, it is possible to affirm that this first critical load is 48N at 46 µm penetration depth."],["oa:W3193138115","Ti-6Al-4V","volume energy density",58.94,null,null,null,"J/mm3","","","","","",false,"unmapped_property","methods","Among them, volume energy density (E) is 58.94 J/mm3, obtained by Equation (1) [,]:(1)E=PV⋅T⋅h where E is volume energy density (J/mm3), P is laser power (W), V is scan speed (mm/s), T is hatch space and h is layer thickness (mm)."],["oa:W3193138115","Ti-6Al-4V","mean grain aspect ratios",3.4906,null,null,null,"","","","","","",false,"unmapped_property","results_discussion","The grain morphology information also demonstrated the same rule in the second column of . shows that the mean grain areas are 0.3451 μm2, 1.0761 μm2 and 2.3986 μm2 and the mean grain aspect ratios (length/width) are 3.4906, 3.1953 and 2.6612, respectively."],["oa:W3193138115","Ti-6Al-4V","mean grain aspect ratios",3.1953,null,null,null,"","","","","","",false,"unmapped_property","results_discussion","The grain morphology information also demonstrated the same rule in the second column of . shows that the mean grain areas are 0.3451 μm2, 1.0761 μm2 and 2.3986 μm2 and the mean grain aspect ratios (length/width) are 3.4906, 3.1953 and 2.6612, respectively."],["oa:W3193138115","Ti-6Al-4V","mean grain aspect ratios",2.6612,null,null,null,"","","","","","",false,"unmapped_property","results_discussion","The grain morphology information also demonstrated the same rule in the second column of . shows that the mean grain areas are 0.3451 μm2, 1.0761 μm2 and 2.3986 μm2 and the mean grain aspect ratios (length/width) are 3.4906, 3.1953 and 2.6612, respectively."],["oa:W3193138115","Ti-6Al-4V","volume fractions of the preferred orientations",21.4714,null,null,null,"%","","","","","",false,"unmapped_property","results_discussion","The preferred orientations of grains were different in different surfaces and we can obtain them from volume fractions () and pole figures (the first column in ). shows that the volume fractions of the preferred orientations were 21.4714%, 33.1181% and 20.2455% for SLM-VB, SLM-PB-S and SLM-PB-L, respectively."],["oa:W3193138115","Ti-6Al-4V","volume fractions of the preferred orientations",33.1181,null,null,null,"%","","","","","",false,"unmapped_property","results_discussion","The preferred orientations of grains were different in different surfaces and we can obtain them from volume fractions () and pole figures (the first column in ). shows that the volume fractions of the preferred orientations were 21.4714%, 33.1181% and 20.2455% for SLM-VB, SLM-PB-S and SLM-PB-L, respectively."],["oa:W3193138115","Ti-6Al-4V","volume fractions of the preferred orientations",20.2455,null,null,null,"%","","","","","",false,"unmapped_property","results_discussion","The preferred orientations of grains were different in different surfaces and we can obtain them from volume fractions () and pole figures (the first column in ). shows that the volume fractions of the preferred orientations were 21.4714%, 33.1181% and 20.2455% for SLM-VB, SLM-PB-S and SLM-PB-L, respectively."],["oa:W3193138115","SLM-VB","β phase accounted for",0.22,null,null,null,"%","","","","","",false,"unmapped_property","results_discussion","By analysis, α phase accounted for 99.78% and β phase accounted for 0.22% in SLM-VB, while in SLM-PB-S, α phase accounted for 99.43% and β phase accounted for 0.57%."],["oa:W3193138115","SLM-PB-S","β phase accounted for",0.57,null,null,null,"%","","","","","",false,"unmapped_property","results_discussion","By analysis, α phase accounted for 99.78% and β phase accounted for 0.22% in SLM-VB, while in SLM-PB-S, α phase accounted for 99.43% and β phase accounted for 0.57%."],["oa:W3193138115","SLM-PB-L","β phase accounted for",0.54,null,null,null,"%","","","","","",false,"unmapped_property","results_discussion","In SLM-PB-L, α phase accounts for 99.46% and β phase 0.54%."],["oa:W3193138115","Ti-6Al-4V","relative change in the biphasic ratio (β/α)",61.19,null,null,null,"%","","","","","",false,"unmapped_property","results_discussion","The relative change in the biphasic ratio (β/α) of these two samples is 61.19%, which is quite different from 35.54% in the literature []."],["oa:W3193138115","SLM-VB","Volume Ratio (β/α) (%)",0.222,null,null,0.029,"%","","","","","",false,"unmapped_property","table","1\tSLM-VB\t99.78 ± 0.04\t0.22 ± 0.03\t0.222 ± 0.029"],["oa:W3193138115","SLM-PB-S","Volume Ratio (β/α) (%)",0.572,null,null,0.011,"%","","","","","",false,"unmapped_property","table","2\tSLM-PB-S\t99.43 ± 0.01\t0.57 ± 0.01\t0.572 ± 0.011"],["oa:W3193138115","SLM-PB-L","Volume Ratio (β/α) (%)",0.543,null,null,0.01,"%","","","","","",false,"unmapped_property","table","3\tSLM-PB-L\t99.46 ± 0.02\t0.54 ± 0.01\t0.543 ± 0.010"],["oa:W3193342748","Ti-6Al-4V","Speciﬁc heat capacity, Cp",524.61,null,null,null,"J/(kgK)","solidus temperature","","","","",false,"unmapped_property","methods",""],["oa:W3193342748","Ti-6242Si","density",99.765,99.55,99.98,null,"%","","as-built LPBF","","","",false,"unmapped_property","conclusions",""],["oa:W3193342748","Ti-6242Si","Speciﬁc heat capacity, Cp",460.0,null,null,null,"J/(kgK)","room temperature","","","","",false,"unmapped_property","results_discussion",""],["oa:W3193342748","Ti-6242Si","density",99.99,null,null,null,"%","","as-built SLM","","","",false,"unmapped_property","results_discussion",""],["oa:W3193342748","Ti-6242Si","density",99.97,null,null,null,"%","","as-built SLM","","","",false,"unmapped_property","results_discussion",""],["oa:W3193342748","Ti-6242Si","residual stresses",900.0,900.0,900.0,null,"MPa","500 °C","as-built LPBF, transition and keyhole mode","","","",false,"unmapped_property","conclusions",""],["oa:W3193342748","Ti-6242Si","density",99.98,null,null,null,"%","","transition melting mode","","","",false,"unmapped_property","conclusions",""],["oa:W3193342748","Ti-6242Si","density",99.9,null,null,null,"%","","conduction, transition, and keyhole melting modes","","","",false,"unmapped_property","conclusions",""],["oa:W3194791247","Ti-1%Mg","Energy of activation (kJ/mol)",100.0,null,null,21.0,"kJ/mol","10 °C/min","","","DSC","",false,"unmapped_property","abstract",""],["oa:W3194791247","Ti-1%Mg","Energy of activation (kJ/mol)",131.0,null,null,21.0,"kJ/mol","20 °C/min","","","DSC","",false,"unmapped_property","abstract",""],["oa:W3194791247","Ti-20%Mg","Energy of activation (kJ/mol)",419.0,null,null,285.0,"kJ/mol","10 °C/min","","","DSC","",false,"unmapped_property","abstract",""],["oa:W3194791247","Ti-20%Mg","Energy of activation (kJ/mol)",209.0,null,null,33.0,"kJ/mol","10 °C/min","","","DSC","",false,"unmapped_property","abstract",""],["oa:W3194842681","Ti-6Al-4V","maximum wear",0.0004,null,null,null,"mm","","","","","",false,"unmapped_property","results_discussion","From Fig. 13 (b-d), the maximum wear of VCT1, VCT2, and VCT3 tools were 0.000421mm, 0.000413 mm, and 0.000430 mm, respectively."],["oa:W3194842681","Ti-6Al-4V","tool-chip adhesion area",17.4,null,null,null,"%","","","","","",false,"unmapped_property","results_discussion","According to Fig. 15, compared with that of the NCT tool, the tool-chip adhesion area of VCT1, VCT2 and VCT3 tools under dry cutting conditions were decreased by 8.6%, 17.4% and 9.7%, respectively."],["oa:W3194842681","Ti-6Al-4V","cutting temperature",10.3,null,null,null,"%","","","","simulation","",true,"unmapped_property","conclusions","The simulation results showed that compared with that of NCT tool, the cutting temperature of VCT1, VCT2 and VCT3 tools were reduced by 4.4%, 10.3%, 6.0%,"],["oa:W3194842681","Ti-6Al-4V","main cutting forces",6.75,4.4,9.1,null,"%","","","","","",false,"unmapped_property","conclusions","At 60m/min, the main cutting forces were reduced by 4.4%-9.1% for VCT tools, and the radial force were reduced by 5.6%-16.0% compared with that of NCT tool."],["oa:W3194842681","Ti-6Al-4V","radial force",10.8,5.6,16.0,null,"%","","","","","",false,"unmapped_property","conclusions","At 60m/min, the main cutting forces were reduced by 4.4%-9.1% for VCT tools, and the radial force were reduced by 5.6%-16.0% compared with that of NCT tool."],["oa:W3194908922","","percentages of phase obtained by the EBSD analysis indicate a predominant phase β formation",95.0,95.0,95.0,null,"%","","","","EBSD","",false,"unmapped_property","results_discussion","In table 6, the percentages of phase obtained by the EBSD analysis indicate a predominant phase β formation, being higher than 95% in all conditions."],["oa:W3195479968","Ti-6Al-4V","nose wear",0.015,0.01,0.02,null,"mm","","","","","",false,"unmapped_property","results_discussion",""],["oa:W3195479968","Ti-6Al-4V","ΔD",0.315,0.2,0.43,null,"mm","","","","","",false,"unmapped_property","results_discussion",""],["oa:W3195479968","Ti-6Al-4V","residual stock",0.325,0.25,0.4,null,"%","","","","","",false,"unmapped_property","conclusions",""],["oa:W3195942834","Ti-1Al-8V-5Fe","Cp",723.0,null,null,null,"J/kg·K","1703 K","","","","",false,"unmapped_property","methods","The material properties for Ti-185 (q = 4558 kg/m3, k = 25 W/ m\u0005K, Cp= 723 J/kg\u0005K) at 1703 K, corresponding to the solidus temperature for this alloy, were used for the calculation."],["oa:W3195942834","Ti-1Al-8V-5Fe","initial rate of",3000.0,null,null,null,"K/ms","","","","","",false,"unmapped_property","results","As can be seen in the ﬁgure, when the laser arrived, the powder heated rapidly at a rate of \u0007 3,000 K/ms (point i) to a temperature of 2830 K (point ii)."],["oa:W3195942834","Ti-1Al-8V-5Fe","initial rate of",2000.0,null,null,null,"K/ms","","","","","",false,"unmapped_property","results","The powder then cooled rapidly at an initial rate of \u0007 2,000 K/ms (point iii), spending 1.5 ms molten before solidifying, and then cooling at a rate of \u0007 200 K/ms (point iv)."],["oa:W3195942834","Ti-1Al-8V-5Fe","cooling at a rate of",200.0,null,null,null,"K/ms","","","","","",false,"unmapped_property","results","The powder then cooled rapidly at an initial rate of \u0007 2,000 K/ms (point iii), spending 1.5 ms molten before solidifying, and then cooling at a rate of \u0007 200 K/ms (point iv)."],["oa:W3195942834","Ti-1Al-8V-5Fe","spending 1.5 ms molten before solidifying",1.5,null,null,null,"ms","","","","","",false,"unmapped_property","results","The powder then cooled rapidly at an initial rate of \u0007 2,000 K/ms (point iii), spending 1.5 ms molten before solidifying, and then cooling at a rate of \u0007 200 K/ms (point iv)."],["oa:W3195942834","Ti-1Al-8V-5Fe","variability in phase transformation end time",36.0,22.0,50.0,14.0,"ms","","","","","",false,"unmapped_property","results","The variability in phase transformation end time was 36 ± 14 ms."],["oa:W3196148894","Ti-6Al-4V","corrosion potential",-0.117,null,null,null,"V","","","","","",false,"unmapped_property","results_discussion",""],["oa:W3196148894","Ti-6Al-4V","polarization resistance (RP)",3247.0,null,null,null,"KΩ/cm2","","annealed at 500 °C","","","",false,"unmapped_property","conclusions",""],["oa:W3196148894","Ti-6Al-4V","polarization resistance (RP)",1.719,null,null,null,"KΩ/cm2","","","","","",false,"unmapped_property","conclusions",""],["oa:W3196290062","Ti-6Al-4V","temperature",20.0,null,null,null,"°C","20 °C","","","tensile test","0.5 mm/min",false,"unmapped_property","methods","Tests were conducted at 20 °C according to ISO 13314:2011 [], and using a displacement rate of 0.5 mm/min."],["oa:W3196290062","Ti-6Al-4V","yield strain",0.2,null,null,null,"%","","","","","",false,"unmapped_property","methods","Yield strain was defined as 0.2% strain, and the compressive offset stress was determined accordingly."],["oa:W3196290062","Ti-6Al-4V","first maximum compression stress",5.0,null,null,null,"%","","","","","",false,"unmapped_property","results","It is worth mentioning that WT specimens reach first maximum compression stress at 5% of strain, whereas MT specimens reach it at 10%."],["oa:W3196290062","Ti-6Al-4V","first maximum compression stress",10.0,null,null,null,"%","","","","","",false,"unmapped_property","results","It is worth mentioning that WT specimens reach first maximum compression stress at 5% of strain, whereas MT specimens reach it at 10%."],["oa:W3196290062","Ti-6Al-4V","Mean wall thickness",0.38,null,null,0.07,"mm","","","","","",false,"unmapped_property","table","Mean wall thickness, mm\t0.38 ± 0.07\t0.25 ± 0.06"],["oa:W3196290062","Ti-6Al-4V","Mean wall thickness",0.25,null,null,0.06,"mm","","","","","",false,"unmapped_property","table","Mean wall thickness, mm\t0.38 ± 0.07\t0.25 ± 0.06"],["oa:W3196290062","Ti-6Al-4V","Max. wall thickness",0.56,null,null,null,"mm","","","","","",false,"unmapped_property","table","Max. wall thickness, mm\t0.56\t0.44"],["oa:W3196290062","Ti-6Al-4V","Max. wall thickness",0.44,null,null,null,"mm","","","","","",false,"unmapped_property","table","Max. wall thickness, mm\t0.56\t0.44"],["oa:W3196332344","Ti-6Al-4V","average droplet size",460.0,null,null,null,"µm","","","","","",false,"unmapped_property","conclusions",""],["oa:W3196332344","Ti-6Al-4V","impact velocity",300.0,null,null,null,"m/s","","","","","",false,"unmapped_property","conclusions",""],["oa:W3196332344","Ti-6Al-4V","impact velocity",350.0,null,null,null,"m/s","","","","","",false,"unmapped_property","conclusions",""],["oa:W3196332344","Ti-6Al-4V","droplet diameter",460.0,null,null,null,"µm","","","","","",false,"unmapped_property","conclusions",""],["oa:W3196332344","Ti-6Al-4V","droplet size",460.0,null,null,null,"µm","","","","","",false,"unmapped_property","conclusions",""],["oa:W3196424264","Ti-6Al-4V","Icorr",0.004,null,null,null,"µA/cm2","room temperature","base metal","","potentiodynamic polarization","",false,"unmapped_property","results_discussion","Sample Ecorr (V) Icorr Base metal (Ti6Al4V) - 0.254 0.004 TiOx480°C -0.127 0.057 TiOx560°C 0.027 0.040 TiOx640°C -0,030 0.068"],["oa:W3196424264","TiOx480°C","Icorr",0.057,null,null,null,"µA/cm2","room temperature","thermally oxidized 480°C","","potentiodynamic polarization","",false,"unmapped_property","results_discussion","Sample Ecorr (V) Icorr Base metal (Ti6Al4V) - 0.254 0.004 TiOx480°C -0.127 0.057 TiOx560°C 0.027 0.040 TiOx640°C -0,030 0.068"],["oa:W3196424264","TiOx560°C","Icorr",0.04,null,null,null,"µA/cm2","room temperature","thermally oxidized 560°C","","potentiodynamic polarization","",false,"unmapped_property","results_discussion","Sample Ecorr (V) Icorr Base metal (Ti6Al4V) - 0.254 0.004 TiOx480°C -0.127 0.057 TiOx560°C 0.027 0.040 TiOx640°C -0,030 0.068"],["oa:W3196424264","TiOx640°C","Icorr",0.068,null,null,null,"µA/cm2","room temperature","thermally oxidized 640°C","","potentiodynamic polarization","",false,"unmapped_property","results_discussion","Sample Ecorr (V) Icorr Base metal (Ti6Al4V) - 0.254 0.004 TiOx480°C -0.127 0.057 TiOx560°C 0.027 0.040 TiOx640°C -0,030 0.068"],["oa:W3196424264","Ti-6Al-4V","Ecorr",-0.254,null,null,null,"V","room temperature","base metal","","potentiodynamic polarization","",false,"unmapped_property","results_discussion","Sample Ecorr (V) Icorr Base metal (Ti6Al4V) - 0.254 0.004 TiOx480°C -0.127 0.057 TiOx560°C 0.027 0.040 TiOx640°C -0,030 0.068"],["oa:W3196424264","TiOx480°C","Ecorr",-0.127,null,null,null,"V","room temperature","thermally oxidized 480°C","","potentiodynamic polarization","",false,"unmapped_property","results_discussion","Sample Ecorr (V) Icorr Base metal (Ti6Al4V) - 0.254 0.004 TiOx480°C -0.127 0.057 TiOx560°C 0.027 0.040 TiOx640°C -0,030 0.068"],["oa:W3196424264","TiOx560°C","Ecorr",0.027,null,null,null,"V","room temperature","thermally oxidized 560°C","","potentiodynamic polarization","",false,"unmapped_property","results_discussion","Sample Ecorr (V) Icorr Base metal (Ti6Al4V) - 0.254 0.004 TiOx480°C -0.127 0.057 TiOx560°C 0.027 0.040 TiOx640°C -0,030 0.068"],["oa:W3196424264","TiOx640°C","Ecorr",-0.03,null,null,null,"V","room temperature","thermally oxidized 640°C","","potentiodynamic polarization","",false,"unmapped_property","results_discussion","Sample Ecorr (V) Icorr Base metal (Ti6Al4V) - 0.254 0.004 TiOx480°C -0.127 0.057 TiOx560°C 0.027 0.040 TiOx640°C -0,030 0.068"],["oa:W3197164026","CP-Ti Grade 2","elastic constant",11.888,null,null,null,"10^-6","","","","","",false,"unmapped_property","methods","The operation condition was set to 40 kV and 50 mA, X-ray wavelength was 0.154056 nm, the diffraction angle was 142°, diffraction plane was 213, the elastic constant was 11.888 × 10–6 and beam diameter was 4 mm."],["oa:W3197443648","Ti-6Al-4V","pores",1.0,null,null,null,"µm","","","","image analysis","",false,"unmapped_property","methods","In some specimens, closed, round pores occur at a distance of approximately 1 μm from the surface (arrow 2, Figure 9b)."],["oa:W3197443648","Ti-6Al-4V","coefficient b",1.2,null,null,null,"GPa","","","","","",false,"unmapped_property","methods","The coefﬁcient b is 1.2 GPa."],["oa:W3197443648","Ti-6Al-4V","β-phase depleted zone depth",5.0,null,null,null,"µm","","","","","",false,"unmapped_property","discussion","During the two-step process, a β-phase depleted zone of approximately 5 μm is visible."],["oa:W3197443648","Ti-6Al-4V","oxygen diffusion zone depth",20.0,null,null,null,"µm","","","","","",false,"unmapped_property",
