Repository: akhtar07/tisci-explorer

# TiSci Explorer

A read-only, static explorer for **TiSci**, an autonomous research agent for titanium alloys. TiSci reads the
titanium-alloy literature, builds a knowledge graph and a table of measured values, proposes hypotheses where the
graph has gaps, and tests them with DFT (MACE / VASP) and the ICME-lite multiscale chain.

**Live site:** https://akhtar07.github.io/tisci-explorer/

The site has seven sections:

| Section | What it shows |
|---|---|
| Overview | Corpus → graph → facts → hypotheses → verdicts, with the snapshot's counts |
| Worked example | One full loop for W in α-Ti: graph path, hypothesis, novelty check, DFT test, verdict, follow-up, DAMASK |

File: data/facts/other.json (part 60 of 112)
"discussion","Oxygen Diffusion Zone The oxygen diffusion zone after the single-step process is 20 μm deep."],["oa:W3197443648","Ti-6Al-4V","diffusion coefﬁcient",1.15,1.14,1.16,0.01,"10^-16m2s^-1","680 °C","","","","",false,"unmapped_property","discussion","(4) where CI is the oxygen concentration at the interface between oxide layer and diffusion zone, CS is the initial oxygen concentration in the substrate, and t is the time of thermal oxidation, i.e., 16 h for the single-step process at 680 \u0001C, yielding DC ¼ 1.15 \u0005 0.01 \u0003 10\u000616 m2 s\u00061."],["oa:W3197443648","Ti-6Al-4V","diffusion coefﬁcient",2.0,1.9,2.1,0.1,"10^-16m2s^-1","","","","","",false,"unmapped_property","discussion","v u u t (5) where HI is the hardness at the interface between oxide layer and diffusion zone and HS is the initial hardness substrate, yielding DH ¼ 2.0 \u0005 0.1 \u0003 10\u000616 m2 s\u00061."],["oa:W3197856055","CP-Ti Grade 2","volume strain",21.0,null,null,null,"%","","","","","",false,"unmapped_property","methods",""],["oa:W3197856055","CP-Ti Grade 2","misfit strain",-6.0,null,null,null,"%","","","","","",false,"unmapped_property","methods",""],["oa:W3197856055","CP-Ti Grade 2","misfit strain",5.5,null,null,null,"%","","","","","",false,"unmapped_property","methods",""],["oa:W3197856055","CP-Ti Grade 2","misfit strain",21.8,null,null,null,"%","","","","","",false,"unmapped_property","methods",""],["oa:W3197856055","TiHx","indent size",2.5,null,null,null,"µm","","","","nanoindentation","",false,"unmapped_property","methods",""],["oa:W3197856055","α-Ti","indent size",2.9,null,null,null,"µm","","","","nanoindentation","",false,"unmapped_property","methods",""],["oa:W3198101944","","pore sizes",800.0,100.0,1500.0,null,"µm","","","","","",false,"unmapped_property","results_discussion",""],["oa:W3198101944","","minimum pore size",200.0,200.0,200.0,null,"µm","","","","","",false,"unmapped_property","results_discussion",""],["oa:W3198101944","","large pore sizes",1000.0,1000.0,1000.0,null,"µm","","","","","",false,"unmapped_property","results_discussion",""],["oa:W3198207526","Ti-13Nb-13Zr","OCP",-530.0,null,null,54.0,"mVvs.SCE","37 °C","ND","","OCP measurement","",false,"unmapped_property","methods",""],["oa:W3198207526","Ti-13Nb-13Zr","OCP",-466.0,null,null,56.0,"mVvs.SCE","37 °C","HPT1GPa","","OCP measurement","",false,"unmapped_property","methods",""],["oa:W3198207526","Ti-13Nb-13Zr","OCP",-513.0,null,null,62.0,"mVvs.SCE","37 °C","HPT4.5GPa","","OCP measurement","",false,"unmapped_property","methods",""],["oa:W3198207526","Ti-13Nb-13Zr","ipass",2.0,null,null,0.1,"µA/cm2","37 °C","ND","","potentiodynamic polarization","",false,"unmapped_property","methods",""],["oa:W3198207526","Ti-13Nb-13Zr","ipass",2.95,null,null,0.15,"µA/cm2","37 °C","HPT1GPa","","potentiodynamic polarization","",false,"unmapped_property","methods",""],["oa:W3198207526","Ti-13Nb-13Zr","ipass",2.45,null,null,0.32,"µA/cm2","37 °C","HPT4.5GPa","","potentiodynamic polarization","",false,"unmapped_property","methods",""],["oa:W3198207526","Ti-13Nb-13Zr","OCP or Ecorr",-3.9,null,null,9.3,"mVvs.SCE","37 °C","non-deformed","","open circuit potential","",false,"unmapped_property","methods",""],["oa:W3198207526","Ti-13Nb-13Zr","OCP or Ecorr",-49.0,null,null,18.0,"mVvs.SCE","37 °C","HPT1GPa","","open circuit potential","",false,"unmapped_property","methods",""],["oa:W3198207526","Ti-13Nb-13Zr","OCP or Ecorr",-71.0,null,null,29.0,"mVvs.SCE","37 °C","HPT4.5GPa","","open circuit potential","",false,"unmapped_property","methods",""],["oa:W3198207526","Ti-13Nb-13Zr","ipass",0.012,null,null,0.004,"µA/cm2","37 °C","ND","","potentiodynamic polarization","",false,"unmapped_property","methods",""],["oa:W3198207526","Ti-13Nb-13Zr","ipass",0.017,null,null,0.004,"µA/cm2","37 °C","HPT1GPa","","potentiodynamic polarization","",false,"unmapped_property","methods",""],["oa:W3198207526","Ti-13Nb-13Zr","ipass",0.033,null,null,0.006,"µA/cm2","37 °C","HPT4.5GPa","","potentiodynamic polarization","",false,"unmapped_property","methods",""],["oa:W3198207526","Ti-13Nb-13Zr","corrosion potential",-132.0,null,null,26.0,"mVvsSCE","37 °C","nondeformed","","OCP measurement","",false,"unmapped_property","methods",""],["oa:W3198207526","Ti-13Nb-13Zr","corrosion potential",-144.0,null,null,37.0,"mVvsSCE","37 °C","HPT1GPa","","OCP measurement","",false,"unmapped_property","methods",""],["oa:W3198207526","Ti-13Nb-13Zr","corrosion potential",-147.0,null,null,38.0,"mVvsSCE","37 °C","HPT4.5GPa","","OCP measurement","",false,"unmapped_property","methods",""],["oa:W3198207526","Ti-13Nb-13Zr","passivation current density",2.3,null,null,0.19,"µA/cm2","37 °C","nondeformed","","anodic polarization","",false,"unmapped_property","methods",""],["oa:W3198207526","Ti-13Nb-13Zr","passivation current density",2.51,null,null,0.11,"µA/cm2","37 °C","HPT1GPa","","anodic polarization","",false,"unmapped_property","methods",""],["oa:W3198207526","Ti-13Nb-13Zr","passivation current density",3.4,null,null,0.59,"µA/cm2","37 °C","HPT4.5GPa","","anodic polarization","",false,"unmapped_property","methods",""],["oa:W3198207526","Ti-13Nb-13Zr","corrosion potential",-724.0,null,null,57.0,"mVvsSCE","","non-deformed","","","",false,"unmapped_property","methods",""],["oa:W3198207526","Ti-13Nb-13Zr","corrosion potential",-501.0,null,null,60.0,"mVvsSCE","","1 GPa","","","",false,"unmapped_property","methods",""],["oa:W3198207526","Ti-13Nb-13Zr","corrosion potential",-321.0,null,null,49.0,"mVvsSCE","","4.5 GPa","","","",false,"unmapped_property","methods",""],["oa:W3198207526","Ti-13Nb-13Zr","corrosion potential",-724.0,null,null,null,"mVvsSCE","","non-deformed","","","",false,"unmapped_property","methods",""],["oa:W3198207526","Ti-13Nb-13Zr","corrosion potential",-501.0,null,null,null,"mVvsSCE","","1 GPa","","","",false,"unmapped_property","methods",""],["oa:W3198207526","Ti-13Nb-13Zr","corrosion potential",-321.0,null,null,null,"mVvsSCE","","4.5 GPa","","","",false,"unmapped_property","methods",""],["oa:W3198207526","Ti-13Nb-13Zr","passivation current density",4.05,null,null,0.12,"µA/cm2","","non-deformed","","","",false,"unmapped_property","methods",""],["oa:W3198207526","Ti-13Nb-13Zr","passivation current density",5.13,null,null,0.21,"µA/cm2","","1 GPa","","","",false,"unmapped_property","methods",""],["oa:W3198207526","Ti-13Nb-13Zr","passivation current density",4.21,null,null,0.22,"µA/cm2","","4.5 GPa","","","",false,"unmapped_property","methods",""],["oa:W3198207526","Ti-13Nb-13Zr","Ceff(dl)",17.0,null,null,null,"µF·cm-2","","non-deformed","","","",false,"unmapped_property","methods",""],["oa:W3198207526","Ti-13Nb-13Zr","Ceff(dl)",17.0,null,null,null,"µF·cm-2","","1 GPa","","","",false,"unmapped_property","methods",""],["oa:W3198207526","Ti-13Nb-13Zr","Ceff(dl)",20.0,null,null,null,"µF·cm-2","","4.5 GPa","","","",false,"unmapped_property","methods",""],["oa:W3198207526","Ti-13Nb-13Zr","Error (%)",1.11,null,null,null,"%","","non-deformed","","","",false,"unmapped_property","methods",""],["oa:W3198207526","Ti-13Nb-13Zr","Error (%)",2.9,null,null,null,"%","","4.5 GPa","","","",false,"unmapped_property","methods",""],["oa:W3198207526","","Error (%)",0.32,null,null,null,"%","","","","","",false,"unmapped_property","methods",""],["oa:W3198207526","","Error (%)",0.62,null,null,null,"%","","","","","",false,"unmapped_property","methods",""],["oa:W3198207526","Ti-13Nb-13Zr","effective capacitance associated with the boundary CPE",3.0,null,null,null,"µF·cm-2","","ND","","EIS","",false,"unmapped_property","methods",""],["oa:W3198207526","Ti-13Nb-13Zr","effective capacitance associated with the boundary CPE",2.0,null,null,null,"µF·cm-2","","HPT1GPa","","EIS","",false,"unmapped_property","methods",""],["oa:W3198207526","Ti-13Nb-13Zr","effective capacitance associated with the boundary CPE",5.0,null,null,null,"µF·cm-2","","HPT4.5GPa","","EIS","",false,"unmapped_property","methods",""],["oa:W3198207526","Ti35Nb7Zr5Ta","average grain sizes measured",89.0,null,null,null,"um","","HPT1GPa","","","",false,"unmapped_property","methods",""],["oa:W3198207526","Ti35Nb7Zr5Ta","Nanopores",2494.0,null,null,23.0,"nm","","non-deformed","","","",false,"unmapped_property","methods",""],["oa:W3198207526","Ti35Nb7Zr5Ta","Nanopores",2459.0,null,null,112.0,"nm","","HPT 1 GPa","","","",false,"unmapped_property","methods",""],["oa:W3198207526","Ti35Nb7Zr5Ta","Nanopores",1742.0,null,null,149.0,"nm","","HPT 4.5 GPa","","","",false,"unmapped_property","methods",""],["oa:W3198207526","Ti35Nb7Zr5Ta","OCP or Ecorr",-503.0,null,null,50.0,"mVvs.SCE","37 °C","non-deformed","","","",false,"unmapped_property","methods",""],["oa:W3198207526","Ti35Nb7Zr5Ta","OCP or Ecorr",-379.0,null,null,45.0,"mVvs.SCE","37 °C","HPT 1 GPa","","","",false,"unmapped_property","methods",""],["oa:W3198207526","Ti35Nb7Zr5Ta","OCP or Ecorr",-465.0,null,null,56.0,"mVvs.SCE","37 °C","HPT 4.5 GPa","","","",false,"unmapped_property","methods",""],["oa:W3198207526","Ti35Nb7Zr5Ta","passivation current density",3.52,null,null,0.11,"µA/cm2","37 °C","ND","","potentiodynamic polarization","",false,"unmapped_property","methods",""],["oa:W3198207526","Ti35Nb7Zr5Ta","passivation current density",5.18,null,null,0.31,"µA/cm2","37 °C","HPT1GPa","","potentiodynamic polarization","",false,"unmapped_property","methods",""],["oa:W3198207526","Ti35Nb7Zr5Ta","passivation current density",6.03,null,null,0.28,"µA/cm2","37 °C","HPT4.5GPa","","potentiodynamic polarization","",false,"unmapped_property","methods",""],["oa:W3198207526","Ti35Nb7Zr5Ta","OCP or Ecorr",-125.0,null,null,25.0,"mVvs.SCE","37 °C","non-deformed","","","",false,"unmapped_property","methods",""],["oa:W3198207526","Ti35Nb7Zr5Ta","OCP or Ecorr",-88.0,null,null,21.0,"mVvs.SCE","37 °C","HPT 1GPa","","","",false,"unmapped_property","methods",""],["oa:W3198207526","Ti35Nb7Zr5Ta","OCP or Ecorr",-82.0,null,null,30.0,"mVvs.SCE","37 °C","HPT4.5GPa","","","",false,"unmapped_property","methods",""],["oa:W3198207526","Ti35Nb7Zr5Ta","ipass",0.16,null,null,0.02,"µA/cm2","37 °C","non-deformed","","","",false,"unmapped_property","methods",""],["oa:W3198207526","Ti35Nb7Zr5Ta","ipass",0.19,null,null,0.05,"µA/cm2","37 °C","HPT 1GPa","","","",false,"unmapped_property","methods",""],["oa:W3198207526","Ti35Nb7Zr5Ta","ipass",0.52,null,null,0.06,"µA/cm2","37 °C","HPT4.5GPa","","","",false,"unmapped_property","methods",""],["oa:W3198207526","Ti35Nb7Zr5Ta","Corrosion potential",-388.0,null,null,47.0,"mVvsSCE","37 °C","non-deformed","","OCP measurement","",false,"unmapped_property","methods",""],["oa:W3198207526","Ti35Nb7Zr5Ta","Corrosion potential",-232.0,null,null,28.0,"mVvsSCE","37 °C","HPT1GPa","","OCP measurement","",false,"unmapped_property","methods",""],["oa:W3198207526","Ti35Nb7Zr5Ta","Corrosion potential",-137.0,null,null,16.0,"mVvsSCE","37 °C","HPT4.5GPa","","OCP measurement","",false,"unmapped_property","methods",""],["oa:W3198207526","Ti35Nb7Zr5Ta","passivation current density",4.58,null,null,0.41,"µA/cm2","37 °C","non-deformed","","potentiodynamic polarization","",false,"unmapped_property","methods",""],["oa:W3198207526","Ti35Nb7Zr5Ta","passivation current density",7.2,null,null,0.2,"µA/cm2","37 °C","HPT1GPa","","potentiodynamic polarization","",false,"unmapped_property","methods",""],["oa:W3198207526","Ti35Nb7Zr5Ta","passivation current density",5.21,null,null,0.16,"µA/cm2","37 °C","HPT4.5GPa","","potentiodynamic polarization","",false,"unmapped_property","methods",""],["oa:W3198207526","Ti35Nb7Zr5Ta","corrosion potential",-421.0,null,null,51.0,"mVvsSCE","37 °C","non-deformed","","","",false,"unmapped_property","methods",""],["oa:W3198207526","Ti35Nb7Zr5Ta","corrosion potential",-406.0,null,null,49.0,"mVvsSCE","37 °C","HPT1GPa","","","",false,"unmapped_property","methods",""],["oa:W3198207526","Ti35Nb7Zr5Ta","corrosion potential",-211.0,null,null,35.0,"mVvsSCE","37 °C","HPT4.5GPa","","","",false,"unmapped_property","methods",""],["oa:W3198207526","Ti35Nb7Zr5Ta","passivation current density",8.24,null,null,0.53,"µA/cm2","37 °C","non-deformed","","","",false,"unmapped_property","methods",""],["oa:W3198207526","Ti35Nb7Zr5Ta","passivation current density",10.8,null,null,0.52,"µA/cm2","37 °C","HPT1GPa","","","",false,"unmapped_property","methods",""],["oa:W3198207526","Ti35Nb7Zr5Ta","passivation current density",10.8,null,null,0.2,"µA/cm2","37 °C","HPT4.5GPa","","","",false,"unmapped_property","methods",""],["oa:W3198207526","Ti35Nb7Zr5Ta","Rct",110000.0,null,null,null,"Ω·cm2","","non-deformed","","EIS","",false,"unmapped_property","methods",""],["oa:W3198207526","Ti35Nb7Zr5Ta","Rct",170000.0,null,null,null,"Ω·cm2","","HPT1GPa","","EIS","",false,"unmapped_property","methods",""],["oa:W3198207526","Ti35Nb7Zr5Ta","Rct",110000.0,null,null,null,"Ω·cm2","","HPT4.5GPa","","EIS","",false,"unmapped_property","methods",""],["oa:W3198207526","Ti35Nb7Zr5Ta","Error (%)",0.69,null,null,null,"%","","non-deformed","","EIS fitting","",false,"unmapped_property","methods",""],["oa:W3198207526","Ti35Nb7Zr5Ta","Error (%)",3.1,null,null,null,"%","","HPT4.5GPa","","EIS fitting","",false,"unmapped_property","methods",""],["oa:W3199164365","SLM TC4","deformation",14.9,10.3,19.5,null,"%","","HIP 940 °C/3 h/150 MPa","","","",false,"unmapped_property","conclusions","In this study, the maximum deformation is between 10.3% and 19.5%."],["oa:W3199569889","Ti-12Mo","crack speed",0.59,null,null,null,"speedofshearwave","","","","high-speed imaging","",false,"unmapped_property","conclusions",""],["oa:W3199584464","γ-TiAl","Qgb",72.0,null,null,null,"kJ/mol","760 °C","","","","",false,"unmapped_property","discussion","Temperature (⁰C) Stress (MPa) Q (kJ/mol) Qgb (kJ/mol) QL(kJ/mol) 760 69.4 192 72 120 760 103.4 304 114 190 832 69.4 560 210 350 832 103.4 405 151.88 253.13 900 69.4 624 234 390 900 103.4 519 194.63 324.38 Table 3 Larson-Miller constants and parameters at 69.4, 100 and 103.4 MPa between 760 and 900⁰C."],["oa:W3199584464","γ-TiAl","QL",120.0,null,null,null,"kJ/mol","760 °C","","","","",false,"unmapped_property","discussion","Temperature (⁰C) Stress (MPa) Q (kJ/mol) Qgb (kJ/mol) QL(kJ/mol) 760 69.4 192 72 120 760 103.4 304 114 190 832 69.4 560 210 350 832 103.4 405 151.88 253.13 900 69.4 624 234 390 900 103.4 519 194.63 324.38 Table 3 Larson-Miller constants and parameters at 69.4, 100 and 103.4 MPa between 760 and 900⁰C."],["oa:W3199584464","γ-TiAl","Qgb",114.0,null,null,null,"kJ/mol","760 °C","","","","",false,"unmapped_property","discussion","Temperature (⁰C) Stress (MPa) Q (kJ/mol) Qgb (kJ/mol) QL(kJ/mol) 760 69.4 192 72 120 760 103.4 304 114 190 832 69.4 560 210 350 832 103.4 405 151.88 253.13 900 69.4 624 234 390 900 103.4 519 194.63 324.38 Table 3 Larson-Miller constants and parameters at 69.4, 100 and 103.4 MPa between 760 and 900⁰C."],["oa:W3199584464","γ-TiAl","QL",190.0,null,null,null,"kJ/mol","760 °C","","","","",false,"unmapped_property","discussion","Temperature (⁰C) Stress (MPa) Q (kJ/mol) Qgb (kJ/mol) QL(kJ/mol) 760 69.4 192 72 120 760 103.4 304 114 190 832 69.4 560 210 350 832 103.4 405 151.88 253.13 900 69.4 624 234 390 900 103.4 519 194.63 324.38 Table 3 Larson-Miller constants and parameters at 69.4, 100 and 103.4 MPa between 760 and 900⁰C."],["oa:W3199584464","γ-TiAl","Qgb",210.0,null,null,null,"kJ/mol","832 °C","","","","",false,"unmapped_property","discussion","Temperature (⁰C) Stress (MPa) Q (kJ/mol) Qgb (kJ/mol) QL(kJ/mol) 760 69.4 192 72 120 760 103.4 304 114 190 832 69.4 560 210 350 832 103.4 405 151.88 253.13 900 69.4 624 234 390 900 103.4 519 194.63 324.38 Table 3 Larson-Miller constants and parameters at 69.4, 100 and 103.4 MPa between 760 and 900⁰C."],["oa:W3199584464","γ-TiAl","QL",350.0,null,null,null,"kJ/mol","832 °C","","","","",false,"unmapped_property","discussion","Temperature (⁰C) Stress (MPa) Q (kJ/mol) Qgb (kJ/mol) QL(kJ/mol) 760 69.4 192 72 120 760 103.4 304 114 190 832 69.4 560 210 350 832 103.4 405 151.88 253.13 900 69.4 624 234 390 900 103.4 519 194.63 324.38 Table 3 Larson-Miller constants and parameters at 69.4, 100 and 103.4 MPa between 760 and 900⁰C."],["oa:W3199584464","γ-TiAl","Qgb",151.88,null,null,null,"kJ/mol","832 °C","","","","",false,"unmapped_property","discussion","Temperature (⁰C) Stress (MPa) Q (kJ/mol) Qgb (kJ/mol) QL(kJ/mol) 760 69.4 192 72 120 760 103.4 304 114 190 832 69.4 560 210 350 832 103.4 405 151.88 253.13 900 69.4 624 234 390 900 103.4 519 194.63 324.38 Table 3 Larson-Miller constants and parameters at 69.4, 100 and 103.4 MPa between 760 and 900⁰C."],["oa:W3199584464","γ-TiAl","QL",253.13,null,null,null,"kJ/mol","832 °C","","","","",false,"unmapped_property","discussion","Temperature (⁰C) Stress (MPa) Q (kJ/mol) Qgb (kJ/mol) QL(kJ/mol) 760 69.4 192 72 120 760 103.4 304 114 190 832 69.4 560 210 350 832 103.4 405 151.88 253.13 900 69.4 624 234 390 900 103.4 519 194.63 324.38 Table 3 Larson-Miller constants and parameters at 69.4, 100 and 103.4 MPa between 760 and 900⁰C."],["oa:W3199584464","γ-TiAl","Qgb",234.0,null,null,null,"kJ/mol","900 °C","","","","",false,"unmapped_property","discussion","Temperature (⁰C) Stress (MPa) Q (kJ/mol) Qgb (kJ/mol) QL(kJ/mol) 760 69.4 192 72 120 760 103.4 304 114 190 832 69.4 560 210 350 832 103.4 405 151.88 253.13 900 69.4 624 234 390 900 103.4 519 194.63 324.38 Table 3 Larson-Miller constants and parameters at 69.4, 100 and 103.4 MPa between 760 and 900⁰C."],["oa:W3199584464","γ-TiAl","QL",390.0,null,null,null,"kJ/mol","900 °C","","","","",false,"unmapped_property","discussion","Temperature (⁰C) Stress (MPa) Q (kJ/mol) Qgb (kJ/mol) QL(kJ/mol) 760 69.4 192 72 120 760 103.4 304 114 190 832 69.4 560 210 350 832 103.4 405 151.88 253.13 900 69.4 624 234 390 900 103.4 519 194.63 324.38 Table 3 Larson-Miller constants and parameters at 69.4, 100 and 103.4 MPa between 760 and 900⁰C."],["oa:W3199584464","γ-TiAl","Qgb",194.63,null,null,null,"kJ/mol","900 °C","","","","",false,"unmapped_property","discussion","Temperature (⁰C) Stress (MPa) Q (kJ/mol) Qgb (kJ/mol) QL(kJ/mol) 760 69.4 192 72 120 760 103.4 304 114 190 832 69.4 560 210 350 832 103.4 405 151.88 253.13 900 69.4 624 234 390 900 103.4 519 194.63 324.38 Table 3 Larson-Miller constants and parameters at 69.4, 100 and 103.4 MPa between 760 and 900⁰C."],["oa:W3199584464","γ-TiAl","QL",324.38,null,null,null,"kJ/mol","900 °C","","","","",false,"unmapped_property","discussion","Temperature (⁰C) Stress (MPa) Q (kJ/mol) Qgb (kJ/mol) QL(kJ/mol) 760 69.4 192 72 120 760 103.4 304 114 190 832 69.4 560 210 350 832 103.4 405 151.88 253.13 900 69.4 624 234 390 900 103.4 519 194.63 324.38 Table 3 Larson-Miller constants and parameters at 69.4, 100 and 103.4 MPa between 760 and 900⁰C."],["oa:W3199584464","γ-TiAl","apparent creep activation energies",364.77,null,null,null,"kJ/mol","","","","","",false,"unmapped_property","discussion","At 103.4 MPa From the ln(strain rate, in h) vs 1/T (per K) plot (marked as red in Fig. 2(b)), ZH parameter (determined from y-intercept) is 1.11e (14) and apparent creep activation energies (determined from slope of ln(strain rate, in h) vs 1/T plot) vary from 364.77 kJ/mol in regime 1 to 377.68 kJ/mol in regime 2."],["oa:W3199584464","γ-TiAl","apparent creep activation energies",377.68,null,null,null,"kJ/mol","","","","","",false,"unmapped_property","discussion","At 103.4 MPa From the ln(strain rate, in h) vs 1/T (per K) plot (marked as red in Fig. 2(b)), ZH parameter (determined from y-intercept) is 1.11e (14) and apparent creep activation energies (determined from slope of ln(strain rate, in h) vs 1/T plot) vary from 364.77 kJ/mol in regime 1 to 377.68 kJ/mol in regime 2."],["oa:W3199584464","γ-TiAl","Larson-Miller constants and parameters",0.0,null,null,null,"","760–900 °C","","","","",false,"unmapped_property","discussion","Table. 3 shows Larson-Miller (L-M) constants and parameters at 69.4, 100 and 103.4 MPa between 760 and 900⁰C."],["oa:W3199584464","γ-TiAl","L-M constants and parameters",0.0,null,null,null,"","760–900 °C","","","","",false,"unmapped_property","discussion","It may be observed from Table 2. that with increase in stress levels from 69.4 to 103.4 MPa, both L-M constants and parameters increase between 760 and 900⁰C."],["oa:W3199584464","γ-TiAl","Manson-Haferd parameter",-0.033,null,null,null,"","","","","","",false,"unmapped_property","discussion","Based on linear interpolation from Fig. 5, the M\u0001H parameter at Stresses: 69.4 MPa, 100 MPa and 103.4 MPa may be calculated to be equal to \u00010.033, \u00010.031 and \u00010.014, respectively."],["oa:W3199584464","γ-TiAl","Manson-Haferd parameter",-0.031,null,null,null,"","","","","","",false,"unmapped_property","discussion","Based on linear interpolation from Fig. 5, the M\u0001H parameter at Stresses: 69.4 MPa, 100 MPa and 103.4 MPa may be calculated to be equal to \u00010.033, \u00010.031 and \u00010.014, respectively."],["oa:W3199584464","γ-TiAl","Manson-Haferd parameter",-0.014,null,null,null,"","","","","","",false,"unmapped_property","discussion","Based on linear interpolation from Fig. 5, the M\u0001H parameter at Stresses: 69.4 MPa, 100 MPa and 103.4 MPa may be calculated to be equal to \u00010.033, \u00010.031 and \u00010.014, respectively."],["oa:W3199668645","","density",2.704,null,null,0.025,"g.cm-3","","","","","",false,"unmapped_property","results_discussion","The density was found to increase with the sintering temperature, with the maximum density of 2.704 ± 0.025 g.cm-3 achieved for the sample sintered at 1075°C."],["oa:W3199846736","3Mo","tensile strengths",10.0,null,null,null,"%","","as-deposited","","","",false,"unmapped_property","results_discussion","The tensile strengths of 3Mo alloy are improved significantly, including as-deposited increased by 10% and heat-treated increased by 14%, respectively, relative to each Ti-6Al-4V alloy."],["oa:W3199846736","3Mo","tensile strengths",14.0,null,null,null,"%","","heat-treated","","","",false,"unmapped_property","results_discussion","The tensile strengths of 3Mo alloy are improved significantly, including as-deposited increased by 10% and heat-treated increased by 14%, respectively, relative to each Ti-6Al-4V alloy."],["oa:W3199846736","3Mo","tensile strengths",10.0,null,null,null,"%","","as-deposited","","","",false,"unmapped_property","conclusions","The tensile strengths of both as-deposited and heat-treated condition 3Mo alloys are improved obviously, with the increment percentages maintaining at 10% and 14%, respectively."],["oa:W3199846736","3Mo","tensile strengths",14.0,null,null,null,"%","","heat-treated","","","",false,"unmapped_property","conclusions","The tensile strengths of both as-deposited and heat-treated condition 3Mo alloys are improved obviously, with the increment percentages maintaining at 10% and 14%, respectively."],["oa:W3200179656","Ti-6Al-4V","porosities",50.0,null,null,null,"µm","","","","","",false,"unmapped_property","results","The optical micrographs revealed considerable porosities with sizes of 50 µm as shown in a."],["oa:W3200239816","Ti-6Al-4V","failure stress",16.7,null,null,null,"%","","","","tensile test","2 mm/min",false,"unmapped_property","abstract","The mechanical properties of weld seam improve significantly under 24 mT EMF, which average microhardness in TL increases 9.3% and failure stress of tensile specimens improve by 16.7%, whilst a mixed fracture mode is operative in the fracture surfaces."],["oa:W3200239816","Ti-6Al-4V","failure stress",8.3,null,null,null,"%","","","","tensile test","",false,"unmapped_property","conclusions","Average microhardness for the TL increases 9.3% and failure stress of tensile specimens improve by 8.3% under 24 mT EMF compared with those of the referring specimen, while a mixed fracture mode is operative in the fracture surfaces."],["oa:W3200263005","Ti-6Al-4V","Poisson’s ratio v",0.0,null,null,null,"","","annealed 720 °C × 1 h + AC","","","",false,"unmapped_property","methods","After forging, the bars were annealed at 720 °C × 1 h + AC."],["oa:W3200263005","Ti-6Al-4V","Standard Deviation (μm)",13.75,null,null,null,"µm","","950 °C/39.3% α + β","equiaxed I","","",false,"unmapped_property","table","950 °C/39.3%\tα + β\t45.24\t42.54\t13.75\tequiaxed I"],["oa:W3200263005","Ti-6Al-4V","Standard Deviation (μm)",16.8,null,null,null,"µm","","950 °C/69.6% α + β","equiaxed II","","",false,"unmapped_property","table","950 °C/69.6%\tα + β\t48.74\t34.68\t16.80\tequiaxed II"],["oa:W3200263005","Ti-6Al-4V","Standard Deviation (μm)",19.92,null,null,null,"µm","","985 °C/39.3% near β","bimodal I","","",false,"unmapped_property","table","985 °C/39.3%\tnear β\t27.54\t23.62\t19.92\tbimodal I"],["oa:W3200263005","Ti-6Al-4V","Standard Deviation (μm)",10.43,null,null,null,"µm","","985 °C/69.6% near β","bimodal II","","",false,"unmapped_property","table","985 °C/69.6%\tnear β\t23.78\t24.68\t10.43\tbimodal II"],["oa:W3200407121","Ti-6Al-4V","Volume fraction of total β phase",7.0,null,null,null,"%","","bimodal α-β","bimodal","","",false,"unmapped_property","methods",""],["oa:W3200458602","CP-Ti Grade 2","twinning fraction",20.0,null,null,null,"%","","","","","",false,"unmapped_property","results","As a first observation, the edge neighborhoods have a twinning fraction of around 20% and the middle area less than 5%."],["oa:W3200458602","CP-Ti Grade 2","twinning fraction",5.0,null,null,null,"%","","","","","",false,"unmapped_property","results","As a first observation, the edge neighborhoods have a twinning fraction of around 20% and the middle area less than 5%."],["oa:W3200458602","CP-Ti Grade 2","fraction of twinned grains",80.0,null,null,null,"%","","","","","",false,"unmapped_property","results","It can also be determined that, although the deformation in the edge areas was the most intense, there are still fractions of grains without twins, however, the twinned grains represent about 80% of the analyzed area."],["oa:W3200458602","CP-Ti Grade 2","Hall-Petch slope",710.7,null,null,null,"HV×µm1/2","","","","","",false,"unmapped_property","discussion","This behavior is revealed when calculating the Hall-Petch slope 𝑘 value, where its value changes from 534.6 HV×µm1/2 (yellow line) to 710.7 HV×µm1/2 (green line) when taking into account the twinning effect in the edge area."],["oa:W3200458602","CP-Ti Grade 2","Hall-Petch slope",534.6,null,null,null,"HV×µm1/2","","","","","",false,"unmapped_property","discussion","This behavior is revealed when calculating the Hall-Petch slope 𝑘 value, where its value changes from 534.6 HV×µm1/2 (yellow line) to 710.7 HV×µm1/2 (green line) when taking into account the twinning effect in the edge area."],["oa:W3201035196","CP-Ti Grade 4+","specific wear rates",0.0003,0.0003,0.0003,null,"mm3N-1m-1","","","","","",false,"unmapped_property","results","The counterpart was the specific wear rates that vary between maximum values of 3.5 × 10−4 mm3N−1m−1 for the setting (−+−) and minimal achieved wear of 7 × 10−5 mm3N−1m−1 for (+++) conditions."],["oa:W3201035196","CP-Ti Grade 4+","specific wear rates",0.0001,0.0001,0.0001,null,"mm3N-1m-1","","","","","",false,"unmapped_property","results","The counterpart was the specific wear rates that vary between maximum values of 3.5 × 10−4 mm3N−1m−1 for the setting (−+−) and minimal achieved wear of 7 × 10−5 mm3N−1m−1 for (+++) conditions."],["oa:W3201035196","CP-Ti Grade 4+","thickness",14.5,12.0,17.0,null,"µm","","","","","",false,"unmapped_property","results","It can be seen that the thickness remains relatively constant for all PEO settings ranging from 12–17 μm."],["oa:W3201035196","CP-Ti Grade 4+","thickness",17.5,17.5,17.5,3.5,"µm","","","","","",false,"unmapped_property","results","For (+++) conditions, a relatively thick, dense and smooth coating (thickness d = 17.5 ± 3.5 µm; porosity P = 4 ± 2%, Ra = 3.5 µm) with good adhesion could be generated, exhibiting the best wear properties within the conducted DoE."],["oa:W3201035196","CP-Ti Grade 4+","abrasion",0.0,0.0,0.0,null,"mm3N-1m-1","","","","","",false,"unmapped_property","results","Calculating the residual spherical volume of the alumina balls after the tests, the abrasion can be determined to be in the range of 1 × 10−6 mm3N−1m−1 to 5 × 10−7 mm3N−1m−1, depending on the mechanical properties of the PEO coating."],["oa:W3201035196","CP-Ti Grade 4+","abrasion",0.0,0.0,0.0,null,"mm3N-1m-1","","","","","",false,"unmapped_property","results","Calculating the residual spherical volume of the alumina balls after the tests, the abrasion can be determined to be in the range of 1 × 10−6 mm3N−1m−1 to 5 × 10−7 mm3N−1m−1, depending on the mechanical properties of the PEO coating."],["oa:W3201035196","CP-Ti Grade 4+","wear resistance",0.0001,null,null,null,"mm3N-1m-1","","","","","",false,"unmapped_property","conclusions","This contributes to an increase in the hardness of the generated PEO coatings up to 15.5 GPa (H/E* ≈ 0.08) and an improved wear resistance of 6.7 × 10−5 mm3 N−1m−1 vs. 3 × 10−4 mm3 N−1m−1 compared to the pristine material, respectively."],["oa:W3201711439","Aluminium alloy 7075","Young’s Modulus",80000000000.0,null,null,null,"Pa","","","","","",false,"unmapped_property","methods",""],["oa:W3201711439","Alloy steel 4340","Young’s Modulus",210000000000.0,null,null,null,"Pa","","","","","",false,"unmapped_property","methods",""],["oa:W3201711439","Titanium alloy 10V-2Fe-3Al","Young’s Modulus",108000000000.0,null,null,null,"Pa","","","","","",false,"unmapped_property","methods",""],["oa:W3201711439","Titanium alloy 6Al-4V","Young’s Modulus",120000000000.0,null,null,null,"Pa","","","","","",false,"unmapped_property","methods",""],["oa:W3201711439","Titanium alloy 6Al-6V-2Sn","Young’s Modulus",110300000000.0,null,null,null,"Pa","","","","","",false,"unmapped_property","methods",""],["oa:W3202094980","Ti-6Al-4V","Strut density",99.57,null,null,0.1,"%","","","","","",false,"unmapped_property","results_discussion","RD01 RD02 RD03 AB Designed relative density (%) 10 20 30 20 Manufactured relative density (%) 12.39 ± 0.34 27.72 ± 0.31 37.11 ± 0.27 26.59 ± 0.2 Strut density (%) 99.57± 0.10 97.28 ± 0.18 97.18 ± 0.46 97.52 ± 0.16"],["oa:W3202094980","Ti-6Al-4V","Strut density",97.28,null,null,0.18,"%","","","","","",false,"unmapped_property","results_discussion","RD01 RD02 RD03 AB Designed relative density (%) 10 20 30 20 Manufactured relative density (%) 12.39 ± 0.34 27.72 ± 0.31 37.11 ± 0.27 26.59 ± 0.2 Strut density (%) 99.57± 0.10 97.28 ± 0.18 97.18 ± 0.46 97.52 ± 0.16"],["oa:W3202094980","Ti-6Al-4V","Strut density",97.18,null,null,0.46,"%","","","","","",false,"unmapped_property","results_discussion","RD01 RD02 RD03 AB Designed relative density (%) 10 20 30 20 Manufactured relative density (%) 12.39 ± 0.34 27.72 ± 0.31 37.11 ± 0.27 26.59 ± 0.2 Strut density (%) 99.57± 0.10 97.28 ± 0.18 97.18 ± 0.46 97.52 ± 0.16"],["oa:W3202094980","Ti-6Al-4V","Strut density",97.52,null,null,0.16,"%","","","","","",false,"unmapped_property","results_discussion","RD01 RD02 RD03 AB Designed relative density (%) 10 20 30 20 Manufactured relative density (%) 12.39 ± 0.34 27.72 ± 0.31 37.11 ± 0.27 26.59 ± 0.2 Strut density (%) 99.57± 0.10 97.28 ± 0.18 97.18 ± 0.46 97.52 ± 0.16"],["oa:W3203015364","Ti-6Al-4V","microcracks thickness",0.143,null,null,null,"um","","","","","",false,"unmapped_property","results_discussion",""],["oa:W3203015364","Ti-6Al-4V","microcracks thickness",0.411,null,null,null,"um","","","","","",false,"unmapped_property","results_discussion",""],["oa:W3203015364","Ti-6Al-4V","microcracks thickness",0.143,null,null,null,"um","","","","","",false,"unmapped_property","results_discussion",""],["oa:W3203015364","Ti-6Al-4V","microcracks thickness",0.211,null,null,null,"um","","","","","",false,"unmapped_property","results_discussion",""],["oa:W3203015364","Ti-6Al-4V","concentration",25.0,null,null,null,"mg/ml","","","","","",false,"unmapped_property","results_discussion",""],["oa:W3203015364","Ti-6Al-4V","concentration",200.0,null,null,null,"mg/ml","","","","","",false,"unmapped_property","results_discussion",""],["oa:W3203346511","Ti-6Al-4V","pore volume distribution",100.0,null,null,null,"µm","","","","μ-CT","",false,"unmapped_property","results_discussion",""],["oa:W3203346511","Ti-6Al-4V","maximum pore diameter",270.0,null,null,null,"µm","","","","μ-CT","",false,"unmapped_property","results_discussion",""],["oa:W3203346511","Ti-6Al-4V","crack initiation point",26.0,null,null,null,"","","","","","",false,"unmapped_property","results_discussion",""],["oa:W3203346511","Ti-6Al-4V","stress concentration",100.0,null,null,null,"MPa","","","","","",false,"unmapped_property","results_discussion",""],["oa:W3203346511","Ti-6Al-4V","microstructural issues",0.0,null,null,null,"","","","","","",false,"unmapped_property","results_discussion",""],["oa:W3203425668","Ti-6Al-4V","equilibrium change of b fraction with temperature",0.0012,null,null,null,"molefraction/K","1043 K","","","","",false,"unmapped_property","results",""],["oa:W3203425668","Ti-6Al-4V","equilibrium change of b fraction with temperature",0.0029,null,null,null,"molefraction/K","1113 K","","","","",false,"unmapped_property","results",""],["oa:W3204383220","","HB",150.0,null,null,null,"MPa","","","","","",false,"unmapped_property","methods","Chemical composition of Titanium alloy Element Ti Al Fe O Si C Other impurities Mass fraction, % 99.3 0.18 0.17 0.15 0.08 0.06 0.06 Physicomechanical characteristics Characteristics E σB δB HB Value 1.1 GPa 410 MPa 26% 150 MPa Figure 1: Photo of an electrodynamic shaker with a restrained test piece with strain gauges attached It is known that the work of external forces applied in the process of elastic deformation is conserved as some energy, which then restores the element after the stress is "],["oa:W3204383220","","decrease in the frequency of natural vibrations",3.0,null,null,null,"%","","","","","",false,"unmapped_property","methods","At the same time, at the moment of the appearance of a crack in the specimen, a decrease in the frequency of natural vibrations by 3% was noted."],["oa:W3205165642","Ti-6Al-4V","SWR",4.292,null,null,null,"10^-4mm3/N-m","","","","","",false,"unmapped_property","results_discussion","From the Fig. 20, it is inferred that the optimal SWR (0.4292*10–4 mm3/N-m) and CoF (0.7803) for the prepared composites."],["oa:W3205165642","Ti-6Al-4B-4V","wear resistance",10.0,null,null,null,"Wt.%","","","","","",false,"unmapped_property","conclusions","1199 The wear resistance, coefficient of friction and hardness increase with the volume fraction (10 Wt. %) of milled B4C powder."],["oa:W3205165642","Ti-6Al-4B-4V","SWR",0.4292,null,null,null,"10–4mm3/N-m","room temperature","","","overlay plot","",true,"unmapped_property","conclusions","Analysis of overlay plots predict that the increase in B4C reinforcement content reduces SWR and CoF to about 10%B4C, and beyond this the wear loss has the propensity to increase."],["oa:W3205461706","","corrosion rates",22.5,15.0,30.0,null,"µm/year","","","","potentiodynamic","",false,"unmapped_property","discussion","The corrosion rates (actually passivation rates) are of the same order of magnitude, relatively small (15–30 µm/year), for all the alloys."],["oa:W3205461706","","corrosion rates",35.0,15.0,55.0,null,"µm/year","","","","potentiodynamic","",false,"unmapped_property","discussion","Accordingly, the corrosion rates are equally low at 15–55 μm/year in Ringer’s solution."],["oa:W3205782796","Ti6Al4V-ELI","𝑃𝐻𝐸𝐿",276.0,null,null,null,"MPa","","","","","",false,"unmapped_property","results_discussion",""],["oa:W3205782796","Ti6Al4V-ELI","elastic precursor velocity",5970.0,null,null,null,"ms-1","","","","","",false,"unmapped_property","results_discussion",""],["oa:W3205782796","Ti6Al4V-ELI","elastic precursor velocity",5800.0,null,null,null,"ms-1","","","","","",true,"unmapped_property","results_discussion",""],["oa:W3205782796","Ti6Al4V-ELI","elastic wave velocity",6200.0,null,null,null,"ms-1","","","","","",false,"unmapped_property","results_discussion",""],["oa:W3205782796","Ti6Al4V-ELI","plastic wave velocity",5040.0,null,null,null,"ms-1","","","","","",false,"unmapped_property","results_discussion",""],["oa:W3205782796","Ti6Al4V-ELI","elastic wave velocity",6440.0,null,null,null,"ms-1","","","","","",false,"unmapped_property","results_discussion",""],["oa:W3206423903","Ti-6Al-4V","ρ(g/cm3)",4.43,null,null,null,"g/cm3","","","","","",false,"unmapped_property","table","Ti-6Al-4V []\t110\t0.31\t4.43\t0.99"],["oa:W3206423903","Original Specimen","Measuring Range",272.21,null,null,null,"µm","","","","","",false,"unmapped_property","table","Original Specimen\tScope (a)\t262.0\t257.11\t297.51\t272.21"],["oa:W3206423903","Original Specimen","Measuring Range",274.54,null,null,null,"µm","","","","","",false,"unmapped_property","table","Scope (b)\t261.76\t285.18\t276.67\t274.54"],["oa:W3206423903","Original Specimen","Measuring Range",280.24,null,null,null,"µm","","","","","",false,"unmapped_property","table","Scope (c)\t277.92\t279.65\t283.16\t280.24"],["oa:W3206423903","Annealed Specimen","Measuring Range",264.03,null,null,null,"µm","","","","","",false,"unmapped_property","table","Annealed Specimen\tScope (a)\t245.8\t255.12\t291.16\t264.03"],["oa:W3206423903","Annealed Specimen","Measuring Range",266.78,null,null,null,"µm","","","","","",false,"unmapped_property","table","Scope (b)\t262.43\t260.09\t277.81\t266.78"],["oa:W3206423903","Annealed Specimen","Measuring Range",276.49,null,null,null,"µm","","","","","",false,"unmapped_property","table","Scope (c)\t267.03\t271.28\t291.16\t276.49"],["oa:W3207393808","TC21","B (MPa)",870.0,null,null,null,"MPa","","","","","",false,"unmapped_property","table","B (MPa)\t870"],["oa:W3208187366","Ti-6Al-4V","Difference between the strongest and weakest specimen",15.7,null,null,null,"MPa","","","","","",false,"unmapped_property","conclusions",""],["oa:W3208899903","Ti-7Zr-6Al-4Mo-3Nb-0.9Nd","cutting forces",65.0,60.0,70.0,null,"%","","","","simulation","",true,"unmapped_property","results_discussion","An average decline of approximately 60–70% in the cutting forces was described by the simulation of the UVAT process when compared to CT at lower tested cutting speeds."],["oa:W3208899903","Ti-7Zr-6Al-4Mo-3Nb-0.9Nd","cutting forces",65.0,60.0,70.0,null,"%","","","","experiment","",false,"unmapped_property","methods","The experimental results demonstrate a significant decline of approximately 60–70% in the cutting forces in UVAT, as shown in ."],["oa:W3208899903","Ti-7Zr-6Al-4Mo-3Nb-0.9Nd","Ft",38.0,38.0,38.0,null,"N","","","","experiment","",false,"unmapped_property","methods","At lower cutting speed of 10 m/min, the levels of Ft observed in CT at 100, 200, and 300 µm DoCs were 38, 72, and 101 N, respectively."],["oa:W3208899903","Ti-7Zr-6Al-4Mo-3Nb-0.9Nd","Ft",72.0,72.0,72.0,null,"N","","","","experiment","",false,"unmapped_property","methods","At lower cutting speed of 10 m/min, the levels of Ft observed in CT at 100, 200, and 300 µm DoCs were 38, 72, and 101 N, respectively."],["oa:W3208899903","Ti-7Zr-6Al-4Mo-3Nb-0.9Nd","Ft",101.0,101.0,101.0,null,"N","","","","experiment","",false,"unmapped_property","methods","At lower cutting speed of 10 m/min, the levels of Ft observed in CT at 100, 200, and 300 µm DoCs were 38, 72, and 101 N, respectively."],["oa:W3208899903","Ti-7Zr-6Al-4Mo-3Nb-0.9Nd","Ft",54.0,54.0,54.0,null,"N","","","","experiment","",false,"unmapped_property","methods","The Ft merely increased from 38 to 54 N when the speed was increased from 10 to 30 m/min and DoC = 300 µm."],["oa:W3208899903","Ti-7Zr-6Al-4Mo-3Nb-0.9Nd","temperature",408.0,408.0,408.0,null,"°C","30 m/min","","","experiment","",false,"unmapped_property","methods","A slightly higher temperature level was recorded in UVAT (408 °C) when matched to CT (327 °C) at the 30 m/min cutting speed and the 300 µm DoC."],["oa:W3208899903","Ti-7Zr-6Al-4Mo-3Nb-0.9Nd","temperature",327.0,327.0,327.0,null,"°C","30 m/min","","","experiment","",false,"unmapped_property","methods","A slightly higher temperature level was recorded in UVAT (408 °C) when matched to CT (327 °C) at the 30 m/min cutting speed
