Repository: akhtar07/tisci-explorer

# TiSci Explorer

A read-only, static explorer for **TiSci**, an autonomous research agent for titanium alloys. TiSci reads the
titanium-alloy literature, builds a knowledge graph and a table of measured values, proposes hypotheses where the
graph has gaps, and tests them with DFT (MACE / VASP) and the ICME-lite multiscale chain.

**Live site:** https://akhtar07.github.io/tisci-explorer/

The site has seven sections:

| Section | What it shows |
|---|---|
| Overview | Corpus → graph → facts → hypotheses → verdicts, with the snapshot's counts |
| Worked example | One full loop for W in α-Ti: graph path, hypothesis, novelty check, DFT test, verdict, follow-up, DAMASK |

File: data/facts/other.json (part 61 of 112)
and the 300 µm DoC."],["oa:W3208899903","Ti-7Zr-6Al-4Mo-3Nb-0.9Nd","SA",98.5,null,null,null,"%","","","","simulation","",true,"unmapped_property","methods","The SA results predicted by the simulation model are in good agreement with the experimental results, and the model can be used to predict SA at the tested cutting conditions with an accuracy of 98.5% as presented in ."],["oa:W3208937620","Control disks","Residual Stress (SD), (MPa)",-27.5,null,null,5.2,"MPa","","","","X-ray diffraction","",false,"unmapped_property","table","Control disks\t2.2 (1.2)\t65 (5)\t12.0 (4.2)\t−27.5 (5.2)"],["oa:W3208937620","Implantoplasty","Residual Stress (SD), (MPa)",-354.5,null,null,35.2,"MPa","","","","X-ray diffraction","",false,"unmapped_property","table","Implantoplasty\t4.8 (1.0)\t80 (9)\t4.3 (0.7)\t−354.5 (35.2)"],["oa:W3208937620","Ti cold-worked disks","Residual Stress (SD), (MPa)",-345.0,null,null,3.2,"MPa","","","","X-ray diffraction","",false,"unmapped_property","table","Ti cold-worked disks\t4.7 (0.9)\t78 (8)\t4.0 (0.5)\t−345 (3.2)"],["oa:W3209280389","Ti-6Al-4V","deformation",850.0,null,null,null,"°C","","","","","",false,"unmapped_property","methods","The mainly observed deformation mechanism was the dynamic recovery, but at a temperature of 850 °C, without cooling, dynamic recrystallisation appeared, as well as the deepest deformation obtained."],["oa:W3209280389","Ti-6Al-4V","frustum cone",25.0,null,null,null,"°","","","","","",false,"unmapped_property","methods","However, they allow for a quick manufacturing process—a frustum cone of 30° for Grade 2 and 25° for Grade 5 (Ø180 mm upper and Ø42 mm lower diameter) has been successfully formed in less than 1 min."],["oa:W3209280389","Ti-6Al-4V","feed rate",400.0,null,null,null,"mm/min","","","","","",false,"unmapped_property","methods","With constant process parameters of 400 rpm for the tool; 400 mm/min feed rate; and variable step size (0.1, 0.4 and 0.7 mm), temperature (100, 200 and 300 °C) and tool diameter (8, 12 and 16 mm), 27 trials were performed."],["oa:W3209280389","Ti-6Al-4V","angular difference",12.7,null,null,null,"°","","","","","",false,"unmapped_property","methods","It was also noted that higher temperature and tool diameter reduces the springback effect and increases shape accuracy—especially between the sheet clamping area and the formed shape (angular difference from 21.2°, 100 °C, tool Ø8 mm to 12.7° for 300 °C, and Ø16 mm tool)."],["oa:W3209280389","Ti-6Al-4V","speed",6.0,null,null,null,"mm/min","","","","","",false,"unmapped_property","methods","Speeds between 5 and 500 mm/min were used for Grade 2 and between 6 and 600 mm/min for the titanium alloy."],["oa:W3209333667","Ti-10Mo-5Nb","strain-hardening rate",2.4,null,null,null,"GPa","room temperature","","","tensile test","5.0 × 10−4 s−1",false,"unmapped_property","abstract",""],["oa:W3209333667","Ti-10Mo-5Nb","strain-hardening rate",2.4,null,null,null,"GPa","room temperature","","","tensile test","5.0 × 10−4 s−1",false,"unmapped_property","abstract",""],["oa:W3209416529","Ti-6Al-4V","life trends",1.0,0.8,1.2,null,"%","","","","","",false,"unmapped_property","methods","According to the fitting lines (a,b), the life trends of both samples were between 0.8% and 1.2%."],["oa:W3209416529","Ti-6Al-4V","plastic strain amplitude",1.0,1.0,1.0,null,"%","","","","","",false,"unmapped_property","methods","It is noted that, with the increase in strain amplitude, there was an increase in plastic strain amplitude (Δεa/2 < 1.0%)."],["oa:W3209626512","CP-Ti Grade 2","toughness",50.0,null,null,null,"%","","as-built SLM","","toughness measurement","",false,"unmapped_property","conclusions",""],["oa:W3209626512","TiB reinforced TMCs","toughness",50.0,null,null,null,"%","","as-built SLM","","toughness measurement","",false,"unmapped_property","conclusions",""],["oa:W3209626512","","size of reinforcements",1.0,null,null,null,"µm","","","","","",false,"unmapped_property","conclusions",""],["oa:W3209626512","Ti-6Al-4V","specific energy (SE)",110.0,null,null,null,"%","","","","","",false,"unmapped_property","conclusions",""],["oa:W3209626512","Ti-6Al-4V","specific energy (SE)",40.5,24.0,57.0,null,"%","","ball milled","","","",false,"unmapped_property","conclusions",""],["oa:W3209626512","Ti-6Al-4V","conditioned bulk density (CBD)",86.0,76.0,82.0,null,"%","","","","","",false,"unmapped_property","conclusions",""],["oa:W3209626512","","𝑘𝐻𝑃",300.0,null,null,null,"MPa.µm1/2","","","","","",false,"unmapped_property","discussion",""],["oa:W3209626512","","sharp exothermic peak",870.0,null,null,null,"°C","","","","DSC","",false,"unmapped_property","results_discussion",""],["oa:W3209626512","","This peak started at 925 and ended at 825 °C",875.0,825.0,925.0,null,"°C","","","","DSC","",false,"unmapped_property","results_discussion",""],["oa:W3209626512","Ti-6Al-4V","y σ",16.8,null,null,null,"%","","850 °C","","","",false,"unmapped_property","results_discussion",""],["oa:W3209626512","Ti-6Al-4V","u σ",8.3,null,null,null,"%","","850 °C","","","",false,"unmapped_property","results_discussion",""],["oa:W3209626512","","300 MPa.µm1/2",300.0,null,null,null,"MPa.µm1/2","","","","","",false,"unmapped_property","results_discussion",""],["oa:W3209626512","","4.5 MPa.µm1/2",4.5,null,null,null,"MPa.µm1/2","","","","measured","",false,"unmapped_property","results_discussion",""],["oa:W3209626512","Ti-6Al-4V","37%",37.0,null,null,null,"%","","as-built","martensitic α'","","",false,"unmapped_property","results_discussion",""],["oa:W3209626512","Ti64-1050","15%",15.0,null,null,null,"%","","","","","",false,"unmapped_property","results_discussion",""],["oa:W3209626512","","7.5-11%",9.25,7.5,11.0,null,"%","","","","","",false,"unmapped_property","results_discussion",""],["oa:W3209626512","TMC","εsṡ",0.84,null,null,null,"%/h","600 °C","heat-treated","martensitic α'","","",false,"unmapped_property","results",""],["oa:W3209626512","Ti-6Al-4V","εsṡ",5.93,null,null,null,"%/h","600 °C","as-built","martensitic α'","","",false,"unmapped_property","results",""],["oa:W3209626512","TMC","εsṡ",4.48,null,null,null,"%/h","600 °C","as-built","martensitic α'","","",false,"unmapped_property","results",""],["oa:W3209626512","Ti-6Al-4V","εsṡ",2.16,null,null,null,"%/h","600 °C","heat-treated","","","",false,"unmapped_property","results",""],["oa:W3209626512","TMC","εsṡ",0.84,null,null,null,"%/h","600 °C","heat-treated","","","",false,"unmapped_property","results",""],["oa:W3209626512","Ti-6Al-4V","Total Strain",28.3,null,null,null,"%","600 °C","as-built","martensitic α'","creep test","",false,"unmapped_property","results",""],["oa:W3209626512","TMC","Total Strain",13.26,null,null,null,"%","600 °C","as-built","martensitic α'","creep test","",false,"unmapped_property","results",""],["oa:W3209626512","Ti-6Al-4V","Total Strain",3.6,null,null,null,"%","600 °C","heat-treated","","creep test","",false,"unmapped_property","results",""],["oa:W3209626512","TMC","Total Strain",7.46,null,null,null,"%","600 °C","heat-treated","","creep test","",false,"unmapped_property","results",""],["oa:W3210371087","","difference",1.3,null,null,null,"GPa","","","","","",false,"unmapped_property","results","However, the difference in the case of LT3 was as high as 1.3 GPa."],["oa:W3210371087","","hardness distributions",0.0,null,null,null,"","","","","","",false,"unmapped_property","results","The hardness distributions of the materials loaded with a maximum force of 50 mN showed greater unevenness in the obtained results compared to samples loaded with a maximum force of 200 mN."],["oa:W3210371087","","dependence of hardness on depth of penetration",0.0,null,null,null,"","","","","","",false,"unmapped_property","results","The presented 3D distributions for each of the samples confirmed the dependence of the increase in hardness on the decrease in the depth of penetration into the surface."],["oa:W3210371087","","hardness distributions",0.0,null,null,null,"","","","","","",false,"unmapped_property","results","The obtained hardness distributions for the samples tested with a maximum force of 50 mN were also more uneven in the case of the reference materials."],["oa:W3210371087","","hardness distributions",0.0,null,null,null,"","","","","","",false,"unmapped_property","results","The hardness distributions for the samples tested with a maximum force of 50 mN were also more uneven for the reference materials."],["oa:W3210371087","","residual stress",0.0,null,null,null,"","","","","","",false,"unmapped_property","results","Influence of Laser and Heat Treatment on Residual Stress and show the obtained stresses and their character determined at depths of 300 and 1000 nm."],["oa:W3210371087","CP-Ti Grade 2","stresses",225.0,null,null,null,"%","","modified","","","",false,"unmapped_property","results","Modification of the pure titanium increased the stresses by 225%, with the most intense stresses in the deeper sections of the surface layer."],["oa:W3210371087","Ti-6Al-4V","stress increase",59.4,null,null,null,"%","","","","","",false,"unmapped_property","results","For the Ti-6Al-4V alloy, the stress increase was recorded as 59.4%; however, this material had the highest initial internal stresses."],["oa:W3210371087","Ti-13Nb-13Zr","stress increase",0.0,null,null,null,"","","","","","",false,"unmapped_property","results","In the case of the Ti-13Nb-13Zr alloy, a greater stress increase occurred at a depth of 300 nm when a maximum load of 50 mN was applied."],["oa:W3210371087","Ti-13Nb-13Zr","residual stress",-99.0,null,null,null,"MPa","","as-built SLM","","nanoindentation","",false,"unmapped_property","results","For the non-laser-modified Ti-13Nb-13Zr sample at a depth of 1300 nm, a change in the nature of the residual stress from a tensile stress to a compressive stress of 99 MPa was observed."],["oa:W3210371087","","Contact Angle",55.79,null,null,0.8,"°","","","","","",false,"unmapped_property","table","1\t55.79 ± 0.80\t95.35 ± 3.66"],["oa:W3210371087","","Contact Angle",95.35,null,null,3.66,"°","","","","","",false,"unmapped_property","table","1\t55.79 ± 0.80\t95.35 ± 3.66"],["oa:W3210371087","","Contact Angle",72.87,null,null,1.1,"°","","","","","",false,"unmapped_property","table","2\t72.87 ± 1.10\t64.63 ± 0.22"],["oa:W3210371087","","Contact Angle",64.63,null,null,0.22,"°","","","","","",false,"unmapped_property","table","2\t72.87 ± 1.10\t64.63 ± 0.22"],["oa:W3210371087","","Contact Angle",46.2,null,null,0.9,"°","","","","","",false,"unmapped_property","table","3\t46.20 ± 0.90\t87.35 ± 2.25"],["oa:W3210371087","","Contact Angle",87.35,null,null,2.25,"°","","","","","",false,"unmapped_property","table","3\t46.20 ± 0.90\t87.35 ± 2.25"],["oa:W3210480314","Ti-6Al-4V","pores",3.5,2.0,5.0,null,"micron","","","","","",false,"unmapped_property","results","The larger pores were in the 2–5 micron range and the smaller pores were in the 50–200 nm range, as shown in ."],["oa:W3210480314","Ti-6Al-4V","pores",125.0,50.0,200.0,null,"nm","","","","","",false,"unmapped_property","results","The larger pores were in the 2–5 micron range and the smaller pores were in the 50–200 nm range, as shown in ."],["oa:W3210480314","Ti-6Al-4V","contact angle",70.0,70.0,70.0,null,"°","room temperature","","","","",false,"unmapped_property","results","Acid-etched samples at room temperature samples had a 70° contact angle, and sample etched at a higher temperature showed a more hydrophilic surface with a contact angle of 40°."],["oa:W3210480314","Ti-6Al-4V","contact angle",40.0,40.0,40.0,null,"°","higher temperature","","","","",false,"unmapped_property","results","Acid-etched samples at room temperature samples had a 70° contact angle, and sample etched at a higher temperature showed a more hydrophilic surface with a contact angle of 40°."],["oa:W3210480314","Ti-6Al-4V","temperature",70.0,60.0,80.0,null,"°C","","acid etched","","","",false,"unmapped_property","discussion","In the present study, the second step of acid etching was done in a mixture of H2SO4 + HCl at 60–80 °C temperature, and it was found that 5 min of duration was sufficient to achieve the controlled nano- and microtopography devoid of beta crystals."],["oa:W3211110940","Ti-6Al-4V","strain rate",7700.0,null,null,null,"s-1","","annealed","","SHPB test","7700 s-1",false,"unmapped_property","conclusions",""],["oa:W3211110940","Ti-15Mo","peak stress",850.0,null,null,null,"MPa","","","","","",true,"unmapped_property","discussion",""],["oa:W3211110940","","strain rate",5750.0,5500.0,6000.0,null,"s-1","","","","","",false,"unmapped_property","results",""],["oa:W3211110940","","strain rate",8000.0,8000.0,8000.0,null,"s-1","","","","","",false,"unmapped_property","results",""],["oa:W3211110940","","strain rate",2750.0,2750.0,2750.0,null,"s-1","","","","","",false,"unmapped_property","results",""],["oa:W3211110940","","strain rate",280.0,280.0,280.0,null,"s-1","","","","","",false,"unmapped_property","results",""],["oa:W3211110940","","strain rate",280.0,280.0,280.0,null,"s-1","","","","","",false,"unmapped_property","results",""],["oa:W3211110940","Ti-6Al-4V","strain rate",280.0,280.0,280.0,null,"s-1","","annealed","","","",false,"unmapped_property","results",""],["oa:W3211110940","Ti-15Mo","strain rate",120.0,120.0,120.0,null,"s-1","","","","","",false,"unmapped_property","results",""],["oa:W3211110940","Ti-6Al-4V","peak strain rate",7700.0,null,null,null,"s-1","","annealed","","","7700 s-1",false,"unmapped_property","results",""],["oa:W3211110940","Ti-6Al-4V","peak strain rate",7700.0,null,null,null,"s-1","","annealed","","","7700 s-1",false,"unmapped_property","results",""],["oa:W3211110940","Ti-15Mo","peak strain rate",7800.0,null,null,null,"s-1","","as-received","","","7800 s-1",false,"unmapped_property","results",""],["oa:W3211110940","","peak strain",27.0,null,null,null,"%","","","","","",false,"unmapped_property","results",""],["oa:W3212628970","Ti-6Al-4V","microstructure",0.0,null,null,null,"","","as-built LPBF","martensitic α'","","",false,"unmapped_property","results","Almost all parts comprised acicular α’ martensite grains, which are typically formed during LPBF [28], although a few β grains (less than 0.5%) were observed."],["oa:W3212628970","Ti-6Al-4V","R2",0.96,null,null,null,"","","as-built LPBF","martensitic α'","","",false,"unmapped_property","discussion","The Vickers hardness followed the Hall–Petch relationship with R2 = 0.96 and P < 0.05 (Fig. 7)."],["oa:W3212628970","Ti-6Al-4V","P",0.05,null,null,null,"","","as-built LPBF","martensitic α'","","",false,"unmapped_property","discussion","The Vickers hardness followed the Hall–Petch relationship with R2 = 0.96 and P < 0.05 (Fig. 7)."],["oa:W3213624675","Ti-6Al-4V","resultant displacement",0.27,null,null,null,"mm","373 K","","","FEA simulation","",true,"unmapped_property","methods","For single-surface design, at 373 K, maximum and minimum resultant displacement values are 0.27 mm and 0.41 mm for Al2O3 and AlN coatings respectively (Figure 8a and Figure 8b)."],["oa:W3213624675","Ti-6Al-4V","resultant displacement",0.41,null,null,null,"mm","373 K","","","FEA simulation","",true,"unmapped_property","methods","For single-surface design, at 373 K, maximum and minimum resultant displacement values are 0.27 mm and 0.41 mm for Al2O3 and AlN coatings respectively (Figure 8a and Figure 8b)."],["oa:W3213624675","Ti-6Al-4V","resultant displacement",1.48,null,null,null,"mm","873 K","","","FEA simulation","",true,"unmapped_property","methods","As for numbers obtained from the FEA, the highest value is determined as 1.48 mm for 400 µm Al2O3 coated sample at 873 K (Figure 8k)."],["oa:W3214661313","CP-Ti Grade 2","maximum applied stress",0.5,0.5,0.5,null,"σy","","","","compression-compression fatigue testing","",false,"unmapped_property","methods","The low-density specimens (RD ≈5%, ≈25%) were subjected to a maximum applied stress of 0.5 σy using a loading ratio (R) of 0.1 and a frequency of 15 Hz."],["oa:W3214661313","CP-Ti Grade 2","maximum applied stress",0.7,0.7,0.7,null,"σy","","","","compression-compression fatigue testing","",false,"unmapped_property","methods","Due to the extraor- dinary fatigue life of the high-density specimens (RD ≈45%) [12] , these specimens were subjected to a maximum applied stress of 0.7 σy using the abovementioned loading ratio and fre- quency."],["oa:W3214751927","Ti-10V-2Fe-3Al","s",0.0059,null,null,null,"MPa-1","","","","","",false,"unmapped_property","discussion",""],["oa:W3214751927","Ti-10V-2Fe-3Al","accuracy in predicting sub-transus flow behavior",95.0,null,null,null,"%","","","","FE simulation","",true,"unmapped_property","conclusions",""],["oa:W3214769323","Ti-6Al-4V","coating thickness",11.3,null,null,null,"µm","","polished (50 V) coated with nanoHAp in butanol","","","",false,"unmapped_property","results_discussion","The polished sample (50 V) coated with nanoHAp in butanol suspension had a coating thickness of ≈11.3 μm."],["oa:W3214769323","Ti-6Al-4V","optimal thickness",75.0,50.0,100.0,null,"µm","","","","","",false,"unmapped_property","results_discussion","The optimal thickness of HAp coatings on different metallic biomaterials is reported to be in the range of 50 to 100 μm.−"],["oa:W3214769323","Ti-6Al-4V","Rsk",0.131,null,null,null,"","","as-manufactured","","","",false,"unmapped_property","table","Rsk\t0.131\t–0.772"],["oa:W3214769323","Ti-6Al-4V","Rsk",-0.772,null,null,null,"","","post-polishing","","","",false,"unmapped_property","table","Rsk\t0.131\t–0.772"],["oa:W3214769323","Ti-6Al-4V","Rku",5.81,null,null,null,"","","as-manufactured","","","",false,"unmapped_property","table","Rku\t5.81\t8.05"],["oa:W3214769323","Ti-6Al-4V","Rku",8.05,null,null,null,"","","post-polishing","","","",false,"unmapped_property","table","Rku\t5.81\t8.05"],["oa:W3215371857","Ti-6Al-4V","wear amount",35.0,20.0,50.0,null,"%","","","","","",false,"unmapped_property","methods","When the amount of wear on the discs is examined for liquid media, it can be seen in Table 2 that the wear amounts are between 20% and 50% lower than dry atmosphere."],["oa:W321593350","Ti-6Al-4V","strength",12.0,null,null,null,"%","600 °F (590 K)","","","","",false,"unmapped_property","conclusions",""],["oa:W321593350","Ti-6Al-4V","strength",17.0,null,null,null,"%","600 °F (590 K)","","","","",false,"unmapped_property","conclusions",""],["oa:W3216063130","S1-HA","Contact angle (degrees)",73.61,null,null,null,"degrees","","","","","",false,"unmapped_property","table","Contact angle (degrees)\t73.61\t45.64\t57.93"],["oa:W3216063130","S2-HA","Contact angle (degrees)",45.64,null,null,null,"degrees","","","","","",false,"unmapped_property","table","Contact angle (degrees)\t73.61\t45.64\t57.93"],["oa:W3216063130","S3-HA","Contact angle (degrees)",57.93,null,null,null,"degrees","","","","","",false,"unmapped_property","table","Contact angle (degrees)\t73.61\t45.64\t57.93"],["oa:W3216223541","Ti-6Al-4V","yield reduction",80.0,null,null,null,"%","","","","","",false,"unmapped_property","results_discussion",""],["oa:W3216223541","Ti-6Al-4V","UCS reduction",60.0,null,null,null,"%","","","","","",false,"unmapped_property","results_discussion",""],["oa:W3216223541","Ti-6Al-4V","UCS",60.0,null,null,null,"%","","","","","",false,"unmapped_property","results_discussion",""],["oa:W3216223541","Ti-6Al-4V","density",85.0,null,null,null,"%","","as-built SLM","","","",true,"unmapped_property","results_discussion",""],["oa:W3216550866","Ti-6Al-4V","Electrical resistivity (ohm-cm)",170.0,null,null,null,"ohm-cm","","","","","",false,"unmapped_property","methods","Property Value Melting point (° C) 1.649 Density (g/cm3) 4.43 Thermal conductivity (W/m-K) 7.2 Hardness (HRA) 48-49 Electrical resistivity (ohm-cm) 170"],["oa:W3216550866","Ti-6Al-4V","material removal rate (MRR)",0.0,null,null,null,"","","","","","",false,"unmapped_property","results_discussion","In the present study, an attempt has been performed to investigate the effect of coated and uncoated electrodes on the material removal rate (MRR), tool wear rate (TWR) and surface roughness (Ra) on machining titanium (Ti-6Al-4V) alloy."],["oa:W3216550866","Ti-6Al-4V","tool wear rate (TWR)",0.0,null,null,null,"","","","","","",false,"unmapped_property","results_discussion","In the present study, an attempt has been performed to investigate the effect of coated and uncoated electrodes on the material removal rate (MRR), tool wear rate (TWR) and surface roughness (Ra) on machining titanium (Ti-6Al-4V) alloy."],["oa:W3216550866","Ti-6Al-4V","MRR",8.0,null,null,null,"%","","","","","",false,"unmapped_property","results_discussion","While analyzing the consolidated results, if was observed that AlCrNi coated electrodes could improve the 8% higher MRR as compared with uncoated electrode owing to the higher electrical and thermal conductivity of the tool electrode surface of the surface coatings during the machining process as shown in Figure 5."],["oa:W3216574979","Ti-6Al-4V","strain rate",0.0001,null,null,null,"/s","","","","stress–strain characteristic curve","0.0001/s",false,"unmapped_property","methods","In the first step to determine the coefficients A, B, and n for the strain rate 0.0001/s, the stress–strain characteristic curve was approximated by the power function."],["oa:W3216574979","Ti-6Al-4V","temperature increase",287.3,null,null,null,"K","room temperature","","","FE Simulation","",true,"unmapped_property","results_discussion","In the ABAQUS simulation process, tests such as temperature increase, stress triaxiality, and force at failure initiation were carried out. shows the sheet metal temperature increase at the puncture area where the maximum increase from the initial temperature was 287.3 K."],["oa:W3216574979","Ti-6Al-4V","sheet was heated to",583.45,null,null,null,"K","room temperature","","","FE Simulation","",true,"unmapped_property","results_discussion","Taking into account the initial conditions (initial temperature 296.15 K) the sheet was heated to 583.45 K. shows the stress during the puncture of the specimen."],["oa:W3216574979","Ti-6Al-4V","reduced HMH stress",1233.0,null,null,null,"MPa","","","","FE Simulation","",true,"unmapped_property","results_discussion","The maximum values of the parameters are the reduced HMH stress of 1233 MPa and PEEQ strain of 0.53."],["oa:W3216574979","Ti-6Al-4V","temperature increase",385.0,null,null,null,"K","","","","FE Simulation","",true,"unmapped_property","results_discussion","The visualization of the temperature increase at the puncture point in indicates a temperature increase of 385 K."],["oa:W3216574979","Ti-6Al-4V","HMH stress",1263.0,null,null,null,"MPa","","","","FE Simulation","",true,"unmapped_property","results_discussion","The maximum values in this simulation were an HMH stress of 1263 MPa, a PEEQ of 0.5306, and a sheet temperature increase of 393 K."],["oa:W3216574979","Ti-6Al-4V","sheet temperature increase",393.0,null,null,null,"K","","","","FE Simulation","",true,"unmapped_property","results_discussion","The maximum values in this simulation were an HMH stress of 1263 MPa, a PEEQ of 0.5306, and a sheet temperature increase of 393 K."],["oa:W3216955755","Ti-7Al","Qapp",274.0,null,null,null,"kJ/mol","","roll+ann","","","",false,"unmapped_property","results_discussion",""],["oa:W3216955755","Ti-7Al","Qapp",220.0,null,null,null,"kJ/mol","","roll+ann","","","",false,"unmapped_property","results_discussion",""],["oa:W3216955755","Ti6242S","Qapp",413.0,null,null,null,"kJ/mol","","HT-1","","","",false,"unmapped_property","results_discussion",""],["oa:W3216955755","Ti6242S","Qapp",451.0,null,null,null,"kJ/mol","","HT-1","","","",false,"unmapped_property","results_discussion",""],["oa:W3216955755","Ti6242S","Qapp",408.0,null,null,null,"kJ/mol","","HT-2","","","",false,"unmapped_property","results_discussion",""],["oa:W3216955755","Ti6242S","Qapp",453.0,null,null,null,"kJ/mol","","HT-2","","","",false,"unmapped_property","results_discussion",""],["oa:W3216955755","Ti6242S","Qapp",275.0,null,null,7.0,"kJ/mol","","","","simulation prediction","",true,"unmapped_property","results_discussion",""],["oa:W3216955755","Ti6242S","Qapp",258.0,null,null,23.0,"kJ/mol","","","","simulation prediction","",true,"unmapped_property","results_discussion",""],["oa:W3216955755","718 STA","activation energy",755.0,null,null,null,"kJ/mol","","","","","",false,"unmapped_property","results_discussion",""],["oa:W3216955755","718 STA","activation energy",510.0,null,null,null,"kJ/mol","","","","","",false,"unmapped_property","results_discussion",""],["oa:W3216955755","","activation energy",400.0,null,null,null,"kJ/mol","1223 to 1423 K","","","isothermal hot compression testing","0.005 to 0.1 s⁻¹",false,"unmapped_property","results_discussion",""],["oa:W3216955755","718 STA","back stress",600.0,null,null,null,"MPa","873 K","","","","",false,"unmapped_property","results_discussion",""],["oa:W3216955755","718 STA","back stress",450.0,null,null,null,"MPa","943 K","","","","",false,"unmapped_property","results_discussion",""],["oa:W3216955755","718 STA","activation energy",450.0,400.0,500.0,null,"kJ/mol","","","","","",false,"unmapped_property","results_discussion",""],["oa:W3216955755","718 ST","activation energy",750.0,null,null,null,"kJ/mol","1125 to 1175 K","","","","",false,"unmapped_property","results_discussion",""],["oa:W3217532008","Ti-6Al-4V","alpha-case thickness",32.0,null,null,null,"µm","600 °C","heat-treated","","","",false,"unmapped_property","results","Oxidation of Metals (2022) 97:241–260 1 3 The approximated alpha-case thickness for the heat-treated sample at 600 °C for 500 h in dry air was found to be around 32 µm as shown in Fig. 8."],["oa:W331156695","","activation energy",350.0,null,null,null,"kJ/mol","","","","creep test","",false,"unmapped_property","front",""],["oa:W34185046","Ti-15Mo-3Nb-3Al-0.2Si","Densité (22°C)",4.93,null,null,null,"g.cm-3","22°C","solution treated","equiaxed β","","",false,"unmapped_property","conclusions",""],["oa:W34185046","Ti-15Mo-3Nb-3Al-0.2Si","Coefficient d’expansion thermique à 30°C",7.1,null,null,null,"10-6K-1","30°C","solution treated","","","",false,"unmapped_property","conclusions",""],["oa:W34185046","Ti-15Mo-3Nb-3Al-0.2Si","Conductivité thermique 24°C",7.6,null,null,null,"Wm-1K-1","24°C","solution treated","","","",false,"unmapped_property","conclusions",""],["oa:W34185046","Ti-15Mo-3Nb-3Al-0.2Si","Conductivité thermique 400°C",16.9,null,null,null,"Wm-1K-1","400°C","solution treated","","","",false,"unmapped_property","conclusions",""],["oa:W34185046","Ti-15Mo-3Nb-3Al-0.2Si","Capacité de chaleur spécifique 24°C",0.5,null,null,null,"Jg-1K-1","24°C","solution treated","","","",false,"unmapped_property","conclusions",""],["oa:W34185046","Ti-15Mo-3Nb-3Al-0.2Si","Capacité de chaleur spécifique 400°C",0.6,null,null,null,"Jg-1K-1","400°C","solution treated","","","",false,"unmapped_property","conclusions",""],["oa:W34185046","Ti-6Al-2Sn-4Zr-2Mo","VR",22.0,null,null,null,"°C/s","","as-built TIG","Widmanstätten α/β","","",false,"unmapped_property","conclusions",""],["oa:W34185046","Beta21S","VR",28.0,null,null,null,"°C/s","","as-built TIG","","","",false,"unmapped_property","conclusions",""],["oa:W34185046","Ti-6Al-2Sn-4Zr-2Mo","VR",104.0,null,null,null,"°C/s","","as-built LASER","","","",false,"unmapped_property","conclusions",""],["oa:W34185046","Beta21S","VR",151.0,null,null,null,"°C/s","","as-built LASER","","","",false,"unmapped_property","conclusions",""],["oa:W34185046","Ti-6Al-2Sn-4Zr-2Mo","structure",0.0,null,null,null,"","","as-built TIG","lamellar α/β","","",false,"unmapped_property","conclusions",""],["oa:W34185046","Beta21S/Beta21S","gradient de précipitation de phase α",0.0,null,null,null,"","","TTH 600°C/8h","fine and homogeneous α precipitates","","",false,"unmapped_property","conclusions",""],["oa:W34185046","Ti-6Al-4V","rupture location",0.0,null,null,null,"","600°C","TIG welded, 600°C/8h TTH","","tensile test","",false,"unmapped_property","conclusions",""],["oa:W34185046","","Ti %m",85.6,null,null,null,"%","","as-built laser weld","","","",false,"unmapped_property","conclusions",""],["oa:W34185046","","structure obtenue",0.0,null,null,null,"","","600°C/8h","very fine and heterogeneous","","",false,"unmapped_property","conclusions",""],["oa:W34185046","Ti-15Mo-3Nb-3Al-0.2Si","traitement thermique",600.0,null,null,null,"°C","","600°C/8h","","","",false,"unmapped_property","conclusions",""],["oa:W383673326","","maximum equivalent stress",3.9,null,null,null,"MPa","","","","","",false,"unmapped_property","results_discussion",""],["oa:W383673326","","magnitude of this stress",4.3,null,null,null,"MPa","","","","","",false,"unmapped_property","results_discussion",""],["oa:W383673326","","magnitude of this stress",145.2,null,null,null,"MPa","","","","","",false,"unmapped_property","conclusions",""],["oa:W383673326","","magnitude of this stress",93.2,null,null,null,"MPa","","","","","",false,"unmapped_property","conclusions",""],["oa:W383673326","","reduction",0.42,null,null,null,"","","","","","",false,"unmapped_property","conclusions",""],["oa:W383673326","","maximum equivalent von-Mises stress",10.9,null,null,null,"MPa","","","","","",false,"unmapped_property","conclusions",""],["oa:W383673326","","maximum equivalent von-Mises stress",9.9,null,null,null,"MPa","","","","","",false,"unmapped_property","conclusions",""],["oa:W383673326","","magnitude of this stress",8.8,null,null,null,"MPa","","","","","",false,"unmapped_property","conclusions",""],["oa:W383673326","","magnitude of this stress",9.3,null,null,null,"MPa","","","","","",false,"unmapped_property","conclusions",""],["oa:W383673326","","maximum equivalent von-Mises stress",100.1,null,null,null,"MPa","","","","","",false,"unmapped_property","conclusions",""],["oa:W383673326","","maximum equivalent von-Mises stress",61.7,null,null,null,"MPa","","","","","",false,"unmapped_property","conclusions",""],["oa:W383673326","","magnitude of the maximum equivalent stress",17.3,null,null,null,"MPa","","","","","",false,"unmapped_property","conclusions",""],["oa:W383673326","","maximum equivalent von-Mises stress",45.2,null,null,null,"MPa","","","","","",true,"unmapped_property","conclusions",""],["oa:W383673326","Ti","maximum equivalent von-Mises stress",419.3,null,null,null,"MPa","","","","","",true,"unmapped_property","conclusions",""],["oa:W383673326","Ti","maximum equivalent von-Mises stress",41.2,null,null,null,"MPa","","","","","",true,"unmapped_property","conclusions",""],["oa:W383673326","","maximum equivalent von-Mises stress",48.9,null,null,null,"MPa","","","","","",true,"unmapped_property","conclusions",""],["oa:W383673326","Ti","maximum equivalent von-Mises stress",269.1,null,null,null,"MPa","","","","","",true,"unmapped_property","conclusions",""],["oa:W383673326","Ti","maximum equivalent von-Mises stress",104.5,null,null,null,"MPa","","","","","",true,"unmapped_property","conclusions",""],["oa:W383673326","Ti","maximum equivalent von-Mises stress",117.8,null,null,null,"MPa","","","","","",true,"unmapped_property","conclusions",""],["oa:W383673326","","Maximum relative motion",4.72,null,null,null,"um","","","","","",false,"unmapped_property","conclusions",""],["oa:W383673326","","Maximum relative motion",8.96,null,null,null,"um","","","","","",false,"unmapped_property","conclusions",""],["oa:W383673326","","Maximum relative motion",1.46,null,null,null,"um","","","","","",false,"unmapped_property","conclusions",""],["oa:W383673326","","Maximum relative motion",2.15,null,null,null,"um","","","","","",false,"unmapped_property","conclusions",""],["oa:W383673326","","Maximum relative motion",1.42,null,null,null,"um","","","","","",false,"unmapped_property","conclusions",""],["oa:W383673326","","Maximum relative motion",2.06,null,null,null,"um","","","","","",false,"unmapped_property","conclusions",""],["oa:W383673326","","Maximum relative motion",2.79,null,null,null,"um","","","","","",false,"unmapped_property","conclusions",""],["oa:W383673326","","Maximum relative motion",2.0,null,null,null,"um","","","","","",false,"unmapped_property","conclusions",""],["oa:W383673326","","amount of sliding increased by about 46.7%",46.7,null,null,null,"%","","","","","",false,"unmapped_property","conclusions",""],["oa:W400210959","Ti-6Al-4V","température matrice basse",209.1,204.7,217.3,null,"°C","","","","","",false,"unmapped_property","discussion",""],["oa:W400210959","Ti-6Al-4V","température",200.0,200.0,200.0,null,"°C","","","","","",false,"unmapped_property","discussion",""],["oa:W400210959","Ti-6Al-4V","température superficielle",870.0,860.0,880.0,10.0,"°C","","","","","",false,"unmapped_property","discussion",""],["oa:W400210959","Ti-6Al-4V","perte de température",70.0,70.0,70.0,null,"°C","","","","","",false,"unmapped_property","discussion",""],["oa:W400210959","Ti-6Al-4V","température superficielle après frappe",827.5,800.0,855.0,null,"°C","","","","","",false,"unmapped_property","discussion",""],["oa:W407252045","CP-Ti Grade 2","G",1300.0,1250.0,1350.0,null,"J/m2","","","","","",false,"unmapped_property","methods",""],["oa:W407252045","CP-Ti Grade 2","Jc",860.0,null,null,null,"J/m2","","","","","",false,"unmapped_property","methods",""],["oa:W407252045","CP-Ti Grade 2","G",1300.0,1300.0,2000.0,null,"J/m2","","","","","",false,"unmapped_property","discussion",""],["oa:W407252045","CP-Ti Grade 2","G",400.0,null,null,50.0,"J/m2","","","","","",false,"unmapped_property","discussion",""],["oa:W4200130558","Ti-6Al-4V","fracture strength",60.0,null,null,null,"MPa","","","","tensile test","",false,"unmapped_property","abstract","Tensile tests suggest that the joint strength increases with structure density on a titanium alloy surface, and the greatest fracture strength of joints reaches more than 60 MPa even after experiencing a high–low temperature alternating aging test."],["oa:W4200130558","Ti-6Al-4V","traveling speed",1.0,null,null,null,"mm/min","","","","","",false,"unmapped_property","methods","The tests were carried out at a traveling speed of 1 mm/min."],["oa:W4200130558","Ti6Al4V-CF30/PEEK","fracture strength",46.5,null,null,null,"MPa","","","","","",false,"unmapped_property","results_discussion","As presented in e, the fracture strength of the joints is improved from 34.7 MPa to 46.5 MPa as the structure density increases from 63.8% to 91.2%, and the greatest fracture strength reaches 60.4 MPa, which is significantly higher than previously reported results (<45 MPa) [,,,]."],["oa:W4200130558","Ti6Al4V-CF30/PEEK","fracture strength",60.4,null,null,null,"MPa","","","","","",false,"unmapped_property","results_discussion","As presented in e, the fracture strength of the joints is improved from 34.7 MPa to 46.5 MPa as the structure density increases from 63.8% to 91.2%, and the greatest fracture strength reaches 60.4 MPa, which is significantly higher than previously reported results (<45 MPa) [,,,]."],["oa:W4200130558","Ti6Al4V-CF30/PEEK","fracture strength",60.4,null,null,null,"MPa","","","","","",false,"unmapped_property","results_discussion","As the structure density increased to 96.7% (microgrooves) and 99.8% (micropillars) by decreasing the pitch between adjacent microgrooves or micropillars to 300 μm and increasing the width of microgrooves to 290 μm, the joints failed by the fracture of parent plastic material near the joined area (b)."],["oa:W4200130558","Ti6Al4V-CF30/PEEK","fracture strength",60.0,null,null,null,"MPa","","","","","",false,"unmapped_property","conclusions","The obtained joints present high fracture strength and excellent anti-aging properties with the largest fracture strength reaching over 60 MPa."],["oa:W4200162962","Ti-6Al-4V","mechanisms and micro constituents",0.0,null,null,null,"","","","","microstructure images","",false,"unmapped_property","results_discussion","The microstructure images and mechanical tests (Fig. 4) clearly show that most of these mechanisms and micro constituents took place when the temperature was higher than 650 °C."],["oa:W4200162962","Ti-6Al-4V","globular α has slightly occurred",0.0,null,null,null,"","","above 650 °C","globular α","microstructure images","",false,"unmapped_property","results_discussion","The critical strain rate was exceeded in this study, and globular α has slightly occurred above 650 oC."],["oa:W4200162962","Ti-6Al-4V","springback angle",11.0,null,null,null,"%","550 °C to 750 °C","","","","",false,"unmapped_property","conclusions","The tensile strength of the formed parts decreased by 60 MPa in the bottom surface spe cimens and 40 MPa in the side-wall specimens, and the springback angle decreased by 11% be tween these temperatures. • After heating to 950 °C temperature, significant phase transformation and grain coarsening oc curred."],["oa:W4200162962","Ti-6Al-4V","springback angle",26.7,null,null,null,"%","850 °C to 950 °C","","","","",false,"unmapped_property","conclusions","The tensile strength and hardness distribution demonstra ted the same tendency and indicated an increase of about 3%, and the springback angle was also increased by 26.7% due to the phase transfor mation between the 850 oC and 950 oC deforma tion temperatures."],["oa:W4200188856","T110","higher amount of β-phase",20.0,null,null,null,"%","","annealed","","","",false,"unmapped_property","discussion",""],["oa:W4200188856","Ti-6Al-4V","7%",7.0,null,null,null,"%","","annealed","","","",false,"unmapped_property","discussion",""],["oa:W4200254123","Ti-6Al-4V","Thermal expansion",0.0,null,null,null,"/K","","","","","",false,"unmapped_property","table","6\tSpecific heat\t553 J/kgK"],["oa:W4200254123","Ti-6Al-4V","Latent heat of fusion",360.0,null,null,null,"kJ/kg","","","","","",false,"unmapped_property","table","7\tThermal conductivity\t7.1 W/mK"],["oa:W4200254123","Ti-6Al-4V","Specific heat",553.0,null,null,null,"J/kgK","","","","","",false,"unmapped_property","table","8\tThermal expansion\t8.7 × 10−6 /K"],["oa:W4200279622","VT3-1","coating thickness",210.0,140.0,280.0,null,"µm","","","","","",false,"unmapped_property","methods","Th e thickness of the coating is up 140 to 280 µm."],["oa:W4200279622","VT3-1","coating strength",117.922,94.889,127.491,null,"MPa","","","","","",false,"unmapped_property","methods","Al2O3 coatings’ strength Sample Fraction, µm Roughness, µm Sample diameter, mm Coating thickness, ∆, mm Coating area, mm2 Load, N Coating strength, MPa Before coating Aft er coating 1 10 87.5 25.46 25.84 0.38 15.31 1452.8 94.889 2 45 87.5 25.43 25.89 0.46 18.54 2363.813 127.491 3 80 87.5 25.54 25.9 0.36 14.54 1474.587 101.386 0 20 40 60 80 0 200 400 600 800 Figure 4."],["oa:W4200365005","CP-Ti Grade 2","recrystallization was completed",0.0,null,null,null,"","","annealed 650°C/80 min","","","",false,"unmapped_property","conclusions","Using the results, the annealing experiment was proceeded at 650℃ for 80 minutes after which recrystallization was completed."],["oa:W4200380503","Ti-6Al-4V","coefficient of variation",0.6,null,null,null,"","","SPF at 700°C","","","",false,"unmapped_property","results",""],["oa:W4200380503","Ti-6Al-4V","fraction of low angle boundaries",15.0,null,null,null,"%","","SPF at 700°C","","","",false,"unmapped_property","results",""],["oa:W4200380503","Ti-6Al-4V","temperature",700.0,null,null,null,"°C","","SPF at 700°C","","","",false,"unmapped_property","conclusions",""],["oa:W4200380503","Ti-6Al-4V","argon gas pressure",2.5,null,null,null,"MPa","","SPF at 700°C","","","",false,"unmapped_property","conclusions",""],["oa:W4200508060","Ti-6Al-4V","melt pool length",1.73,1.73,1.73,null,"mm","","","","free surface simulation","",true,"unmapped_property","results_discussion",""],["oa:W4200508060","Ti-6Al-4V","melt pool length",1.34,1.34,1.34,null,"mm","","","","free surface simulation","",true,"unmapped_property","results_discussion",""],["oa:W4200508060","Ti-6Al-4V","melt pool length",1.2,1.2,1.2,null,"mm","","","","free surface simulation","",true,"unmapped_property","results_discussion",""],["oa:W4200508060","Ti-6Al-4V","melt pool length",1.187,1.187,1.187,null,"mm","","","","free surface
