Repository: akhtar07/tisci-explorer

# TiSci Explorer

A read-only, static explorer for **TiSci**, an autonomous research agent for titanium alloys. TiSci reads the
titanium-alloy literature, builds a knowledge graph and a table of measured values, proposes hypotheses where the
graph has gaps, and tests them with DFT (MACE / VASP) and the ICME-lite multiscale chain.

**Live site:** https://akhtar07.github.io/tisci-explorer/

The site has seven sections:

| Section | What it shows |
|---|---|
| Overview | Corpus → graph → facts → hypotheses → verdicts, with the snapshot's counts |
| Worked example | One full loop for W in α-Ti: graph path, hypothesis, novelty check, DFT test, verdict, follow-up, DAMASK |

File: data/facts/other.json (part 62 of 112)
simulation","",true,"unmapped_property","results_discussion",""],["oa:W4200508060","Ti-6Al-4V","melt pool length",1.68,1.68,1.68,null,"mm","","","","experiment","",false,"unmapped_property","results_discussion",""],["oa:W4200508060","Ti-6Al-4V","melt pool length",1.55,1.55,1.55,null,"mm","","","","experiment","",false,"unmapped_property","results_discussion",""],["oa:W4200508060","Ti-6Al-4V","melt pool length",1.45,1.45,1.45,null,"mm","","","","experiment","",false,"unmapped_property","results_discussion",""],["oa:W4200508060","Ti-6Al-4V","melt pool length",1.25,1.25,1.25,null,"mm","","","","experiment","",false,"unmapped_property","results_discussion",""],["oa:W4200508060","Ti-6Al-4V","width of melted and solidified region",2.32,2.32,2.32,null,"mm","","","","","",false,"unmapped_property","results_discussion",""],["oa:W4200508060","Ti-6Al-4V","width of melted and solidified region",2.07,2.07,2.07,null,"mm","","","","","",false,"unmapped_property","results_discussion",""],["oa:W4200508060","Ti-6Al-4V","width of melted and solidified region",1.99,1.99,1.99,null,"mm","","","","","",false,"unmapped_property","results_discussion",""],["oa:W4200508060","Ti-6Al-4V","average diameter of pores",47.0,null,null,null,"µm","","as-built SLM","","","",false,"unmapped_property","results_discussion",""],["oa:W4200508060","Ti-6Al-4V","pore diameter range",8.0,8.0,127.0,null,"µm","","as-built SLM","","","",false,"unmapped_property","results_discussion",""],["oa:W4200511990","CP-Ti Grade 2","area of the groove surface",51.1,51.1,51.1,null,"%","","","","","",false,"unmapped_property","results_discussion","On the other hand, the area of the groove surface of CP-Ti was near 51.1%, and the pile-up area was 48.8%."],["oa:W4200511990","Ti-6Al-4V","area of the groove surface",71.8,71.8,71.8,null,"%","","","","","",false,"unmapped_property","results_discussion","The area of the groove surface of Ti-6Al-4V was close to 71.8%, and the pile-up area 27.9%."],["oa:W4200511990","CP-Ti Grade 2","loss of material",0.07,0.07,0.07,null,"%","","","","","",false,"unmapped_property","results_discussion","Therefore, 99.9% of the groove surface transferred to the pile-up, which means that 0.07% corresponded to a loss of material."],["oa:W4200511990","Ti-6Al-4V","loss of material",61.1,61.1,61.1,null,"%","","","","","",false,"unmapped_property","results_discussion","Therefore, 38.9% of the groove surface transfer to the pile-up, which means that 61.1% corresponds to a loss of material."],["oa:W4200511990","CP-Ti Grade 2","Accumulated Mass per Area",0.0,null,null,null,"µg·cm-2","","","","ICP-AES","",false,"unmapped_property","table","7\t<DL\t<DL\t5.37\t<DL"],["oa:W4200511990","Ti-6Al-4V","Accumulated Mass per Area",0.0,null,null,null,"µg·cm-2","","","","ICP-AES","",false,"unmapped_property","table","7\t<DL\t<DL\t5.37\t<DL"],["oa:W4200511990","Ti-6Al-4V","Accumulated Mass per Area",5.37,null,null,null,"µg·cm-2","","","","ICP-AES","",false,"unmapped_property","table","7\t<DL\t<DL\t5.37\t<DL"],["oa:W4200511990","Ti-6Al-4V","Accumulated Mass per Area",0.0,null,null,null,"µg·cm-2","","","","ICP-AES","",false,"unmapped_property","table","7\t<DL\t<DL\t5.37\t<DL"],["oa:W4200511990","CP-Ti Grade 2","Accumulated Mass per Area",0.0,null,null,null,"µg·cm-2","","","","ICP-AES","",false,"unmapped_property","table","14\t<DL\t<DL\t6.96\t<DL"],["oa:W4200511990","Ti-6Al-4V","Accumulated Mass per Area",0.0,null,null,null,"µg·cm-2","","","","ICP-AES","",false,"unmapped_property","table","14\t<DL\t<DL\t6.96\t<DL"],["oa:W4200511990","Ti-6Al-4V","Accumulated Mass per Area",6.96,null,null,null,"µg·cm-2","","","","ICP-AES","",false,"unmapped_property","table","14\t<DL\t<DL\t6.96\t<DL"],["oa:W4200511990","Ti-6Al-4V","Accumulated Mass per Area",0.0,null,null,null,"µg·cm-2","","","","ICP-AES","",false,"unmapped_property","table","14\t<DL\t<DL\t6.96\t<DL"],["oa:W4200557129","CP-Ti Grade 2","Icorr",0.7,null,null,null,"µm/cm2","","","","","",false,"unmapped_property","discussion","Since the Icorr value of Cp-Ti and Ti6Al4V is 0.70 µm/cm2 and 1.50 µm/cm2 respectively."],["oa:W4200557129","Ti-6Al-4V","Icorr",1.5,null,null,null,"µm/cm2","","","","","",false,"unmapped_property","discussion","Since the Icorr value of Cp-Ti and Ti6Al4V is 0.70 µm/cm2 and 1.50 µm/cm2 respectively."],["oa:W4200624011","TC4 titanium alloy","fracture displacement",0.45,null,null,null,"mm","","","","tensile test","",false,"unmapped_property","methods","As is demonstrated in the figure, when the oscillating laser scanning mode is adopted, the fracture displacement of the tensile sample obtained by CFRTP and TC4 titanium alloy laser joining is 0.45 mm, and the tensile strength of the sample is up to 24.48 MPa."],["oa:W4200624011","TC4 titanium alloy","fracture displacement",0.33,null,null,null,"mm","","","","tensile test","",false,"unmapped_property","methods","However, when the traditional laser linear joining method is adopted, the fracture displacement of the sample is reduced to 0.33 mm, which is reduced by 26.67%."],["oa:W4205147881","Ti-6Al-4V","peak stress",162.31,null,null,null,"MPa","","","","","",false,"unmapped_property","results","The peak stress of the control sample, 162.31 MPa, occurred around the base of abutments near the first and second molar areas ()."],["oa:W4205147881","Ti-6Al-4V","peak stress",215.0,null,null,null,"MPa","","","","","",false,"unmapped_property","results","The peak stresses of the implants with 2 mm and 1 mm circular holes were 215 and 271 MPa, respectively, and the peak stresses of the implants with 2 mm and 1 mm hexagonal holes were 255 and 299 MPa, respectively."],["oa:W4205147881","Ti-6Al-4V","peak stress",271.0,null,null,null,"MPa","","","","","",false,"unmapped_property","results","The peak stresses of the implants with 2 mm and 1 mm circular holes were 215 and 271 MPa, respectively, and the peak stresses of the implants with 2 mm and 1 mm hexagonal holes were 255 and 299 MPa, respectively."],["oa:W4205147881","Ti-6Al-4V","peak stress",255.0,null,null,null,"MPa","","","","","",false,"unmapped_property","results","The peak stresses of the implants with 2 mm and 1 mm circular holes were 215 and 271 MPa, respectively, and the peak stresses of the implants with 2 mm and 1 mm hexagonal holes were 255 and 299 MPa, respectively."],["oa:W4205147881","Ti-6Al-4V","peak stress",299.0,null,null,null,"MPa","","","","","",false,"unmapped_property","results","The peak stresses of the implants with 2 mm and 1 mm circular holes were 215 and 271 MPa, respectively, and the peak stresses of the implants with 2 mm and 1 mm hexagonal holes were 255 and 299 MPa, respectively."],["oa:W4205147881","Ti-6Al-4V","peak stress",112.66,null,null,null,"MPa","","","","","",false,"unmapped_property","results","The peak stress of the control sample was 112.66 MPa."],["oa:W4205147881","Ti-6Al-4V","peak stress",141.0,null,null,null,"MPa","","","","","",false,"unmapped_property","results","The peak stresses of the implants with 2 mm circular holes, 1 mm circular holes, 2 mm hexagonal holes, and 1 mm hexagonal holes were 141, 188, 247, and 332 MPa, respectively."],["oa:W4205147881","Ti-6Al-4V","peak stress",188.0,null,null,null,"MPa","","","","","",false,"unmapped_property","results","The peak stresses of the implants with 2 mm circular holes, 1 mm circular holes, 2 mm hexagonal holes, and 1 mm hexagonal holes were 141, 188, 247, and 332 MPa, respectively."],["oa:W4205147881","Ti-6Al-4V","peak stress",247.0,null,null,null,"MPa","","","","","",false,"unmapped_property","results","The peak stresses of the implants with 2 mm circular holes, 1 mm circular holes, 2 mm hexagonal holes, and 1 mm hexagonal holes were 141, 188, 247, and 332 MPa, respectively."],["oa:W4205147881","Ti-6Al-4V","peak stress",332.0,null,null,null,"MPa","","","","","",false,"unmapped_property","results","The peak stresses of the implants with 2 mm circular holes, 1 mm circular holes, 2 mm hexagonal holes, and 1 mm hexagonal holes were 141, 188, 247, and 332 MPa, respectively."],["oa:W4205147881","Ti-6Al-4V","maximum von Mises strain",2648.0,null,null,null,"µε","","","","","",false,"unmapped_property","results","The maximum von Mises strains in the bone around the implants with 2 mm and 1 mm circular holes were 2648 and 2744 µε, respectively."],["oa:W4205147881","Ti-6Al-4V","maximum von Mises strain",2744.0,null,null,null,"µε","","","","","",false,"unmapped_property","results","The maximum von Mises strains in the bone around the implants with 2 mm and 1 mm circular holes were 2648 and 2744 µε, respectively."],["oa:W4205147881","Ti-6Al-4V","maximum von Mises strain",2678.0,null,null,null,"µε","","","","","",false,"unmapped_property","results","The corresponding values for the implants with 2 mm and 1 mm hexagonal holes were 2678 and 2813 µε, respectively."],["oa:W4205147881","Ti-6Al-4V","maximum von Mises strain",2813.0,null,null,null,"µε","","","","","",false,"unmapped_property","results","The corresponding values for the implants with 2 mm and 1 mm hexagonal holes were 2678 and 2813 µε, respectively."],["oa:W4205147881","Ti-6Al-4V","strain",1250.0,null,null,null,"µε","","","","","",false,"unmapped_property","results","The corresponding values for the implants with 2 mm circular holes, 1 mm circular holes, 2 mm hexagonal holes, and 1 mm hexagonal holes were 1250, 1161, 1354, and 1493 µε, respectively."],["oa:W4205147881","Ti-6Al-4V","strain",1161.0,null,null,null,"µε","","","","","",false,"unmapped_property","results","The corresponding values for the implants with 2 mm circular holes, 1 mm circular holes, 2 mm hexagonal holes, and 1 mm hexagonal holes were 1250, 1161, 1354, and 1493 µε, respectively."],["oa:W4205147881","Ti-6Al-4V","strain",1354.0,null,null,null,"µε","","","","","",false,"unmapped_property","results","The corresponding values for the implants with 2 mm circular holes, 1 mm circular holes, 2 mm hexagonal holes, and 1 mm hexagonal holes were 1250, 1161, 1354, and 1493 µε, respectively."],["oa:W4205147881","Ti-6Al-4V","strain",1493.0,null,null,null,"µε","","","","","",false,"unmapped_property","results","The corresponding values for the implants with 2 mm circular holes, 1 mm circular holes, 2 mm hexagonal holes, and 1 mm hexagonal holes were 1250, 1161, 1354, and 1493 µε, respectively."],["oa:W4205852543","TA15","volume fraction of the β phase",12.5,11.0,14.0,null,"%","700–800 °C","","","","",false,"unmapped_property","results","With the increase in deformation temperature from 700 °C to 800 °C, the volume fraction of the β phase increased from 11% to 14%, and the slight increase was not considered in CPFEM."],["oa:W4205923620","Ti-6Al-4V","O",26.4,null,null,null,"%","","double shot peening with 80 μm silica media in second shot","","","",false,"unmapped_property","results_discussion","However, after double shot peening with 80 μm of silica media in the second shot, the results showed that Cr and Fe were reduced to 0.17% and 1.46%, while Si and O increased to 5.65% and 26.40% as shown in . shows the remaining Si and O over the surface obtained from mapping analysis."],["oa:W4205923620","Ti-6Al-4V","Cr",0.17,null,null,null,"%","","double shot peening with 80 μm silica media in second shot","","","",false,"unmapped_property","results_discussion","However, after double shot peening with 80 μm of silica media in the second shot, the results showed that Cr and Fe were reduced to 0.17% and 1.46%, while Si and O increased to 5.65% and 26.40% as shown in . shows the remaining Si and O over the surface obtained from mapping analysis."],["oa:W4205923620","Ti-6Al-4V","O",0.0,null,null,null,"%","","double shot peening with 100 μm SUS304 media in second shot","","","",false,"unmapped_property","results_discussion","On the other hand, after shooting with 100 μm of SUS304 media in the second shot, the result showed that Fe increased to 11.8% (wt%), while a small decrease in Cr was determined. shows the mapping analysis of each major element on the surface after double shot peening with 100 μm of SUS304 media in the second shot."],["oa:W4205923620","Ti-6Al-4V","Fe",11.8,null,null,null,"%","","double shot peening with 100 μm SUS304 media in second shot","","","",false,"unmapped_property","results_discussion","On the other hand, after shooting with 100 μm of SUS304 media in the second shot, the result showed that Fe increased to 11.8% (wt%), while a small decrease in Cr was determined. shows the mapping analysis of each major element on the surface after double shot peening with 100 μm of SUS304 media in the second shot."],["oa:W4205923620","Ti-6Al-4V","Cr",0.0,null,null,null,"%","","double shot peening with 100 μm SUS304 media in second shot","","","",false,"unmapped_property","results_discussion","On the other hand, after shooting with 100 μm of SUS304 media in the second shot, the result showed that Fe increased to 11.8% (wt%), while a small decrease in Cr was determined. shows the mapping analysis of each major element on the surface after double shot peening with 100 μm of SUS304 media in the second shot."],["oa:W4205960260","Ti-6Al-4V","distance between the pores",0.3,null,null,null,"×10-3m","","as-built SLM","","","",false,"unmapped_property","results_discussion",""],["oa:W4205960260","Ti-6Al-4V","FCGR",1.005,null,null,null,"mm/cycle","room temperature","as-built SLM","","peridynamic analysis","",true,"unmapped_property","results_discussion",""],["oa:W4205960260","Ti-6Al-4V","FCGR",1.005,null,null,null,"mm/cycle","room temperature","as-built SLM","","peridynamic analysis","",true,"unmapped_property","conclusions",""],["oa:W4206108520","Ti-13Nb-13Zr","maximum indent depth",120.0,null,null,null,"nm","room temperature","laser modified, 900 W, 6 mm/s, 2.25 ms, with CNT coating","","nanoindentation","",false,"unmapped_property","results_discussion","For laser power of 800 W, the samples with the coating (C1, C2) show lower values of investigated parameters, while the increase of laser power to 900 W caused that the sample C3 with carbon nanotube coating showed the highest nanohardness, the highest value for Young's modulus at 900 W laser power and in relation to the other samples with coating C1 and C2, at the lowest maximum indent depth."],["oa:W4206586135","Ti42Nb","lattice parameter",0.3289,null,null,0.0001,"nm","","","","","",false,"unmapped_property","results_discussion","The lattice parameter calculated from XRD pattern is a = 0.3289 ± 0.0001 nm."],["oa:W4206663141","Ti-6Al-4V","break energy",37.0,null,null,null,"mJ/kg","","","","","",false,"unmapped_property","results_discussion","The highest break energy observed is 37 mJ/kg at the sample with 10% 15–25 μm powder; the lowest break energy observed is 20.6 mJ/kg at the sample with 0% 15–25 μm powder."],["oa:W4206663141","Ti-6Al-4V","break energy",20.6,null,null,null,"mJ/kg","","","","","",false,"unmapped_property","results_discussion","The highest break energy observed is 37 mJ/kg at the sample with 10% 15–25 μm powder; the lowest break energy observed is 20.6 mJ/kg at the sample with 0% 15–25 μm powder."],["oa:W4206663141","Ti-6Al-4V","break energy",16.0,null,null,null,"mJ/kg","","","","","",false,"unmapped_property","results_discussion","The most noticeable effect is the sudden jump of the break energy by 16 mJ/kg when the percentage of 15–25 μm powder increases from 0% to 10%."],["oa:W4206663141","Ti-6Al-4V","build height",1.11,null,null,null,"","","","","","",false,"unmapped_property","results_discussion","The samples with 10% small powder and 90% small powder exhibit high average build height with increases of 11% and 19% relative to the 100% 15–25 μm powder, respectively."],["oa:W4206663141","Ti-6Al-4V","build height",1.19,null,null,null,"","","","","","",false,"unmapped_property","results_discussion","The samples with 10% small powder and 90% small powder exhibit high average build height with increases of 11% and 19% relative to the 100% 15–25 μm powder, respectively."],["oa:W4206663141","Ti-6Al-4V","build height fluctuation",5.0,null,null,null,"µm","","","","","",false,"unmapped_property","results_discussion","Build height fluctuation was quantified by standard deviation (indicated by error bars in c), which exhibits the smallest value at the sample with 90% small powder with an average deviation less than 5 μm."],["oa:W4206663141","Ti-6Al-4V","Apparent Density,ρapparent(g/cc)",2.45,null,null,null,"g/cc","","","","","",false,"unmapped_property","table","0\t2.45\t2.66\t1.09"],["oa:W4206663141","Ti-6Al-4V","Tapped Density,ρtapped(g/cc)",2.49,null,null,null,"g/cc","","","","","",false,"unmapped_property","table","10\t2.49\t2.74\t1.10"],["oa:W4206663141","Ti-6Al-4V","Apparent Density,ρapparent(g/cc)",2.43,null,null,null,"g/cc","","","","","",false,"unmapped_property","table","70\t2.33\t2.61\t1.12"],["oa:W4206663141","Ti-6Al-4V","Tapped Density,ρtapped(g/cc)",2.65,null,null,null,"g/cc","","","","","",false,"unmapped_property","table","90\t2.33\t2.66\t1.14"],["oa:W4206663141","Ti-6Al-4V","Avalanche Angle",35.0,null,null,null,"°Degrees","","","","","",false,"unmapped_property","table","0\t35\t21"],["oa:W4206663141","Ti-6Al-4V","Avalanche Angle",46.0,null,null,null,"°Degrees","","","","","",false,"unmapped_property","table","10\t46\t37"],["oa:W4206663141","Ti-6Al-4V","Avalanche Angle",41.0,null,null,null,"°Degrees","","","","","",false,"unmapped_property","table","30\t41\t27"],["oa:W4206663141","Ti-6Al-4V","Avalanche Angle",39.0,null,null,null,"°Degrees","","","","","",false,"unmapped_property","table","70\t39\t30"],["oa:W4206663141","Ti-6Al-4V","Avalanche Angle",43.0,null,null,null,"°Degrees","","","","","",false,"unmapped_property","table","90\t43\t37"],["oa:W4206663141","Ti-6Al-4V","Avalanche Angle",39.0,null,null,null,"°Degrees","","","","","",false,"unmapped_property","table","100\t39\t31"],["oa:W4206663141","Ti-6Al-4V","Break Energy",21.0,null,null,null,"mJ/kg","","","","","",false,"unmapped_property","table","0\t35\t21"],["oa:W4206663141","Ti-6Al-4V","Break Energy",37.0,null,null,null,"mJ/kg","","","","","",false,"unmapped_property","table","10\t46\t37"],["oa:W4206663141","Ti-6Al-4V","Break Energy",27.0,null,null,null,"mJ/kg","","","","","",false,"unmapped_property","table","30\t41\t27"],["oa:W4206663141","Ti-6Al-4V","Break Energy",30.0,null,null,null,"mJ/kg","","","","","",false,"unmapped_property","table","70\t39\t30"],["oa:W4206663141","Ti-6Al-4V","Break Energy",37.0,null,null,null,"mJ/kg","","","","","",false,"unmapped_property","table","90\t43\t37"],["oa:W4206663141","Ti-6Al-4V","Break Energy",31.0,null,null,null,"mJ/kg","","","","","",false,"unmapped_property","table","100\t39\t31"],["oa:W4210266469","Ti-6Al-4V","density",4.31,null,null,null,"g·cm-3","","as-cast","","","",false,"unmapped_property","methods","The density and thermal expansion coefficient are defined as constant, the values are 4.31 g·cm -3 and 9.9E-6 °C -1, respectively."],["oa:W4210282448","","ρ",3.35,null,null,null,"g·cm-3","","","","","",false,"unmapped_property","results_discussion","ρ(g · cm−3) E (GPa) ] A B C M N T PHEL (GPa) 3.35 216 0.17 0.85 0.31 0.013 0.21 0.29 0.2 1.842 D1 D2 K1 (GPa) K2 (GPa) K3 (GPa) — — — — — 0.02 1.85 2.01 2.6 0 — — — — — Note: ρ is density, E is Young’s modulus, ] is Poisson’s ratio, Tmelt is the melting temperature of the material, A is the yield strength, B is the strain hardening constant, C is the strain rate constant, m is the thermal softening index, and n is the strain hardening index."],["oa:W4210282448","","PHEL",1.842,null,null,null,"GPa","","","","","",false,"unmapped_property","results_discussion","ρ(g · cm−3) E (GPa) ] A B C M N T PHEL (GPa) 3.35 216 0.17 0.85 0.31 0.013 0.21 0.29 0.2 1.842 D1 D2 K1 (GPa) K2 (GPa) K3 (GPa) — — — — — 0.02 1.85 2.01 2.6 0 — — — — — Note: ρ is density, E is Young’s modulus, ] is Poisson’s ratio, Tmelt is the melting temperature of the material, A is the yield strength, B is the strain hardening constant, C is the strain rate constant, m is the thermal softening index, and n is the strain hardening index."],["oa:W4210350286","TiH2","Nitrogen (wt%)",0.533,null,null,null,"wt%","","","","","",false,"unmapped_property","table","TiH2\t0.195\t0.533\t~3.5"],["oa:W4210350286","TiH2","Hydrogen (wt%)",3.5,null,null,null,"wt%","","","","","",false,"unmapped_property","table","TiH2\t0.195\t0.533\t~3.5"],["oa:W4210350286","HDH Ti","Nitrogen (wt%)",0.0134,null,null,null,"wt%","","","","","",false,"unmapped_property","table","HDH Ti\t0.125\t0.0134\t0.00123"],["oa:W4210350286","HDH Ti","Hydrogen (wt%)",0.0012,null,null,null,"wt%","","","","","",false,"unmapped_property","table","HDH Ti\t0.125\t0.0134\t0.00123"],["oa:W4210350286","Master alloy","Nitrogen (wt%)",0.19,null,null,null,"wt%","","","","","",false,"unmapped_property","table","Master alloy\t0.217\t0.19\t0.00213"],["oa:W4210350286","Master alloy","Hydrogen (wt%)",0.0021,null,null,null,"wt%","","","","","",false,"unmapped_property","table","Master alloy\t0.217\t0.19\t0.00213"],["oa:W4210350286","TiB2","Nitrogen (wt%)",0.533,null,null,null,"wt%","","","","","",false,"unmapped_property","table","TiB2\t0.855\t0.533\t0.0089"],["oa:W4210350286","TiB2","Hydrogen (wt%)",0.0089,null,null,null,"wt%","","","","","",false,"unmapped_property","table","TiB2\t0.855\t0.533\t0.0089"],["oa:W4210441057","TNT5Zr-0.2 O-AF","σUTS/E ratio",16.3,16.3,16.3,1.1,"","room temperature","as-fabricated","","tensile test","",false,"unmapped_property","results","Among these alloys, TNT5Zr- 0.2 O-AF alloy obtained the highest σUTS/E ratio (16.3 ± 1.1) after the reinforcement effect caused by oxygen interstitial solutes and still maintained the low Young’s modulus (60 ± 5 GPa)."],["oa:W4210507049","Ti-6Al-4V","17%",17.0,null,null,null,"%","","furnace cooled from 930°C","coarse plate-like a + β","","",false,"unmapped_property","conclusions","Furnace cooling from 930 \u0002C exhibited a microstructure with a coarse plate-like mixture of a phase and \u000217% of the b phase with no a¢ martensite phase being noted. • The stress-relieved and HIPed specimens demonstrated coarse grains composed of a lamellar a + 6% b microstructure. • The stress-relieved and HIPed specimens exposed to postheat treatment at 930 \u0002C followed by quenching exhibited a microstructure of needle-like martensite microstructure, and aGB was observed."],["oa:W4210507049","Ti-6Al-4V","6%",6.0,null,null,null,"%","","stress-relieved and HIPed","lamellar α + β","","",false,"unmapped_property","conclusions","Furnace cooling from 930 \u0002C exhibited a microstructure with a coarse plate-like mixture of a phase and \u000217% of the b phase with no a¢ martensite phase being noted. • The stress-relieved and HIPed specimens demonstrated coarse grains composed of a lamellar a + 6% b microstructure. • The stress-relieved and HIPed specimens exposed to postheat treatment at 930 \u0002C followed by quenching exhibited a microstructure of needle-like martensite microstructure, and aGB was observed."],["oa:W4210565085","Ti-6Al-4V","Electrical resistivity",0.0,null,null,null,"Ω/m","","","","","",false,"unmapped_property","table","Electrical resistivity (Ω/m)\t1.724 × 10−6"],["oa:W4210673946","Ti-6Al-4V","pürüzlülük",13.4,null,null,null,"Ra","","","","","",false,"unmapped_property","abstract",""],["oa:W4210711274","Ti-6Al-4V","TED",8.36,null,null,null,"J/mm2","","","","","",false,"unmapped_property","results_discussion","These laser parameters resulted in a laser input TED of 8.36 J/mm2."],["oa:W4210747299","dual-phase Ti alloy","dynamic stored energy of cold work",393.0,null,null,null,"MJm-3","","","","","1.8 × 104 s−1",false,"unmapped_property","results_discussion","Moreover, it is found that dynamic stored energy of cold work (Rittel et al., 2008; Landau et al., 2016; Baik et al., 2021) will be signiﬁcantly improved by the enhanced high strain rate, which are 393 MJ m−3, 524 MJ m−3, and 775 MJ m−3 for the strain rate of 1.8 × 104 s−1, 2.0 × 104 s−1, and 2.3 × 104 s−1, respectively."],["oa:W4210747299","dual-phase Ti alloy","dynamic stored energy of cold work",524.0,null,null,null,"MJm-3","","","","","2.0 × 104 s−1",false,"unmapped_property","results_discussion","Moreover, it is found that dynamic stored energy of cold work (Rittel et al., 2008; Landau et al., 2016; Baik et al., 2021) will be signiﬁcantly improved by the enhanced high strain rate, which are 393 MJ m−3, 524 MJ m−3, and 775 MJ m−3 for the strain rate of 1.8 × 104 s−1, 2.0 × 104 s−1, and 2.3 × 104 s−1, respectively."],["oa:W4210747299","dual-phase Ti alloy","dynamic stored energy of cold work",775.0,null,null,null,"MJm-3","","","","","2.3 × 104 s−1",false,"unmapped_property","results_discussion","Moreover, it is found that dynamic stored energy of cold work (Rittel et al., 2008; Landau et al., 2016; Baik et al., 2021) will be signiﬁcantly improved by the enhanced high strain rate, which are 393 MJ m−3, 524 MJ m−3, and 775 MJ m−3 for the strain rate of 1.8 × 104 s−1, 2.0 × 104 s−1, and 2.3 × 104 s−1, respectively."],["oa:W4210747299","dual-phase Ti alloy","dynamic stored energy of cold work",393.0,null,null,null,"MJm-3","","","","","1.8 × 104 s−1",false,"unmapped_property","conclusions","It is found that dynamic stored energy of cold work will be signiﬁcantly improved by the enhanced high strain rate, which are 393 MJ m−3, 524 MJ m−3, and 775 MJ m−3 at the strain rate of 1.8 × 104 s−1, 2.0 × 104 s−1, and 2.3 × 104 s−1, respectively."],["oa:W4210747299","dual-phase Ti alloy","dynamic stored energy of cold work",524.0,null,null,null,"MJm-3","","","","","2.0 × 104 s−1",false,"unmapped_property","conclusions","It is found that dynamic stored energy of cold work will be signiﬁcantly improved by the enhanced high strain rate, which are 393 MJ m−3, 524 MJ m−3, and 775 MJ m−3 at the strain rate of 1.8 × 104 s−1, 2.0 × 104 s−1, and 2.3 × 104 s−1, respectively."],["oa:W4210747299","dual-phase Ti alloy","dynamic stored energy of cold work",775.0,null,null,null,"MJm-3","","","","","2.3 × 104 s−1",false,"unmapped_property","conclusions","It is found that dynamic stored energy of cold work will be signiﬁcantly improved by the enhanced high strain rate, which are 393 MJ m−3, 524 MJ m−3, and 775 MJ m−3 at the strain rate of 1.8 × 104 s−1, 2.0 × 104 s−1, and 2.3 × 104 s−1, respectively."],["oa:W4210915126","CP-Ti Grade 2","oxygen",23.0,null,null,null,"%","","as-deposited","","","",false,"unmapped_property","conclusions","However, when the GT increased from 800 to 900\u0002C, oxygen increased by 23% and nitrogen increased by 1.5 times."],["oa:W4210915126","CP-Ti Grade 2","nitrogen",50.0,null,null,null,"%","","as-deposited","","","",false,"unmapped_property","conclusions","However, when the GT increased from 800 to 900\u0002C, oxygen increased by 23% and nitrogen increased by 1.5 times."],["oa:W4210942894","Ti-6Al-4V","improvement rate",32.6,null,null,null,"%","","as-built","","","",false,"unmapped_property","results_discussion","This improvement is 32.6% for LN2, 34.2% for LN2 + MQL, and 48.1% for LN2 + Nano-MQL (0.6%)."],["oa:W4210942894","Ti-6Al-4V","improvement rate",34.2,null,null,null,"%","","as-built","","","",false,"unmapped_property","results_discussion","This improvement is 32.6% for LN2, 34.2% for LN2 + MQL, and 48.1% for LN2 + Nano-MQL (0.6%)."],["oa:W4210942894","Ti-6Al-4V","improvement rate",48.1,null,null,null,"%","","as-built","","","",false,"unmapped_property","results_discussion","This improvement is 32.6% for LN2, 34.2% for LN2 + MQL, and 48.1% for LN2 + Nano-MQL (0.6%)."],["oa:W4210942894","Ti-6Al-4V","flank wear",0.303,null,null,null,"mm","","","","","",false,"unmapped_property","conclusions","The flank wear under the LN2 + Nano-MQL (0.6%) condition was the smallest, where VB max = 0.303 mm, followed by that for LN2 + MQL (VB max = 0.374 mm), LN2 (VB max = 0.388 mm), MQL (VB max = 0.476 mm), and dry (VB max = 0.523 mm) conditions."],["oa:W4210942894","Ti-6Al-4V","tool life",685.0,null,null,null,"s","","","","","",false,"unmapped_property","conclusions","On the other hand, the tool life under the LN2 + Nano-MQL (0.6%) condition was the longest (685 s), which is 30% higher than that of dry cutting (527 s)."],["oa:W4210942894","Ti-6Al-4V","temperature",123.0,null,null,null,"°C","","","","","",false,"unmapped_property","conclusions","Due to the addition of nanoparticles, the temperature under LN2 + Nano-MQL (0.6%) conditions decreased significantly (123°C)."],["oa:W4210942894","Ti-6Al-4V","peak temperature of the cutting zone",352.0,null,null,null,"°C","","","","","",false,"unmapped_property","conclusions","In comparison to dry cutting (352°C), the peak temperature of the cutting zone decreased by 65.1% after adding MWCNTs."],["oa:W4210942894","Ti-6Al-4V","surface roughness reduction",48.1,null,null,null,"%","","","","","",false,"unmapped_property","conclusions","In comparison to dry cutting, the surface roughness under the LN2 + Nano-MQL (0.6%) condition is reduced by about 48.1%."],["oa:W4211089576","","porous layer thickness",400.0,300.0,500.0,null,"µm","","","","","",false,"unmapped_property","part 0","This porous layer was 300–500 μm thick, regardless of the sintering temperature."],["oa:W4211089576","","pore size",30.0,20.0,40.0,null,"µm","","","","","",false,"unmapped_property","part 0","The compact sintered at 1250 ◦C for 4 h contained pores of typically 20–40 μm in size (Figure 4b)."],["oa:W4211089576","","pore size",50.0,50.0,50.0,null,"µm","","","","","",false,"unmapped_property","part 0","The average pore size observed in the compact sintered at 1400 ◦C increased to 50 μm (Figure 4c)."],["oa:W4211089576","","Green Density (600 MPa CIP, %)",87.0,87.0,87.0,null,"%","","","","","",false,"unmapped_property","part 0","Specimen Green Density (600 MPa CIP, %) Sintered Density (%) Densiﬁcation (%) Cylinder 87.0 95.8."],["oa:W4211089576","","oxygen equivalent level",0.4,null,null,null,"%","","","","","",false,"unmapped_property","part 1","An oxygen equivalent level higher than 0.4% for C.P."],["oa:W4211089576","","Oeq",0.47,null,null,null,"%","","","","","",false,"unmapped_property","part 1","Specimen S5 had an Oeq level of 0.47% while S4 had 0.60% oxygen equivalent."],["oa:W4211089576","","Oeq",0.6,null,null,null,"%","","","","","",false,"unmapped_property","part 1","Specimen S5 had an Oeq level of 0.47% while S4 had 0.60% oxygen equivalent."],["oa:W4211089576","","density",99.0,null,null,null,"%","","","","","",false,"unmapped_property","part 1","Ti that had a density of 99%."],["oa:W4211089576","Ti-6Al-4V","sintered density",93.0,null,null,null,"%","","","","","",false,"unmapped_property","part 1","Although the green density was only about 63% for all of these samples, the sintered density at this lowest temperature was around 93% for the Ti-6Al-4V specimen and increased with increasing iron content up to around 96%."],["oa:W4211089576","as-rolled Ti-55 alloy","power dissipation efficiency",56.0,48.0,64.0,null,"%","","","","","",false,"unmapped_property","part 5","It can be seen that the processing map exhibited three higher power dissipation regions with peak dissipation efﬁciency of 48–64%: Region I: 750–850 ◦C/0.001–0.1 s−1, Region II: 850–975 ◦C/0.001–1 s−1 and Region III: 975–1050 ◦C/0.001–1 s−1."],["oa:W4211089576","as-rolled Ti-55 alloy","shear cracking",45.0,null,null,null,"°","700 °C","","","","1 s−1",false,"unmapped_property","part 5","Obviously, shear cracking exhibiting the orientation of ~45◦with the compression direction appeared when the specimen was deformed at 700 ◦C/1 s−1, as shown in Figure 9."],["oa:W4211089576","Ti-55","discontinuous yielding behavior",5.5,950.0,1050.0,null,"°C","","as-rolled","","","0.01–1 s−1",false,"unmapped_property","part 5","(16) (2) Discontinuous yielding behavior occurred mainly in the temperature range of 950–1050 ◦C and strain rate range of 0.01–1 s−1."],["oa:W4211089576","TF550","average thickness of the oxide layer",7.0,null,null,null,"µm","873 K","","","SEM observation","",false,"unmapped_property","part 9","The average thickness of the oxide layer was measured to be 7 μm."],["oa:W4211089576","TF550","average thickness of the oxide layer",460.0,null,null,null,"µm","1073 K","","","SEM observation","",false,"unmapped_property","part 9","The average thickness of the oxide layer as shown in Figure 5a was 460 μm after oxidation at 1073 K, which was much thicker than that of the oxide layer at 873 K."],["oa:W4211089576","TF550","oxidation reaction index",0.91,null,null,null,"","1073 K","","","","",false,"unmapped_property","part 9","After oxidation at 1073 K for 100 h, the oxidation reaction index of TF550 alloy was analyzed to be 0.91, which was slightly larger than that (0.71) of Ti–6Al–4V alloy."],["oa:W4211089576","TF550","oxidation weight gain",0.001,null,null,null,"g/cm^2","873 K","","","","",false,"unmapped_property","part 9","The oxidation weight gain of TF550 alloy after oxidation at 873 K for 100 h was much smaller than that at 1073 K for 100 h."],["oa:W4211089576","TF550","oxidation weight gain",0.005,null,null,null,"g/cm^2","1073 K","","","","",false,"unmapped_property","part 9","The oxidation weight gain of TF550 alloy after oxidation at 873 K for 100 h was much smaller than that at 1073 K for 100 h."],["oa:W4211089576","TF550","oxidation reaction rate",1.0,null,null,null,"g^2/cm^4·s","1073 K","","","","",false,"unmapped_property","part 9","The oxidation reaction rate at 1073 K followed the linear law, indicating that the oxidation process of this alloy was mainly controlled by the oxidation reaction at the interface between the substrate and oxide layer."],["oa:W4213030303","Ti-6Al-4V","corrosion current density",0.0,null,null,null,"A/cm2","","as-built SLM","","","",false,"unmapped_property","results_discussion","At the scanning speeds of 1000, 1300, and 1400 mm/s, the corrosion current density is relatively larger, 3.486 × 10–5, 3.477 × 10–5, and 3.439 × 10–5 A/cm2, respectively."],["oa:W4213030303","Ti-6Al-4V","corrosion current density",0.0,null,null,null,"A/cm2","","as-built SLM","","","",false,"unmapped_property","results_discussion","At the scanning speeds of 1000, 1300, and 1400 mm/s, the corrosion current density is relatively larger, 3.486 × 10–5, 3.477 × 10–5, and 3.439 × 10–5 A/cm2, respectively."],["oa:W4213030303","Ti-6Al-4V","corrosion current density",0.0,null,null,null,"A/cm2","","as-built SLM","","","",false,"unmapped_property","results_discussion","At the scanning speeds of 1000, 1300, and 1400 mm/s, the corrosion current density is relatively larger, 3.486 × 10–5, 3.477 × 10–5, and 3.439 × 10–5 A/cm2, respectively."],["oa:W4213030303","Ti-6Al-4V","corrosion current density",0.0,null,null,null,"A/cm2","","as-built SLM","","","",false,"unmapped_property","results_discussion","At the scanning speeds of 1100 and 1200 mm/s, the corrosion current densities of the prepared parts are about 2.507 × 10–5 and 2.701 × 10–5 A/cm2, respectively."],["oa:W4213030303","Ti-6Al-4V","corrosion current density",0.0,null,null,null,"A/cm2","","as-built SLM","","","",false,"unmapped_property","results_discussion","At the scanning speeds of 1100 and 1200 mm/s, the corrosion current densities of the prepared parts are about 2.507 × 10–5 and 2.701 × 10–5 A/cm2, respectively."],["oa:W4213030303","Ti-6Al-4V","corrosion current density",0.0,null,null,null,"A/cm2","","as-built SLM","","","",false,"unmapped_property","results_discussion","When the scanning speed increases from 1000 to 1100 mm/s, the corrosion current density reaches the minimum value (2.507 × 10–5 A/cm2)."],["oa:W4213030303","Ti-6Al-4V","cell round shrinkage rate",13.0,null,null,null,"%","","as-built SLM","","","",false,"unmapped_property","results_discussion","When the scanning speed increases from 1000 to 1400 mm/s, the cell round shrinkage rate is about 13, 15, 8, 5, and 23%."],["oa:W4213030303","Ti-6Al-4V","cell round shrinkage rate",15.0,null,null,null,"%","","as-built SLM","","","",false,"unmapped_property","results_discussion","When the scanning speed increases from 1000 to 1400 mm/s, the cell round shrinkage rate is about 13, 15, 8, 5, and 23%."],["oa:W4213030303","Ti-6Al-4V","cell round shrinkage rate",8.0,null,null,null,"%","","as-built SLM","","","",false,"unmapped_property","results_discussion","When the scanning speed increases from 1000 to 1400 mm/s, the cell round shrinkage rate is about 13, 15, 8, 5, and 23%."],["oa:W4213030303","Ti-6Al-4V","cell round shrinkage rate",5.0,null,null,null,"%","","as-built SLM","","","",false,"unmapped_property","results_discussion","When the scanning speed increases from 1000 to 1400 mm/s, the cell round shrinkage rate is about 13, 15, 8, 5, and 23%."],["oa:W4213030303","Ti-6Al-4V","cell round shrinkage rate",23.0,null,null,null,"%","","as-built SLM","","","",false,"unmapped_property","results_discussion","When the scanning speed increases from 1000 to 1400 mm/s, the cell round shrinkage rate is about 13, 15, 8, 5, and 23%."],["oa:W4213030303","Ti-6Al-4V","cell proliferation rate",74.4,null,null,null,"%","","as-built SLM","","","",false,"unmapped_property","results_discussion","As shown in , when the scanning speed is 1300 mm/s, the cell proliferation rate is the largest (74.4%), and when the scanning speed is 1400 mm/s, the cell proliferation rate is the smallest (65.2%)."],["oa:W4213030303","Ti-6Al-4V","cell proliferation rate",65.2,null,null,null,"%","","as-built SLM","","","",false,"unmapped_property","results_discussion","As shown in , when the scanning speed is 1300 mm/s, the cell proliferation rate is the largest (74.4%), and when the scanning speed is 1400 mm/s, the cell proliferation rate is the smallest (65.2%)."],["oa:W4213030303","Ti-6Al-4V","defect holes",6.0,null,null,null,"µm","","as-built SLM","martensitic α'","","",false,"unmapped_property","results_discussion","As shown in , at the scanning speeds of 1000 mm/s, more acicular α′-Ti phase and a small number of defect holes with the size of about 6 μm are observed on the surface of Ti6Al4V parts."],["oa:W4213030303","Ti-6Al-4V","cell round shrinkage rates",11.0,null,null,null,"%","","as-built SLM","","","",false,"unmapped_property","results_discussion","When the laser power is increased from 200 to 360 W, the cell round shrinkage rates are about 11, 10, 8, 7, and 10%."],["oa:W4213030303","Ti-6Al-4V","cell round shrinkage rates",10.0,null,null,null,"%","","as-built SLM","","","",false,"unmapped_property","results_discussion","When the laser power is increased from 200 to 360 W, the cell round shrinkage rates are about 11, 10, 8, 7, and 10%."],["oa:W4213030303","Ti-6Al-4V","cell round shrinkage rates",8.0,null,null,null,"%","","as-built SLM","","","",false,"unmapped_property","results_discussion","When the laser power is increased from 200 to 360 W, the cell round shrinkage rates are about 11, 10, 8, 7, and 10%."],["oa:W4213030303","Ti-6Al-4V","cell round shrinkage rates",7.0,null,null,null,"%","","as-built SLM","","","",false,"unmapped_property","results_discussion","When the laser power is increased from 200 to 360 W, the cell round shrinkage rates are about 11, 10, 8, 7, and 10%."],["oa:W4213030303","Ti-6Al-4V","cell round shrinkage rates",10.0,null,null,null,"%","","as-built SLM","","","",false,"unmapped_property","results_discussion","When the laser power is increased from 200 to 360 W, the cell round shrinkage rates are about 11, 10, 8, 7, and 10%."],["oa:W4213030303","Ti-6Al-4V","cell proliferation rate",70.8,null,null,null,"%","","as-built SLM","","","",false,"unmapped_property","results_discussion","When the laser power is 280 W, the minimum cell proliferation rate is obtained (70.8%)."],["oa:W4213030303","Ti-6Al-4V","cell proliferation rate",75.5,null,null,null,"%","","as-built SLM","","","",false,"unmapped_property","results_discussion","When the laser power is 200 W, the maximum cell proliferation rate is 75.5%."],["oa:W4213030303","Ti-6Al-4V","self-corrosion potential (mV)",-121.2,null,null,null,"mV","10","","","Tafel Curve Measurement","",false,"unmapped_property","table","1 (1000 mm/s)\t10\t–121.2\t3.486 × 10–5"],["oa:W4213030303","Ti-6Al-4V","self-corrosion potential (mV)",
