Repository: akhtar07/tisci-explorer

# TiSci Explorer

A read-only, static explorer for **TiSci**, an autonomous research agent for titanium alloys. TiSci reads the
titanium-alloy literature, builds a knowledge graph and a table of measured values, proposes hypotheses where the
graph has gaps, and tests them with DFT (MACE / VASP) and the ICME-lite multiscale chain.

**Live site:** https://akhtar07.github.io/tisci-explorer/

The site has seven sections:

| Section | What it shows |
|---|---|
| Overview | Corpus → graph → facts → hypotheses → verdicts, with the snapshot's counts |
| Worked example | One full loop for W in α-Ti: graph path, hypothesis, novelty check, DFT test, verdict, follow-up, DAMASK |

File: data/facts/other.json (part 63 of 112)
-146.2,null,null,null,"mV","10","","","Tafel Curve Measurement","",false,"unmapped_property","table","2 (1100 mm/s)\t10\t–146.2\t2.507 × 10–5"],["oa:W4213030303","Ti-6Al-4V","self-corrosion potential (mV)",-124.3,null,null,null,"mV","10","","","Tafel Curve Measurement","",false,"unmapped_property","table","3 (1200 mm/s)\t10\t–124.3\t2.701 × 10–5"],["oa:W4213030303","Ti-6Al-4V","self-corrosion potential (mV)",-116.2,null,null,null,"mV","10","","","Tafel Curve Measurement","",false,"unmapped_property","table","4 (1300 mm/s)\t10\t–116.2\t3.477 × 10–5"],["oa:W4213030303","Ti-6Al-4V","self-corrosion potential (mV)",-126.9,null,null,null,"mV","10","","","Tafel Curve Measurement","",false,"unmapped_property","table","5 (1400 mm/s)\t10\t–126.9\t3.439 × 10–5"],["oa:W4213030303","Ti-6Al-4V","corrosion current density (A/cm2)",0.0,null,null,null,"A/cm2","10","","","Tafel Curve Measurement","",false,"unmapped_property","table","1 (1000 mm/s)\t10\t–121.2\t3.486 × 10–5"],["oa:W4213030303","Ti-6Al-4V","corrosion current density (A/cm2)",0.0,null,null,null,"A/cm2","10","","","Tafel Curve Measurement","",false,"unmapped_property","table","2 (1100 mm/s)\t10\t–146.2\t2.507 × 10–5"],["oa:W4213030303","Ti-6Al-4V","corrosion current density (A/cm2)",0.0,null,null,null,"A/cm2","10","","","Tafel Curve Measurement","",false,"unmapped_property","table","3 (1200 mm/s)\t10\t–124.3\t2.701 × 10–5"],["oa:W4213030303","Ti-6Al-4V","corrosion current density (A/cm2)",0.0,null,null,null,"A/cm2","10","","","Tafel Curve Measurement","",false,"unmapped_property","table","4 (1300 mm/s)\t10\t–116.2\t3.477 × 10–5"],["oa:W4213030303","Ti-6Al-4V","corrosion current density (A/cm2)",0.0,null,null,null,"A/cm2","10","","","Tafel Curve Measurement","",false,"unmapped_property","table","5 (1400 mm/s)\t10\t–126.9\t3.439 × 10–5"],["oa:W4213034694","","toughness",163.0,null,null,5.0,"MPa","","transverse","","","",false,"unmapped_property","results","Transverse samples experienced the highest failure strain and toughness with 36% ± 3% elongations at failure and 163 ± 5 MPa."],["oa:W4213034694","","toughness",79.0,null,null,4.0,"MPa","","shear","","","",false,"unmapped_property","results","Shear samples display 498 ± 20 MPa, 710 ± 24 MPa, 79 ± 4 MPa, 17% ± 3% for their yield stress, strength, toughness, and failure strain, respectively."],["oa:W4213051191","Ti-6Al-4V","e (mm)",16.31,16.14,16.48,0.17,"mm","","as-built","","","",false,"unmapped_property","table","C1-As-built\t60.26 ± 0.12\t10.49 ± 0.12\t8.30 ± 0.11\t1.04 ± 0.03\t16.31 ± 0.17"],["oa:W4213051191","Ti-6Al-4V","e (mm)",16.23,16.12,16.34,0.11,"mm","","sandblasted","","","",false,"unmapped_property","table","C1-Sandblasted\t60.13 ± 0.13\t10.44 ± 0.01\t8.29 ± 0.13\t0.97 ± 0.04\t16.23 ± 0.11"],["oa:W4213051191","Ti-6Al-4V","e (mm)",16.49,16.44,16.54,0.05,"mm","","as-built","","","",false,"unmapped_property","table","C2-As-built\t60.37 ± 0.07\t10.49 ± 0.07\t6.83 ± 0.10\t1.79 ± 0.04\t16.49 ± 0.05"],["oa:W4213051191","Ti-6Al-4V","e (mm)",16.43,16.38,16.48,0.05,"mm","","sandblasted","","","",false,"unmapped_property","table","C2-Sandblasted\t60.26 ± 0.12\t10.35 ± 0.04\t6.82 ± 0.10\t1.71 ± 0.03\t16.43 ± 0.05"],["oa:W4213051191","C1","PCF (kN)",2.65,null,null,null,"kN","","","","","",false,"unmapped_property","table","PCF (kN)\t2.65\t2.64\t2.53\t2.67\t16.01\t15.73\t15.53\t15.20"],["oa:W4213051191","C2","PCF (kN)",16.01,null,null,null,"kN","","","","","",false,"unmapped_property","table","PCF (kN)\t2.65\t2.64\t2.53\t2.67\t16.01\t15.73\t15.53\t15.20"],["oa:W4213051191","C1","MCF (kN)",1.51,null,null,null,"kN","","","","","",false,"unmapped_property","table","MCF (kN)\t1.51\t1.28\t1.35\t1.69\t5.21\t5.40\t6.17\t7.01"],["oa:W4213051191","C2","MCF (kN)",5.21,null,null,null,"kN","","","","","",false,"unmapped_property","table","MCF (kN)\t1.51\t1.28\t1.35\t1.69\t5.21\t5.40\t6.17\t7.01"],["oa:W4213051191","C1","SEA (kJ/gr)",1.14,null,null,null,"kJ/gr","","","","","",false,"unmapped_property","table","SEA (kJ/gr)\t1.14\t0.94\t1.01\t1.31\t1.94\t1.97\t2.46\t2.35"],["oa:W4213051191","C2","SEA (kJ/gr)",1.94,null,null,null,"kJ/gr","","","","","",false,"unmapped_property","table","SEA (kJ/gr)\t1.14\t0.94\t1.01\t1.31\t1.94\t1.97\t2.46\t2.35"],["oa:W4213088234","Ti-6.5Al-3.5Mo-1.5Zr-0.3Si","thermal diffusivity",0.0,null,null,null,"m2/s","","annealed","α and β phases","","",false,"unmapped_property","methods","C O M M U N I C A T I O N S C O M M U N I C A T I O N S 17 K O M U N I K Á C I E / C O M M U N I C A T I O N S 3 / 2 0 0 0 G Podmienky experimentov: vc \u0002 25 m/s, vw \u0002 4 m/min, brúsny kotúč A99 60LVS, obrábané materiály boli titánová zliatina VT 9 (tepelná difuzivita 2,87*10\u000e6 m2/s, medza pevnosti Rm \u0002 900 MPa, žíhaná) a kalená ložisková oceľ 14 209.4 (tepelná difuzivita 12,4*10\u000e6 m2/s). Štruktúra zliatiny VT9 je tvorená \u0014 a \u0015 fázou."],["oa:W4213088234","Ti-6.5Al-3.5Mo-1.5Zr-0.3Si","thermal diffusivity",0.0,null,null,null,"m2/s","","annealed","α and β phases","","",false,"unmapped_property","methods","Vplyv hĺbky rezu na túto teplotu je zobra- The experimental conditions: vc \u000225 m/s, vw \u00024 m/min, grinding wheel A99 60LVS, machined materials titanium alloy VT 9 (thermal diffusivity 2.87*10\u000e6 m2/s, yield strength Rm \u0002 900 MPa, after annealing) and hardened roll bearing steel 14 209.4 (thermal diffusivity 12.4*10\u000e6 m2/s)."],["oa:W4213092841","Ti-48Al-2Cr-2Nb","temperature",1050.0,1030.0,1070.0,null,"°C","","","","","",false,"unmapped_property","results_discussion","Temperature Analysis The temperature recorded during the cutting process was within 1030–1070 °C in all cases."],["oa:W4213122252","Mg60Zn35Ca5-Ti","KC",1.0,null,null,null,"stressconcentrationfactor","","as-cast","","indentation method","",false,"unmapped_property","part 5","The tests of hardness and fracture toughness (KC, stress concentration factor) for all Mg-based BMGCs were carried out via the indentation method [18] with a microhardness tester (Mitutoyo, HM-221, Kanagawa, Japan) with a load of 1–2 kgf."],["oa:W4213222592","Ti-6Al-4V","error of test temperature",5.0,null,null,null,"°C","","","","","",false,"unmapped_property","methods","The required test temperature could be guaranteed with an error of ±5 °C by a thermocouple probe placed in the furnace chamber."],["oa:W4213222592","Ti-6Al-4V","length reduction of pin",1.0,null,null,null,"µm","","as-received","","","",false,"unmapped_property","methods","After wear testing, the length reduction of pin (μm) was measured using a high-accuracy digital micrometer with ±1 μm deviation, then the volumetric loss of pin could be obtained based on the length reduction and normal area of pin."],["oa:W4213222592","Ti-6Al-4V","wear rates",37.0,null,null,null,"10-12m3m-1","100 °C","","","","",false,"unmapped_property","results_discussion","In the first stages, wear rates essentially increased with load in a low slope or maintained a plateau state except for a little rising at certain loads e.g., 80 N at 100 °C, 60 N at 150 °C and 40 N at 200 and 250 °C, and they were all at low levels below 37 × 10−12 m3m−1, whereas in the second stages, wear rates began to increase fast with increasing load, soon reached a high level of 42–46 × 10−12 m3m−1 and finally went up to their maximums above 51 × 10−12 m3m−1."],["oa:W4213222592","Ti-6Al-4V","wear rates",44.0,42.0,46.0,null,"10-12m3m-1","100 °C","","","","",false,"unmapped_property","results_discussion","In the first stages, wear rates essentially increased with load in a low slope or maintained a plateau state except for a little rising at certain loads e.g., 80 N at 100 °C, 60 N at 150 °C and 40 N at 200 and 250 °C, and they were all at low levels below 37 × 10−12 m3m−1, whereas in the second stages, wear rates began to increase fast with increasing load, soon reached a high level of 42–46 × 10−12 m3m−1 and finally went up to their maximums above 51 × 10−12 m3m−1."],["oa:W4213222592","Ti-6Al-4V","wear rates",51.0,51.0,null,null,"10-12m3m-1","100 °C","","","","",false,"unmapped_property","results_discussion","In the first stages, wear rates essentially increased with load in a low slope or maintained a plateau state except for a little rising at certain loads e.g., 80 N at 100 °C, 60 N at 150 °C and 40 N at 200 and 250 °C, and they were all at low levels below 37 × 10−12 m3m−1, whereas in the second stages, wear rates began to increase fast with increasing load, soon reached a high level of 42–46 × 10−12 m3m−1 and finally went up to their maximums above 51 × 10−12 m3m−1."],["oa:W4213222592","Ti-6Al-4V","wear rates",48.0,null,null,null,"10-12m3m-1","150 °C","","","","",false,"unmapped_property","results_discussion","Even though a few of plateaus also occurred within 140–180 N at 150 °C and within 130–140 N 200 °C in the second stages, their wear rates reached as high as 48 × 10−12 m3m−1 and 42 × 10−12 m3m−1, suggesting that they were all in severe wear."],["oa:W4213222592","Ti-6Al-4V","wear rates",42.0,null,null,null,"10-12m3m-1","200 °C","","","","",false,"unmapped_property","results_discussion","Even though a few of plateaus also occurred within 140–180 N at 150 °C and within 130–140 N 200 °C in the second stages, their wear rates reached as high as 48 × 10−12 m3m−1 and 42 × 10−12 m3m−1, suggesting that they were all in severe wear."],["oa:W4213222592","Ti-6Al-4V","corresponding loads for SW transition",140.0,null,null,null,"N","100 °C","","","","",false,"unmapped_property","results_discussion","Therefore, it can also be preliminarily concluded that the wear is mild in the first stage, but it is severe in the second stage, and the corresponding loads for SW transition at 100, 150, 200 and 250 °C are 140, 120, 100 and 80 N, respectively."],["oa:W4213222592","Ti-6Al-4V","corresponding loads for SW transition",120.0,null,null,null,"N","150 °C","","","","",false,"unmapped_property","results_discussion","Therefore, it can also be preliminarily concluded that the wear is mild in the first stage, but it is severe in the second stage, and the corresponding loads for SW transition at 100, 150, 200 and 250 °C are 140, 120, 100 and 80 N, respectively."],["oa:W4213222592","Ti-6Al-4V","corresponding loads for SW transition",100.0,null,null,null,"N","200 °C","","","","",false,"unmapped_property","results_discussion","Therefore, it can also be preliminarily concluded that the wear is mild in the first stage, but it is severe in the second stage, and the corresponding loads for SW transition at 100, 150, 200 and 250 °C are 140, 120, 100 and 80 N, respectively."],["oa:W4213222592","Ti-6Al-4V","corresponding loads for SW transition",80.0,null,null,null,"N","250 °C","","","","",false,"unmapped_property","results_discussion","Therefore, it can also be preliminarily concluded that the wear is mild in the first stage, but it is severe in the second stage, and the corresponding loads for SW transition at 100, 150, 200 and 250 °C are 140, 120, 100 and 80 N, respectively."],["oa:W4213222592","Ti-6Al-4V","O element",12.39,null,null,null,"%","150 °C","","","","",false,"unmapped_property","results_discussion","As experimental temperature was 150 °C, in the first stage, at 20 N, MML was found to be detached out off surface in thin flake (a), while O and Fe elements reached high contents of 12.39% and 6.60%, respectively."],["oa:W4213222592","Ti-6Al-4V","O element",11.01,null,null,null,"%","150 °C","","","","",false,"unmapped_property","results_discussion","As experimental temperature was 150 °C, in the first stage, at 20 N, MML was found to be detached out off surface in thin flake (a), while O and Fe elements reached high contents of 12.39% and 6.60%, respectively."],["oa:W4213222592","Ti-6Al-4V","O element",11.01,null,null,null,"%","150 °C","","","","",false,"unmapped_property","results_discussion","At 60 N, the morphological feature remained the same (b), and the contents of O and Fe elements still kept as high as 11.01% and 6.71%, respectively."],["oa:W4213222592","Ti-6Al-4V","O element",6.71,null,null,null,"%","150 °C","","","","",false,"unmapped_property","results_discussion","At 60 N, the morphological feature remained the same (b), and the contents of O and Fe elements still kept as high as 11.01% and 6.71%, respectively."],["oa:W4213222592","Ti-6Al-4V","O element",11.94,null,null,null,"%","150 °C","","","","",false,"unmapped_property","results_discussion","Meanwhile, O element still kept a high content of 11.94%."],["oa:W4213222592","Ti-6Al-4V","O element",5.48,null,null,null,"%","150 °C","","","","",false,"unmapped_property","results_discussion","Furthermore, it is noticeable that the contents of O and Fe elements considerably decrease to 5.48% and 0.63%, respectively."],["oa:W4213222592","Ti-6Al-4V","O element",0.63,null,null,null,"%","150 °C","","","","",false,"unmapped_property","results_discussion","Furthermore, it is noticeable that the contents of O and Fe elements considerably decrease to 5.48% and 0.63%, respectively."],["oa:W4213346587","Ti-6Al-4V","Pore area [µm2]",48.97,null,null,18.74,"µm2","","machined 90°","","","",false,"unmapped_property","results_discussion",""],["oa:W4213346587","Ti-6Al-4V","Pore area [µm2]",56.79,null,null,25.78,"µm2","","machined 50°","","","",false,"unmapped_property","results_discussion",""],["oa:W4213346587","Ti-6Al-4V","Pore area [µm2]",39.37,null,null,15.33,"µm2","","machined 0°","","","",false,"unmapped_property","results_discussion",""],["oa:W4213346587","Ti-6Al-4V","F",1.43,null,null,null,"","","","","","",false,"unmapped_property","results_discussion",""],["oa:W4213346587","Ti-6Al-4V","F",1.56,null,null,null,"","","","","","",false,"unmapped_property","results_discussion",""],["oa:W4213380529","Ti-5Al-5Mo-5V-3Cr","complete dissolution of a phase into b phase happens above",950.0,null,null,null,"C","","","","","",false,"unmapped_property","results",""],["oa:W4213380529","Ti-5Al-5Mo-5V-3Cr","dissolution starting temperature moved to higher temperatures",861.0,null,null,null,"C","","","","","",false,"unmapped_property","results",""],["oa:W4213443114","Ti-6Al-4V","equilibrium temperature",316.0,300.0,332.0,16.0,"°C","room temperature","annealed at 900 °C/1 h + air cooled","equiaxed α","micro-compression","0.01 s−1",false,"unmapped_property","results_discussion","The equilibrium temperature is 316 ± 16 °C, 654 ± 52 °C and 862 ± 8 °C corresponding to the current densities of 30, 50 and 70 A/mm2, respectively."],["oa:W4213443114","Ti-6Al-4V","equilibrium temperature",654.0,602.0,706.0,52.0,"°C","room temperature","annealed at 980 °C/1 h + air cooled","basket-weave","micro-compression","0.01 s−1",false,"unmapped_property","results_discussion","The equilibrium temperature is 316 ± 16 °C, 654 ± 52 °C and 862 ± 8 °C corresponding to the current densities of 30, 50 and 70 A/mm2, respectively."],["oa:W4213443114","Ti-6Al-4V","equilibrium temperature",862.0,854.0,870.0,8.0,"°C","room temperature","annealed at 1050 °C/1 h + air cooled","widmannstatten","micro-compression","0.01 s−1",false,"unmapped_property","results_discussion","The equilibrium temperature is 316 ± 16 °C, 654 ± 52 °C and 862 ± 8 °C corresponding to the current densities of 30, 50 and 70 A/mm2, respectively."],["oa:W4213443114","Ti-6Al-4V","average stress drop",94.0,null,null,null,"%","","","equiaxed","","",false,"unmapped_property","results_discussion","For example, when the strain is ε0.1, the average stress drop is about 94% and 63% for equiaxed and widmannstatten microstructures, respectively."],["oa:W4213443114","Ti-6Al-4V","average stress drop",63.0,null,null,null,"%","","","widmannstatten","","",false,"unmapped_property","results_discussion","For example, when the strain is ε0.1, the average stress drop is about 94% and 63% for equiaxed and widmannstatten microstructures, respectively."],["oa:W4213443114","Ti-6Al-4V","martensite phase α′ and equiaxed α",0.0,null,null,null,"","","","equiaxed","","",false,"unmapped_property","conclusions","The sample with a diameter of 0.5 mm displayed abnormal flow behavior, which is related to surface oxidation leading to formation of a brittle surface layer. - (3)Both the martensite phase α′ and equiaxed α can exist simultaneously in compressed equiaxed microstructure specimens."],["oa:W4214551727","Ti-4.5Al-3V-2Mo-2Fe","β volume fraction",30.0,null,null,null,"%","","","","","",false,"unmapped_property","results","According to , the β volume fraction in the grip section was about 30%, whereas it increased to 40% at the tip section."],["oa:W4214551727","Ti-4.5Al-3V-2Mo-2Fe","β volume fraction",40.0,null,null,null,"%","","","","","",false,"unmapped_property","results","According to , the β volume fraction in the grip section was about 30%, whereas it increased to 40% at the tip section."],["oa:W4214551727","Ti-4.5Al-3V-2Mo-2Fe","total fraction of LAGBs",18.0,null,null,null,"%","","","","","",false,"unmapped_property","results","The total fraction of LAGBs was 18%, while the fraction of HAGBs was about 82% (c)."],["oa:W4214551727","Ti-4.5Al-3V-2Mo-2Fe","fraction of HAGBs",82.0,null,null,null,"%","","","","","",false,"unmapped_property","results","The total fraction of LAGBs was 18%, while the fraction of HAGBs was about 82% (c)."],["oa:W4214551727","Ti-4.5Al-3V-2Mo-2Fe","proportion of low angle grain boundaries",15.0,null,null,null,"%","","","","","",false,"unmapped_property","abstract","The increase in strain leads to the accumulation of dislocations, which results in the increase in the proportion of low angle grain boundaries by 15%."],["oa:W4214551727","Ti-4.5Al-3V-2Mo-2Fe","volume fraction of β phase",35.0,30.0,40.0,null,"%","760 °C","","","","",false,"unmapped_property","discussion","In this study, the volume fraction of the β phase ranged from 30% to 40%."],["oa:W4214551727","Ti-4.5Al-3V-2Mo-2Fe","volume fraction of β phase",35.0,30.0,40.0,null,"%","760 °C","","","","",false,"unmapped_property","conclusions","Meanwhile, the β phase volume fraction increased from 30% to 40% due to the diffusion of Al, Mo, Fe, and V elements with the higher value of [Mo]eq in the β phase. - (3)During the deformation process, the intensity of the texture and the dominant texture changed as the deformation strain increased, indicating that the grain rotation occurred."],["oa:W4214551727","","Fraction of LAGBs",21.0,null,null,null,"%","","","","","",false,"unmapped_property","table","Fraction of LAGBs/%\t21\t7\t5\t9\t15"],["oa:W4214551727","","Fraction of LAGBs",7.0,null,null,null,"%","","","","","",false,"unmapped_property","table","Fraction of LAGBs/%\t21\t7\t5\t9\t15"],["oa:W4214551727","","Fraction of LAGBs",5.0,null,null,null,"%","","","","","",false,"unmapped_property","table","Fraction of LAGBs/%\t21\t7\t5\t9\t15"],["oa:W4214551727","","Fraction of LAGBs",9.0,null,null,null,"%","","","","","",false,"unmapped_property","table","Fraction of LAGBs/%\t21\t7\t5\t9\t15"],["oa:W4214551727","","Fraction of LAGBs",15.0,null,null,null,"%","","","","","",false,"unmapped_property","table","Fraction of LAGBs/%\t21\t7\t5\t9\t15"],["oa:W4214707582","Ti-6Al-4V","mechanical properties",0.0,null,null,null,"","","annealed 995°C","","","",false,"unmapped_property","methods","In addition, the Ti–6Al–4V alloy annealed near to the β phase transition temperature (995 °C) could obtain the most improved mechanical properties []."],["oa:W4214841897","wrought Ti6Al4V","torque",1.07,null,null,0.31,"Nm","","","","","",false,"unmapped_property","methods","The difference in torque values was observed with the drilling of the wrought Ti6Al4V, with HSS drills displaying a torque value of 1.07 ± 0.31 Nm, while the torque value with the carbide drill bit (0.51 ± 0.02 Nm) was about half of that for the uncoated HSS drill."],["oa:W4214841897","wrought Ti6Al4V","torque",0.51,null,null,0.02,"Nm","","","","","",false,"unmapped_property","methods","The difference in torque values was observed with the drilling of the wrought Ti6Al4V, with HSS drills displaying a torque value of 1.07 ± 0.31 Nm, while the torque value with the carbide drill bit (0.51 ± 0.02 Nm) was about half of that for the uncoated HSS drill."],["oa:W4214841897","PM titanium","SCE",4.59,null,null,0.1,"J/mm3","","","","","",false,"unmapped_property","methods","The graphs showed the lowest SCE values for PM titanium with both HSS (4.59 ± 0.10 J/mm3) and carbide (4.21 ± 0.10 J/mm3) dill bits."],["oa:W4214841897","PM titanium","SCE",4.21,null,null,0.1,"J/mm3","","","","","",false,"unmapped_property","methods","The graphs showed the lowest SCE values for PM titanium with both HSS (4.59 ± 0.10 J/mm3) and carbide (4.21 ± 0.10 J/mm3) dill bits."],["oa:W4214841897","AM titanium","SCE",13.01,null,null,2.16,"J/mm3","","","","","",false,"unmapped_property","methods","The AM titanium had a higher SCE value with the use of the HSS drill bit (13.01 ± 2.16 J/mm3) than with the carbide drill bit at 10.79 ± 3.13 J/mm3."],["oa:W4214841897","AM titanium","SCE",10.79,null,null,3.13,"J/mm3","","","","","",false,"unmapped_property","methods","The AM titanium had a higher SCE value with the use of the HSS drill bit (13.01 ± 2.16 J/mm3) than with the carbide drill bit at 10.79 ± 3.13 J/mm3."],["oa:W4214841897","wrought Ti6Al4V","SCE",5.08,null,null,0.19,"J/mm3","","","","","",false,"unmapped_property","methods","The SCE value of the wrought Ti6Al4V with the coated carbide drill (5.08 ± 0.19 J/mm3) was more in the range of the SCE value of both drills used on PM titanium."],["oa:W4214841897","AM titanium","wear",0.37,null,null,0.07,"mm","","","","","",false,"unmapped_property","methods","Drills used on AM titanium possessed generally higher average wear values, the HSS drill displayed more wear at 0.37 ± 0.07 mm than the carbide drill (0.22 ± 0.04 mm)."],["oa:W4214841897","AM titanium","wear",0.22,null,null,0.04,"mm","","","","","",false,"unmapped_property","methods","Drills used on AM titanium possessed generally higher average wear values, the HSS drill displayed more wear at 0.37 ± 0.07 mm than the carbide drill (0.22 ± 0.04 mm)."],["oa:W4214841897","","wear",0.072,0.072,0.072,0.01,"mm","","","","","",false,"unmapped_property","methods","The average wear values on the cutting edge of the drill bits used on PM titanium were comparable for the HSS and coated carbide drills, at 0.072 ± 0.01 and 0.074 ± 0.02 mm, respectively."],["oa:W4214841897","","wear",0.074,0.074,0.074,0.02,"mm","","","","","",false,"unmapped_property","methods","The average wear values on the cutting edge of the drill bits used on PM titanium were comparable for the HSS and coated carbide drills, at 0.072 ± 0.01 and 0.074 ± 0.02 mm, respectively."],["oa:W4214841897","Ti-6Al-4V","wear",0.045,0.045,0.045,0.01,"mm","","wrought","","","",false,"unmapped_property","methods","In comparison, the wear on the HSS drills used on the wrought Ti6Al4V (0.045 ± 0.01 mm) was less than that of the HSS drills used with the AM and PM titanium."],["oa:W4214841897","Ti-6Al-4V","wear",0.08,0.08,0.08,0.02,"mm","","wrought","","","",false,"unmapped_property","methods","However, while the wear on the carbide drills used with the wrought Ti6Al4V (0.080 ± 0.02 mm) was much less than the wear induced by the AM titanium, it was comparable with that related to the PM titanium."],["oa:W4214858916","VT1-0","Number of pores per 1 cm2 of coating",22000000.0,null,null,null,"per1cm2","","","","","",false,"unmapped_property","results_discussion",""],["oa:W4214858916","VT1-0","Average pore diameter, microns",0.09,null,null,null,"microns","","","","","",false,"unmapped_property","results_discussion",""],["oa:W4214858916","VT5","Number of pores per 1 cm2 of coating",13000000.0,null,null,null,"per1cm2","","","","","",false,"unmapped_property","results_discussion",""],["oa:W4214858916","VT5","Average pore diameter, microns",0.2,null,null,null,"microns","","","","","",false,"unmapped_property","results_discussion",""],["oa:W4220682051","TC21","p Value",1.15,null,null,null,"","820 °C","","","","0.01 s−1",false,"unmapped_property","table","820\t0.01\t1.15"],["oa:W4220682051","TC21","p Value",1.05,null,null,null,"","820 °C","","","","0.1 s−1",false,"unmapped_property","table","0.1\t1.05"],["oa:W4220682051","TC21","p Value",0.05,null,null,null,"","820 °C","","","","0.28 s−1",false,"unmapped_property","table","0.28\t0.05"],["oa:W4220682051","TC21","p Value",1.1,null,null,null,"","870 °C","","","","0.01 s−1",false,"unmapped_property","table","870\t0.01\t1.1"],["oa:W4220682051","TC21","p Value",1.03,null,null,null,"","870 °C","","","","0.1 s−1",false,"unmapped_property","table","0.1\t1.03"],["oa:W4220682051","TC21","p Value",0.45,null,null,null,"","870 °C","","","","0.28 s−1",false,"unmapped_property","table","0.28\t0.45"],["oa:W4220682051","TC21","p Value",0.93,null,null,null,"","920 °C","","","","0.01 s−1",false,"unmapped_property","table","920\t0.01\t0.93"],["oa:W4220682051","TC21","p Value",1.07,null,null,null,"","920 °C","","","","0.1 s−1",false,"unmapped_property","table","0.1\t1.07"],["oa:W4220682051","TC21","p Value",1.35,null,null,null,"","920 °C","","","","0.28 s−1",false,"unmapped_property","table","0.28\t1.35"],["oa:W4220721507","Ti-6Al-4V","σHEL",3.03,null,null,null,"GPa","","as-built SLM","","dynamic compression","",false,"unmapped_property","results_discussion","It is clear in a that σHEL, for the sample T1, is bigger than that of T2, suggesting that an increase in porosity leads to a decrease in σHEL."],["oa:W4220721507","Ti-6Al-4V","σHEL",3.34,null,null,null,"GPa","","as-built SLM","","dynamic compression","",false,"unmapped_property","results_discussion","It is clear in a that σHEL, for the sample T1, is bigger than that of T2, suggesting that an increase in porosity leads to a decrease in σHEL."],["oa:W4220721507","Ti-6Al-4V","σHEL",0.605,0.38,0.83,null,"GPa","","as-built SLM","","dynamic compression","",false,"unmapped_property","results_discussion","The difference in σHEL between the two samples is about 0.38~0.83 GPa (that is, 13%~27%), depending on the impact velocity."],["oa:W4220721507","Ti-6Al-4V","σHEL",0.25,0.13,0.27,null,"fraction","","as-built SLM","","dynamic compression","",false,"unmapped_property","results_discussion","This demonstrates that, although the porosity difference between the two samples is only 0.59%, the difference in the spall strength is more than 25%."],["oa:W4220721507","Ti-6Al-4V","σHEL",5.28,null,null,null,"GPa","","wrought","","dynamic compression","",false,"unmapped_property","results_discussion","Compared with wrought TC4 (5.28 GPa) [], the spall strength of SLM TC4 is much smaller."],["oa:W4220721507","Ti-6Al-4V","σHEL",3.03,null,null,null,"GPa","","as-built SLM","","dynamic compression","",false,"unmapped_property","results_discussion","Results demonstrate that, as expected, both σHEL and σspall of the sample T3 are further lowered due to the large porosity."],["oa:W4220721507","Ti-6Al-4V","σspall",3.03,null,null,null,"GPa","","as-built SLM","","dynamic compression","",false,"unmapped_property","results_discussion","Results demonstrate that, as expected, both σHEL and σspall of the sample T3 are further lowered due to the large porosity."],["oa:W4220721507","Ti-6Al-4V","σspall",3.34,null,null,null,"GPa","","as-built SLM","","dynamic compression","",false,"unmapped_property","results_discussion","Results demonstrate that, as expected, both σHEL and σspall of the sample T3 are further lowered due to the large porosity."],["oa:W4220721507","Ti-6Al-4V","σspall",3.03,null,null,null,"GPa","","as-built SLM","","dynamic compression","",false,"unmapped_property","results_discussion","In the case of the loading direction parallel to the printing one which is the same as us, SLM TC4 samples had the spall strengths of 3.03 GPa and 3.34 GPa at the impact velocities of 310 m/s and 415 m/s, respectively."],["oa:W4220721507","Ti-6Al-4V","σspall",3.34,null,null,null,"GPa","","as-built SLM","","dynamic compression","",false,"unmapped_property","results_discussion","In the case of the loading direction parallel to the printing one which is the same as us, SLM TC4 samples had the spall strengths of 3.03 GPa and 3.34 GPa at the impact velocities of 310 m/s and 415 m/s, respectively."],["oa:W4220721507","Ti-6Al-4V","N(wt.%)",0.025,0.0,0.05,null,"wt%","","powder","","","",false,"unmapped_property","table","Powder\t5.5~6.75\t3.5~4.5\t<0.2\t<0.05\t<0.08\t<0.015\t<0.3\tBalance"],["oa:W4220721507","Ti-6Al-4V","C(wt.%)",0.045,0.0,0.08,null,"wt%","","powder","","","",false,"unmapped_property","table","Powder\t5.5~6.75\t3.5~4.5\t<0.2\t<0.05\t<0.08\t<0.015\t<0.3\tBalance"],["oa:W4220721507","Ti-6Al-4V","H(wt.%)",0.0075,0.0,0.015,null,"wt%","","powder","","","",false,"unmapped_property","table","Powder\t5.5~6.75\t3.5~4.5\t<0.2\t<0.05\t<0.08\t<0.015\t<0.3\tBalance"],["oa:W4220721507","Ti-6Al-4V","Fe(wt.%)",0.15,0.0,0.3,null,"wt%","","powder","","","",false,"unmapped_property","table","Powder\t5.5~6.75\t3.5~4.5\t<0.2\t<0.05\t<0.08\t<0.015\t<0.3\tBalance"],["oa:W4220721507","Ti-6Al-4V","N(wt.%)",0.022,0.022,0.022,null,"wt%","","workpiece","","","",false,"unmapped_property","table","Workpiece\t5.98\t4.11\t0.12\t0.022\t0.013\t0.010\t0.029\tBalance"],["oa:W4220721507","Ti-6Al-4V","C(wt.%)",0.013,0.013,0.013,null,"wt%","","workpiece","","","",false,"unmapped_property","table","Workpiece\t5.98\t4.11\t0.12\t0.022\t0.013\t0.010\t0.029\tBalance"],["oa:W4220721507","Ti-6Al-4V","H(wt.%)",0.01,0.01,0.01,null,"wt%","","workpiece","","","",false,"unmapped_property","table","Workpiece\t5.98\t4.11\t0.12\t0.022\t0.013\t0.010\t0.029\tBalance"],["oa:W4220721507","Ti-6Al-4V","Fe(wt.%)",0.029,0.029,0.029,null,"wt%","","workpiece","","","",false,"unmapped_property","table","Workpiece\t5.98\t4.11\t0.12\t0.022\t0.013\t0.010\t0.029\tBalance"],["oa:W4220742188","Ti-6Al-4V","δ",12.5,10.0,15.0,null,"µm","","","","profilometer","",false,"unmapped_property","results_discussion","Their roughness and thickness for the studied energy range vary in the range from Ra=2 to 3.5 μm and δ - from 10 to 15 μm (Table 3 and Figs. 1, 2)."],["oa:W4220742188","Ti-6Al-4V","δ",12.5,10.0,15.0,null,"µm","","","","profilometer","",false,"unmapped_property","results_discussion","The increase in pulse energy results in a monotonic increase in the roughness and thickness of the coatings, and there is a proportional relationship between Ra and δ, with the increase in thickness, the roughness grows and vice versa (Fig. 1,2 and Table 3)."],["oa:W4220749434","","average thickness",25.0,null,null,null,"µm","","","compact and uniform","","",false,"unmapped_property","results_discussion","compact and uniform microstructure with an average thickness of 25 μm and the well-defined interface between the coating and CP-Ti substrate that appears flat, continuous and free of visible cracks or gaps."],["oa:W4220749434","TiZrHfMoW RHEA","maximum deviation of 7.5%",7.5,null,null,null,"%","","","","EDS","",false,"unmapped_property","results_discussion","(The Ti signal appears stronger from the substrate rather than the coating) An EDS spectrum (Fig.2(h)) recorded from the selected region (marked in Fig. 2(b)) suggests that the composition of each element approximates to the designed composition (20 at.%) with a maximum deviation of 7.5%."],["oa:W4220749434","TiZrHfMoW RHEA","Pe values",99.0,null,null,null,"%","75℃","","","electrochemical polarization","",false,"unmapped_property","results_discussion","Irrespective of whether under simulated anodic or cathodic environments, the Pe values are greater than 99%, suggesting that the TiZrHfMoW RHEA coating offers excellent protective ability for CP- Ti operating in aggressive PEMFC environments."],["oa:W4220749434","TiZrHfMoW RHEA","current density values",1.0,null,null,null,"µAcm-2","75℃","","","electrochemical polarization","",false,"unmapped_property","results_discussion","It should be noted that the current density values of the RHEA coating are below 1 μA cm2 under both simulated anodic and cathodic working potentials, which meet the corrosion rate targets for BPPs proposed by the U.S."],["oa:W4220898491","CP-Ti Grade 2","anisotropic lattice behaviour",0.0,null,null,null,"","15–298 K","","","in-situ neutron diffraction","",false,"unmapped_property","conclusions","In this study, the anisotropic lattice behaviour of Grade 2 CP-Ti was investigated by using in-situ neutron diffraction test in tension at temperatures of 15–298 K."],["oa:W4220898491","CP-Ti Grade 2","twinning behaviour",0.0,null,null,null,"","15 K","","","neutron diffraction","",false,"unmapped_property","conclusions","The neutron diffraction peak intensity revealed the complex twinning behaviour resulting from the multiple twinning activity at extremely low temperature (15 K)."],["oa:W4221019682","Ti-6Al-4V","Poisson ratio",0.35,null,null,null,"-","","","","","",false,"unmapped_property","methods","Material properties of Ti6Al4V used in the virtual experiments Parameter Symbol Value Unit Data Source Young’s modulus E 110 GPa [30] Poisson ratio ν 0.35 - [30] Density ρ 4430 kg/m³ [30] Specific heat cp 526 J/kgK [30] Thermal conductivity λ 6.8 W/mK [30] Friction coefficient µ 0.35 - [29] Taylor-Quinney coefficient η 90% - [31] JC constant A 852.1 MPa [21] JC constant B 338.9 MPa [21] JC constant C 0.02754 - [21] JC constant m 0.5961 - [21] JC constant n 0.148 - [21] JC constant 𝜀̇𝑝𝑙 0 1.0 1/s"],["oa:W4221019682","Ti-6Al-4V","friction coefficient",0.35,null,null,null,"-","","","","","",false,"unmapped_property","methods","Material properties of Ti6Al4V used in the virtual experiments Parameter Symbol Value Unit Data Source Young’s modulus E 110 GPa [30] Poisson ratio ν 0.35 - [30] Density ρ 4430 kg/m³ [30] Specific heat cp 526 J/kgK [30] Thermal conductivity λ 6.8 W/mK [30] Friction coefficient µ 0.35 - [29] Taylor-Quinney coefficient η 90% - [31] JC constant A 852.1 MPa [21] JC constant B 338.9 MPa [21] JC constant C 0.02754 - [21] JC constant m 0.5961 - [21] JC constant n 0.148 - [21] JC constant 𝜀̇𝑝𝑙 0 1.0 1/s"],["oa:W4221019682","Ti-6Al-4V","Taylor-Quinney coefficient",0.9,null,null,null,"-","","","","","",false,"unmapped_property","methods","Material properties of Ti6Al4V used in the virtual experiments Parameter Symbol Value Unit Data Source Young’s modulus E 110 GPa [30] Poisson ratio ν 0.35 - [30] Density ρ 4430 kg/m³ [30] Specific heat cp 526 J/kgK [30] Thermal conductivity λ 6.8 W/mK [30] Friction coefficient µ 0.35 - [29] Taylor-Quinney coefficient η 90% - [31] JC constant A 852.1 MPa [21] JC constant B 338.9 MPa [21] JC constant C 0.02754 - [21] JC constant m 0.5961 - [21] JC constant n 0.148 - [21] JC constant 𝜀̇𝑝𝑙 0 1.0 1/s"],["oa:W4221019682","Ti-6Al-4V","JC constant B",338.9,null,null,null,"MPa","","","","","",false,"unmapped_property","methods","Material properties of Ti6Al4V used in the virtual experiments Parameter Symbol Value Unit Data Source Young’s modulus E 110 GPa [30] Poisson ratio ν 0.35 - [30] Density ρ 4430 kg/m³ [30] Specific heat cp 526 J/kgK [30] Thermal conductivity λ 6.8 W/mK [30] Friction coefficient µ 0.35 - [29] Taylor-Quinney coefficient η 90% - [31] JC constant A 852.1 MPa [21] JC constant B 338.9 MPa [21] JC constant C 0.02754 - [21] JC constant m 0.5961 - [21] JC constant n 0.148 - [21] JC constant 𝜀̇𝑝𝑙 0 1.0 1/s"],["oa:W4221019682","Ti-6Al-4V","JC constant ε̇pl 0",1.0,null,null,null,"1/s","","","","","",false,"unmapped_property","methods","Material properties of Ti6Al4V used in the virtual experiments Parameter Symbol Value Unit Data Source Young’s modulus E 110 GPa [30] Poisson ratio ν 0.35 - [30] Density ρ 4430 kg/m³ [30] Specific heat cp 526 J/kgK [30] Thermal conductivity λ 6.8 W/mK [30] Friction coefficient µ 0.35 - [29] Taylor-Quinney coefficient η 90% - [31] JC constant A 852.1 MPa [21] JC constant B 338.9 MPa [21] JC constant C 0.02754 - [21] JC constant m 0.5961 - [21] JC constant n 0.148 - [21] JC constant 𝜀̇𝑝𝑙 0 1.0 1/s"],["oa:W4221021411","","acoustic attenuation coefficient",0.08,null,null,null,"dB/mm","","","","","",false,"unmapped_property","table","5\t0.08"],["oa:W4221021411","","acoustic attenuation coefficient",0.16,null,null,null,"dB/mm","","","","","",false,"unmapped_property","table","10\t0.16"],["oa:W4221021411","","acoustic attenuation coefficient",0.17,null,null,null,"dB/mm","","","","","",false,"unmapped_property","table","15\t0.17"],["oa:W4221031183","Ti-35Nb-7Zr-5Ta","columnar dendrites and a network of these dendrites",0.0,null,null,null,"","","","","","",false,"unmapped_property","discussion","In the case of the highest ED (54.8 J/mm3) sample, columnar dendrites and a network of these dendrites are observed in abundance, with some of them grown significantly by forming tertiary arms."],["oa:W4221031183","Ti-35Nb-7Zr-5Ta","Four different ED values",0.0,null,null,null,"","","","","","",false,"unmapped_property","methods","Four different ED values, 46.6, 48.9, 50.0, and 54.8 J/mm3, were used, where ED is defined as follows,"],["oa:W4221031183","Ti-35Nb-7Zr-5Ta","ED (J/mm3)",46.6,null,null,null,"J/mm3","","","","","",false,"unmapped_property","table","46.6\t54.44\t34.60\t6.45\t4.51"],["oa:W4221031183","Ti-35Nb-7Zr-5Ta","Zr (wt %)",6.45,null,null,null,"wt%","","","","","",false,"unmapped_property","table","46.6\t54.44\t34.60\t6.45\t4.51"],["oa:W4221031183","Ti-35Nb-7Zr-5Ta","Ta (wt %)",4.51,null,null,null,"wt%","","","","","",false,"unmapped_property","table","46.6\t54.44\t34.60\t6.45\t4.51"],["oa:W4221031183","Ti-35Nb-7Zr-5Ta","ED (J/mm3)",48.9,null,null,null,"J/mm3","","","","","",false,"unmapped_property","table","48.9\t54.72\t34.56\t6.36\t4.36"],["oa:W4221031183","Ti-35Nb-7Zr-5Ta","Zr (wt %)",6.36,null,null,null,"wt%","","","","","",false,"unmapped_property","table","48.9\t54.72\t34.56\t6.36\t4.36"],["oa:W4221031183","Ti-35Nb-7Zr-5Ta","Ta (wt %)",4.36,null,null,null,"wt%","","","","","",false,"unmapped_property","table","48.9\t54.72\t34.56\t6.36\t4.36"],["oa:W4221031183","Ti-35Nb-7Zr-5Ta","ED (J/mm3)",50.0,null,null,null,"J/mm3","","","","","",false,"unmapped_property","table","50.0\t54.51\t34.56\t6.45\t4.48"],["oa:W4221031183","Ti-35Nb-7Zr-5Ta","Zr (wt %)",6.45,null,null,null,"wt%","","","","","",false,"unmapped_property","table","50.0\t54.51\t34.56\t6.45\t4.48"],["oa:W4221031183","Ti-35Nb-7Zr-5Ta","Ta (wt %)",4.48,null,null,null,"wt%","","","","","",false,"unmapped_property","table","50.0\t54.51\t34.56\t6.45\t4.48"],["oa:W4221031183","Ti-35Nb-7Zr-5Ta","ED (J/mm3)",54.8,null,null,null,"J/mm3","","","","","",false,"unmapped_property","table","54.8\t54.53\t34.51\t6.49\t4.47"],["oa:W4221031183","Ti-35Nb-7Zr-5Ta","Zr (wt %)",6.49,null,null,null,"wt%","","","","","",false,"unmapped_property","table","54.8\t54.53\t34.51\t6.49\t4.47"],["oa:W4221031183","Ti-35Nb-7Zr-5Ta","Ta (wt %)",4.47,null,null,null,"wt%","","","","","",false,"unmapped_property","table","54.8\t54.53\t34.51\t6.49\t4.47"],["oa:W4221031183","Ti-35Nb-7Zr-5Ta","part density",98.93,null,null,null,"%oftheoreticaldensity","","","","Archimedes method","",false,"unmapped_property","table","46.6\t98.93\t77 ± 2\t81 ± 2.85"],["oa:W4221031183","Ti-35Nb-7Zr-5Ta","part density",98.94,null,null,null,"%oftheoreticaldensity","","","","Archimedes method","",false,"unmapped_property","table","48.9\t98.94\t75 ± 2\t80 ± 3.3"],["oa:W4221031183","Ti-35Nb-7Zr-5Ta","part density",99.52,null,null,null,"%oftheoreticaldensity","","","","Archimedes method","",false,"unmapped_property","table","50.0\t99.52\t77 ± 2\t83 ± 1.4"],["oa:W4221031183","Ti-35Nb-7Zr-5Ta","Icorr",0.67,null,null,0.57,"µA/cm2","","","","electrochemical test","",false,"unmapped_property","table","54.8\t–0.22 ± 0.01\t0.67 ± 0.57"],["oa:W4221031183","Ti-35Nb-7Zr-5Ta","Ecorr",-0.16,null,null,0.005,"V","","","","electrochemical test","",false,"unmapped_property","table","46.6\t–0.16 ± 0.005\t0.25 ± 0.02"],["oa:W4221031183","Ti-35Nb-7Zr-5Ta","Ecorr",-0.19,null,null,0.01,"V","","","","electrochemical test","",false,"unmapped_property","table","50.0\t–0.19 ± 0.01\t0.43 ± 0.3"],["oa:W4221031183","Ti-35Nb-7Zr-5Ta","Icorr",0.43,null,null,0.3,"µA/cm2","","","","electrochemical test","",false,"unmapped_property","table","50.0\t–0.19 ± 0.01\t0.43 ± 0.3"],["oa:W4221031183",
