Repository: akhtar07/tisci-explorer

# TiSci Explorer

A read-only, static explorer for **TiSci**, an autonomous research agent for titanium alloys. TiSci reads the
titanium-alloy literature, builds a knowledge graph and a table of measured values, proposes hypotheses where the
graph has gaps, and tests them with DFT (MACE / VASP) and the ICME-lite multiscale chain.

**Live site:** https://akhtar07.github.io/tisci-explorer/

The site has seven sections:

| Section | What it shows |
|---|---|
| Overview | Corpus → graph → facts → hypotheses → verdicts, with the snapshot's counts |
| Worked example | One full loop for W in α-Ti: graph path, hypothesis, novelty check, DFT test, verdict, follow-up, DAMASK |

File: data/facts/other.json (part 64 of 112)
"Ti-35Nb-7Zr-5Ta","ED",54.8,null,null,null,"J/mm3","","","","electrochemical test","",false,"unmapped_property","table","54.8\t–0.22 ± 0.01\t0.67 ± 0.57"],["oa:W4221031183","Ti-35Nb-7Zr-5Ta","Ecorr",-0.19,null,null,0.004,"V","","","","electrochemical test","",false,"unmapped_property","table","48.9\t–0.19 ± 0.004\t0.12 ± 0.03"],["oa:W4221031183","Ti-35Nb-7Zr-5Ta","ED",50.0,null,null,null,"J/mm3","","","","electrochemical test","",false,"unmapped_property","table","50.0\t–0.19 ± 0.01\t0.43 ± 0.3"],["oa:W4221031183","Ti-35Nb-7Zr-5Ta","part density",98.78,null,null,null,"%oftheoreticaldensity","","","","Archimedes method","",false,"unmapped_property","table","54.8\t98.78\t78 ± 4\t85 ± 0.26"],["oa:W4221031183","Ti-35Nb-7Zr-5Ta","ED",48.9,null,null,null,"J/mm3","","","","electrochemical test","",false,"unmapped_property","table","48.9\t–0.19 ± 0.004\t0.12 ± 0.03"],["oa:W4221031183","Ti-35Nb-7Zr-5Ta","ED",46.6,null,null,null,"J/mm3","","","","electrochemical test","",false,"unmapped_property","table","46.6\t–0.16 ± 0.005\t0.25 ± 0.02"],["oa:W4221031183","Ti-35Nb-7Zr-5Ta","Icorr",0.25,null,null,0.02,"µA/cm2","","","","electrochemical test","",false,"unmapped_property","table","46.6\t–0.16 ± 0.005\t0.25 ± 0.02"],["oa:W4221031183","Ti-35Nb-7Zr-5Ta","Ecorr",-0.22,null,null,0.01,"V","","","","electrochemical test","",false,"unmapped_property","table","54.8\t–0.22 ± 0.01\t0.67 ± 0.57"],["oa:W4221031183","Ti-35Nb-7Zr-5Ta","Icorr",0.12,null,null,0.03,"µA/cm2","","","","electrochemical test","",false,"unmapped_property","table","48.9\t–0.19 ± 0.004\t0.12 ± 0.03"],["oa:W4221031183","CP-Ti Grade 2","ED",0.0,null,null,null,"J/mm3","","","","electrochemical test","",false,"unmapped_property","table","CP-Ti\t–0.25 ± 0.003\t0.033 ± 0.02"],["oa:W4221031183","CP-Ti Grade 2","Ecorr",-0.25,null,null,0.003,"V","","","","electrochemical test","",false,"unmapped_property","table","CP-Ti\t–0.25 ± 0.003\t0.033 ± 0.02"],["oa:W4221031183","CP-Ti Grade 2","Icorr",0.033,null,null,0.02,"µA/cm2","","","","electrochemical test","",false,"unmapped_property","table","CP-Ti\t–0.25 ± 0.003\t0.033 ± 0.02"],["oa:W4221151954","CP-Ti Grade 2","initial compressive stress",400.0,null,null,null,"MPa","","","","","",false,"unmapped_property","abstract",""],["oa:W4223434403","","∆V",1.0,null,null,1.0,"b3","","","","","",false,"unmapped_property","abstract",""],["oa:W4223434403","","σc",5.0,null,null,5.0,"MPa","","","","","",false,"unmapped_property","abstract",""],["oa:W4223434403","","∆F",0.2,null,null,0.2,"×10-20J","","","","","",false,"unmapped_property","abstract",""],["oa:W4223572070","T1 titanium alloy","pore sizes",2.0,1.0,3.0,null,"µm","","","","","",false,"unmapped_property","results_discussion","The pore sizes ranged from < 1.00 to 3.00 μm."],["oa:W4223572070","T1 titanium alloy","bandgaps",446.0,446.0,446.0,null,"nm","","","","","",false,"unmapped_property","results_discussion","Spectra show that the coatings exhibit bandgaps in the visible blue light region (~ 446 nm)."],["oa:W4224011468","Ti-6Al-4V","polarization resistance",214.65,null,null,null,"Ω","room temperature","as-built SLM","","polarization testing","",false,"unmapped_property","conclusions","Conversely, polarization resistance was at its highest (1631.10 Ω) in the NaCl solution and at its lowest (214.65 Ω) in the Ringer's solutionFurthermore, the Ringer's solution was found to be more corrosive than the NaCl solution, and the hardness properties of corroded samples were lower compared with uncorroded samplesIn conclusion, the problem of dental implant corrosion is usually unthinkable until it becomes a personal health problem for most of us; the lost in weight in NaCl and Ringer's s"],["oa:W4224011468","Ti-6Al-4V","polarization resistance",1631.1,null,null,null,"Ω","room temperature","as-built SLM","","polarization testing","",false,"unmapped_property","conclusions","Conversely, polarization resistance was at its highest (1631.10 Ω) in the NaCl solution and at its lowest (214.65 Ω) in the Ringer's solutionFurthermore, the Ringer's solution was found to be more corrosive than the NaCl solution, and the hardness properties of corroded samples were lower compared with uncorroded samplesIn conclusion, the problem of dental implant corrosion is usually unthinkable until it becomes a personal health problem for most of us; the lost in weight in NaCl and Ringer's s"],["oa:W4224211447","Ti-Fe (binary)","endothermic peak",425.0,400.0,450.0,null,"°C","","","","DSC","",false,"unmapped_property","results_discussion","An endothermic peak is observed at 400–450°C in agreement with [17]."],["oa:W4224211447","Ti-15Fe","microstructure",0.0,null,null,null,"","","500°C/48h","elongated α-precipitates","","",false,"unmapped_property","conclusions","The main points of the analyses and characterizations are: *Simultaneous feeding of Ti and Fe wires into an electric arc to obtain an alloy composition of Ti-15wt.% Fe results in homogeneous deposits with a microstructure that primarily consists of β-phase. *A heat-treatment at 500°C for 48h resulted in the formation of fine-scaled, elongated αprecipitates that morphologically appear different at β-grain boundaries. *The redistribution of Fe-atoms in the β-phase appears to be the rate-governing "],["oa:W4224211447","Ti-15Fe","microstructure",0.0,null,null,null,"","","as-deposited","β-phase","","",false,"unmapped_property","conclusions","The main points of the analyses and characterizations are: *Simultaneous feeding of Ti and Fe wires into an electric arc to obtain an alloy composition of Ti-15wt.% Fe results in homogeneous deposits with a microstructure that primarily consists of β-phase. *A heat-treatment at 500°C for 48h resulted in the formation of fine-scaled, elongated αprecipitates that morphologically appear different at β-grain boundaries. *The redistribution of Fe-atoms in the β-phase appears to be the rate-governing "],["oa:W4224289919","Ti25V75","q 2023K",5.41,5.41,5.41,null,"gcm-3","2023 K","","","","",false,"unmapped_property","methods","Ti 1941 (1668) 4.21 ± 0.02 - 3.46 ± 0.30 4.18 This work EML 4.21 - 5.1 4.17 [31] ESL 4.1 ± 0.4 - 3.3 ± 0.4 4.01 [18] EML 4.17 ± 0.07 - 4.18 ± 3.02 4.11 [13] EML V 2183 (1910) 5.55 ± 0.03 - 6.01 ± 0.52 5.67 This work EML 5.46 - 4.9 5.54 [30] ESL 5.36 - 3.20 5.41 [39] EML 1800 2000 2200 2400 4.4 4.8 5.2 5.6 6.0 V Ti12.5V87.5 Ti25V75 Ti50V50 Ti69V31 Ti75V25 Ti Fit T [K] 2023K (1750°C) Ti-V [g·cm ] -3 ρ Figure 6 Density of liquid Ti, V, and Ti–V binary alloys versus the temperature."],["oa:W4224289919","V","qT",-6.01,-6.01,-6.01,0.52,"10^-4gcm-3K-1","2023 K","","","","",false,"unmapped_property","methods","Ti 1941 (1668) 4.21 ± 0.02 - 3.46 ± 0.30 4.18 This work EML 4.21 - 5.1 4.17 [31] ESL 4.1 ± 0.4 - 3.3 ± 0.4 4.01 [18] EML 4.17 ± 0.07 - 4.18 ± 3.02 4.11 [13] EML V 2183 (1910) 5.55 ± 0.03 - 6.01 ± 0.52 5.67 This work EML 5.46 - 4.9 5.54 [30] ESL 5.36 - 3.20 5.41 [39] EML 1800 2000 2200 2400 4.4 4.8 5.2 5.6 6.0 V Ti12.5V87.5 Ti25V75 Ti50V50 Ti69V31 Ti75V25 Ti Fit T [K] 2023K (1750°C) Ti-V [g·cm ] -3 ρ Figure 6 Density of liquid Ti, V, and Ti–V binary alloys versus the temperature."],["oa:W4224289919","Ti12.5V87.5","q 2023K",5.54,5.54,5.54,null,"gcm-3","2023 K","","","","",false,"unmapped_property","methods","Ti 1941 (1668) 4.21 ± 0.02 - 3.46 ± 0.30 4.18 This work EML 4.21 - 5.1 4.17 [31] ESL 4.1 ± 0.4 - 3.3 ± 0.4 4.01 [18] EML 4.17 ± 0.07 - 4.18 ± 3.02 4.11 [13] EML V 2183 (1910) 5.55 ± 0.03 - 6.01 ± 0.52 5.67 This work EML 5.46 - 4.9 5.54 [30] ESL 5.36 - 3.20 5.41 [39] EML 1800 2000 2200 2400 4.4 4.8 5.2 5.6 6.0 V Ti12.5V87.5 Ti25V75 Ti50V50 Ti69V31 Ti75V25 Ti Fit T [K] 2023K (1750°C) Ti-V [g·cm ] -3 ρ Figure 6 Density of liquid Ti, V, and Ti–V binary alloys versus the temperature."],["oa:W4224289919","Ti","qT",-3.46,-3.46,-3.46,0.3,"10^-4gcm-3K-1","2023 K","","","","",false,"unmapped_property","methods","Ti 1941 (1668) 4.21 ± 0.02 - 3.46 ± 0.30 4.18 This work EML 4.21 - 5.1 4.17 [31] ESL 4.1 ± 0.4 - 3.3 ± 0.4 4.01 [18] EML 4.17 ± 0.07 - 4.18 ± 3.02 4.11 [13] EML V 2183 (1910) 5.55 ± 0.03 - 6.01 ± 0.52 5.67 This work EML 5.46 - 4.9 5.54 [30] ESL 5.36 - 3.20 5.41 [39] EML 1800 2000 2200 2400 4.4 4.8 5.2 5.6 6.0 V Ti12.5V87.5 Ti25V75 Ti50V50 Ti69V31 Ti75V25 Ti Fit T [K] 2023K (1750°C) Ti-V [g·cm ] -3 ρ Figure 6 Density of liquid Ti, V, and Ti–V binary alloys versus the temperature."],["oa:W4224289919","V","qL",5.55,5.55,5.55,0.03,"gcm-3","2183 K","","","","",false,"unmapped_property","methods","Ti 1941 (1668) 4.21 ± 0.02 - 3.46 ± 0.30 4.18 This work EML 4.21 - 5.1 4.17 [31] ESL 4.1 ± 0.4 - 3.3 ± 0.4 4.01 [18] EML 4.17 ± 0.07 - 4.18 ± 3.02 4.11 [13] EML V 2183 (1910) 5.55 ± 0.03 - 6.01 ± 0.52 5.67 This work EML 5.46 - 4.9 5.54 [30] ESL 5.36 - 3.20 5.41 [39] EML 1800 2000 2200 2400 4.4 4.8 5.2 5.6 6.0 V Ti12.5V87.5 Ti25V75 Ti50V50 Ti69V31 Ti75V25 Ti Fit T [K] 2023K (1750°C) Ti-V [g·cm ] -3 ρ Figure 6 Density of liquid Ti, V, and Ti–V binary alloys versus the temperature."],["oa:W4224289919","Ti","qL",4.21,4.21,4.21,0.02,"gcm-3","1941 K","","","","",false,"unmapped_property","methods","Ti 1941 (1668) 4.21 ± 0.02 - 3.46 ± 0.30 4.18 This work EML 4.21 - 5.1 4.17 [31] ESL 4.1 ± 0.4 - 3.3 ± 0.4 4.01 [18] EML 4.17 ± 0.07 - 4.18 ± 3.02 4.11 [13] EML V 2183 (1910) 5.55 ± 0.03 - 6.01 ± 0.52 5.67 This work EML 5.46 - 4.9 5.54 [30] ESL 5.36 - 3.20 5.41 [39] EML 1800 2000 2200 2400 4.4 4.8 5.2 5.6 6.0 V Ti12.5V87.5 Ti25V75 Ti50V50 Ti69V31 Ti75V25 Ti Fit T [K] 2023K (1750°C) Ti-V [g·cm ] -3 ρ Figure 6 Density of liquid Ti, V, and Ti–V binary alloys versus the temperature."],["oa:W4224289919","V","q 2023K",5.67,5.67,5.67,0.52,"gcm-3","2023 K","","","","",false,"unmapped_property","methods","Ti 1941 (1668) 4.21 ± 0.02 - 3.46 ± 0.30 4.18 This work EML 4.21 - 5.1 4.17 [31] ESL 4.1 ± 0.4 - 3.3 ± 0.4 4.01 [18] EML 4.17 ± 0.07 - 4.18 ± 3.02 4.11 [13] EML V 2183 (1910) 5.55 ± 0.03 - 6.01 ± 0.52 5.67 This work EML 5.46 - 4.9 5.54 [30] ESL 5.36 - 3.20 5.41 [39] EML 1800 2000 2200 2400 4.4 4.8 5.2 5.6 6.0 V Ti12.5V87.5 Ti25V75 Ti50V50 Ti69V31 Ti75V25 Ti Fit T [K] 2023K (1750°C) Ti-V [g·cm ] -3 ρ Figure 6 Density of liquid Ti, V, and Ti–V binary alloys versus the temperature."],["oa:W4224289919","V","density",5.5,5.5,5.5,null,"gcm-3","1927 K (1654 °C)","","","","",false,"unmapped_property","results","Liquid V shows a steeper decline from \u0005 5:71gcm\u00033 at 2234 K (1961 \u0003C) to \u0005 5:50gcm\u00033 at 1927 K (1654 \u0003C)."],["oa:W4224289919","V","density",5.71,5.71,5.71,null,"gcm-3","2234 K (1961 °C)","","","","",false,"unmapped_property","results","Liquid V shows a steeper decline from \u0005 5:71gcm\u00033 at 2234 K (1961 \u0003C) to \u0005 5:50gcm\u00033 at 1927 K (1654 \u0003C)."],["oa:W4224289919","Ti50V50","q 2023K",5.3,5.3,5.3,null,"gcm-3","2023 K","","","","",false,"unmapped_property","methods","Ti 1941 (1668) 4.21 ± 0.02 - 3.46 ± 0.30 4.18 This work EML 4.21 - 5.1 4.17 [31] ESL 4.1 ± 0.4 - 3.3 ± 0.4 4.01 [18] EML 4.17 ± 0.07 - 4.18 ± 3.02 4.11 [13] EML V 2183 (1910) 5.55 ± 0.03 - 6.01 ± 0.52 5.67 This work EML 5.46 - 4.9 5.54 [30] ESL 5.36 - 3.20 5.41 [39] EML 1800 2000 2200 2400 4.4 4.8 5.2 5.6 6.0 V Ti12.5V87.5 Ti25V75 Ti50V50 Ti69V31 Ti75V25 Ti Fit T [K] 2023K (1750°C) Ti-V [g·cm ] -3 ρ Figure 6 Density of liquid Ti, V, and Ti–V binary alloys versus the temperature."],["oa:W4224289919","Ti69V31","q 2023K",5.18,5.18,5.18,null,"gcm-3","2023 K","","","","",false,"unmapped_property","methods","Ti 1941 (1668) 4.21 ± 0.02 - 3.46 ± 0.30 4.18 This work EML 4.21 - 5.1 4.17 [31] ESL 4.1 ± 0.4 - 3.3 ± 0.4 4.01 [18] EML 4.17 ± 0.07 - 4.18 ± 3.02 4.11 [13] EML V 2183 (1910) 5.55 ± 0.03 - 6.01 ± 0.52 5.67 This work EML 5.46 - 4.9 5.54 [30] ESL 5.36 - 3.20 5.41 [39] EML 1800 2000 2200 2400 4.4 4.8 5.2 5.6 6.0 V Ti12.5V87.5 Ti25V75 Ti50V50 Ti69V31 Ti75V25 Ti Fit T [K] 2023K (1750°C) Ti-V [g·cm ] -3 ρ Figure 6 Density of liquid Ti, V, and Ti–V binary alloys versus the temperature."],["oa:W4224289919","Ti75V25","q 2023K",5.1,5.1,5.1,null,"gcm-3","2023 K","","","","",false,"unmapped_property","methods","Ti 1941 (1668) 4.21 ± 0.02 - 3.46 ± 0.30 4.18 This work EML 4.21 - 5.1 4.17 [31] ESL 4.1 ± 0.4 - 3.3 ± 0.4 4.01 [18] EML 4.17 ± 0.07 - 4.18 ± 3.02 4.11 [13] EML V 2183 (1910) 5.55 ± 0.03 - 6.01 ± 0.52 5.67 This work EML 5.46 - 4.9 5.54 [30] ESL 5.36 - 3.20 5.41 [39] EML 1800 2000 2200 2400 4.4 4.8 5.2 5.6 6.0 V Ti12.5V87.5 Ti25V75 Ti50V50 Ti69V31 Ti75V25 Ti Fit T [K] 2023K (1750°C) Ti-V [g·cm ] -3 ρ Figure 6 Density of liquid Ti, V, and Ti–V binary alloys versus the temperature."],["oa:W4224289919","Ti","q 2023K",4.18,4.18,4.18,0.3,"gcm-3","2023 K","","","","",false,"unmapped_property","methods","Ti 1941 (1668) 4.21 ± 0.02 - 3.46 ± 0.30 4.18 This work EML 4.21 - 5.1 4.17 [31] ESL 4.1 ± 0.4 - 3.3 ± 0.4 4.01 [18] EML 4.17 ± 0.07 - 4.18 ± 3.02 4.11 [13] EML V 2183 (1910) 5.55 ± 0.03 - 6.01 ± 0.52 5.67 This work EML 5.46 - 4.9 5.54 [30] ESL 5.36 - 3.20 5.41 [39] EML 1800 2000 2200 2400 4.4 4.8 5.2 5.6 6.0 V Ti12.5V87.5 Ti25V75 Ti50V50 Ti69V31 Ti75V25 Ti Fit T [K] 2023K (1750°C) Ti-V [g·cm ] -3 ρ Figure 6 Density of liquid Ti, V, and Ti–V binary alloys versus the temperature."],["oa:W4224437652","","H content",0.0008,null,null,null,"%","","as-built","coarse columnar","","",false,"unmapped_property","conclusions","Compared with the wire feedstock, the H content of the as-built sample significantly decreased from 0.0044 to 0.0008% owing to the high-vacuum environment. - The as-built macrostructure was characterized by coarse columnar grains."],["oa:W4224437652","wrought Ti60","tensile creep strain",0.2,0.2,0.2,null,"%","600 °C","","","tensile test","150 MPa",false,"unmapped_property","results_discussion","The tensile creep strain of the EB-DED Ti60 alloy measured at 600 °C and 150 MPa for 100 h under as-built and post-deposition STA conditions was less than 0.15%, which is comparable to that of its wrought counterpart (≤0.2%)."],["oa:W4224437652","Ti60","tensile creep strain",0.0015,null,null,null,"%","600 °C","post-deposition STA","","tensile test","",false,"unmapped_property","conclusions","The horizontal specimens exhibited slightly higher strength but lower ductility than the vertical specimens at both temperatures (room temperature and 600 °C). - The tensile creep strain of the EB-DED Ti60 alloy measured at 600 °C and 150 MPa for 100 h under as-built and post-deposition STA conditions was less than 0.15%, which meets the standard requirements of the wrought counterpart (≤0.2%)."],["oa:W4224437652","Ti60","tensile creep strain",0.0015,null,null,null,"%","600 °C","as-built","","tensile test","",false,"unmapped_property","conclusions","The horizontal specimens exhibited slightly higher strength but lower ductility than the vertical specimens at both temperatures (room temperature and 600 °C). - The tensile creep strain of the EB-DED Ti60 alloy measured at 600 °C and 150 MPa for 100 h under as-built and post-deposition STA conditions was less than 0.15%, which meets the standard requirements of the wrought counterpart (≤0.2%)."],["oa:W4224437652","","length",195.0,40.0,350.0,null,"nm","","","","","",false,"unmapped_property","conclusions","The long axis of the silicides had a length of 40~350 nm."],["oa:W4224437652","","tensile properties",0.0,null,null,null,"","","","","","",false,"unmapped_property","conclusions","The chemical compositions, microstructures, tensile properties (at room temperature and 600 °C), and tensile creep characteristics were investigated and compared with those of conventional wrought lamellar and bimodal Ti60 alloys."],["oa:W4224437652","","evaporation losses",5.01,null,null,null,"%","","","","","",false,"unmapped_property","conclusions","The average evaporation losses of Al and Sn were 10.28% and 5.01%, respectively."],["oa:W4224437652","Ti60","tensile creep strain",0.0015,null,null,null,"%","600 °C","post-deposition STA","","tensile test","",false,"unmapped_property","conclusions","The horizontal specimens exhibited slightly higher strength but lower ductility than the vertical specimens at both temperatures (room temperature and 600 °C). - The tensile creep strain of the EB-DED Ti60 alloy measured at 600 °C and 150 MPa for 100 h under as-built and post-deposition STA conditions was less than 0.15%, which meets the standard requirements of the wrought counterpart (≤0.2%)."],["oa:W4224437652","EB-DED Ti60","tensile creep strain",0.15,0.15,0.15,null,"%","600 °C","as-built","","tensile test","150 MPa",false,"unmapped_property","results_discussion","The tensile creep strain of the EB-DED Ti60 alloy measured at 600 °C and 150 MPa for 100 h under as-built and post-deposition STA conditions was less than 0.15%, which is comparable to that of its wrought counterpart (≤0.2%)."],["oa:W4224437652","EB-DED Ti60","tensile creep strain",0.15,0.15,0.15,null,"%","600 °C","post-deposition STA","","tensile test","150 MPa",false,"unmapped_property","results_discussion","The tensile creep strain of the EB-DED Ti60 alloy measured at 600 °C and 150 MPa for 100 h under as-built and post-deposition STA conditions was less than 0.15%, which is comparable to that of its wrought counterpart (≤0.2%)."],["oa:W4224437652","Ti60","tensile creep strain",0.0015,null,null,null,"%","600 °C","as-built","","","",false,"unmapped_property","abstract","Furthermore, the tensile creep strain of the EB-DED Ti60 alloy measured at 600 °C and 150 MPa for 100 h under as-built and post-deposition STA conditions was less than 0.15%, which meets the standard requirements for the wrought Ti60 alloy."],["oa:W4224437652","Ti60","tensile creep strain",0.0015,null,null,null,"%","600 °C","as-built","","tensile test","",false,"unmapped_property","conclusions","The horizontal specimens exhibited slightly higher strength but lower ductility than the vertical specimens at both temperatures (room temperature and 600 °C). - The tensile creep strain of the EB-DED Ti60 alloy measured at 600 °C and 150 MPa for 100 h under as-built and post-deposition STA conditions was less than 0.15%, which meets the standard requirements of the wrought counterpart (≤0.2%)."],["oa:W4224437652","","H content",0.0044,null,null,null,"%","","","","","",false,"unmapped_property","conclusions","Compared with the wire feedstock, the H content of the as-built sample significantly decreased from 0.0044 to 0.0008% owing to the high-vacuum environment. - The as-built macrostructure was characterized by coarse columnar grains."],["oa:W4224437652","Ti60","tensile creep strain",0.0015,null,null,null,"%","600 °C","post-deposition STA","","","",false,"unmapped_property","abstract","Furthermore, the tensile creep strain of the EB-DED Ti60 alloy measured at 600 °C and 150 MPa for 100 h under as-built and post-deposition STA conditions was less than 0.15%, which meets the standard requirements for the wrought Ti60 alloy."],["oa:W4224437652","","evaporation losses",10.28,null,null,null,"%","","","","","",false,"unmapped_property","conclusions","The average evaporation losses of Al and Sn were 10.28% and 5.01%, respectively."],["oa:W4224879104","M300","R a",288.0,null,null,50.2,"MPa","","as-built","","","",false,"unmapped_property","results_discussion","This is in agreement with measurements on as-built M300 samples, showing compressive stresses on the top surface of − 288 MPa ± 50.2 MPa, with the stan- dard deviation based on the measurement of 3 samples."],["oa:W4224879104","Ti-6Al-4V","k t,crit",63.0,null,null,null,"%","","laser remolten","","","",false,"unmapped_property","conclusions","Arithmetic mean surface roughness R a was reduced by 47% and 43%, total notch depth R v by 41% and 37% and critical stress concentration factor k t,crit by 65% and 63% for M300 and Ti64 samples, respectively."],["oa:W4224879104","M300","N",122000.0,null,null,null,"loadcycles","","laser remolten","","","",false,"unmapped_property","results_discussion","Under applied stresses of 𝜎max,M300 = 1.2 · 𝜎y, M300 the EDMed samples fail in the low cycle re- gion (around N = 83k), while laser remolten samples either fail in the high cycle region ( N = 122k) or run out at N = 2·10 6 load cycles."],["oa:W4224879104","M300","k t,crit",65.0,null,null,null,"%","","laser remolten","","","",false,"unmapped_property","conclusions","Arithmetic mean surface roughness R a was reduced by 47% and 43%, total notch depth R v by 41% and 37% and critical stress concentration factor k t,crit by 65% and 63% for M300 and Ti64 samples, respectively."],["oa:W4224879104","M300","N",2000000.0,null,null,null,"loadcycles","","laser remolten","","","",false,"unmapped_property","results_discussion","Under applied stresses of 𝜎max,M300 = 1.2 · 𝜎y, M300 the EDMed samples fail in the low cycle re- gion (around N = 83k), while laser remolten samples either fail in the high cycle region ( N = 122k) or run out at N = 2·10 6 load cycles."],["oa:W4224879104","M300","R v",41.0,null,null,null,"%","","laser remolten","","","",false,"unmapped_property","conclusions","Arithmetic mean surface roughness R a was reduced by 47% and 43%, total notch depth R v by 41% and 37% and critical stress concentration factor k t,crit by 65% and 63% for M300 and Ti64 samples, respectively."],["oa:W4224879104","Ti-6Al-4V","R v",37.0,null,null,null,"%","","laser remolten","","","",false,"unmapped_property","conclusions","Arithmetic mean surface roughness R a was reduced by 47% and 43%, total notch depth R v by 41% and 37% and critical stress concentration factor k t,crit by 65% and 63% for M300 and Ti64 samples, respectively."],["oa:W4224879104","M300","N",83000.0,null,null,null,"loadcycles","","EDMed","","","",false,"unmapped_property","results_discussion","Under applied stresses of 𝜎max,M300 = 1.2 · 𝜎y, M300 the EDMed samples fail in the low cycle re- gion (around N = 83k), while laser remolten samples either fail in the high cycle region ( N = 122k) or run out at N = 2·10 6 load cycles."],["oa:W4224879104","Ti-6Al-4V","R a",43.0,null,null,null,"%","","laser remolten","","","",false,"unmapped_property","conclusions","Arithmetic mean surface roughness R a was reduced by 47% and 43%, total notch depth R v by 41% and 37% and critical stress concentration factor k t,crit by 65% and 63% for M300 and Ti64 samples, respectively."],["oa:W4224879104","M300","R a",47.0,null,null,null,"%","","laser remolten","","","",false,"unmapped_property","conclusions","Arithmetic mean surface roughness R a was reduced by 47% and 43%, total notch depth R v by 41% and 37% and critical stress concentration factor k t,crit by 65% and 63% for M300 and Ti64 samples, respectively."],["oa:W4224879104","Ti-6Al-4V","N",56000.0,null,null,null,"loadcycles","","laser remolten","","","",false,"unmapped_property","results_discussion","Laser remolten Ti64 samples fail under applied stresses 𝜎max , Ti 64 of 1.0·𝜎y, Ti64 , 1.2·𝜎y, Ti64 and 1.4·𝜎y, Ti64 at N = 159 k N = 56k and N = 15k load cycles, respectively."],["oa:W4224879104","M300","N",56000.0,null,null,null,"loadcycles","","laser remolten","","","",false,"unmapped_property","results_discussion","This laser remolten M300 run-out sample ﬁnally fails under applied stress level of 𝜎max,M300 = 1.4 · 𝜎y, M300 in the low cycle region ( N = 56k)."],["oa:W4224879104","Ti-6Al-4V","N",159000.0,null,null,null,"loadcycles","","laser remolten","","","",false,"unmapped_property","results_discussion","Laser remolten Ti64 samples fail under applied stresses 𝜎max , Ti 64 of 1.0·𝜎y, Ti64 , 1.2·𝜎y, Ti64 and 1.4·𝜎y, Ti64 at N = 159 k N = 56k and N = 15k load cycles, respectively."],["oa:W4224879104","Ti-6Al-4V","N",15000.0,null,null,null,"loadcycles","","laser remolten","","","",false,"unmapped_property","results_discussion","Laser remolten Ti64 samples fail under applied stresses 𝜎max , Ti 64 of 1.0·𝜎y, Ti64 , 1.2·𝜎y, Ti64 and 1.4·𝜎y, Ti64 at N = 159 k N = 56k and N = 15k load cycles, respectively."],["oa:W4225013626","Ti-6Al-4V","Control Range (MPa)",272.81,19.46,292.27,null,"MPa","","","","","",false,"unmapped_property","table","Pore parameter control\t19.46\t292.27\t272.81"],["oa:W4225013626","Ti-6Al-4V","Control Range (MPa)",397.01,19.46,416.47,null,"MPa","","","","","",false,"unmapped_property","table","Compound control model\t19.46\t416.47\t397.01"],["oa:W4225013626","Ti-6Al-4V","R2",0.9945,null,null,null,"","","","","","",false,"unmapped_property","table","C1L\t0.9945"],["oa:W4225013626","Ti-6Al-4V","R2",0.9913,null,null,null,"","","","","","",false,"unmapped_property","table","C2L\t0.9913"],["oa:W4225013626","Ti-6Al-4V","R2",0.9945,null,null,null,"","","","","","",false,"unmapped_property","table","n2L\t0.9945"],["oa:W4225013626","Ti-6Al-4V","Minimum Value (MPa)",19.46,19.46,292.27,null,"MPa","","","","","",false,"unmapped_property","table","Pore parameter control\t19.46\t292.27\t272.81"],["oa:W4225013626","Ti-6Al-4V","Maximum Value (MPa)",292.27,19.46,292.27,null,"MPa","","","","","",false,"unmapped_property","table","Compound control model\t19.46\t416.47\t397.01"],["oa:W4225013626","Ti-6Al-4V","Maximum Value (MPa)",416.47,19.46,416.47,null,"MPa","","","","","",false,"unmapped_property","table","Compound control model\t19.46\t416.47\t397.01"],["oa:W4225125023","Ti-6Al-2Sn-4Zr-2Mo","Fx",0.95,null,null,null,"","","","","","",false,"unmapped_property","table","Fx\t0.95\t0.73\t0.80\t1.28"],["oa:W4225125023","Ti-6Al-4V","Fy",1.62,null,null,null,"","","","","","",false,"unmapped_property","table","Fy\t3.06\t1.62\t1.09\t6.71"],["oa:W4225125023","Ti-5Al-5Mo-5V-3Cr","Fz",2.96,null,null,null,"","","","","","",false,"unmapped_property","table","Fz\t2.35\t2.31\t2.96\t3.91"],["oa:W4225377370","Ti-6Al-4V","TWR",61.25,null,null,null,"%","","","","","",false,"unmapped_property","results_discussion","It can be seen from the figure that with the gradual increase of the conductivity of the working fluid, the loss rate of the tool electrode shows a decreasing trend, especially when it increases from 50 μS/cm to 300 μS/cm, the TWR decreases fastest, decreasing by 61.25%."],["oa:W4225726253","Ti-5Al-5Mo-5V-3Cr","2565 ± 35 MPa",2565.0,2530.0,2600.0,35.0,"MPa","","double-aging heat treatment","","","",false,"unmapped_property","conclusions","These properties has been signiﬁcantly improved to 1390 ± 20 MPa, 1425 ± 12 MPa, 2.47 ± 0.07%, and 2565 ± 35 MPa, respectively, after double-aging heat treatment."],["oa:W4225726253","Ti-5Al-5Mo-5V-3Cr","bending strength",1181.0,1153.0,1209.0,28.0,"MPa","","as processed hot-pressed","","","",false,"unmapped_property","conclusions","In terms of mechanical properties, as processed hot-pressed alloy has a UTS of 675 ± 12 MPa, a ductility of 0.98 ± 0.04%, and bending strength of 1181±28 MPa."],["oa:W4225786084","Ti+1.4% Fe","amount of β-phase",10.0,null,null,null,"%","","forged","","","",false,"unmapped_property","methods",""],["oa:W4225786084","Ti+1.4% Fe","toughness",0.8,null,null,null,"MJ/m2","","forged","","","",false,"unmapped_property","methods",""],["oa:W4225786084","Ti+1.4% Fe","amount of β-phase",12.0,null,null,null,"%","","forged","","","",false,"unmapped_property","methods",""],["oa:W4226041317","Ti-6Al-4V","coating thickness",53.405,36.09,70.72,null,"µm","","1.0%CS electrodeposited 30 min","","","",false,"unmapped_property","results_discussion","Measured thicknesses are in the range of 14.12 to 20.94 µm for the coatings with 20 min and between 36.09 to 70.72 µm for the coatings with 30 min."],["oa:W4226041317","Ti-6Al-4V","coating thickness",17.53,14.12,20.94,null,"µm","","1.0%CS electrodeposited 20 min","","","",false,"unmapped_property","results_discussion","Measured thicknesses are in the range of 14.12 to 20.94 µm for the coatings with 20 min and between 36.09 to 70.72 µm for the coatings with 30 min."],["oa:W4226059880","Ti6Al4V5Cu","lattice strain",0.207,0.186,0.228,null,"%","","as-fabricated","martensitic α'","Williamson-Hall formula","",false,"unmapped_property","results_discussion","Further calculation using the Williamson-Hall formula indicates that the average lattice strain increases from 0.186% to 0.228% due to copper alloying ARTICLE NATURE COMMUNICATIONS | https://doi.org/10.1038/s41467-022-29782-8 2 NATURE COMMUNICATIONS | (2022) 13:2034 | https://doi.org/10.1038/s41467-022-29782-8 | www.nature.com/naturecommunications"],["oa:W4226180402","Ti-6Al-4V","plastic deformation",0.86,null,null,null,"mm","","as-built SLM","","load-induced subsidence test","",false,"unmapped_property","results_discussion","Plastic deformation was recorded with an average value of 0.86 mm."],["oa:W4226180402","Ti-6Al-4V","load",8779.0,null,null,236.0,"N","","as-built SLM","","load-induced subsidence test","",false,"unmapped_property","results_discussion","For 1 mm reduction of the sample, average load of 8779 ± 236 N was achieved."],["oa:W4226180402","Ti-6Al-4V","load",1319.0,null,null,10.0,"N","","as-built SLM","","load-induced subsidence test","",false,"unmapped_property","results_discussion","Load-Induced Subsidence Test Test results showed that mean load recorded at 3 mm subsidence was equal to 1142 ± 8 N for the PEEK implant and 1319 ± 10 N for the mesh Ti6Al4V cage."],["oa:W4226180402","Ti-6Al-4V","load",1142.0,null,null,8.0,"N","","as-built SLM","","load-induced subsidence test","",false,"unmapped_property","results_discussion","Load-Induced Subsidence Test Test results showed that mean load recorded at 3 mm subsidence was equal to 1142 ± 8 N for the PEEK implant and 1319 ± 10 N for the mesh Ti6Al4V cage."],["oa:W4226180402","Ti-6Al-4V","load",41915.0,null,null,1664.0,"N","","as-built SLM","","load-induced subsidence test","",false,"unmapped_property","results_discussion","For 1 mm reduction of the sample, a mean load of 41,915 ± 1664 N was achieved."],["oa:W4226265264","Ti-6Al-4V","Defect Density",0.35,null,null,null,"Defects/mm3","","Standard HIP (SH-L)","","","",false,"unmapped_property","table","Standard HIP (SH-L)\tLow\t49.3\t0.35\t0.00264"],["oa:W4226265264","Ti-6Al-4V","Defect Density",7.27,null,null,null,"Defects/mm3","","Low-Temperature High-Pressure (LTHP-M)","","","",false,"unmapped_property","table","Low-Temperature High-Pressure (LTHP-M)\tMedium\t41.2\t7.27\t0.036"],["oa:W4226265264","Ti-6Al-4V","Defect Density",265.85,null,null,null,"Defects/mm3","","Standard HIP (SH-H)","","","",false,"unmapped_property","table","Standard HIP (SH-H)\tHigh\t58.7\t265.85\t3.96"],["oa:W4226293036","Ti-6Al-4V","surface density of pores",0.17,null,null,null,"pores/mm2","","as-built SLM","","","",false,"unmapped_property","results","In, terms of surface density of pores, there are 0.17 pores/mm² larger than 10 µm for 𝑃𝑃1 population and 4.25/mm² pores larger than 10 µm for 𝑃𝑃2 population."],["oa:W4226293036","Ti-6Al-4V","surface density of pores",4.25,null,null,null,"pores/mm2","","as-built SLM","","","",false,"unmapped_property","results","In, terms of surface density of pores, there are 0.17 pores/mm² larger than 10 µm for 𝑃𝑃1 population and 4.25/mm² pores larger than 10 µm for 𝑃𝑃2 population."],["oa:W4226483309","Ti-6Al-4V","E",110.0,null,null,null,"GPA","","as-built SLM, HIPed","","","",true,"unmapped_property","methods","Its behaviour is assumed to be stricly elastic isotrop with E = 110 GPA and ν = 0.34."],["oa:W4226508434","","MRR",186.6,null,null,null,"mg/min","","","","","",false,"unmapped_property","results_discussion","For the sample with a curved profile surface (Fig. 21b), the MRR was 186.6 mg/min, the surface roughness was Ra 4.218 μm and the radius of the arc contour changed from 15 to 15.003 mm."],["oa:W4226508434","","MRR",184.7,null,null,null,"mg/min","","","","","",false,"unmapped_property","results_discussion","For the conical surface sample (Fig. 21c), the MRR was 184.7 mg/min, the surface roughness was Ra 2.414 μm, and the taper of the machined surface changed from 5.711° to 5.710°."],["oa:W4226508434","","taper of the machined surface changed from 5.711° to 5.710°",-0.001,null,null,null,"°","","","","","",false,"unmapped_property","results_discussion","For the conical surface sample (Fig. 21c), the MRR was 184.7 mg/min, the surface roughness was Ra 2.414 μm, and the taper of the machined surface changed from 5.711° to 5.710°."],["oa:W4226508434","","roundness error",0.012,null,null,null,"mm","","","","","",false,"unmapped_property","results_discussion","For a sample with a cylindrical surface (Fig. 21a), the MRR was 196.7 mg/min, the surface roughness was Ra 3.368 μm, and the roundness error was 0.012 mm."],["oa:W4226508434","","radius of the arc contour changed from 15 to 15.003 mm",0.003,null,null,null,"mm","","","","","",false,"unmapped_property","results_discussion","For the sample with a curved profile surface (Fig. 21b), the MRR was 186.6 mg/min, the surface roughness was Ra 4.218 μm and the radius of the arc contour changed from 15 to 15.003 mm."],["oa:W4226508434","","MRR",196.7,null,null,null,"mg/min","","","","","",false,"unmapped_property","results_discussion","For a sample with a cylindrical surface (Fig. 21a), the MRR was 196.7 mg/min, the surface roughness was Ra 3.368 μm, and the roundness error was 0.012 mm."],["oa:W4230041494","Ti-5Al-4V","creep",12.35,null,null,null,"nm","room temperature","after 5 GPa pressure treatment","","nanoindentation","",false,"unmapped_property","conclusions","When the TC6 titanium alloy after 5 GPa pressure treatment stayed 180 s under 3,000 μN load, its creep is 12.35 nm, which reduced 10.89% compared with the creep before treatment."],["oa:W4230041494","Ti-5Al-4V","length of the plateau",4.74,null,null,null,"nm","","5 GPa treatment","","nanoindentation","",false,"unmapped_property","results_discussion","The length of the plateau of the TC6 titanium alloy before and after high pressure heat treatment is 5.76 and 4.74 nm, respectively."],["oa:W4230041494","Ti-5Al-4V","creep deformation",10.89,null,null,null,"%","","5 GPa pressure treatment","","","",false,"unmapped_property","results_discussion","The creep deformation of TC6 titanium alloy after 5 GPa pressure treatment decreased 10.89% compared with the deformation before pressure treatment."],["oa:W4230041494","Ti-5Al-4V","creep deformation",12.35,null,null,null,"nm","room temperature","5 GPa pressure treatment","","nanoindentation","",false,"unmapped_property","results_discussion","Staying 180 s under 3,000 μN, the creep deformation of TC6 titanium alloy before and after 5 GPa pressure treatment was 13.86 nm and 12.35 nm, respectively."],["oa:W4230041494","Ti-5Al-4V","creep deformation",13.86,null,null,null,"nm","room temperature","as-annealed","","nanoindentation","",false,"unmapped_property","results_discussion","Staying 180 s under 3,000 μN, the creep deformation of TC6 titanium alloy before and after 5 GPa pressure treatment was 13.86 nm and 12.35 nm, respectively."],["oa:W4230041494","Ti-5Al-4V","length of the plateau",5.76,null,null,null,"nm","","as-annealed","","nanoindentation","",false,"unmapped_property","results_discussion","The length of the plateau of the TC6 titanium alloy before and after high pressure heat treatment is 5.76 and 4.74 nm, respectively."],["oa:W4230776139","CP-Ti Grade 2","peel strength",21.0,null,null,null,"N/mm","","","","","",false,"unmapped_property","conclusions","The peel strength increases with an increasing bonding temperature and has a value of 21 N/mm in the sample processed at 900°C."],["oa:W4230776139","CP-Ti Grade 2","shear strength",470.0,null,null,null,"MPa","","","","","",false,"unmapped_property","conclusions","The maximum shear strength (∼470 MPa) is obtained in the sample processed at 850°C due to a better coalescence of the mating surfaces and an improved diffusion of the atomic species."],["oa:W4230776139","CP-Ti Grade 2","peel strength",21.0,null,null,null,"N/mm","","","","","",false,"unmapped_property","results_discussion","However, the peel strength increases to 21 N/mm in the sample processed at 900°C."],["oa:W4230776139","CP-Ti Grade 2","peel strength",10.0,null,null,null,"N/mm","","","","","",false,"unmapped_property","results_discussion","The samples processed at temperatures of 800°C and 850°C have peel strengths of 10 N/mm and 18 N/mm, respectively."],["oa:W4230776139","CP-Ti Grade 2","peel strength",18.0,null,null,null,"N/mm","","","","","",false,"unmapped_property","results_discussion","The samples processed at temperatures of 800°C and 850°C have peel strengths of 10 N/mm and 18 N/mm, respectively."],["oa:W4232496610","Ti-6Al-4V","reduction in the roughness",47.0,null,null,null,"%","","","","","",false,"unmapped_property","results_discussion",""],["oa:W4232496610","Ti-6Al-4V","reduction in the roughness",47.0,null,null,null,"%","","","","","",false,"unmapped_property","conclusions",""],["oa:W4233261055","Ti-6Al-4V","wear resistance",0.238,null,null,null,"relative","","10 wt% B4C, continuous laser radiation","","wear test","",false,"unmapped_property","results_discussion","The experiment showed that in case of using continuous laser radiation a sample with a boron carbide content of 10 wt%. has 4.2 times higher resistance to wear compared to the sample without ceramic."],["oa:W4234364742","","strain",6.5,null,null,null,"%","","furnace cooled","fully lamellar","","",false,"unmapped_property","discussion",""],["oa:W4234364742","","fracture location",0.0,null,null,null,"","","","NL","","",false,"unmapped_property","results",""],["oa:W4234364742","","fracture mode",0.0,null,null,null,"","","","NL(7-10% grains)","","",false,"unmapped_property","results",""],["oa:W4234364742","","deformation of Y grains",0.0,null,null,null,"","","","nearly lamellar","","",false,"unmapped_property","results",""],["oa:W4234364742","","strain",6.5,null,null,null,"%","","furnace cooled","fully lamellar","","",false,"unmapped_property","discussion",""],["oa:W4234364742","","applied stresses",160.0,130.0,190.0,null,"MPa","","","","","",false,"unmapped_property","discussion",""],["oa:W4234364742","","incubation period",190.0,null,null,null,"MPa","","air cooled","fully lamellar","","",false,"unmapped_property","discussion",""],["oa:W4234364742","","creep :ife",1.0,null,null,null,"relative","","furnace cooled","fully lamellar","","",false,"unmapped_property","discussion",""],["oa:W4234364742","","creep :ife",0.2,null,null,null,"relative","","air cooled","fully lamellar","","",false,"unmapped_property","discussion",""],["oa:W4234364742","","incubation period",130.0,null,null,null,"MPa","","furnace cooled","fully lamellar","","",false,"unmapped_property","discussion",""],["oa:W4235292795","Ti-6Al-4V","parameter estimate",1.02,1.02,1.02,null,"%","","","","","",false,"unmapped_property","results","Besides the insignificant hatch spacing with a parameter estimate of −0.46%, the linear effect of the scanning speed is the weakest (1.02%)."],["oa:W4235292795","Ti-6Al-4V","AP in μm2",1588.91,null,null,404.84,"µm2","","","","","",true,"unmapped_property","results","Table 5 Predicted pore characteristics for maximized gas porosity ρRel % in % ψ2D AP in μm2 94.06 ± 1.01 0.92 ± 0.00∗ 1588.91 ± 404.84 *< 0.005 AP = 1799.08 μm2 + 411.29 μm2 · P −160 W 80 W −359.26 μm2 · h −90 μm 60 μm (9) Since the aim of this study was to obtain maximum spherical porosity to reduce the stiffness, the parameter setting for the demonstration parts was chosen according to the predicted relative density."],["oa:W4235292795","Ti-6Al-4V","parameter estimate",2.87,2.87,2.87,null,"%","","","","","",false,"unmapped_property","results","It can be seen that the quadratic effect of the laser power has the strongest influence on the relative density with a parameter estimate of 2.87%."],["oa:W4235292795","Ti-6Al-4V","P",189.0,null,null,null,"W","","","","","",false,"unmapped_property","results","Here, a minimum can be realized with P = 189 W, v = 375 mm/s and h = 150 μm."],["oa:W4235292795","Ti-6Al-4V","AP in μm2",1799.08,null,null,null,"µm2","","","","","",true,"unmapped_property","results","For this parameter combination, the porosity characteristics given in Table 5 are predicted by the developed model."],["oa:W4235292795","Ti-6Al-4V","v",375.0,null,null,null,"mm/s","","","","","",false,"unmapped_property","results","Here, a minimum can be realized with P = 189 W, v = 375 mm/s and h = 150
