Repository: akhtar07/tisci-explorer

# TiSci Explorer

A read-only, static explorer for **TiSci**, an autonomous research agent for titanium alloys. TiSci reads the
titanium-alloy literature, builds a knowledge graph and a table of measured values, proposes hypotheses where the
graph has gaps, and tests them with DFT (MACE / VASP) and the ICME-lite multiscale chain.

**Live site:** https://akhtar07.github.io/tisci-explorer/

The site has seven sections:

| Section | What it shows |
|---|---|
| Overview | Corpus → graph → facts → hypotheses → verdicts, with the snapshot's counts |
| Worked example | One full loop for W in α-Ti: graph path, hypothesis, novelty check, DFT test, verdict, follow-up, DAMASK |

File: data/facts/other.json (part 65 of 112)
μm."],["oa:W4235869328","Ti-36Nb-2Ta-3Zr-0.3O","4.78 K",4.78,null,null,null,"K","room temperature","","","tensile test","10-2 s-1",false,"unmapped_property","methods",""],["oa:W4235869328","Ti-36Nb-2Ta-3Zr-0.3O","422 MPa",422.0,null,null,null,"MPa","room temperature","","","tensile test","10-3 s-1",false,"unmapped_property","methods",""],["oa:W4235869328","Ti-36Nb-2Ta-3Zr-0.3O","2.34 K",2.34,null,null,null,"K","room temperature","","","tensile test","10-3 s-1",false,"unmapped_property","methods",""],["oa:W4235869328","Ti-36Nb-2Ta-3Zr-0.3O","-0.11K",-0.11,null,null,null,"K","room temperature","","","tensile test","10-2 s-1",false,"unmapped_property","methods",""],["oa:W4235869328","Ti-36Nb-2Ta-3Zr-0.3O","-0.08 K",-0.08,null,null,null,"K","room temperature","","","tensile test","10-3 s-1",false,"unmapped_property","methods",""],["oa:W4235869328","Ti-36Nb-2Ta-3Zr-0.3O","405 MPa",405.0,null,null,null,"MPa","room temperature","","","tensile test","10-2 s-1",false,"unmapped_property","methods",""],["oa:W4235976810","","The initial crack length was for all treatments between 25 and 27 mm",26.0,25.0,27.0,null,"mm","","","","","",false,"unmapped_property","results_discussion","The initial crack length was for all treatments between 25 and 27 mm."],["oa:W4235976810","","The specimens treated by plasma lead to a crack growth between 36.8 ± 2.1 nm and 41.5 ± 1.6 nm.",39.15,36.8,41.5,2.1,"nm","","","","","",false,"unmapped_property","results_discussion","The specimens treated by plasma lead to a crack growth between 36.8 ± 2.1 nm and 41.5 ± 1.6 nm."],["oa:W4235976810","","All parameters feature a final crack length between 39.5-43.5 mm.",41.5,39.5,43.5,null,"mm","","","","","",false,"unmapped_property","results_discussion","All parameters feature a final crack length between 39.5-43.5 mm."],["oa:W4235976810","","After 500 h exposure to 95% rh and 50 ºC the titanium samples anodized with the NaTESi process feature a crack growth of 84.4 ± 9.4 mm.",84.4,null,null,9.4,"mm","50 ºC","","","","",false,"unmapped_property","results_discussion","After 500 h exposure to 95% rh and 50 ºC the titanium samples anodized with the NaTESi process feature a crack growth of 84.4 ± 9.4 mm."],["oa:W4235976810","","The adhesion results of samples treated with NaTESi anodizing process feature a crack length of 43.5 ± 7.1 nm.",43.5,null,null,7.1,"nm","","","","","",false,"unmapped_property","results_discussion","The adhesion results of samples treated with NaTESi anodizing process feature a crack length of 43.5 ± 7.1 nm."],["oa:W4236918898","TNM +","crack propagation",822.0,null,null,null,"nm","","","","CV method","",false,"unmapped_property","results","The evaluated crack propagation during the unstable crack event marked in Fig. 7(b) by (2/3) amounts to 713 and 822 nm for the CSM and CV methods, respectively."],["oa:W4236918898","TNM +","J-integral",149.0,null,null,null,"J/m2","","","","","",false,"unmapped_property","results","During in situ testing, initially steady crack growth was determined by CSM until a J-integral of 149 J/m2."],["oa:W4236918898","TNM +","J-integral",180.0,null,null,11.0,"J/m2","","","","","",false,"unmapped_property","results","However, a similar mean J-integral value of 180 ± 11 J/m2 for translamellar crack propagation through a γ lamella as in the case of the (II)_C1 cantilever was determined."],["oa:W4236918898","TNM +","deviation",441.0,null,null,null,"nm","","","","","",false,"unmapped_property","results","However, a notable deviation of 441 nm between these methods in position (4) is visible."],["oa:W4236918898","Ti-43.5Al-4Nb-1Mo-0.1B","J-integral",553.0,null,null,null,"J/m2","","homogenized by HIP at 1200 °C/200 MPa/4 h","","","",false,"unmapped_property","conclusions","(iii) Furthermore, the highest J-integral value of 553 J/m2 was determined for a γ/γ interface in the case of a type (II) cantilever."],["oa:W4236918898","TNM +","J-integral",228.0,null,null,null,"J/m2","","","","","",false,"unmapped_property","results","The calculated J-integral raised to 228 J/m2 before the first unstable crack propagation and is significantly higher compared to the first fracture event of (II)_C1 specimen along a γ interface."],["oa:W4236918898","TNM +","crack propagation",713.0,null,null,null,"nm","","","","CSM method","",false,"unmapped_property","results","The evaluated crack propagation during the unstable crack event marked in Fig. 7(b) by (2/3) amounts to 713 and 822 nm for the CSM and CV methods, respectively."],["oa:W4236918898","TNM +","deviation",48.0,null,null,6.0,"nm","","","","","",false,"unmapped_property","results","However, an average deviation of 48 ± 6 nm is determined between the different methods until position (2)."],["oa:W4236918898","TNM +","crack length",866.0,null,null,null,"nm","","","","CSM method","",false,"unmapped_property","results","The crack length data, evaluated by the CSM method, decreased to an initial value of about 866 nm and further indicates stable crack growth with increasing displacement."],["oa:W4236918898","TNM +","J-integral",162.0,null,null,null,"J/m2","","","","","",false,"unmapped_property","results","Based on the in situ CSM experiment, the J-integral reached a maximum value of 162 J/m2 prior to unstable crack propagation."],["oa:W4236918898","TNM +","J-integral",553.0,null,null,null,"J/m2","","","","CSM","",false,"unmapped_property","results","Here, the J-integral reached a maximum value of 553 J/m2 upon considerable crack propagation of 512 nm, according to CSM determination."],["oa:W4237067060","Ti-48%Al-2%W","FRACTURESTRESS",378.0,377.0,379.0,null,"MPa","room temperature","HIP 1250°C","","tensile test","",false,"unmapped_property","other",""],["oa:W4237067060","Ti-48Al","recrystallization",0.0,0.0,0.0,null,"","","1250°C HIP","equiaxed α","","",false,"unmapped_property","discussion",""],["oa:W4237067060","Ti-53.4Al","Stress dependence of the minimum crecep rales in compression",1.0,null,null,null,"s-1","1000 K","","","","10",false,"unmapped_property","other",""],["oa:W4237067060","Ti-48Al","β formation initiated by tungsten diffusion",0.0,0.0,0.0,null,"","","1250°C HIP","","","",false,"unmapped_property","discussion",""],["oa:W4237067060","Ti-50%Al-4%Nb","True stress - true strain curve",0.0,null,null,null,"","","cast and PM processed","","tensile test","",false,"unmapped_property","other",""],["oa:W4237067060","Ti-50%Al-4%Nb","E =30x10-4s-1",0.003,null,null,null,"s-1","1123 K","","","","3.0x10^-4 s-1",false,"unmapped_property","other",""],["oa:W4237067060","Ti-50%Al-4%Nb","GRAINSIZE(MCRONS)",1000.0,null,null,null,"micron","","HIP","","","",false,"unmapped_property","other",""],["oa:W4237067060","Ti-48Al","microstructural reactions",0.0,0.0,0.0,null,"","","1250°C HIP","","","",false,"unmapped_property","discussion",""],["oa:W4237067060","Ti-54%Al","coring",0.0,null,null,null,"","","HIP 1025°C/2h","","","",false,"unmapped_property","results",""],["oa:W4237067060","Ti-6Al-4V","Fatigue crack growth rate, da/dN",1.0,null,null,null,"mm/cycle","298 K","Mill-Annealed Forging","","","R = 0.1",false,"unmapped_property","other",""],["oa:W4237067060","Ti-48Al","transformation of primary dendritic α to equiaxed structure",0.0,0.0,0.0,null,"","","1250°C HIP","equiaxed","","",false,"unmapped_property","discussion",""],["oa:W4237067060","Ti-48Al","Fatigue crack growth rate, da/dN",1.0,null,null,null,"mm/cycle","298 K","","","","R = 0.1",false,"unmapped_property","other",""],["oa:W4237067060","Ti-47Al-2V","80-250",165.0,80.0,250.0,null,"","","1200°C, ~10 84 Aton","","","",false,"unmapped_property","other",""],["oa:W4237067060","Ti-48Al","insufficient time and temperature to complete transformation",0.0,0.0,0.0,null,"","","1050°C HIP","","","",false,"unmapped_property","discussion",""],["oa:W4238404385","Ti-6Al-4V","Pile up height",2.3,null,null,null,"micrometers","473 K","","","nanoindentation","3000kgf",false,"unmapped_property","results",""],["oa:W4238404385","Ti-6Al-4V","Pile up height",1.5,null,null,null,"micrometers","300 K","","","nanoindentation","3000kgf",false,"unmapped_property","results",""],["oa:W4238404385","Ti-6Al-4V","Pile up height",3.0,null,null,null,"micrometers","673 K","","","nanoindentation","3000kgf",false,"unmapped_property","results",""],["oa:W4238516236","Ti-6Al-4V","Residual stress after processed [Mpa]",-327.8,null,null,null,"MPa","","","","","",false,"unmapped_property","results_discussion","Table 2 Experimental data of before and after laser peening No. Micro-hardness before processing [HV] Micro-hardness after processed [HV] Residual stress before processing [Mpa] Residual stress after processed [Mpa] 1 411 547 -1.4 -331 2 413 549 1.5 -318 3 405 543 1.2 -323 4 408 542 -0.5 -327 5 417 553 1 -340 Average 410.8 546.8 0.36 -327.8 From the table 2, We can see that micro-hardness value and residual stress value were 410.8HV and 0.36MPa before laser peening treatment, 546.8HV and -327.8M"],["oa:W4238516236","Ti-6Al-4V","Residual stress before processing [Mpa]",0.36,null,null,null,"MPa","","","","","",false,"unmapped_property","results_discussion","Table 2 Experimental data of before and after laser peening No. Micro-hardness before processing [HV] Micro-hardness after processed [HV] Residual stress before processing [Mpa] Residual stress after processed [Mpa] 1 411 547 -1.4 -331 2 413 549 1.5 -318 3 405 543 1.2 -323 4 408 542 -0.5 -327 5 417 553 1 -340 Average 410.8 546.8 0.36 -327.8 From the table 2, We can see that micro-hardness value and residual stress value were 410.8HV and 0.36MPa before laser peening treatment, 546.8HV and -327.8M"],["oa:W4238581941","CP-Ti Grade 2","Error",0.62,null,null,null,"%","","","","","",false,"unmapped_property","results_discussion","The surface roughness error, the difference between the theoretical value and the measured value, is as follows:   % 62 .0    m m t Ra Ra Ra Error (10) where m Ra is the measured surface roughness value and t Ra is the theoretical surface roughness value."],["oa:W4241455193","Ti-6Al-4V","W(MJ/m3)",20.34,null,null,null,"MJ/m3","","as-built SLM","","compression experiment","",false,"unmapped_property","results_discussion","Table5 Energy absorption property of lattice samples Properties Uniform Graded LF QF Exp Sim Exp Sim Exp Sim Exp Sim W(MJ/m3) 14.67 13.72 20.34 18.45 13.49 14.55 16.39 15.74 As shown in Table5, the errors of energy absorption for the lattice structures (uniform lattice, gradient lattice, LF and QF) during simulation and compression experiment are 7.28%, 10.08%, 1.82% and 3.75% respectively."],["oa:W4241455193","Ti-6Al-4V","W(MJ/m3)",16.39,null,null,null,"MJ/m3","","as-built SLM","","compression experiment","",false,"unmapped_property","results_discussion","Table5 Energy absorption property of lattice samples Properties Uniform Graded LF QF Exp Sim Exp Sim Exp Sim Exp Sim W(MJ/m3) 14.67 13.72 20.34 18.45 13.49 14.55 16.39 15.74 As shown in Table5, the errors of energy absorption for the lattice structures (uniform lattice, gradient lattice, LF and QF) during simulation and compression experiment are 7.28%, 10.08%, 1.82% and 3.75% respectively."],["oa:W4241455193","Ti-6Al-4V","W(MJ/m3)",13.72,null,null,null,"MJ/m3","","as-built SLM","","simulation","",true,"unmapped_property","results_discussion","Table5 Energy absorption property of lattice samples Properties Uniform Graded LF QF Exp Sim Exp Sim Exp Sim Exp Sim W(MJ/m3) 14.67 13.72 20.34 18.45 13.49 14.55 16.39 15.74 As shown in Table5, the errors of energy absorption for the lattice structures (uniform lattice, gradient lattice, LF and QF) during simulation and compression experiment are 7.28%, 10.08%, 1.82% and 3.75% respectively."],["oa:W4241455193","Ti-6Al-4V","W(MJ/m3)",18.45,null,null,null,"MJ/m3","","as-built SLM","","simulation","",true,"unmapped_property","results_discussion","Table5 Energy absorption property of lattice samples Properties Uniform Graded LF QF Exp Sim Exp Sim Exp Sim Exp Sim W(MJ/m3) 14.67 13.72 20.34 18.45 13.49 14.55 16.39 15.74 As shown in Table5, the errors of energy absorption for the lattice structures (uniform lattice, gradient lattice, LF and QF) during simulation and compression experiment are 7.28%, 10.08%, 1.82% and 3.75% respectively."],["oa:W4241455193","Ti-6Al-4V","energy absorption",14.72,null,null,null,"%","","as-built SLM","","simulation","",true,"unmapped_property","results_discussion","Specifically, the energy absorption of the QF lattice structure is 10.94% higher than that of the uniform lattice structure in the compression experiment, and the simulation is 14.72%."],["oa:W4241455193","Ti-6Al-4V","energy absorption",10.94,null,null,null,"%","","as-built SLM","","compression experiment","",false,"unmapped_property","results_discussion","Specifically, the energy absorption of the QF lattice structure is 10.94% higher than that of the uniform lattice structure in the compression experiment, and the simulation is 14.72%."],["oa:W4241455193","Ti-6Al-4V","maximum stress",41.0,null,null,null,"%","room temperature","","","compressive test","",false,"unmapped_property","results_discussion","Eventually, the maximum stress of the compression experimental result is 41% higher than the initial peak stress of the simulation analysis result with the same trend, as shown in Fig.3, which is a beneficial result for predicting the deformation response at the post-yield stage."],["oa:W4241455193","Ti-6Al-4V","W(MJ/m3)",15.74,null,null,null,"MJ/m3","","as-built SLM","","simulation","",true,"unmapped_property","results_discussion","Table5 Energy absorption property of lattice samples Properties Uniform Graded LF QF Exp Sim Exp Sim Exp Sim Exp Sim W(MJ/m3) 14.67 13.72 20.34 18.45 13.49 14.55 16.39 15.74 As shown in Table5, the errors of energy absorption for the lattice structures (uniform lattice, gradient lattice, LF and QF) during simulation and compression experiment are 7.28%, 10.08%, 1.82% and 3.75% respectively."],["oa:W4241455193","Ti-6Al-4V","W(MJ/m3)",13.49,null,null,null,"MJ/m3","","as-built SLM","","compression experiment","",false,"unmapped_property","results_discussion","Table5 Energy absorption property of lattice samples Properties Uniform Graded LF QF Exp Sim Exp Sim Exp Sim Exp Sim W(MJ/m3) 14.67 13.72 20.34 18.45 13.49 14.55 16.39 15.74 As shown in Table5, the errors of energy absorption for the lattice structures (uniform lattice, gradient lattice, LF and QF) during simulation and compression experiment are 7.28%, 10.08%, 1.82% and 3.75% respectively."],["oa:W4241455193","Ti-6Al-4V","W(MJ/m3)",14.67,null,null,null,"MJ/m3","","as-built SLM","","compression experiment","",false,"unmapped_property","results_discussion","Table5 Energy absorption property of lattice samples Properties Uniform Graded LF QF Exp Sim Exp Sim Exp Sim Exp Sim W(MJ/m3) 14.67 13.72 20.34 18.45 13.49 14.55 16.39 15.74 As shown in Table5, the errors of energy absorption for the lattice structures (uniform lattice, gradient lattice, LF and QF) during simulation and compression experiment are 7.28%, 10.08%, 1.82% and 3.75% respectively."],["oa:W4241455193","Ti-6Al-4V","W(MJ/m3)",14.55,null,null,null,"MJ/m3","","as-built SLM","","simulation","",true,"unmapped_property","results_discussion","Table5 Energy absorption property of lattice samples Properties Uniform Graded LF QF Exp Sim Exp Sim Exp Sim Exp Sim W(MJ/m3) 14.67 13.72 20.34 18.45 13.49 14.55 16.39 15.74 As shown in Table5, the errors of energy absorption for the lattice structures (uniform lattice, gradient lattice, LF and QF) during simulation and compression experiment are 7.28%, 10.08%, 1.82% and 3.75% respectively."],["oa:W4241455193","Ti-6Al-4V","peak stress",33.2,null,null,null,"%","room temperature","","","compressive test","0.1",false,"unmapped_property","results_discussion","Particularly, the peak stress is 33.2% higher than the simulated analysis with a certain strain of 0.1, and the LF structure shows a form of destruction layer-by-layer from bottom to top with the strain increased."],["oa:W4242665339","Ti-6Al-4V","3/2 averaging",55.5,54.7,56.5,null,"MN/m","76 K","","","","",false,"unmapped_property","results","The fusion and heat-affected zones at 76 K are nearly equivalent, with 3/2 averaging 4 to 6% lower than the 60.8 MN/m value for the base metal."],["oa:W4242665339","Ti-6Al-4V","K",60.8,54.6,65.9,null,"MN/m","76 K","recrystallization annealed and furnace cooled","","","",false,"unmapped_property","results","Neglecting any minor effects, the nineteen results at 7*6 K can be 3/2 statistically described: the mean value of K at this temperature is 60.8 MN/m , the K 3/2 values range between 54.6 and 65.9 MN/m , and the standard deviation is 3.0."],["oa:W4242665339","Ti-6Al-4V","K 3/2",50.3,47.5,53.1,null,"MN/m","76 K","","","","",false,"unmapped_property","results","However, a zone of minimum toughness is located at the heat-affected-zone/fusion-zone boundary; there, K 3/2 for three specimens at 76 K ranged from 47.5 to 53.1 MN/m ', averaging 16% lower than the base metal."],["oa:W4242665339","Ti-6Al-4V","K",60.8,54.6,65.9,3.0,"MN/m","76 K","recrystallization annealed and furnace cooled","","","",false,"unmapped_property","results","Neglecting any minor effects, the nineteen results at 7*6 K can be 3/2 statistically described: the mean value of K at this temperature is 60.8 MN/m , the K 3/2 values range between 54.6 and 65.9 MN/m , and the standard deviation is 3.0."],["oa:W4242665339","Ti-6Al-4V","fatigue crack growth rates",0.0,null,null,null,"mm/cycle","","electron beam welded","","equation","",true,"unmapped_property","conclusions","A single equation favoring the upper bound of the fatigue crack growth rates (mm/ cycle) 3/2 as a function of AK (MN/m ) is: % = 2.7 x 10\" 9 (AK) 3 \" 7 (12) dN 3) Static lead era-king : Precracked base and weld metal specimens sustained at stress intensity factors approaching did not exhibit static load cracking in liquid nitrogen environments at 76 K."],["oa:W4242665339","Ti-6Al-4V","K",83.0,null,null,null,"MN/m^3/2","room temperature","recrystallization annealed and furnace cooled extra-low interstitial","","","",false,"unmapped_property","conclusions","The present results for the base metal at room temperature, when compared directly with Annis' data [24], show that K increases from 67 to 83 to 93 3/2 ^ MH/m as compact specimen thickness (W/B = 2) increases from 12.5 to 20.3 to 25.4 mm."],["oa:W4242665339","Ti-6Al-4V","K",88.2,null,null,null,"MN/m^3/2","76 K","electron beam welded","","","",false,"unmapped_property","conclusions","Electron beam welding leads to a 16% decrease in K^.^ at 76 K, the heat-affected-zone/fusion-zone boundary being the region of minimum fracture toughness in an electron beam weld."],["oa:W4242665339","Ti-6Al-4V","||",0.0,null,null,null,"(K)36(11)","195 K","","","","",false,"unmapped_property","results","At room temperature, || = 1.9 x 10\"56 (K) 27 (10) and, at 195 K, || = 4.3 x lCf 72 (K) 36 (11) As indicated in Figure 18, the rates at 195 K exhibit less scatter and are faster than those at room temperature."],["oa:W4242665339","Ti-6Al-4V","C",0.0,null,null,null,"mm/cycle","","","","","",false,"unmapped_property","results","The value of C, the intercept on the ordinate axis at AK = 1, is _9 2.7 x 10 mm/cycle; the slope, n, is 3.7."],["oa:W4242665339","Ti-6Al-4V","||",0.0,null,null,null,"(K)27(10)","295 K","","","","",false,"unmapped_property","results","At room temperature, || = 1.9 x 10\"56 (K) 27 (10) and, at 195 K, || = 4.3 x lCf 72 (K) 36 (11) As indicated in Figure 18, the rates at 195 K exhibit less scatter and are faster than those at room temperature."],["oa:W4242665339","Ti-6Al-4V","K",105.0,100.0,110.0,null,"MN/m","295 K","recrystallization annealed and furnace cooled","","","",false,"unmapped_property","results","The shelf K values for the LR orientation range from 100 to 110 3/2 < MN/m , while shelf values for the ML orientation average approximately 15% lower."],["oa:W4242665339","Ti-6Al-4V","Kj c",45.0,null,null,null,"MN/m^3/2","76 K","","","","",false,"unmapped_property","abstract","The Kj c value for this boundary zone at liquid nitrogen temperature (76 K) was 45 MN/nr 's 16% lower than the base metal."],["oa:W4242665339","3/2 alloy","K",105.0,99.0,111.0,null,"MN/m","room temperature","","","J-integral test","",false,"unmapped_property","results","According to Eq. (5), the corresponding K values for this 3/2 alloy at room temperature are 99 to 111 MN/m Fracture toughness results for the base metal are plotted in Figure 9, which includes the room temperature data derived by J-integral tests."],["oa:W4242928921","beta gamma titanium aluminide","lamellar colony volume fractions",75.0,null,null,null,"vol.%","","PB-SCHT","lamellar","","",false,"unmapped_property","conclusions",""],["oa:W4242928921","beta gamma titanium aluminide","lamellar colony volume fractions",75.0,null,null,null,"vol.%","","PB-SCHT","lamellar","","",false,"unmapped_property","conclusions",""],["oa:W4242928921","beta gamma titanium aluminide","Ni content",1.5,1.5,1.5,null,"at%","","","","EDS point analysis","",false,"unmapped_property","conclusions",""],["oa:W4242928921","beta gamma titanium aluminide","Al content",45.7,45.7,45.7,null,"at%","","","","EDS point analysis","",false,"unmapped_property","conclusions",""],["oa:W4242928921","beta gamma titanium aluminide","high volume fraction (15-60 vol.%) of the α2 phase",37.5,15.0,60.0,null,"vol.%","","","","","",false,"unmapped_property","conclusions",""],["oa:W4242928921","beta gamma titanium aluminide","lamellar colony volume fraction",75.0,75.0,75.0,null,"vol.%","","","lamellar","","",false,"unmapped_property","conclusions",""],["oa:W4242928921","beta gamma titanium aluminide","volume fraction of lamellar colonies",86.0,85.0,87.0,null,"vol.%","","","","","",false,"unmapped_property","conclusions",""],["oa:W4242928921","beta gamma titanium aluminide","Nb content",1.5,1.5,1.5,null,"at%","","","","EDS point analysis","",false,"unmapped_property","conclusions",""],["oa:W4242928921","beta gamma titanium aluminide","Ni content",0.5,0.5,0.5,null,"at%","","","","","",false,"unmapped_property","conclusions",""],["oa:W4242928921","beta gamma titanium aluminide","Al concentration",42.0,42.0,42.0,null,"at%","","","","","",false,"unmapped_property","conclusions",""],["oa:W4242928921","beta gamma titanium aluminide","Ni content",1.5,1.5,2.0,null,"at%","","","","","",false,"unmapped_property","conclusions",""],["oa:W4242928921","G2","instantaneous creep",276.0,null,null,null,"MPa","760 °C","","","creep test","",false,"unmapped_property","conclusions",""],["oa:W4242928921","G2","instantaneous creep",140.0,null,null,null,"MPa","760 °C","","","creep test","",false,"unmapped_property","conclusions",""],["oa:W4242928921","G2","creep response",140.0,null,null,null,"MPa","760 °C","","","creep test","",false,"unmapped_property","conclusions",""],["oa:W4242928921","beta gamma titanium aluminide","high volume fraction (25-80 vol.%) of the β0 phase",52.5,25.0,80.0,null,"vol.%","","","","","",false,"unmapped_property","conclusions",""],["oa:W4242928921","beta gamma titanium aluminide","Mo content",3.0,3.0,3.0,null,"at%","","","","EDS point analysis","",false,"unmapped_property","conclusions",""],["oa:W4242928921","beta gamma titanium aluminide","maximum volume fraction in the braze zone of approximately 20 vol.%",20.0,20.0,20.0,null,"vol.%","","","","","",false,"unmapped_property","conclusions",""],["oa:W4242928921","beta gamma titanium aluminide","lamellar colony volume fraction",90.0,90.0,90.0,null,"vol.%","","","lamellar","","",false,"unmapped_property","conclusions",""],["oa:W4242928921","beta gamma titanium aluminide","Al content",38.0,38.0,38.0,null,"at%","","","","EDS point analysis","",false,"unmapped_property","conclusions",""],["oa:W4242928921","G2","creep response",276.0,null,null,null,"MPa","760 °C","","","creep test","",false,"unmapped_property","conclusions",""],["oa:W4243368178","","serrations",0.0,null,null,null,"","room temperature","","","","",false,"unmapped_property","results",""],["oa:W4243368178","","serrations",0.0,null,null,null,"","4 K","","","","",false,"unmapped_property","results",""],["oa:W4243368178","Ti-6Al-4V","J",82.5,null,null,null,"kJ/m^2","125 K","","","","",false,"unmapped_property","results",""],["oa:W4243368178","","serrations",1.0,null,null,null,"","76 K","","","","",false,"unmapped_property","results",""],["oa:W4243368178","","specimen grip fracture",1.0,null,null,null,"","76 K","","","","",false,"unmapped_property","discussion",""],["oa:W4243368178","","change of slope",25.0,20.0,30.0,null,"%","","","","","",false,"unmapped_property","discussion",""],["oa:W4243368178","Ti-6Al-4V","K^",45.0,null,null,null,"%","125 K to 76 K","","","","",false,"unmapped_property","results",""],["oa:W4243368178","Ti-6Al-4V","J^",108.0,null,null,null,"kJ/m^2","","","","","",false,"unmapped_property","results",""],["oa:W4243368178","","specimen grip fracture",1.0,null,null,null,"","room temperature","","","","",false,"unmapped_property","discussion",""],["oa:W4243368178","","minimum in elastic parameters",0.0,null,null,null,"","76 K","","","","",false,"unmapped_property","results",""],["oa:W4243368178","","serrations",1.0,null,null,null,"","76 K","","","","",false,"unmapped_property","results",""],["oa:W4243368178","","serrations",0.0,null,null,null,"","4 K","","","","",false,"unmapped_property","results",""],["oa:W4243368178","","serrations",0.0,null,null,null,"","room temperature","","","","",false,"unmapped_property","results",""],["oa:W4245088498","","HRA 61",61.0,null,null,null,"HRA","","","","","",false,"unmapped_property","results",""],["oa:W4245155353","Ti-6Al-4V","rheological properties",0.0,null,null,null,"","20–1200 °C","as-built SLM","","","1 s−1",false,"unmapped_property","conclusions","In this research work, the study of rheological properties, flow behaviour and microstructure evolution of SLM-produced and conventional wrought Ti-6Al-4V titanium alloy in the temperature range of 20–1200 °С and at strain rate ξ of 1 s− 1 was performed."],["oa:W4246140574","","interfacial shear strength",50.41,null,null,null,"MPa","","","","","",false,"unmapped_property","discussion",""],["oa:W4248995944","CP-Ti Grade 2","microstructure",0.0,null,null,null,"","","as-received","equiaxed α","","",false,"unmapped_property","results_discussion","3.2.1 Titanium Grade 2 base material The microstructure of the as-received CP-Ti sheet consists of equiaxed α grains with a small volume fraction of the β phase (typically less than 3%), as shown in Fig. 4a."],["oa:W4250100461","Ti-13Nb-12Mo","Icorr.",0.0544,null,null,null,"µA/cm2","25°C","500°C/24h","","potentiodynamic polarization","",false,"unmapped_property","abstract","Através da curva potenciodinâmica da liga Ti-12Mo- 13Nb, foram obtidos os seguintes resultados: Ecorr. = -15,717 mV, Icorr. = 0,0544 µm.cm-2 e Ipass. = 622 µm. cm-2."],["oa:W4250100461","Ti-13Nb-12Mo","Ecorr.",-15.717,null,null,null,"mVvs.Ag/AgCl","25°C","500°C/24h","","potentiodynamic polarization","",false,"unmapped_property","abstract","Através da curva potenciodinâmica da liga Ti-12Mo- 13Nb, foram obtidos os seguintes resultados: Ecorr. = -15,717 mV, Icorr. = 0,0544 µm.cm-2 e Ipass. = 622 µm. cm-2."],["oa:W4250100461","Ti-13Nb-12Mo","Ipass.",622.0,null,null,null,"µA/cm2","25°C","500°C/24h","","potentiodynamic polarization","",false,"unmapped_property","abstract","Através da curva potenciodinâmica da liga Ti-12Mo- 13Nb, foram obtidos os seguintes resultados: Ecorr. = -15,717 mV, Icorr. = 0,0544 µm.cm-2 e Ipass. = 622 µm. cm-2."],["oa:W4252360902","Ti-6Al-4V","oxygen level",0.039,null,null,null,"%","","AM","","","",false,"unmapped_property","results_discussion",""],["oa:W4252360902","Ti-6Al-4V","oxygen level",0.086,null,null,null,"%","","wrought","","","",false,"unmapped_property","results_discussion",""],["oa:W4252360902","Ti-6Al-4V","oxygen level",0.047,null,null,null,"%","","AM","","","",false,"unmapped_property","results_discussion",""],["oa:W4252360902","Ti-6Al-4V","maximum temperature",45.0,null,null,null,"°C","800 °C","","","thermocouple measurement","",false,"unmapped_property","results_discussion",""],["oa:W4252360902","Ti-6Al-4V","oxygen level",0.099,null,null,null,"%","","wrought","","","",false,"unmapped_property","results_discussion",""],["oa:W4252360902","Ti-6Al-4V","oxygen level",0.08,null,null,null,"%","","wrought","","","",false,"unmapped_property","results_discussion",""],["oa:W4252360902","Ti-6Al-4V","oxygen level",0.081,null,null,null,"%","","wrought","","","",false,"unmapped_property","results_discussion",""],["oa:W4252360902","Ti-6Al-4V","oxygen level",0.051,null,null,null,"%","","AM","","","",false,"unmapped_property","results_discussion",""],["oa:W4252360902","Ti-6Al-4V","oxygen level",0.043,null,null,null,"%","","AM","","","",false,"unmapped_property","results_discussion",""],["oa:W4255581505","TAMN","liquidus temperature",0.0,null,null,null,"","","","","","",false,"unmapped_property","conclusions",""],["oa:W4255581505","gamma-TiAl","undercooling for the reaction",87.5,50.0,125.0,null,"°C","","","","","",false,"unmapped_property","conclusions",""],["oa:W4255581505","TAWS","liquidus temperature",0.0,null,null,null,"","","","","","",false,"unmapped_property","conclusions",""],["oa:W4255581505","gamma-TiAl","heating rate",20.0,null,null,null,"°C/min","","","","","",false,"unmapped_property","conclusions",""],["oa:W4255684399","","diameter luar",3.5,null,null,0.1,"mm","","","","","",false,"unmapped_property","abstract","Ukuran minitube yang dihasilkan adalah 3 mm diameter dalam, 3,5 mm (±0,1) diameter luar dan 30 mm panjang minitube."],["oa:W4255684399","","diameter dalam",3.0,null,null,null,"mm","","","","","",false,"unmapped_property","abstract","Ukuran minitube yang dihasilkan adalah 3 mm diameter dalam, 3,5 mm (±0,1) diameter luar dan 30 mm panjang minitube."],["oa:W4255684399","","simpangan",0.41,null,null,null,"mm","","","","","",false,"unmapped_property","abstract","Besarnya simpangan yang terbesar adalah 0,41 mm yang terletak pada ujung minitube dengan jarak 25 mm dari kepala tetap mesin bubut."],["oa:W4255684399","","diameter bagian B",3.5,null,null,null,"mm","","","","","",false,"unmapped_property","abstract","Bagian A memiliki diameter yang lebih besar dibandingkan dengan bagian B, diameter bagian A adalah 4 mm dan bagian B adalah 3,5 mm."],["oa:W4255684399","","diameter bagian A",4.0,null,null,null,"mm","","","","","",false,"unmapped_property","abstract","Bagian A memiliki diameter yang lebih besar dibandingkan dengan bagian B, diameter bagian A adalah 4 mm dan bagian B adalah 3,5 mm."],["oa:W4255684399","","defleksi (δ)",0.23,null,null,null,"mm","","","","","",false,"unmapped_property","abstract","Gaya (-Fy) tersebut menimbulkan defleksi (δ), besarnya defleksi (δ) yang terukur dengan menggunakan dial indicator sebesar 0,23 mm."],["oa:W4255684399","","panjang minitube",30.0,null,null,null,"mm","","","","","",false,"unmapped_property","abstract","Ukuran minitube yang dihasilkan adalah 3 mm diameter dalam, 3,5 mm (±0,1) diameter luar dan 30 mm panjang minitube."],["oa:W4280489659","Ti-6Al-4V","content of interstitials",0.581,null,null,null,"%","","","","","",false,"unmapped_property","results_discussion","However, the AC specimens provided a markedly higher content of interstitials with an average value of 0.581%."],["oa:W4280493366","TNT5Zr-AF + HIPA","σUTS/E",15.2,13.8,16.6,1.4,"","","","","","",false,"unmapped_property","discussion","Overall, the highest ratio of σUTS/E (15.2 ± 1.4) of the TNT5Zr-AF + HIPA alloy among the involved materials demonstrates the potential for load-bearing implant application."],["oa:W4280497156","Ti-6Al-4V","flank wear",0.166,null,null,null,"mm","room temperature","as-machined","","tool wear analysis","",false,"unmapped_property","conclusions","The flank wear analysis revealed that Parameter 1 (140 m/min, 0.1 mm/rev) contributes the most to the wearing of the tool insert after 100 passes."],["oa:W4280501129","Ti-6Al-4V","density of ripples",21381.0,null,null,null,"cm-2","","","","atomic force microscopy","",false,"unmapped_property","results","The depth of ripples (151 nm vs. 130 nm) and density of ripples (22309/cm2 vs. 21381/cm2) were also very similar between the two laser-textured structure types."],["oa:W4280501129","Ti-6Al-4V","density of ripples",22309.0,null,null,null,"cm-2","","","","atomic force microscopy","",false,"unmapped_property","results","The depth of ripples (151 nm vs. 130 nm) and density of ripples (22309/cm2 vs. 21381/cm2) were also very similar between the two laser-textured structure types."],["oa:W4280509085","Mg-5Sn-0.15Ti","wear resistance",20.0,null,null,null,"N","","extruded","","","",false,"unmapped_property","abstract","The sample with 0.75 wt.% Ti exhibited superior wear properties at 6 and 10 N of normal force, while the sample with 0.15 wt.% Ti presented better wear resistance for 20 N."],["oa:W4280509085","Mg-5Sn-0.75Ti","wear properties",10.0,null,null,null,"N","","extruded","","","",false,"unmapped_property","abstract","The sample with 0.75 wt.% Ti exhibited superior wear properties at 6 and 10 N of normal force, while the sample with 0.15 wt.% Ti presented better wear resistance for 20 N."],["oa:W4280509085","Mg-5Sn-0.75Ti","wear properties",6.0,null,null,null,"N","","extruded","","","",false,"unmapped_property","abstract","The sample with 0.75 wt.% Ti exhibited superior wear properties at 6 and 10 N of normal force, while the sample with 0.15 wt.% Ti presented better wear resistance for 20 N."],["oa:W4280564256","Ti-6Al-4V","WR",0.0,null,null,null,"mm3/m","room temperature","","","","",false,"unmapped_property","conclusions","WR decreased from \u0002 0.0017 to 0.0009 mm3/m at 2 N, varied from \u0002 0.0035 to \u0002 0.0022 mm3/m at 6 N and varied from \u0002 0.0055 to 0.0040 mm3/m at 10 N over the temperature range from room temperature to 600 \u0002C."],["oa:W4280564256","Ti-6Al-4V","WR",0.0,null,null,null,"mm3/m","room temperature","","","","",false,"unmapped_property","conclusions","WR decreased from \u0002 0.0017 to 0.0009 mm3/m at 2 N, varied from \u0002 0.0035 to \u0002 0.0022 mm3/m at 6 N and varied from \u0002 0.0055 to 0.0040 mm3/m at 10 N over the temperature range from room temperature to 600 \u0002C."],["oa:W4280564256","Ti-6Al-4V","average WR",0.0,null,null,null,"mm3/mm","400 and 500 °C","","","","",false,"unmapped_property","results_discussion","At 400 and 500 \u0002C and in the mid-range of loading (100-200 N), the average WR is only up to \u0002 5 9 10\u00036 mm3/ mm, while at TRm, average WR is higher and is up to 13 9 10\u00036 mm3/mm."],["oa:W4280564256","Ti-6Al-4V","WR",0.0,null,null,null,"mm3/m","room temperature","","","","",false,"unmapped_property","conclusions","WR decreased from \u0002 0.0017 to 0.0009 mm3/m at 2 N, varied from \u0002 0.0035 to \u0002 0.0022 mm3/m at 6 N and varied from \u0002 0.0055 to 0.0040 mm3/m at 10 N over the temperature range from room temperature to 600 \u0002C."],["oa:W4280564256","Ti-6Al-4V","average WR",0.0,null,null,null,"mm3/mm","room temperature","","","","",false,"unmapped_property","results_discussion","At 400 and 500 \u0002C and in the mid-range of loading (100-200 N), the average WR is only up to \u0002 5 9 10\u00036 mm3/ mm, while at TRm, average WR is higher and is up to 13 9 10\u00036 mm3/mm."],["oa:W4280619683","CoCrMo","Breaking Stress Ru [MPa]",726.0,null,null,null,"MPa","room temperature","milling","","tensile test","",false,"unmapped_property","table","Milling\tAverage value\t565\t552\t759\t726"],["oa:W4280619683","CoCrMo","Breaking Stress Ru [MPa]",717.0,null,null,null,"MPa","room temperature","casting","","tensile test","",false,"unmapped_property","table","Casting\tAverage value\t646\t651\t794\t717"],["oa:W4280619683","Ti-6Al-4V","MicrohardnessHiT [MPa]",4356.9,null,null,null,"MPa","","DMLS","","nanoindentation","",false,"unmapped_property","table","Ti6Al4V\tDMLS\tAverage value\t112.5\t4356.9"],["oa:W4280619683","Ti-6Al-4V","MicrohardnessHiT [MPa]",3627.1,null,null,null,"MPa","","Milling","","nanoindentation","",false,"unmapped_property","table","Milling\tAverage value\t115.22\t3627.1"],["oa:W4280619683","CoCrMo","MicrohardnessHiT [MPa]",6582.3,null,null,null,"MPa","","DMLS","","nanoindentation","",false,"unmapped_property","table","CoCrMo\tDMLS\tAverage value\t201.0\t6582.3"],["oa:W4280619683","CoCrMo","MicrohardnessHiT [MPa]",4951.0,null,null,null,"MPa","","Milling","","nanoindentation","",false,"unmapped_property","table","Milling\tAverage value\t203.8\t4951"],["oa:W4280619683","CoCrMo","MicrohardnessHiT [MPa]",5720.7,null,null,null,"MPa","","Casting","","nanoindentation","",false,"unmapped_property","table","Casting\tAverage value\t193.2\t5720.7"],["oa:W4280619683","CoCrMo","Ru",1332.0,null,null,null,"MPa","room temperature","as-built SLM","","tensile test","",false,"unmapped_property","conclusions","For cobalt alloys, their values were: Rm = 1346 MPa, Ru = 1332 MPa."],["oa:W4280619683","CoCrMo","Breaking Stress Ru [MPa]",1332.0,null,null,null,"MPa","room temperature","DMLS","","tensile test","",false,"unmapped_property","table","CoCrMo\tDMLS\tAverage value\t1180\t1225\t1346\t1332"],["oa:W4280619683","Ti-6Al-4V","Ru",989.0,null,null,null,"MPa","room temperature","as-built SLM","","tensile test","",false,"unmapped_property","conclusions","For titanium alloys, they were: Rm = 1112 MPa, Ru = 989 MPa."],["oa:W4280619683","Ti-6Al-4V","Breaking Stress Ru [MPa]",989.0,null,null,null,"MPa","room temperature","DMLS","","tensile test","",false,"unmapped_property","table","Ti6Al4V\tDMLS\tAverage value\t984\t1046\t1112\t989"],["oa:W4280619683","Ti-6Al-4V","Breaking Stress Ru [MPa]",779.0,null,null,null,"MPa","room temperature","milling","","tensile test","",false,"unmapped_property","table","Milling\tAverage value\t731\t736\t796\t779"],["oa:W4280622220","Ti-32.9Nb-7.5Ta-4.2Zr","fabricated by melting in a cold crucible induction in a levitation furnace",0.0,null,null,null,"","","","","","",false,"unmapped_property","conclusions","A β-metastable Ti-32.9Nb-4.2Zr-7.5Ta (wt%) (TNZT) alloy was fabricated by melting in a cold crucible induction in a levitation furnace and subjected to cold deformation, by rolling, with progressive deformation degrees, from 15% to 60%, in 15% increments, in order to investigate the microstructural changes and the obtained mechanical properties."],["oa:W4281259942","CP-Ti Grade 2","Density",4.51,null,null,null,"g/cc","","","","","",false,"unmapped_property","table","Density\t4.51 g/cc"],["oa:W4281259942","CP-Ti Grade 2","Specific heat capacity",0.523,null,null,null,"J/g-°C","","","","","",false,"unmapped_property","table","Metric\t0.523 J/g-°C\t16.4 W/m-K\tMax 1665 °C\t325 J/g"],["oa:W4281259942","CP-Ti Grade 2","Heat of fusion",325.0,null,null,null,"J/g","","","","","",false,"unmapped_property","table","Metric\t0.523 J/g-°C\t16.4 W/m-K\tMax 1665 °C\t325 J/g"],["oa:W4281397883","Ti-6Al-4V","contact angle",54.56,null,null,null,"°","","","","","",false,"unmapped_property","results_discussion","5 Vol.:(0123456789) Scientific Reports | (2022) 12:8700 | https://doi.org/10.1038/s41598-022-12855-5 www.nature.com/scientificreports/ the contact angle towards reducing hydrophilicity (from 54.56 for the pure alloy to 57.66 for 10% of reinforcement)."],["oa:W4281397883","Ti-6Al-4V","contact angle",57.66,null,null,null,"°","","","","","",false,"unmapped_property","results_discussion","5 Vol.:(0123456789) Scientific Reports | (2022) 12:8700 | https://doi.org/10.1038/s41598-022-12855-5 www.nature.com/scientificreports/ the contact angle towards reducing hydrophilicity (from 54.56 for the pure alloy to 57.66 for 10% of reinforcement)."],["oa:W4281632506","Ti-1023","behavior of the curves",0.0,null,null,null,"","300 °C","","","","",false,"unmapped_property","results","After a number of repeated experiments, we find that there is no significant difference between the behavior of the curves at temperatures of 300 °C, 700 °C, and 800 °C."],["oa:W4281632506","Ti-1023","behavior of the curves",0.0,null,
