Repository: akhtar07/tisci-explorer

# TiSci Explorer

A read-only, static explorer for **TiSci**, an autonomous research agent for titanium alloys. TiSci reads the
titanium-alloy literature, builds a knowledge graph and a table of measured values, proposes hypotheses where the
graph has gaps, and tests them with DFT (MACE / VASP) and the ICME-lite multiscale chain.

**Live site:** https://akhtar07.github.io/tisci-explorer/

The site has seven sections:

| Section | What it shows |
|---|---|
| Overview | Corpus → graph → facts → hypotheses → verdicts, with the snapshot's counts |
| Worked example | One full loop for W in α-Ti: graph path, hypothesis, novelty check, DFT test, verdict, follow-up, DAMASK |

File: data/facts/other.json (part 66 of 112)
null,null,"","700 °C","","","","",false,"unmapped_property","results","After a number of repeated experiments, we find that there is no significant difference between the behavior of the curves at temperatures of 300 °C, 700 °C, and 800 °C."],["oa:W4281632506","Ti-1023","behavior of the curves",0.0,null,null,null,"","800 °C","","","","",false,"unmapped_property","results","After a number of repeated experiments, we find that there is no significant difference between the behavior of the curves at temperatures of 300 °C, 700 °C, and 800 °C."],["oa:W4281638604","","yield ratio",97.0,null,null,null,"%","","","","","",false,"unmapped_property","results_discussion","This is reasonable to accept, since the yield ratio is at least approx. 97% due to the possible overestimation of the ultimate tensile strength."],["oa:W4281644193","GNPs/TC11 composite","low mass-fraction GNPs",0.2,null,null,null,"wt%","","","","","",false,"unmapped_property","methods","Therefore, low mass-fraction GNPs (0.2 wt%) were selected in this study."],["oa:W4281644193","Ti-6.5Al-3.5Mo-1.5Zr-0.3Si","laser scanning speed",1200.0,null,null,null,"mm/s","","as-built SLM","","","",false,"unmapped_property","methods","The SLM parameters were optimized and set as follows: the laser power was 280 W, the laser scanning speed was 1200 mm/s, the hatch spacing was 0.1 mm, the layer thickness was 30 μm, and the checkerboard scanning strategy was used."],["oa:W4281644193","Ti-6.5Al-3.5Mo-1.5Zr-0.3Si","laser power",280.0,null,null,null,"W","","as-built SLM","","","",false,"unmapped_property","methods","The SLM parameters were optimized and set as follows: the laser power was 280 W, the laser scanning speed was 1200 mm/s, the hatch spacing was 0.1 mm, the layer thickness was 30 μm, and the checkerboard scanning strategy was used."],["oa:W4281713082","Ti-6Al-4V","Ti",89.77,null,null,null,"%","","","","","",false,"unmapped_property","table","Measured (%)\t6.27\t3.96\t89.77\t-\t-\t-\t-\t-\t-\t-"],["oa:W4281734871","Ti-alloy","Density",4506.0,null,null,null,"kgm3","","","","","",false,"unmapped_property","table","Density\t4506kgm3 []"],["oa:W4281734871","Ti-alloy","Heat capacity for solid titanium",523.0,null,null,null,"Jkg⋅K","","","","","",false,"unmapped_property","table","Heat capacity for solid titanium\t523Jkg⋅K []"],["oa:W4281734871","Ti-alloy","Latent heat of melting",440.0,null,null,null,"kJkg","","","","","",false,"unmapped_property","table","Latent heat of melting\t440kJkg []"],["oa:W4281734871","Ti-alloy","Vaporization temperature",3287.0,null,null,null,"°C","","","","","",false,"unmapped_property","table","Vaporization temperature\t3287 °C []"],["oa:W4281734871","Ti-alloy","Latent heat of vaporization",8305.0,null,null,null,"kJkg","","","","","",false,"unmapped_property","table","Latent heat of vaporization\t8305kJkg []"],["oa:W4281736552","Ti-6Al-4V","surface coverage",88.94,88.3,89.58,1.995,"%","","","","","",false,"unmapped_property","results_discussion","Based on the calculations using ImageJ software, the surface coverage levels of the hydroxyapatitecoated implant materials are found to range from 88.30 ± 1.99 % to 89.58 ± 2.00 %."],["oa:W4281736552","Ti-6Al-4V","thickness",89.185,87.57,90.8,3.09,"µm","","","","","",false,"unmapped_property","results_discussion","Furthermore, the obtained coatings are thin, ranging from 87.57 ± 2.06 μm to 90.80 ± 4.12 μm."],["oa:W4281752043","Ti-18Mo","Phase Composition, %",53.0,48.0,58.0,5.0,"%","","after HPT","beta","XRD in situ","",false,"unmapped_property","table","Ti–18wt.% Mo\t100% β\ta = 0.3250\t53 ± 5% β + 47 ± 5% ω\ta = 0.3256\ta = 0.4620 a = 0.2821\t420–500"],["oa:W4281752043","Ti-18Mo","Phase Composition, %",47.0,42.0,52.0,5.0,"%","","after HPT","omega","XRD in situ","",false,"unmapped_property","table","Ti–18wt.% Mo\t100% β\ta = 0.3250\t53 ± 5% β + 47 ± 5% ω\ta = 0.3256\ta = 0.4620 a = 0.2821\t420–500"],["oa:W4281958471","Ti","residual stress",-1250.0,null,null,null,"MPa","","","","","",false,"unmapped_property","results","The maximum residual is in its central part, where they reach the value of −1250 MPa."],["oa:W4281958471","Ti-6Al-4V","residual stress",-1250.0,null,null,null,"MPa","","","","","",false,"unmapped_property","conclusions","They are compressive on the side of aluminum alloy (to −102 MPa) and tensile on the side of titanium alloy (up to +158 MPa);The residual stress state in cross-section was determined by X-ray diffraction method."],["oa:W4281968760","Ti-6Al-4V","β",18.1,null,null,0.9,"%","","FC","","","",false,"unmapped_property","results_discussion","The FC specimens provided an average of 18.1% ± 0.9% β, which decreased significantly to 12.9% ± 1.7% after aging."],["oa:W4281968760","Ti-6Al-4V","β",12.9,null,null,1.7,"%","","FC + aging","","","",false,"unmapped_property","results_discussion","The FC specimens provided an average of 18.1% ± 0.9% β, which decreased significantly to 12.9% ± 1.7% after aging."],["oa:W4281968760","Ti-6Al-4V","Nitrogen Content (%)",0.012,null,null,0.002,"%","","as-built","","","",false,"unmapped_property","table","As-built\t0.097 ± 0.001\t0.012 ± 0.002"],["oa:W4281968760","Ti-6Al-4V","Nitrogen Content (%)",0.014,null,null,0.007,"%","","FC","","","",false,"unmapped_property","table","FC\t0.092 ± 0.012\t0.014 ± 0.007"],["oa:W4281968760","Ti-6Al-4V","Nitrogen Content (%)",0.018,null,null,0.003,"%","","FC+A","","","",false,"unmapped_property","table","FC+A\t0.103 ± 0.001\t0.018 ± 0.003"],["oa:W4281968760","Ti-6Al-4V","Nitrogen Content (%)",0.016,null,null,0.002,"%","","WQ","","","",false,"unmapped_property","table","WQ\t0.099 ± 0.003\t0.016 ± 0.002"],["oa:W4281968760","Ti-6Al-4V","Nitrogen Content (%)",0.016,null,null,0.005,"%","","WQ+A","","","",false,"unmapped_property","table","WQ+A\t0.096 ± 0.004\t0.016 ± 0.005"],["oa:W4283168527","Ti-6Al-4V","residual stress",3.1,null,null,null,"GPa","","","","FE prediction","",true,"unmapped_property","methods","Figure 3: In-depth residual stress profiles obtained by LSP with a peak intensity equal to: (a) 3.3 GW/cm2 (3.1 GPa), (b) 20 GW/cm2 (7.6 GPa), (c) 30 GW/cm2 (9.3 GPa), (d) 40 GW/cm2 (10.7 GPa), (markers are the experimental data, solid lines are the numerical results)."],["oa:W4283168527","Ti-6Al-4V","residual stress",7.6,null,null,null,"GPa","","","","FE prediction","",true,"unmapped_property","methods","Figure 3: In-depth residual stress profiles obtained by LSP with a peak intensity equal to: (a) 3.3 GW/cm2 (3.1 GPa), (b) 20 GW/cm2 (7.6 GPa), (c) 30 GW/cm2 (9.3 GPa), (d) 40 GW/cm2 (10.7 GPa), (markers are the experimental data, solid lines are the numerical results)."],["oa:W4283168527","Ti-6Al-4V","residual stress",9.3,null,null,null,"GPa","","","","FE prediction","",true,"unmapped_property","methods","Figure 3: In-depth residual stress profiles obtained by LSP with a peak intensity equal to: (a) 3.3 GW/cm2 (3.1 GPa), (b) 20 GW/cm2 (7.6 GPa), (c) 30 GW/cm2 (9.3 GPa), (d) 40 GW/cm2 (10.7 GPa), (markers are the experimental data, solid lines are the numerical results)."],["oa:W4283168527","Ti-6Al-4V","residual stress",10.7,null,null,null,"GPa","","","","FE prediction","",true,"unmapped_property","methods","Figure 3: In-depth residual stress profiles obtained by LSP with a peak intensity equal to: (a) 3.3 GW/cm2 (3.1 GPa), (b) 20 GW/cm2 (7.6 GPa), (c) 30 GW/cm2 (9.3 GPa), (d) 40 GW/cm2 (10.7 GPa), (markers are the experimental data, solid lines are the numerical results)."],["oa:W4283168527","Ti-6Al-4V","residual stress",5.37,null,null,null,"GPa","","","","FE prediction","",true,"unmapped_property","results_discussion","Effect of spot size In this section, we analyze the effect of the spot size on residual stress obtained by LSP with a peak intensity equal to 10 GW/cm2 which is equivalent to 5.37 GPa according to (9)."],["oa:W4283314298","Ti-6Al-7Nb","wear volume loss",0.0057,null,null,null,"mm3","","","","","",false,"unmapped_property","results","The wear volume loss of the untreated surface is 5.72 × 10−3 mm3."],["oa:W4283314298","Ti-6Al-7Nb","wear volume loss",0.0082,null,null,null,"mm3","","","","","",false,"unmapped_property","results","In comparison to the untreated surface, 5 J, 33% lost the maximum volume amongst all the laser shock peened samples with a value of 8.23 × 10−3 mm3, followed by 3 J, 50%, (7.01 × 10−3 mm3), then 3 J, 67% (7 × 10−3 mm3) and finally 3 J, 33% (6.89 × 10−3 mm3) that the wear volume loss are higher than that of the untreated."],["oa:W4283314298","Ti-6Al-7Nb","wear volume loss",0.007,null,null,null,"mm3","","","","","",false,"unmapped_property","results","In comparison to the untreated surface, 5 J, 33% lost the maximum volume amongst all the laser shock peened samples with a value of 8.23 × 10−3 mm3, followed by 3 J, 50%, (7.01 × 10−3 mm3), then 3 J, 67% (7 × 10−3 mm3) and finally 3 J, 33% (6.89 × 10−3 mm3) that the wear volume loss are higher than that of the untreated."],["oa:W4283314298","Ti-6Al-7Nb","wear volume loss",0.007,null,null,null,"mm3","","","","","",false,"unmapped_property","results","In comparison to the untreated surface, 5 J, 33% lost the maximum volume amongst all the laser shock peened samples with a value of 8.23 × 10−3 mm3, followed by 3 J, 50%, (7.01 × 10−3 mm3), then 3 J, 67% (7 × 10−3 mm3) and finally 3 J, 33% (6.89 × 10−3 mm3) that the wear volume loss are higher than that of the untreated."],["oa:W4283314298","Ti-6Al-7Nb","wear volume loss",0.0069,null,null,null,"mm3","","","","","",false,"unmapped_property","results","In comparison to the untreated surface, 5 J, 33% lost the maximum volume amongst all the laser shock peened samples with a value of 8.23 × 10−3 mm3, followed by 3 J, 50%, (7.01 × 10−3 mm3), then 3 J, 67% (7 × 10−3 mm3) and finally 3 J, 33% (6.89 × 10−3 mm3) that the wear volume loss are higher than that of the untreated."],["oa:W4283373316","Ti-6Al-4V","material removal rate",0.086,null,null,null,"mm3/min","","","","","",false,"unmapped_property","abstract",""],["oa:W4283373316","Ti-6Al-4V","electrode wear",0.0006,null,null,null,"mm3/min","","","","","",false,"unmapped_property","abstract",""],["oa:W4283373316","Ti-6Al-4V","alteration in the surface hardness",10.0,null,null,null,"VH","","","","","",false,"unmapped_property","abstract",""],["oa:W4283373316","Ti-6Al-4V","dimensional error",20.0,null,null,null,"µm","","","","","",false,"unmapped_property","results_discussion",""],["oa:W4283747891","Ti-6Al-4V","k",5.62,null,null,null,"W/mK","room temperature","as-built","","MTPS","",false,"unmapped_property","results_discussion","However, the effect of FIGURE 3 | Micrographs for optical relative density measurements for different density cubes (A) ρ = 99.95%, k = 5.62 W/mK (B) ρ = 99.90%, k = 4.20 W/mK, (C) ρ = 97.40%, k = 3.33 W/mK, (D) ρ = 90.24%, k = 4.93 W/mK."],["oa:W4283747891","Ti-6Al-4V","k",4.2,null,null,null,"W/mK","room temperature","as-built","","MTPS","",false,"unmapped_property","results_discussion","However, the effect of FIGURE 3 | Micrographs for optical relative density measurements for different density cubes (A) ρ = 99.95%, k = 5.62 W/mK (B) ρ = 99.90%, k = 4.20 W/mK, (C) ρ = 97.40%, k = 3.33 W/mK, (D) ρ = 90.24%, k = 4.93 W/mK."],["oa:W4283747891","Ti-6Al-4V","k",3.33,null,null,null,"W/mK","room temperature","as-built","","MTPS","",false,"unmapped_property","results_discussion","However, the effect of FIGURE 3 | Micrographs for optical relative density measurements for different density cubes (A) ρ = 99.95%, k = 5.62 W/mK (B) ρ = 99.90%, k = 4.20 W/mK, (C) ρ = 97.40%, k = 3.33 W/mK, (D) ρ = 90.24%, k = 4.93 W/mK."],["oa:W4283747891","Ti-6Al-4V","k",4.93,null,null,null,"W/mK","room temperature","as-built","","MTPS","",false,"unmapped_property","results_discussion","However, the effect of FIGURE 3 | Micrographs for optical relative density measurements for different density cubes (A) ρ = 99.95%, k = 5.62 W/mK (B) ρ = 99.90%, k = 4.20 W/mK, (C) ρ = 97.40%, k = 3.33 W/mK, (D) ρ = 90.24%, k = 4.93 W/mK."],["oa:W4283747891","Ti-6Al-4V","ρ",99.95,null,null,null,"%","room temperature","as-built","","optical relative density measurements","",false,"unmapped_property","results_discussion","However, the effect of FIGURE 3 | Micrographs for optical relative density measurements for different density cubes (A) ρ = 99.95%, k = 5.62 W/mK (B) ρ = 99.90%, k = 4.20 W/mK, (C) ρ = 97.40%, k = 3.33 W/mK, (D) ρ = 90.24%, k = 4.93 W/mK."],["oa:W4283747891","Ti-6Al-4V","ρ",99.9,null,null,null,"%","room temperature","as-built","","optical relative density measurements","",false,"unmapped_property","results_discussion","However, the effect of FIGURE 3 | Micrographs for optical relative density measurements for different density cubes (A) ρ = 99.95%, k = 5.62 W/mK (B) ρ = 99.90%, k = 4.20 W/mK, (C) ρ = 97.40%, k = 3.33 W/mK, (D) ρ = 90.24%, k = 4.93 W/mK."],["oa:W4283747891","Ti-6Al-4V","ρ",97.4,null,null,null,"%","room temperature","as-built","","optical relative density measurements","",false,"unmapped_property","results_discussion","However, the effect of FIGURE 3 | Micrographs for optical relative density measurements for different density cubes (A) ρ = 99.95%, k = 5.62 W/mK (B) ρ = 99.90%, k = 4.20 W/mK, (C) ρ = 97.40%, k = 3.33 W/mK, (D) ρ = 90.24%, k = 4.93 W/mK."],["oa:W4283747891","Ti-6Al-4V","ρ",90.24,null,null,null,"%","room temperature","as-built","","optical relative density measurements","",false,"unmapped_property","results_discussion","However, the effect of FIGURE 3 | Micrographs for optical relative density measurements for different density cubes (A) ρ = 99.95%, k = 5.62 W/mK (B) ρ = 99.90%, k = 4.20 W/mK, (C) ρ = 97.40%, k = 3.33 W/mK, (D) ρ = 90.24%, k = 4.93 W/mK."],["oa:W4283747891","Ti-6Al-4V","ETC",0.125,0.08,0.17,null,"W/mK","","as-built PBF-LB/M","","","",false,"unmapped_property","results_discussion","ETC ranges from 0.08 to 0.17 W/mK depending on the underlying relative density."],["oa:W4283747891","Ti-6Al-4V","ETC",0.13,null,null,null,"W/mK","","as-built PBF-LB/M","","","",false,"unmapped_property","results_discussion","According to Figure 6 the ETC of such powder beds are in the range of 0.13 W/mK."],["oa:W4283747891","Ti-6Al-4V","ETC",0.13,0.13,0.13,null,"W/mK","","","","","",false,"unmapped_property","conclusions","For tap density values around 50% of bulk density, which is typical for PBF powder beds, ETC is within a close range around 0.13 W/mK."],["oa:W4283747891","Ti-6Al-4V","ETC",0.13,0.13,0.13,null,"W/mK","up to 1600 K","","","simulation","",true,"unmapped_property","conclusions","While these values are valid at room temperature, a simulation of the steady-state heat conduction through a powder bed was set up to predict ETC values for higher temperatures up to 1600 K, which are not easy to obtain experimentally."],["oa:W4283778882","Ti-6Al-4V","en yüksek gerilim",921.0,null,null,null,"MPa","","","","sonlu elemanlar analizi","",true,"unmapped_property","abstract","Şekil 5’te optimize edilmiş parçaya ait sınır ve yükleme koşulları ve Şekil 6’da ise sonlu elemanlar analizi sonuçları gösterilmiştir. Şekil 6’dan da görülebildiği gibi mevcut yükleme ve sınır koşullarında parçanın üzerinde meydana gelen en yüksek gerilim, malzemenin akma dayanımından daha düşük olacak şekilde, 921 MPa çıkmıştır."],["oa:W4284960107","titanium matrix composites","UCT",60.0,null,null,null,"µm","","","","","",false,"unmapped_property","results_discussion","When the cutting depth is approximately 60 μm, the UCT reaches the minimum."],["oa:W4285004809","solid sample","Surface Area (mm2)",703.0,null,null,null,"mm2","","","","","",false,"unmapped_property","table","Surface Area (mm2)\t703\t933\t824"],["oa:W4285004809","60% sample","Surface Area (mm2)",933.0,null,null,null,"mm2","","","","","",false,"unmapped_property","table","Surface Area (mm2)\t703\t933\t824"],["oa:W4285004809","80% sample","Surface Area (mm2)",824.0,null,null,null,"mm2","","","","","",false,"unmapped_property","table","Surface Area (mm2)\t703\t933\t824"],["oa:W4285004809","solid sample","Volume (mm3)",747.0,null,null,null,"mm3","","","","","",false,"unmapped_property","table","Volume (mm3)\t747\t298\t144"],["oa:W4285004809","60% sample","Volume (mm3)",298.0,null,null,null,"mm3","","","","","",false,"unmapped_property","table","Volume (mm3)\t747\t298\t144"],["oa:W4285004809","80% sample","Volume (mm3)",144.0,null,null,null,"mm3","","","","","",false,"unmapped_property","table","Volume (mm3)\t747\t298\t144"],["oa:W4285004809","solid samples","Breakdown Potential (Eb) (mV)",2262.0,2262.0,2262.0,245.0,"mV","","","","cyclic potentiodynamic polarisation","",false,"unmapped_property","table","Breakdown Potential (Eb) (mV)\t2262 ± 245 **\t1590 ± 135 *\t1842 ± 128 *"],["oa:W4285004809","60% samples","Breakdown Potential (Eb) (mV)",1590.0,1590.0,1590.0,135.0,"mV","","","","cyclic potentiodynamic polarisation","",false,"unmapped_property","table","Near Passivation Potential (Enp) (mV)\t1839 ± 34 **\t1375 ± 24 **\t1548 ± 59 **"],["oa:W4285004809","80% samples","Breakdown Potential (Eb) (mV)",1842.0,1842.0,1842.0,128.0,"mV","","","","cyclic potentiodynamic polarisation","",false,"unmapped_property","table","Vertex Potential (Ev) (mV)\t3061 ± 141 **\t2137 ± 115 *\t2387 ± 195 *"],["oa:W4285004809","solid samples","Near Passivation Potential (Enp) (mV)",1839.0,1839.0,1839.0,34.0,"mV","","","","cyclic potentiodynamic polarisation","",false,"unmapped_property","table","Hysteresis (Eb—Enp) (mV)\t423 ± 220\t215 ± 122\t294 ± 131"],["oa:W4285004809","Solid Sample","Exposed surface area",351.57,null,null,null,"mm2","","","","","",false,"unmapped_property","table","Exposed surface area (mm2)\t351.57\t466.66\t411.92"],["oa:W4285004809","Solid Sample","Corroded percentage",14.1,null,null,null,"%","","","","","",false,"unmapped_property","table","Corroded percentage (%)\t14.10\t29.66 **\t32.22 **"],["oa:W4285004809","Solid Sample","Corroded surface area",49.57,null,null,null,"mm2","","","","","",false,"unmapped_property","table","Corroded surface area (mm2)\t49.57\t138.40 **\t132.72 **"],["oa:W4285004809","60% Sample","Exposed surface area",466.66,null,null,null,"mm2","","","","","",false,"unmapped_property","table","Exposed surface area (mm2)\t351.57\t466.66\t411.92"],["oa:W4285004809","60% Sample","Corroded percentage",29.66,null,null,null,"%","","","","","",false,"unmapped_property","table","Corroded percentage (%)\t14.10\t29.66 **\t32.22 **"],["oa:W4285004809","60% Sample","Corroded surface area",138.4,null,null,null,"mm2","","","","","",false,"unmapped_property","table","Corroded surface area (mm2)\t49.57\t138.40 **\t132.72 **"],["oa:W4285004809","80% Sample","Exposed surface area",411.92,null,null,null,"mm2","","","","","",false,"unmapped_property","table","Exposed surface area (mm2)\t351.57\t466.66\t411.92"],["oa:W4285004809","80% Sample","Corroded percentage",32.22,null,null,null,"%","","","","","",false,"unmapped_property","table","Corroded percentage (%)\t14.10\t29.66 **\t32.22 **"],["oa:W4285004809","80% Sample","Corroded surface area",132.72,null,null,null,"mm2","","","","","",false,"unmapped_property","table","Corroded surface area (mm2)\t49.57\t138.40 **\t132.72 **"],["oa:W4285053662","Ti-5Al-2Sn-2Zr-4Mo-4Cr","microharness",13.0,null,null,null,"%","","Ti17-Ti17 similar joint","","microhardness","",false,"unmapped_property","conclusions",""],["oa:W4285089384","TiAl/Ti2AlNb SPDB joint","number of needle-like microstructures",50.0,null,null,null,"%","","as-welded","needle-like","","",false,"unmapped_property","results_discussion","The number of needle-like microstructures in the second layer significantly increased up to 50% in the matrix."],["oa:W4285089384","TiAl/Ti2AlNb SPDB joint","density of needle-like phase",70.0,null,null,null,"%","","as-welded","needle-like","","",false,"unmapped_property","results_discussion","The third layer of needle-like phase also grows with 3–5μm width, and the density also increases up to 70% in the matrix."],["oa:W4285089384","TiAl/Ti2AlNb SPDB joint","growth of massive brittle phase",80.0,null,null,null,"%","","as-welded","massive brittle","","",false,"unmapped_property","results_discussion","In the fourth layer, the massive brittle phase also grows slightly, up to 80% in the matrix."],["oa:W4285102756","Ti-6Al-4V","deformation",0.3392,0.0885,0.3392,null,"mm","","","","","",false,"unmapped_property","conclusions",""],["oa:W4285104636","","lattice parameter",0.433,null,null,null,"nm","","","","","",false,"unmapped_property","results","According to the analysis on diffraction patterns, the precipitate is a fcc crystal structure with a lattice parameter of \u00030.433 nm."],["oa:W4285104636","","H0",48.0,null,null,null,"kg·mm-2","","","","","",false,"unmapped_property","discussion","where H0 is a constant obtained by linear ﬁtting, 48 kg\u0006mm\u00052, which is the hardness of vanadium containing carbon interstitials, CN and CO are nitrogen and oxygen concentration in wppm."],["oa:W4285104636","","rGB",209.0,null,null,null,"MPa·µm1/2","","","","","",false,"unmapped_property","discussion","With respect to the grain boundary strengthening, Hall-Petch relationship [37,38] is widely utilized to determine the strength increment in polycrystalline materials. rGB ¼ kH\u0005PD\u00051=2 ð4Þ where kH-P is Hall-Petch coefﬁcient, whose value is 209 MPa\u0006lm1/2 [39] for recrystallized vanadium, and D is the average grain size, which is shown in Fig. 2."],["oa:W4285104636","","N",0.26,null,null,null,"nm","","","","","",false,"unmapped_property","discussion","Orowan’s model [40] is generally used to describe the strengthening contribution as follows: rP ¼ aMlb Nd ð Þ 1=2 ð5Þ where a is the obstacle strength of the precipitates, M is Taylor factor (3.06 [40] for polycrystalline bcc metals), l is the shear modulus of the matrix (46.7 GPa [41]), b is the magnitude of Burgers vector (0.26 nm [41]), N is the number density of precipitates, and d is the average diameter of precipitates shown in Fig. 5."],["oa:W4285243135","Ti-6Al-4V","difference of potential applied",12.0,null,null,null,"V","","","","","",false,"unmapped_property","methods","Electrolyte H2SO4 and HF Cathode material AISI 304 Difference of potential applied 12 V Temperature 25◦C Treatment time 20 minutes Thickness target to remove 0.150 mm 2"],["oa:W4285243135","Ti-6Al-4V","temperature",25.0,null,null,null,"◦C","","","","","",false,"unmapped_property","methods","Electrolyte H2SO4 and HF Cathode material AISI 304 Difference of potential applied 12 V Temperature 25◦C Treatment time 20 minutes Thickness target to remove 0.150 mm 2"],["oa:W4285243135","Ti-6Al-4V","treatment time",20.0,null,null,null,"minutes","","","","","",false,"unmapped_property","methods","Electrolyte H2SO4 and HF Cathode material AISI 304 Difference of potential applied 12 V Temperature 25◦C Treatment time 20 minutes Thickness target to remove 0.150 mm 2"],["oa:W4285243135","Ti-6Al-4V","cylindricity deviation",0.025,null,null,null,"mm","","","","","",false,"unmapped_property","results","In the case of the electro-chemical etching, the cylinder B cylindricity deviation decreased from 0.083 mm to 0.025 mm."],["oa:W4285243135","Ti-6Al-4V","cylindricity",18.0,null,null,null,"%","","","","","",false,"unmapped_property","results","Electro-chemical etching allowed to decrease cylindricity of cylinder A and B by 18% and 70% respectively, while step 3 of the chemical etching decreased cylindricity by 14% and 44% for cylinders A and B respectively."],["oa:W4285243135","Ti-6Al-4V","cylindricity",70.0,null,null,null,"%","","","","","",false,"unmapped_property","results","Electro-chemical etching allowed to decrease cylindricity of cylinder A and B by 18% and 70% respectively, while step 3 of the chemical etching decreased cylindricity by 14% and 44% for cylinders A and B respectively."],["oa:W4285243135","Ti-6Al-4V","cylindricity",14.0,null,null,null,"%","","","","","",false,"unmapped_property","results","Electro-chemical etching allowed to decrease cylindricity of cylinder A and B by 18% and 70% respectively, while step 3 of the chemical etching decreased cylindricity by 14% and 44% for cylinders A and B respectively."],["oa:W4285243135","Ti-6Al-4V","cylindricity",44.0,null,null,null,"%","","","","","",false,"unmapped_property","results","Electro-chemical etching allowed to decrease cylindricity of cylinder A and B by 18% and 70% respectively, while step 3 of the chemical etching decreased cylindricity by 14% and 44% for cylinders A and B respectively."],["oa:W4285243135","Ti-6Al-4V","arithmetic roughness",72.0,null,null,null,"%","","","","","",false,"unmapped_property","results","As expected, the witness part benefited from the highest improvement with an arithmetic roughness decrease of 72%."],["oa:W4285243135","Ti-6Al-4V","thickness removed",0.15,null,null,null,"mm","","","","","",false,"unmapped_property","results","Indeed, the same thickness was removed after these two operations (about 0.150 mm)."],["oa:W4285243135","Ti-6Al-4V","thickness removed",0.149,null,null,null,"mm","","","","","",false,"unmapped_property","results","Indeed, the electro-chemical etching allowed a 39% decrease of the arithmetic roughness while removing a 0.149 mm thickness on the part."],["oa:W4285243135","Ti-6Al-4V","standard deviation",0.016,null,null,null,"mm","","","","","",false,"unmapped_property","results","After chemical etching, these values are between 0.052 mm and 0.092 mm (standard deviation of 0.016 mm)."],["oa:W4285677406","Ti6Al4V-hydrogel (PVA/HA/PAA/PDA)","interface binding strength",52.7,null,null,null,"MPa","","","","peeling test","",false,"unmapped_property","results_discussion","Figure 6(d) showed that the interface binding strength with or without PDA modification are ~ 52.7 MPa and ~ 41.2 MPa, respectively."],["oa:W4285677406","Ti6Al4V-hydrogel (PVA/HA/PAA/PDA)","interface binding strength",41.2,null,null,null,"MPa","","without PDA modification","","peeling test","",false,"unmapped_property","results_discussion","Figure 6(d) showed that the interface binding strength with or without PDA modification are ~ 52.7 MPa and ~ 41.2 MPa, respectively."],["oa:W4285677406","Ti6Al4V-hydrogel (PVA/HA/PAA/PDA)","interface toughness",480.0,null,null,null,"J/m2","","without PDA modification","","peeling test","",false,"unmapped_property","results_discussion","The combination of the Ti6Al4V substrate without PDA modification and the hydrogel belongs to mechanical interlocking (physical combination), the hydrogel can easily peel from the interface without significant deformation of the hydrogel, so that the stress required for the peeling of the hydrogel was small, and the corresponding interface toughness was only ~480 J/m2."],["oa:W4285677406","Ti6Al4V-hydrogel (PVA/HA/PAA/PDA)","interfacial toughness",3900.0,null,null,null,"J/m2","","with PDA modification","","peeling test","",false,"unmapped_property","results_discussion","The measured interfacial toughness was ~3,900 J/m2 (Fig. 6(f)), which is much higher than that of the tendon-bone, cartilage-bone interface [43, 44], and most hydrogel-substrate interfaces [16, 19, 35, 36, 45–48]."],["oa:W4285677406","Ti-6Al-4V","micropores with an inner diameter of about 100 μm",100.0,null,null,null,"µm","","","","","",false,"unmapped_property","results_discussion","It can be seen from Fig. 6(c) that there were micropores with an inner diameter of about 100 μm on the surface of the Ti6Al4V."],["oa:W4285677406","Ti-6Al-4V","interface toughness",3900.0,null,null,null,"J/m2","","","","","",false,"unmapped_property","conclusions","The interface between the hydrogel and the Ti6Al4V substrate exhibited excellent binding performance that the normal bonding strength and interface toughness are as high as 52.7 MPa and 3,900 J/m2, respectively, which are better than the tendon-bone interface, cartilage-bone interface, and most hydrogel-substrate interfaces."],["oa:W4287164504","gamma-TiAl","Al content",1.0,null,null,null,"at%","","","","","",false,"unmapped_property","conclusions","In particular, the Al content in the powders was found to be slightly below (1-2 at.%) the nominal composition."],["oa:W4287164504","gamma-TiAl","Al content",2.0,null,null,null,"at%","","","","","",false,"unmapped_property","conclusions","In particular, the Al content in the powders was found to be slightly below (1-2 at.%) the nominal composition."],["oa:W4287231401","","volumetric thermal expansion",0.0,0.0,0.0,null,"1/K","","","","","",false,"unmapped_property","results",""],["oa:W4287231401","","heat capacity per unit volume",1.2058,1.2058,1.2058,null,"J/(kg·K)","","","","","",false,"unmapped_property","results",""],["oa:W4287664192","Ti-6Al-4V","üniform uzama",7.5,null,null,null,"%","room temperature","2-pass 120° EKAP","","tensile test","",false,"unmapped_property","abstract","Bunun yanı sıra, 90° kanal iç açılı EKAP kalıbı kullanılarak görece daha yüksek bir toplam efektif aşırı plastik deformasyona (kaymaya) tabi tutulan numune, 120° iç açılı kalıba kıyasla yaklaşık 195 MPa daha yüksek bir çekme dayanımı değeri verirken, yaklaşık %3 daha düşük bir süneklik davranışı göstermektedir. Üniform uzama değerlerinde ise EKAP işlemi sonrası referans numuneye kıyasla (%13,3) önemli bir düşüş gözlenmiştir: Çift paso 120° EKAP sonrası %7,5 ve çift paso 90° EKAP sonrası %5,9 ola"],["oa:W4287664192","Ti-6Al-4V","üniform uzama",5.9,null,null,null,"%","room temperature","2-pass 90° EKAP","","tensile test","",false,"unmapped_property","abstract","Bunun yanı sıra, 90° kanal iç açılı EKAP kalıbı kullanılarak görece daha yüksek bir toplam efektif aşırı plastik deformasyona (kaymaya) tabi tutulan numune, 120° iç açılı kalıba kıyasla yaklaşık 195 MPa daha yüksek bir çekme dayanımı değeri verirken, yaklaşık %3 daha düşük bir süneklik davranışı göstermektedir. Üniform uzama değerlerinde ise EKAP işlemi sonrası referans numuneye kıyasla (%13,3) önemli bir düşüş gözlenmiştir: Çift paso 120° EKAP sonrası %7,5 ve çift paso 90° EKAP sonrası %5,9 ola"],["oa:W4288090396","Ti-43.5Al-4Nb-1Mo-0.1B","creep life",73.0,null,null,null,"h","800°C","triplex microstructure","bimodal","","",false,"unmapped_property","conclusions",""],["oa:W4288453572","","PH",9.5,5.0,14.0,null,"GPa","","","","","",false,"unmapped_property","methods","The shock pressure (PH) is set to 5–14 GPa."],["oa:W4288453572","","stress amplitudes",9.5,5.0,14.0,null,"GPa","","","","","",false,"unmapped_property","methods","Shock waves with stress amplitudes ranging from \u00025 to 14 GPa were yielded in Ti-alloy recovery samples through the impact by flyer plates within the velocity range of 365–1092 ms\u00031."],["oa:W4288453572","","flyer plates velocity range",728.5,365.0,1092.0,null,"m/s","","","","","",false,"unmapped_property","methods","Shock waves with stress amplitudes ranging from \u00025 to 14 GPa were yielded in Ti-alloy recovery samples through the impact by flyer plates within the velocity range of 365–1092 ms\u00031."],["oa:W4288453572","","flyer plates thickness range",4.17,3.91,4.43,null,"mm","","","","","",false,"unmapped_property","methods","The thickness of flyer plates ranged from 3.91 to 4.43 mm to ensure a constant pulse duration (tP) of 1.5 μs."],["oa:W4288453572","","tP",1.5,null,null,null,"µs","","","","","",false,"unmapped_property","methods","The thickness of flyer plates ranged from 3.91 to 4.43 mm to ensure a constant pulse duration (tP) of 1.5 μs."],["oa:W4288855725","Ti-6Al-4V","VED",60.0,55.0,65.0,null,"J/mm3","","","","","",false,"unmapped_property","abstract","The VED used for studies that obtained these results are in the range of 55–65 J/mm3."],["oa:W4289524867","EN19","Density (g/cc)",8.0,null,null,null,"g/cc","","","","","",false,"unmapped_property","methods","Material Properties:[Table 1] Table 1 Material properties Parameter EN19 AL1030 Titanium alloy NCM alloy Yield strength (MPa) 415 345 910 740 Poisson ratio 0.27 0.29 0.32 0.29 Density (g/cc) 8 3.5 4.73 7.85 Elastic modulus (GPa) 190 206 120 210"],["oa:W4289524867","AL1030","Density (g/cc)",3.5,null,null,null,"g/cc","","","","","",false,"unmapped_property","methods","Material Properties:[Table 1] Table 1 Material properties Parameter EN19 AL1030 Titanium alloy NCM alloy Yield strength (MPa) 415 345 910 740 Poisson ratio 0.27 0.29 0.32 0.29 Density (g/cc) 8 3.5 4.73 7.85 Elastic modulus (GPa) 190 206 120 210"],["oa:W4289524867","Titanium alloy","Density (g/cc)",4.73,null,null,null,"g/cc","","","","","",false,"unmapped_property","methods","Material Properties:[Table 1] Table 1 Material properties Parameter EN19 AL1030 Titanium alloy NCM alloy Yield strength (MPa) 415 345 910 740 Poisson ratio 0.27 0.29 0.32 0.29 Density (g/cc) 8 3.5 4.73 7.85 Elastic modulus (GPa) 190 206 120 210"],["oa:W4289524867","NCM alloy","Density (g/cc)",7.85,null,null,null,"g/cc","","","","","",false,"unmapped_property","methods","Material Properties:[Table 1] Table 1 Material properties Parameter EN19 AL1030 Titanium alloy NCM alloy Yield strength (MPa) 415 345 910 740 Poisson ratio 0.27 0.29 0.32 0.29 Density (g/cc) 8 3.5 4.73 7.85 Elastic modulus (GPa) 190 206 120 210"],["oa:W4289731270","","strut size",0.62,null,null,null,"mm","","as-built SLM","","","",false,"unmapped_property","results_discussion","The surface of the material built at 500 mm/s is the smoothest (Ra = 10 μm) (Figure 5A,D) with the largest strut of 0.62 mm and the smallest pore of 2.35 mm."],["oa:W4289731270","","pore size",2.35,null,null,null,"mm","","as-built SLM","","","",false,"unmapped_property","results_discussion","The surface of the material built at 500 mm/s is the smoothest (Ra = 10 μm) (Figure 5A,D) with the largest strut of 0.62 mm and the smallest pore of 2.35 mm."],["oa:W4289731270","","strut size",595.0,570.0,620.0,null,"µm","","as-built SLM","","","",false,"unmapped_property","results_discussion","And the strut size decreases from 620 to 570 μm and hole size increases from 2.35 to 2.50 mm, accordingly."],["oa:W4289731270","","strut size",680.0,680.0,680.0,null,"µm","","as-built SLM","","","",false,"unmapped_property","results_discussion","Sample fabricated with a scanning speed of 500 mm/s has a structure with an average hole size of 2.35 mm and an average strut size of 680 μm."],["oa:W4289731270","","strut size",630.0,630.0,630.0,null,"µm","","as-built SLM","","","",false,"unmapped_property","results_discussion","The strut size decreases to 630 μm and hole size increase to 2.42 mm in the sample fabricated with a scanning speed of 1,000 mm/s."],["oa:W4289731270","","strut size",570.0,570.0,570.0,null,"µm","","as-built SLM","","","",false,"unmapped_property","results_discussion","And the strut size continues to decrease to 570 μm and hole size continue to increase to 2.50 mm in the sample fabricated with a scanning speed of 1,500 mm/s."],["oa:W4289731270","","strut size",0.555,0.48,0.74,null,"mm","","as-built SLM","","","",false,"unmapped_property","results_discussion","As shown in Figure 6, the scanning speed also has effect on the actual strut size, with increasing the scanning speed from 500 mm/s to 1,500 mm/s, the strut size change from 0.48–0.63 mm to 0.61–0.74 mm, which is larger than the designed value of 0.48 mm."],["oa:W4289731270","Ti-55531(Fe)","specific strength",30.2,null,null,null,"MPacm3/g","","as-built SLM","","","",false,"unmapped_property","results_discussion","The highest speciﬁc strength of as-built SLM porous Ti-55531 (Fe) specimens is 30.2 MPa cm3/g at the scanning speed of 500 mm/s and decreases with the increase of the laser scanning speed."],["oa:W4289731270","Ti-55531(Fe)","specific strength",26.5,null,null,null,"MPacm3/g","","as-built SLM","","","",false,"unmapped_property","results_discussion","The speciﬁc strength decrease to 26.5 MPa cm3/g when the scanning speed increase to 1,500 mm/s."],["oa:W4289731270","Ti-55531(Fe)","specific strength",28.85,27.5,30.2,null,"MPacm3/g","","as-built SLM","","","",false,"unmapped_property","methods","The speciﬁc strength of samples with scanning speed less than 1,000 mm/s is in a range of 27.5–30.2 MPa cm3/g and the roughness is less than 20 μm."],["oa:W4289731270","Ti-55531(Fe)","specific strength",26.5,26.5,26.5,null,"MPacm3/g","","as-built SLM","","","",false,"unmapped_property","methods","The speciﬁc strength is 26.5 MPa cm3/g and the surface roughness increase to near 30 μm when the scanning speed increase to 1,500 mm/s."],["oa:W4291017186","Ti-6Al-4V","pulse energy",2.4,null,null,null,"J","","","","","",false,"unmapped_property","methods","A Q-switched Nd:YAG pulse laser with a near-Gaussian temporal profile was employed with a wavelength of 1064 nm, a pulse duration of 10 ns at FWHM (Full Width at Half Maximum), pulse energy of 2.4 J and beam diameter of 1.8 mm for laser peening experiment."],["oa:W4291017186","Ti-6Al-4V","beam diameter",1.8,null,null,null,"mm","","","","","",false,"unmapped_property","methods","A Q-switched Nd:YAG pulse laser with a near-Gaussian temporal profile was employed with a wavelength of 1064 nm, a pulse duration of 10 ns at FWHM (Full Width at Half Maximum), pulse energy of 2.4 J and beam diameter of 1.8 mm for laser peening experiment."],["oa:W4291017186","Ti-6Al-4V","pulse duration",10.0,null,null,null,"ns","","","","","",false,"unmapped_property","methods","A Q-switched Nd:YAG pulse laser with a near-Gaussian temporal profile was employed with a wavelength of 1064 nm, a pulse duration of 10 ns at FWHM (Full Width at Half Maximum), pulse energy of 2.4 J and beam diameter of 1.8 mm for laser peening experiment."],["oa:W4291017186","Ti-6Al-4V","wavelength",1064.0,null,null,null,"nm","","","","","",false,"unmapped_property","methods","A Q-switched Nd:YAG pulse laser with a near-Gaussian temporal profile was employed with a wavelength of 1064 nm, a pulse duration of 10 ns at FWHM (Full Width at Half Maximum), pulse energy of 2.4 J and beam diameter of 1.8 mm for laser peening experiment."],["oa:W4291017186","Ti-6Al-4V","frequency",5.0,null,null,null,"Hz","","","","","",false,"unmapped_property","methods","Constant amplitude cyclic loads with a maximum stress of 550 MPa were applied in a sinusoidal waveform at a frequency of 5 Hz and a stress ratio of R = 0.1."],["oa:W4291017186","Ti-6Al-4V","laser density I0",9.436,null,null,null,"GW/cm2","","","","","",false,"unmapped_property","methods","The laser density I0 was 9.436 GW/cm2, as calculated from the given laser parameters and the peak pressure Pmax was taken as 3.5 GPa."],["oa:W4291017186","Ti-6Al-4V","strain rate",1000000.0,null,null,null,"s-1","","","","","",false,"unmapped_property","methods","During the LSP process, the material undergoes deformation with extremely high strain rate exceeding 106 s−1, so the glasto-plastic behavior of Ti-6Al-4V titanium alloy was modeled using the Johnson–Cook constitutive equation [,], which generally describes the strength limit and failure process of metallic materials under conditions of large strains, high strain rates and high temperatures."],["oa:W4291017186","Ti-6Al-4V","temperature rise",60.0,null,null,null,"K","","","","","",false,"unmapped_property","methods","Since the temperature rise caused by stress wave propagation during LSP is very small (~60 K), the thermal effect can be ignored."],["oa:W4291017186","Ti-6Al-4V","residual stresses",-546.0,null,null,78.0,"MPa","","","","","",false,"unmapped_property","results_discussion","By averaging the residual stresses of the paths on the same surface, the average residual stresses of the upper and lower surfaces of the specimen are −546 ± 78 MPa and −561 ± 63 MPa, respectively."],["oa:W4291017186","Ti-6Al-4V","residual stresses",-561.0,null,null,63.0,"MPa","","","","","",false,"unmapped_property","results_discussion","By averaging the residual stresses of the paths on the same surface, the average residual stresses of the upper and lower surfaces of the specimen are −546 ± 78 MPa and −561 ± 63 MPa, respectively."],["oa:W4291802841","Ti-15Mo","SE",10.8,null,null,null,"J","","","","","",false,"unmapped_property","discussion","Berezos et al. Fig. 16, c) also had lower resistance to fracture, which resulted in the lowest values of SE (10.8 J) and
