Repository: akhtar07/tisci-explorer

# TiSci Explorer

A read-only, static explorer for **TiSci**, an autonomous research agent for titanium alloys. TiSci reads the
titanium-alloy literature, builds a knowledge graph and a table of measured values, proposes hypotheses where the
graph has gaps, and tests them with DFT (MACE / VASP) and the ICME-lite multiscale chain.

**Live site:** https://akhtar07.github.io/tisci-explorer/

The site has seven sections:

| Section | What it shows |
|---|---|
| Overview | Corpus → graph → facts → hypotheses → verdicts, with the snapshot's counts |
| Worked example | One full loop for W in α-Ti: graph path, hypothesis, novelty check, DFT test, verdict, follow-up, DAMASK |

File: data/facts/other.json (part 67 of 112)
critical strain rate (2730 s−1)."],["oa:W4291802841","Ti-15Mo","critical strain rate",2730.0,null,null,null,"s-1","","","","","",false,"unmapped_property","discussion","Berezos et al. Fig. 16, c) also had lower resistance to fracture, which resulted in the lowest values of SE (10.8 J) and critical strain rate (2730 s−1)."],["oa:W4291802841","Ti-15Mo","strain rate",3000.0,2700.0,3300.0,null,"s-1","","","","","",false,"unmapped_property","discussion","The difference between Ti–15Mo alloy and c.p.Ti consists in the fact that the first material fractures at strain rates 2700–3300 s−1, depending on the angle between the axis of crystallographic texture and applied stress, whereas pure α-titanium was unbroken up to the rate of 3400 s−1."],["oa:W4291802841","CP-Ti Grade 2","strain rate",3400.0,null,null,null,"s-1","","","","","",false,"unmapped_property","discussion","The difference between Ti–15Mo alloy and c.p.Ti consists in the fact that the first material fractures at strain rates 2700–3300 s−1, depending on the angle between the axis of crystallographic texture and applied stress, whereas pure α-titanium was unbroken up to the rate of 3400 s−1."],["oa:W4291802841","Ti-15Mo","critical strain rate",3000.0,null,null,null,"s-1","","","","","",false,"unmapped_property","discussion","In turn, the superiority in the critical strain rate (⋅εmax) of the Ti–15Mo alloy over most other materials in Fig. 18 (3000 s−1 vs. 1950–2220 s−1) is obviously caused by its higher ductility (of about 0.3 vs. 0.2)."],["oa:W4291802841","Ti-15Mo","critical strain rate",2220.0,1950.0,2220.0,null,"s-1","","","","","",false,"unmapped_property","discussion","In turn, the superiority in the critical strain rate (⋅εmax) of the Ti–15Mo alloy over most other materials in Fig. 18 (3000 s−1 vs. 1950–2220 s−1) is obviously caused by its higher ductility (of about 0.3 vs. 0.2)."],["oa:W4291815301","","hcp structure content",50.0,null,null,null,"%","","","","","",false,"unmapped_property","results_discussion","After 30 ps, the contents of the crystal structures all stabilized, with the hcp structure content at about 50%, the fcc structure content at about 27%, and the bcc structure content close to 0."],["oa:W4291815301","","fcc structure content",27.0,null,null,null,"%","","","","","",false,"unmapped_property","results_discussion","After 30 ps, the contents of the crystal structures all stabilized, with the hcp structure content at about 50%, the fcc structure content at about 27%, and the bcc structure content close to 0."],["oa:W4291993680","CP-Ti Grade 23","impact strength",14.7,14.7,14.7,null,"J","","","","Charpy test","",false,"unmapped_property","results_discussion","4.4.3 Notched Bar Impact Strength (Charpy) Results of Charpy test (Figure 12) indicate the embrittlement due to oxygen content, or presence of an increased amount of TiO2, with falling impact energy from powder A2 (14.7J – 0.14 wt% O), B (13.9J – 0.14 wt% O), A1 (9.9J – 0.16 wt% O) and finally C (7.1J – 0.23 wt% O)."],["oa:W4291993680","CP-Ti Grade 23","impact strength",13.9,13.9,13.9,null,"J","","","","Charpy test","",false,"unmapped_property","results_discussion","4.4.3 Notched Bar Impact Strength (Charpy) Results of Charpy test (Figure 12) indicate the embrittlement due to oxygen content, or presence of an increased amount of TiO2, with falling impact energy from powder A2 (14.7J – 0.14 wt% O), B (13.9J – 0.14 wt% O), A1 (9.9J – 0.16 wt% O) and finally C (7.1J – 0.23 wt% O)."],["oa:W4291993680","CP-Ti Grade 23","impact strength",9.9,9.9,9.9,null,"J","","","","Charpy test","",false,"unmapped_property","results_discussion","4.4.3 Notched Bar Impact Strength (Charpy) Results of Charpy test (Figure 12) indicate the embrittlement due to oxygen content, or presence of an increased amount of TiO2, with falling impact energy from powder A2 (14.7J – 0.14 wt% O), B (13.9J – 0.14 wt% O), A1 (9.9J – 0.16 wt% O) and finally C (7.1J – 0.23 wt% O)."],["oa:W4291993680","CP-Ti Grade 23","impact strength",7.1,7.1,7.1,null,"J","","","","Charpy test","",false,"unmapped_property","results_discussion","4.4.3 Notched Bar Impact Strength (Charpy) Results of Charpy test (Figure 12) indicate the embrittlement due to oxygen content, or presence of an increased amount of TiO2, with falling impact energy from powder A2 (14.7J – 0.14 wt% O), B (13.9J – 0.14 wt% O), A1 (9.9J – 0.16 wt% O) and finally C (7.1J – 0.23 wt% O)."],["oa:W4291993680","Ti-6Al-4V","impact strength",14.4,14.4,14.4,0.3,"J","","as-built","","","",false,"unmapped_property","results_discussion","Muiruri et al [31] reach higher strength for not heat treated specimen of about 14.4 +/-0.3 J but for Ti64 Grade 23, with an oxygen level of just 0.082 wt.% but no heat treatment performed."],["oa:W4291993680","Ti-6Al-4V","impact strength",35.0,35.0,35.0,null,"J","","stress relieved + furnace annealed","","","",false,"unmapped_property","results_discussion","For the same alloy grade Monaheng et al [32] achieve even values around 35J but for stress relieved and furnace annealed specimen (650°C for 3h and 950°C for 3h respectively), all performed in a vacuum furnace."],["oa:W4292133294","","β phase proportion",30.33,null,null,null,"%","","","","","",false,"unmapped_property","results_discussion",""],["oa:W4292155120","Ti-6Al-4V","oxygen distribution",23.0,23.0,23.0,null,"%wt","","","","","",false,"unmapped_property","results_discussion","The oxygen distribution suggests that the input power can promote oxidation on the surface since the wall manufactured with 450J/mm showed a maximum of 23%wt of oxygen on the surface as exhibited in Fig. 6a."],["oa:W4292155120","Ti-6Al-4V","oxygen distribution",12.0,12.0,12.0,null,"%wt","","","","","",false,"unmapped_property","results_discussion","The wall printed with 150J/mm revealed 12%wt of oxygen in a similar spatial location on the wall (Fig. 6c)."],["oa:W4292534538","Ti-6Al-4V","equivalent diameter",0.27,null,null,0.08,"µm","","","","image analysis","",false,"unmapped_property","results_discussion","From image analysis, size of porosities in terms of equivalent diameter was measured and an average value of 0.27 ± 0.08 μm was found."],["oa:W4292534538","Ti-6Al-4V","width",2.0,null,null,null,"%","","","","","",true,"unmapped_property","results_discussion","It was found that predicted width and depth of the melt pool are in good agreement with experimental results since errors are in the range of 2% and 10% for both depth and width, which are comparable or even lower than those reported in similar studies."],["oa:W4292534538","Ti-6Al-4V","depth",10.0,null,null,null,"%","","","","","",true,"unmapped_property","results_discussion","It was found that predicted width and depth of the melt pool are in good agreement with experimental results since errors are in the range of 2% and 10% for both depth and width, which are comparable or even lower than those reported in similar studies."],["oa:W4292534538","Ti-6Al-4V","relative error",15.0,null,null,null,"%","","","","","",true,"unmapped_property","results_discussion","For example, Karayagiz et al. [43] found that melt pool width had 15% relative error compared to predicted values, Lee at al. [44] reported a maximum error of approximately 9% for melt pool width, while Heeling et al. [45] observed a mean error of approximately 20% for melt pool size."],["oa:W4292534538","Ti-6Al-4V","relative error",9.0,null,null,null,"%","","","","","",true,"unmapped_property","results_discussion","For example, Karayagiz et al. [43] found that melt pool width had 15% relative error compared to predicted values, Lee at al. [44] reported a maximum error of approximately 9% for melt pool width, while Heeling et al. [45] observed a mean error of approximately 20% for melt pool size."],["oa:W4292534538","Ti-6Al-4V","mean error",20.0,null,null,null,"%","","","","","",true,"unmapped_property","results_discussion","For example, Karayagiz et al. [43] found that melt pool width had 15% relative error compared to predicted values, Lee at al. [44] reported a maximum error of approximately 9% for melt pool width, while Heeling et al. [45] observed a mean error of approximately 20% for melt pool size."],["oa:W4292534538","Ti-6Al-4V","average error",5.0,null,null,null,"%","","","","","",true,"unmapped_property","methods","Lasers in Manufacturing and Materials Processing (2022) 9:481–502 1 3 the rest of the track (Fig. 12a): simulations succeed in predicting this variability in an acceptable way since average error is approximately 5%."],["oa:W4292566749","VT23","dimples",412.0,null,null,null,"","","","","microscopy","",false,"unmapped_property","results","In particular, at εimp = 0.81%, 412 dimples were found within the area analyzed, the diameters of which were mostly up to 5 μm, with the maximum size reaching 8 μm."],["oa:W4292566749","VT23","diameter",5.0,null,null,null,"µm","","","","microscopy","",false,"unmapped_property","results","In particular, at εimp = 0.81%, 412 dimples were found within the area analyzed, the diameters of which were mostly up to 5 μm, with the maximum size reaching 8 μm."],["oa:W4292566749","VT23","maximum size",8.0,null,null,null,"µm","","","","microscopy","",false,"unmapped_property","results","In particular, at εimp = 0.81%, 412 dimples were found within the area analyzed, the diameters of which were mostly up to 5 μm, with the maximum size reaching 8 μm."],["oa:W4292566749","VT23","β phase occupies",43.0,null,null,null,"%","","","","diffractometry","",false,"unmapped_property","methods","The diffractometric study showed that the β phase occupies 43% of the mass in the VT23 titanium alloy, and the α phase occupies 57%."],["oa:W4292566749","VT23","shape coefficient of the dimples",72.5,65.0,80.0,null,"","","","","","",false,"unmapped_property","results","This caused the formation of the fracture surface similar to that shown in a (the dimple diameter was mostly up to 5 μm, with the maximum size reaching 8 mm), however, with a different shape coefficient of the dimples (Kc = 65–80, according to the approximation)."],["oa:W4292566749","VT23","yield areas",8.0,null,null,null,"%","","","","","",false,"unmapped_property","conclusions","Moreover, specimens rolled in the longitudinal direction at a given DNP intensity were also characterized by yield areas up to 8% long."],["oa:W4292589752","Ti-CF composite","resistivity",2.7,null,null,null,"MΩ·mm","","sintered at 1350 °C","","","",false,"unmapped_property","abstract","When the sintering temperature was 1350 °C, the diffraction peak of the sample was the strongest, the porosity was the smallest (4.16%), and the resistivity was the smallest (2.7 MΩ·mm)."],["oa:W4292589752","Ti-CF composite","resistivity",2.7,null,null,null,"MΩ·mm","","sintered at 1350 °C","","","",false,"unmapped_property","results_discussion","Therefore, the sample has the smallest resistivity at 1350 °C, and the resistivity is only 2.7 MΩ·mm."],["oa:W4292589752","Ti-CF composite","resistivity",2.7,null,null,null,"MΩ·mm","","sintered at 1350 °C","","","",false,"unmapped_property","conclusions","The Ti-CF composite material obtained at the optimal sintering temperature has the smallest porosity (4.16%) and the smallest resistivity (2.7 MΩ·mm)."],["oa:W4292688654","Ti-6Al-4V","roughness",0.0,null,null,null,"","room temperature","","","tensile test","",false,"unmapped_property","abstract","In this work, the effects of dimensions and powder recycling on the roughness and the mechanical properties of cylinder specimens were obtained from tensile static and fatigue tests of Ti-6Al4V Extra-Low Interstitial (ELI) parts."],["oa:W4292688654","Ti-6Al-4V","mechanical properties",0.0,null,null,null,"","room temperature","","","tensile test","",false,"unmapped_property","abstract","In this work, the effects of dimensions and powder recycling on the roughness and the mechanical properties of cylinder specimens were obtained from tensile static and fatigue tests of Ti-6Al4V Extra-Low Interstitial (ELI) parts."],["oa:W4292688654","Ti-6Al-4V","fatigue tests",0.0,null,null,null,"","room temperature","","","fatigue test","",false,"unmapped_property","abstract","In this work, the effects of dimensions and powder recycling on the roughness and the mechanical properties of cylinder specimens were obtained from tensile static and fatigue tests of Ti-6Al4V Extra-Low Interstitial (ELI) parts."],["oa:W4292688654","Ti-6Al-4V","specimens",0.0,null,null,null,"","","as-built LPBF","","","",false,"unmapped_property","methods","Two types of specimens (with CAD diameters of 2 mm and 5 mm) were fabricated by LPBF."],["oa:W4292688654","Ti-6Al-4V","powder particle diameter",0.0,null,null,null,"µm","","","","","",false,"unmapped_property","methods","Spherical Ti-6Al-4V ELI powder with a particle diameter in the range of 15–45 μm was used as the raw material, which is the most used material in medical applications."],["oa:W4292688654","Ti-6Al-4V","laser power",500.0,null,null,null,"W","","","","","",false,"unmapped_property","methods","The main fabrication parameters were a 500 W laser and a 60 µm layer thickness."],["oa:W4292688654","Ti-6Al-4V","layer thickness",60.0,null,null,null,"µm","","","","","",false,"unmapped_property","methods","The main fabrication parameters were a 500 W laser and a 60 µm layer thickness."],["oa:W4292688654","Ti-6Al-4V","specimens",0.0,null,null,null,"","","","","","",false,"unmapped_property","methods","Four different types of specimens were fabricated (some specimens with a section diameter of 2 mm, other specimens with a section diameter of 5 mm, and new powder and recycled powder for both dimensions)."],["oa:W4292688654","Ti-6Al-4V","specimen types",0.0,null,null,null,"","","as-built LPBF","","","",false,"unmapped_property","methods","The specimens were referred to as small diameter (2 mm) and new powder (SN), small diameter (2 mm) and recycled powder (SR), large diameter (5 mm) and new powder (LN), and large diameter (5 mm) and recycled powder (LR)."],["oa:W4292688654","Ti-6Al-4V","heat treatment ramp-up",350.0,null,null,null,"°C","","annealed","","","",false,"unmapped_property","methods","The heat treatment was carried out in a protective atmosphere of Argon gas, in an oven chamber, with a ramp-up to 350 °C."],["oa:W4292688654","Ti-6Al-4V","heat treatment temperature",850.0,null,null,null,"°C","","annealed","","","",false,"unmapped_property","methods","This temperature was held for 45 min, and then we applied a new ramp-up to 850 °C for 60 min."],["oa:W4292688654","Ti-6Al-4V","heat treatment hold time",60.0,null,null,null,"min","","annealed","","","",false,"unmapped_property","methods","This temperature was held for 45 min, and then we applied a new ramp-up to 850 °C for 60 min."],["oa:W4292688654","Ti-6Al-4V","cooling down to",100.0,null,null,null,"°C","","annealed","","","",false,"unmapped_property","methods","Finally, the oven was cooled down to 100 °C."],["oa:W4292688654","","Rt",289.0,null,null,null,"%","","","","","",false,"unmapped_property","results","In the same way, the Rt was 289% higher in the SR specimens than in the SN specimens and 241% higher in the LR specimens than in the LN specimens. and depict the conditioned surface topography of the samples colored in a false-color gradient."],["oa:W4292688654","","Rt",241.0,null,null,null,"%","","","","","",false,"unmapped_property","results","In the same way, the Rt was 289% higher in the SR specimens than in the SN specimens and 241% higher in the LR specimens than in the LN specimens. and depict the conditioned surface topography of the samples colored in a false-color gradient."],["oa:W4292688654","","diameters",35.0,10.0,60.0,null,"µm","","","","","",false,"unmapped_property","results","The adhered particles had diameters in the range of 10–60 μm and retained a high degree of sphericity."],["oa:W4293196537","Ti-6Al-4V","inhibition efficiency",62.2,null,null,null,"%","","as-built SLM","","electrochemical test","",false,"unmapped_property","methods","Moreover, Ti64-45 exhibited a higher inhibition efficiency (62.20%), further suggesting the excellent corrosion resistance of Ti64-45 samples.5where icorr (untreated) and icorr (grooved) are the corrosion current density values without and with the coating, respectively."],["oa:W4293249399","W1-xTix","lamella density",1640.0,null,null,null,"µm-2","","","lamellar","","",false,"unmapped_property","results","The evaluated lamella density is 1640 µm-2, 1449 µm-2 and 730 µm-2 for 15, 20 and 30 at% Ti, respectively."],["oa:W4293249399","W1-xTix","lamella density",1449.0,null,null,null,"µm-2","","","lamellar","","",false,"unmapped_property","results","The evaluated lamella density is 1640 µm-2, 1449 µm-2 and 730 µm-2 for 15, 20 and 30 at% Ti, respectively."],["oa:W4293249399","W1-xTix","lamella density",730.0,null,null,null,"µm-2","","","lamellar","","",false,"unmapped_property","results","The evaluated lamella density is 1640 µm-2, 1449 µm-2 and 730 µm-2 for 15, 20 and 30 at% Ti, respectively."],["oa:W4293249399","","grain density",252.0,null,null,null,"µm-2","","","","","",false,"unmapped_property","results","Page 6/19 According to table 2, the 30 at% Ti-alloy shows the highest grain density with about 252 µm-2 (150 µm-2) for the cross-section (surface), respectively."],["oa:W4293249399","","grain density",150.0,null,null,null,"µm-2","","","","","",false,"unmapped_property","results","Page 6/19 According to table 2, the 30 at% Ti-alloy shows the highest grain density with about 252 µm-2 (150 µm-2) for the cross-section (surface), respectively."],["oa:W4293249399","","mean area of the fitted ellipse",5200.0,null,null,null,"nm2","","","","","",false,"unmapped_property","results","Here, the mean area of the fitted ellipse shows the smallest value for the cross-section (surface) with 5.2 x 103 nm2 (3.9 x 103 nm2)."],["oa:W4293249399","","mean area of the fitted ellipse",3900.0,null,null,null,"nm2","","","","","",false,"unmapped_property","results","Here, the mean area of the fitted ellipse shows the smallest value for the cross-section (surface) with 5.2 x 103 nm2 (3.9 x 103 nm2)."],["oa:W4293249399","","grain density",120.0,null,null,null,"µm-2","","","","","",false,"unmapped_property","results","The alloy with 20 at% Ti shows the lowest grain density with about 120 µm-2 (83 µm-2) for the crosssection (surface)."],["oa:W4293249399","","grain density",83.0,null,null,null,"µm-2","","","","","",false,"unmapped_property","results","The alloy with 20 at% Ti shows the lowest grain density with about 120 µm-2 (83 µm-2) for the crosssection (surface)."],["oa:W4293249399","","mean area of the fitted ellipse",11100.0,null,null,null,"nm2","","","","","",false,"unmapped_property","results","The extracted mean area (Tab.2) of the fitted ellipse provides the largest measure for the cross-section (surface), with about 11.1 x 103 nm2 (5.2 x 103 nm2)."],["oa:W4293249399","","mean area of the fitted ellipse",5200.0,null,null,null,"nm2","","","","","",false,"unmapped_property","results","The extracted mean area (Tab.2) of the fitted ellipse provides the largest measure for the cross-section (surface), with about 11.1 x 103 nm2 (5.2 x 103 nm2)."],["oa:W4293249399","","grain density",178.0,null,null,null,"µm-2","","","","","",false,"unmapped_property","results","The grain density for the cross-section (surface) of the 15 at% Ti sample (Fig.2d), is smaller than for the 30 at% Ti with about 178 µm-2 (105 µm-2)."],["oa:W4293249399","","grain density",105.0,null,null,null,"µm-2","","","","","",false,"unmapped_property","results","The grain density for the cross-section (surface) of the 15 at% Ti sample (Fig.2d), is smaller than for the 30 at% Ti with about 178 µm-2 (105 µm-2)."],["oa:W4293249399","","mean area of the fitted ellipse",8100.0,null,null,null,"nm2","","","","","",false,"unmapped_property","results","The mean area (Tab.2) of the fitted ellipses is for the crosssection (surface) 8.1 x 103 nm2 (4.6 x 103 nm2)."],["oa:W4293249399","","mean area of the fitted ellipse",4600.0,null,null,null,"nm2","","","","","",false,"unmapped_property","results","The mean area (Tab.2) of the fitted ellipses is for the crosssection (surface) 8.1 x 103 nm2 (4.6 x 103 nm2)."],["oa:W4293249399","","Ti atomic concentration",28.2,null,null,4.2,"%","","","","","",false,"unmapped_property","results","The mean Ti atomic concentration is 28.2% ± 4.2 % for the nanocrystalline thin film."],["oa:W4293249399","","Ti concentration",50.8,null,null,null,"%","","","","","",false,"unmapped_property","results","The maximum and minimum of Ti concentration is about 50.8% and 12.0%, respectively."],["oa:W4293249399","","Ti concentration",12.0,null,null,null,"%","","","","","",false,"unmapped_property","results","The maximum and minimum of Ti concentration is about 50.8% and 12.0%, respectively."],["oa:W4293249399","","Ti concentration",41.8,null,null,null,"%","","","","","",false,"unmapped_property","results","The mean for all the maxima and the minima in the line scans of the Ti is 41.8% is 18.6%, respectively."],["oa:W4293249399","","Ti concentration",18.6,null,null,null,"%","","","","","",false,"unmapped_property","results","The mean for all the maxima and the minima in the line scans of the Ti is 41.8% is 18.6%, respectively."],["oa:W4294762396","","Single pores up to 0.8 mm in size",0.8,0.8,0.8,null,"mm","","","","","",false,"unmapped_property","conclusions",""],["oa:W4294839826","Ti-6Al-4V","A, MPa",782.7,null,null,null,"MPa","","","","","",false,"unmapped_property","table","Ti-6Al-4V\t782.7\t498.4\t0.028\t0.28\t1.0"],["oa:W4294839826","Ti-6Al-4V","B, MPa",498.4,null,null,null,"MPa","","","","","",false,"unmapped_property","table","Ti-6Al-4V\t782.7\t498.4\t0.028\t0.28\t1.0"],["oa:W4294839826","Ti-6Al-4V","C",0.028,null,null,null,"","","","","","",false,"unmapped_property","table","Ti-6Al-4V\t782.7\t498.4\t0.028\t0.28\t1.0"],["oa:W4294839826","Ti-6Al-4V","n",0.28,null,null,null,"","","","","","",false,"unmapped_property","table","Ti-6Al-4V\t782.7\t498.4\t0.028\t0.28\t1.0"],["oa:W4294839826","Ti-6Al-4V","M",1.0,null,null,null,"","","","","","",false,"unmapped_property","table","Ti-6Al-4V\t782.7\t498.4\t0.028\t0.28\t1.0"],["oa:W4294845579","G","ξ-potential",10.7,10.0,11.4,0.7,"mV","","","","","",false,"unmapped_property","table","ξ-potential [mV]\t+10.7 ± 0.7\t-\t-\t+3.3 ± 0.1\t−21.8 ± 1.4"],["oa:W4294845579","G/SF 1:4","ξ-potential",3.3,3.2,3.4,0.1,"mV","","","","","",false,"unmapped_property","table","ξ-potential [mV]\t+10.7 ± 0.7\t-\t-\t+3.3 ± 0.1\t−21.8 ± 1.4"],["oa:W4294845579","SF","ξ-potential",-21.8,-23.2,-20.4,1.4,"mV","","","","","",false,"unmapped_property","table","ξ-potential [mV]\t+10.7 ± 0.7\t-\t-\t+3.3 ± 0.1\t−21.8 ± 1.4"],["oa:W4294845579","SF","Area [µm2]",10993.0,null,null,null,"µm2","","","","","",false,"unmapped_property","table","SF\t10,993\t26,033\t964\t7664\t77.7\t89.4\t35.0\t79.0\t0.56\t0.23\t0.57\t0.36\t2.03\t1.17\t1.61\t1.06"],["oa:W4294845579","SF","Equivalent Diameter [µm]",77.7,null,null,null,"µm","","","","","",false,"unmapped_property","table","SF\t10,993\t26,033\t964\t7664\t77.7\t89.4\t35.0\t79.0\t0.56\t0.23\t0.57\t0.36\t2.03\t1.17\t1.61\t1.06"],["oa:W4294845579","SF_EW","Area [µm2]",17607.0,null,null,null,"µm2","","","","","",false,"unmapped_property","table","SF_EW\t17,607\t41,434\t1310\t11,548\t96.1\t115.1\t40.8\t100.1\t0.56\t0.23\t0.58\t0.36\t2.14\t1.12\t1.79\t0.98"],["oa:W4294845579","SF_EW","Equivalent Diameter [µm]",96.1,null,null,null,"µm","","","","","",false,"unmapped_property","table","SF_EW\t17,607\t41,434\t1310\t11,548\t96.1\t115.1\t40.8\t100.1\t0.56\t0.23\t0.58\t0.36\t2.14\t1.12\t1.79\t0.98"],["oa:W4294845579","SFG","Area [µm2]",8852.0,null,null,null,"µm2","","","","","",false,"unmapped_property","table","SFG\t8852\t16,601\t2661\t9059\t81.1\t68.6\t58.2\t82.5\t0.59\t0.18\t0.62\t0.31\t1.91\t0.99\t1.59\t0.88"],["oa:W4294845579","SFG","Equivalent Diameter [µm]",81.1,null,null,null,"µm","","","","","",false,"unmapped_property","table","SFG\t8852\t16,601\t2661\t9059\t81.1\t68.6\t58.2\t82.5\t0.59\t0.18\t0.62\t0.31\t1.91\t0.99\t1.59\t0.88"],["oa:W4294845579","SFG_EW","Area [µm2]",7245.0,null,null,null,"µm2","","","","","",false,"unmapped_property","table","SFG_EW\t7245\t12,656\t957\t8399\t68.4\t67.7\t34.9\t83.9\t0.50\t0.19\t0.49\t0.33\t2.26\t1.36\t1.79\t1.20"],["oa:W4294845579","SFG_EW","Equivalent Diameter [µm]",68.4,null,null,null,"µm","","","","","",false,"unmapped_property","table","SFG_EW\t7245\t12,656\t957\t8399\t68.4\t67.7\t34.9\t83.9\t0.50\t0.19\t0.49\t0.33\t2.26\t1.36\t1.79\t1.20"],["oa:W4294845579","Ti-6Al-4V","Fdeb",0.42,null,null,0.14,"N","","","","","",false,"unmapped_property","table","SF\t0.42 ± 0.14\t76.7 ± 25.3\t0.13 ± 0.04\t23.3 ± 6.7"],["oa:W4294845579","Ti-6Al-4V","τapp",76.7,null,null,25.3,"kPa","","","","","",false,"unmapped_property","table","SF\t0.42 ± 0.14\t76.7 ± 25.3\t0.13 ± 0.04\t23.3 ± 6.7"],["oa:W4294845579","Ti-6Al-4V","Fdeb",0.44,null,null,0.06,"N","","","","","",false,"unmapped_property","table","SF_EW\t0.44 ± 0.06\t79.8 ± 10.7\t0.25 ± 0.03\t45.5 ± 6.3"],["oa:W4294845579","Ti-6Al-4V","τapp",79.8,null,null,10.7,"kPa","","","","","",false,"unmapped_property","table","SF_EW\t0.44 ± 0.06\t79.8 ± 10.7\t0.25 ± 0.03\t45.5 ± 6.3"],["oa:W4294845579","Ti-6Al-4V","Fdeb",0.63,null,null,0.02,"N","","","","","",false,"unmapped_property","table","SFG\t0.63 ± 0.02\t115.1 ± 4.65\t0.13 ± 0.03\t22.8 ± 5.2"],["oa:W4294845579","Ti-6Al-4V","τapp",115.1,null,null,4.65,"kPa","","","","","",false,"unmapped_property","table","SFG\t0.63 ± 0.02\t115.1 ± 4.65\t0.13 ± 0.03\t22.8 ± 5.2"],["oa:W4294845579","Ti-6Al-4V","Fdeb",0.89,null,null,0.35,"N","","","","","",false,"unmapped_property","table","SFG_EW\t0.89 ± 0.35\t162.1 ± 63.5\t0.43 ± 0.15\t78.0 ± 28.2"],["oa:W4294845579","Ti-6Al-4V","τapp",162.1,null,null,63.5,"kPa","","","","","",false,"unmapped_property","table","SFG_EW\t0.89 ± 0.35\t162.1 ± 63.5\t0.43 ± 0.15\t78.0 ± 28.2"],["oa:W4294845579","Ti-6Al-4V","Fdeb",0.13,null,null,0.04,"N","","","","","",false,"unmapped_property","table","SF\t0.42 ± 0.14\t76.7 ± 25.3\t0.13 ± 0.04\t23.3 ± 6.7"],["oa:W4294845579","Ti-6Al-4V","τapp",23.3,null,null,6.7,"kPa","","","","","",false,"unmapped_property","table","SF\t0.42 ± 0.14\t76.7 ± 25.3\t0.13 ± 0.04\t23.3 ± 6.7"],["oa:W4294845579","Ti-6Al-4V","Fdeb",0.25,null,null,0.03,"N","","","","","",false,"unmapped_property","table","SF_EW\t0.44 ± 0.06\t79.8 ± 10.7\t0.25 ± 0.03\t45.5 ± 6.3"],["oa:W4294845579","Ti-6Al-4V","τapp",45.5,null,null,6.3,"kPa","","","","","",false,"unmapped_property","table","SF_EW\t0.44 ± 0.06\t79.8 ± 10.7\t0.25 ± 0.03\t45.5 ± 6.3"],["oa:W4294845579","Ti-6Al-4V","Fdeb",0.13,null,null,0.03,"N","","","","","",false,"unmapped_property","table","SFG\t0.63 ± 0.02\t115.1 ± 4.65\t0.13 ± 0.03\t22.8 ± 5.2"],["oa:W4294845579","Ti-6Al-4V","τapp",22.8,null,null,5.2,"kPa","","","","","",false,"unmapped_property","table","SFG\t0.63 ± 0.02\t115.1 ± 4.65\t0.13 ± 0.03\t22.8 ± 5.2"],["oa:W4294845579","Ti-6Al-4V","Fdeb",0.43,null,null,0.15,"N","","","","","",false,"unmapped_property","table","SFG_EW\t0.89 ± 0.35\t162.1 ± 63.5\t0.43 ± 0.15\t78.0 ± 28.2"],["oa:W4294845579","Ti-6Al-4V","τapp",78.0,null,null,28.2,"kPa","","","","","",false,"unmapped_property","table","SFG_EW\t0.89 ± 0.35\t162.1 ± 63.5\t0.43 ± 0.15\t78.0 ± 28.2"],["oa:W4294955374","AISI 316L","wear volume",346000000.0,null,null,null,"µm3","24 to 27°C","","","wear test","15 mm s-1",false,"unmapped_property","results",""],["oa:W4294955374","Ti-6Al-7Nb","wear volume",353000000.0,null,null,null,"µm3","24 to 27°C","","","wear test","15 mm s-1",false,"unmapped_property","results",""],["oa:W4294955374","Ti-6Al-7Nb","wear volume",34.6,null,null,null,"10e-7um3","","","","","",false,"unmapped_property","conclusions",""],["oa:W4294955374","Ti-6Al-7Nb","rate of wear",0.64,null,null,null,"um3/N.um","","","","","",false,"unmapped_property","conclusions",""],["oa:W4295102473","Ti-6Al-4V","adhesion strength",2.66,2.41,2.91,null,"MPa","","","","","",false,"unmapped_property","results_discussion","Their adhesion strength varied between 2.41 MPa (C50) and 2.91 MPa (C30), all higher than (1.9 MPa) the similar composite previously reported []."],["oa:W4295102473","Ti-6Al-4V","adhesion strength",1.545,0.68,2.41,null,"MPa","","","","","",false,"unmapped_property","conclusions","After calcination of the deposition product, the adhesion strength and Vickers microhardness of the Ti6Al4V/SrFHA composite increased from 0.68 MPa and 323 HV to 2.41 MPa and 329 HV, respectively."],["oa:W4295213385","Ti2AlNb-based alloy","β phase",30.0,null,null,null,"%","","","","EBSD analysis","",false,"unmapped_property","methods","According to the results of EBSD analysis, Ti2AlNb-based alloy is composed of the O phase, the β phase and the a2 phase, accounting for 52%, 30% and 7% of the area, respectively, and the unresolved rate is 11%."],["oa:W4295213385","Ti2AlNb-based alloy","O phase",52.0,null,null,null,"%","","","","EBSD analysis","",false,"unmapped_property","methods","According to the results of EBSD analysis, Ti2AlNb-based alloy is composed of the O phase, the β phase and the a2 phase, accounting for 52%, 30% and 7% of the area, respectively, and the unresolved rate is 11%."],["oa:W4295213385","Ti2AlNb-based alloy","unresolved rate",11.0,null,null,null,"%","","","","EBSD analysis","",false,"unmapped_property","methods","According to the results of EBSD analysis, Ti2AlNb-based alloy is composed of the O phase, the β phase and the a2 phase, accounting for 52%, 30% and 7% of the area, respectively, and the unresolved rate is 11%."],["oa:W4295213385","Ti-22Al-25Nb","Life",9660.0,null,null,null,"cycle","","","","","",false,"unmapped_property","table","Fatigue\t1.2\t\\\t\\\t9660/cycle"],["oa:W4295213385","Ti-22Al-25Nb","Life",1081.0,null,null,null,"cycle","","","","","",false,"unmapped_property","table","1.3\t1081/cycle"],["oa:W4295213385","Ti-22Al-25Nb","Life",742.0,null,null,null,"cycle","","","","","",false,"unmapped_property","table","1.4\t742/cycle"],["oa:W4295213385","Ti-22Al-25Nb","Life",482.0,null,null,null,"cycle","","","","","",false,"unmapped_property","table","1.6\t482/cycle"],["oa:W4295213385","Ti-22Al-25Nb","Life",548.0,null,null,null,"h","","","","","",false,"unmapped_property","table","Creep\t\\\t400\t\\\t548/h"],["oa:W4295213385","Ti-22Al-25Nb","Life",195.0,null,null,null,"h","","","","","",false,"unmapped_property","table","450\t195/h"],["oa:W4295213385","Ti-22Al-25Nb","Life",201.0,null,null,null,"h","","","","","",false,"unmapped_property","table","500\t201/h"],["oa:W4295213385","Ti-22Al-25Nb","Life",78.0,null,null,null,"h","","","","","",false,"unmapped_property","table","550\t78/h"],["oa:W4295213385","Ti-22Al-25Nb","Life",9.0,null,null,null,"h","","","","","",false,"unmapped_property","table","600\t9/h"],["oa:W4295213385","Ti-22Al-25Nb","Life",385.0,null,null,null,"cycle","","","","","",false,"unmapped_property","table","Creep-fatigue\t1.4\t\\\t50\t385/cycle"],["oa:W4295213385","Ti-22Al-25Nb","Life",493.0,null,null,null,"cycle","","","","","",false,"unmapped_property","table","100\t493/cycle"],["oa:W4295213385","Ti-22Al-25Nb","Life",428.0,null,null,null,"cycle","","","","","",false,"unmapped_property","table","150\t428/cycle"],["oa:W4295213385","Ti-22Al-25Nb","Life",254.0,null,null,null,"cycle","","","","","",false,"unmapped_property","table","200\t254/cycle"],["oa:W4295213385","Ti-22Al-25Nb","Life",272.0,null,null,null,"cycle","","","","","",false,"unmapped_property","table","300\t272/cycle"],["oa:W4295250051","Ti-6Al-4V","wear resistance",27.0,null,null,null,"%","","","","","",false,"unmapped_property","abstract",""],["oa:W4295250051","Ti-6Al-4V","wear resistance",57.0,null,null,null,"%","","","","","",false,"unmapped_property","abstract",""],["oa:W4295250051","Ti-6Al-4V","wear resistance",64.0,null,null,null,"%","","","","","",false,"unmapped_property","abstract",""],["oa:W4295250051","Ti-6Al-4V","residual stress",765.0,null,null,null,"MPa","","","","","",false,"unmapped_property","results_discussion",""],["oa:W4295250051","Ti-6Al-4V","residual stress",825.0,null,null,null,"MPa","","","","","",false,"unmapped_property","results_discussion",""],["oa:W4295250051","Ti-6Al-4V","residual stress",870.0,null,null,null,"MPa","","","","","",false,"unmapped_property","results_discussion",""],["oa:W4295250051","Ti-6Al-4V","applied force",300.0,null,null,null,"grf","","","","hardness test","",false,"unmapped_property","methods",""],["oa:W4295250051","Ti-6Al-4V","depth",100.0,null,null,null,"microns","","","","hardness test","",false,"unmapped_property","methods",""],["oa:W4295250051","Ti-6Al-4V","mass loss",10.0,null,null,null,"%","","","","","",false,"unmapped_property","results_discussion",""],["oa:W4295250051","Ti-6Al-4V","mass loss",18.0,null,null,null,"%","","","","","",false,"unmapped_property","results_discussion",""],["oa:W4295250051","Ti-6Al-4V","mass loss",64.0,null,null,null,"%","","","","","",false,"unmapped_property","results_discussion",""],["oa:W4295250051","Ti-6Al-4V","mass loss",8.0,null,null,null,"%","","","","","",false,"unmapped_property","results_discussion",""],["oa:W4295250051","Ti-6Al-4V","mass loss",0.0088,null,null,null,"g","","","","","",false,"unmapped_property","results_discussion",""],["oa:W4295250051","Ti-6Al-4V","mass loss",27.0,null,null,null,"%","","","","","",false,"unmapped_property","results_discussion",""],["oa:W4295250051","Ti-6Al-4V","mass loss",57.0,null,null,null,"%","","","","","",false,"unmapped_property","results_discussion",""],["oa:W4295250051","Ti-6Al-4V","mass loss",0.6,null,null,null,"mg","","","","","",false,"unmapped_property","results_discussion",""],["oa:W4295250051","Ti-6Al-4V","mass loss",0.18,null,null,null,"mg","","","","","",false,"unmapped_property","results_discussion",""],["oa:W4295250051","Ti-6Al-4V","mass loss",70.0,null,null,null,"%","","","","","",false,"unmapped_property","results_discussion",""],["oa:W4296050507","Ti-6Al-4V","density",99.7,null,null,null,"%","","as-built SLM","","","",false,"unmapped_property","abstract","The internal holes of the specimens formed by the VPFP were small in volume and occupied a relatively small proportion, and the density could reach 99.7%."],["oa:W4296050507","Ti-6Al-4V","particle size distribution",15.0,15.0,53.0,null,"µm","","","","SEM","",false,"unmapped_property","methods","In this study, the material was Ti-6Al-4V (TC4) titanium alloy powder (prepared by gas atomization). a shows the characteristics of TC4 titanium alloy powder particles by scanning electron microscope (SEM). b presents particle size distribution of the power, with range of 15–53 μm."],["oa:W4296050507","Ti-6Al-4V","average particle size",35.0,null,null,null,"µm","","","","","",false,"unmapped_property","methods","Additionally, the average particle size was 35 μm."],["oa:W4296050507","Ti-6Al-4V","point distance",35.0,null,null,null,"µm","","as-built SLM","","","",false,"unmapped_property","methods","According to the above analysis and the experimental results of the forming specimens, the point distance of 35 μm, exposure time of 80 s, scan line spacing of 0.07 mm were chosen in the experiments."],["oa:W4296050507","Ti-6Al-4V","exposure time",80.0,null,null,null,"s","","as-built SLM","","","",false,"unmapped_property","methods","According to the above analysis and the experimental results of the forming specimens, the point distance of 35 μm, exposure time of 80 s, scan line spacing of 0.07 mm were chosen in the experiments."],["oa:W4296050507","Ti-6Al-4V","scan line spacing",0.07,null,null,null,"mm","","as-built SLM","","","",false,"unmapped_property","methods","According to the above analysis and the experimental results of the forming specimens, the point distance of 35 μm, exposure time of 80 s, scan line spacing of 0.07 mm were chosen in the experiments."],["oa:W4296050507","Ti-6Al-4V","thickness",0.9,null,null,null,"mm","","as-built SLM","","","",false,"unmapped_property","methods","Additionally, b presents the actual drawing of tensile parts, with a thickness of 0.9 mm."],["oa:W4296050507","Ti-6Al-4V","support structure height",0.5,null,null,null,"mm","","as-built SLM","","","",false,"unmapped_property","methods","The support structure was a lattice structure with a height of 0.5 mm."],["oa:W4296050507","Ti-6Al-4V","tensile strength difference",0.0,null,null,null,"","","as-built SLM","","","",false,"unmapped_property","results_discussion","Micro-holes appeared around the tongue-shaped pits, and the surrounding dimples were shallow, which greatly reduced the tensile strength of the formed specimen. d shows the fracture surface of the 300 W–260 W uniform six-layer forming specimen."],["oa:W4296050507","Ti-6Al-4V","Fe",0.25,0.25,0.25,null,"wt%","","","","","",false,"unmapped_property","table","Wt.%\tBalance\t5.5~6.5\t3.5~4.5\t0.25\t0.08\t0.03\t0.0125\t0.13"],["oa:W4296050507","Ti-6Al-4V","C",0.08,0.08,0.08,null,"wt%","","","","","",false,"unmapped_property","table","Wt.%\tBalance\t5.5~6.5\t3.5~4.5\t0.25\t0.08\t0.03\t0.0125\t0.13"],["oa:W4296050507","Ti-6Al-4V","N",0.03,0.03,0.03,null,"wt%","","","","","",false,"unmapped_property","table","Wt.%\tBalance\t5.5~6.5\t3.5~4.5\t0.25\t0.08\t0.03\t0.0125\t0.13"],["oa:W4296050507","Ti-6Al-4V","H",0.0125,0.0125,0.0125,null,"wt%","","","","","",false,"unmapped_property","table","Wt.%\tBalance\t5.5~6.5\t3.5~4.5\t0.25\t0.08\t0.03\t0.0125\t0.13"],["oa:W4296067085","VT5","wear ability",0.0002,0.0002,0.0002,null,"mm3/s","","nitrided","","","",false,"unmapped_property","abstract","Low wear ability in relation to the nitrided titanium alloy VT5 (<2.4x10-4 mm3/s), as well as friction coefficients at the level of 0.08 to 0.12 in the order of their growth had bronze VB-23NTS (Pd 18–22 %, Ni 3–4 %, Zn 3–4 %, Sb 3–4 %, P 0.15–0.3) r.O10C2N3, VB-24 (Sb 4.7–6, 2 %, P 0.4–0.9), steel 1.3505, cast iron GGG80, cemented steel 20Cr3MoWV"],["oa:W4296351472","Ti-6Al-4V","ε−⋅0",0.0001,null,null,null,"s-1","","","","Johnson–Cook constitutive model","0.0001 s⁻¹",true,"unmapped_property","table","782\t498\t0.028\t0.28\t1\t0.0001"],["oa:W4296351472","Ti-6Al-4V","Conductivity(W/(m °C))",7.039,null,null,null,"W/(m°C)","","","","","",false,"unmapped_property","table","0.7412 T + 113375\t0.34\t2.24 e0.0007T\t7.039 e0.0011T\t3 × 10−9 T + 7 × 10−6"],["oa:W4296351472","Ti-6Al-4V","d 2",0.25,null,null,null,"","","","","","",false,"unmapped_property","table","−0.09\t0.25\t−0.5\t0.014\t3.87"],["oa:W4296351472","Ti-6Al-4V","d 3",-0.5,null,null,null,"","","","","","",false,"unmapped_property","table","−0.09\t0.25\t−0.5\t0.014\t3.87"],["oa:W4296351472","Ti-6Al-4V","Expansion(μm/(m °C))",0.0,null,null,null,"µm/(m°C)","","","","","",false,"unmapped_property","table","0.7412 T + 113375\t0.34\t2.24 e0.0007T\t7.039 e0.0011T\t3 × 10−9 T + 7 × 10−6"],["oa:W4296351472","Ti-6Al-4V","d 4",0.014,null,null,null,"","","","","","",false,"unmapped_property","table","−0.09\t0.25\t−0.5\t0.014\t3.87"],["oa:W4296351472","Ti-6Al-4V","B",498.0,null,null,null,"MPa","","","","Johnson–Cook constitutive model","0.0001 s⁻¹",true,"unmapped_property","table","782\t498\t0.028\t0.28\t1\t0.0001"],["oa:W4296351472","Ti-6Al-4V","d 5",3.87,null,null,null,"","","","","","",false,"unmapped_property","table","−0.09\t0.25\t−0.5\t0.014\t3.87"],["oa:W4296351472","Ti-6Al-4V","d 1",-0.09,null,null,null,"","","","","","",false,"unmapped_property","table","−0.09\t0.25\t−0.5\t0.014\t3.87"],["oa:W4296353913","Ti-6Al-4V","SSA (m²/g)",0.15,null,null,null,"m2/g","","","","","",false,"unmapped_property","table","Measured\t4.4\t22.1\t29.9\t39.7\t0.15"],["oa:W4296413702","Ti-6Al-4V","G_c",91460.0,null,null,null,"N","","as-built SLM","martensitic α'","Phase Field simulation","",true,"unmapped_property","results_discussion",""],["oa:W4296413702","Ti-6Al-4V","G_c",10592.0,null,null,null,"N","","as-built SLM","martensitic α'","Phase Field simulation","",true,"unmapped_property","results_discussion",""],["oa:W4296413702","Ti-6Al-4V","V-notch",68664.0,null,null,null,"N","","as-built SLM","martensitic α'","Phase Field simulation","",true,"unmapped_property","results_discussion",""],["oa:W4296413702",
