Repository: akhtar07/tisci-explorer

# TiSci Explorer

A read-only, static explorer for **TiSci**, an autonomous research agent for titanium alloys. TiSci reads the
titanium-alloy literature, builds a knowledge graph and a table of measured values, proposes hypotheses where the
graph has gaps, and tests them with DFT (MACE / VASP) and the ICME-lite multiscale chain.

**Live site:** https://akhtar07.github.io/tisci-explorer/

The site has seven sections:

| Section | What it shows |
|---|---|
| Overview | Corpus → graph → facts → hypotheses → verdicts, with the snapshot's counts |
| Worked example | One full loop for W in α-Ti: graph path, hypothesis, novelty check, DFT test, verdict, follow-up, DAMASK |

File: data/facts/other.json (part 68 of 112)
"Ti-6Al-4V","force",91460.0,null,null,null,"N","","as-built SLM","martensitic α'","Phase Field simulation","",true,"unmapped_property","results_discussion",""],["oa:W4296413702","Ti-6Al-4V","C-notch",314226.0,null,null,null,"N","","as-built SLM","martensitic α'","Phase Field simulation","",true,"unmapped_property","results_discussion",""],["oa:W4296573536","TC21","R-sq",97.97,null,null,null,"%","","","","","",false,"unmapped_property","discussion","From the ANOVA regression model, it was seen that R-sq = 97.97% which points out that the model can explain 97.97% of total source Degree of freedom (DOF) Sum of squares (SS) Adj (SS) Adj (MS) F P- Value Percent contrib ution (PC) % Remarks V 2 28.540 28.54 0 14.270 14.50 0.065 20.18 Insignificant F 2 53.235 53.23 5 26.617 27.05 0.036 37.65 Significant a 2 57.667 57.66 7 28.834 29.30 0.033 40.78 Significant Residual error 2 1.968 1.968 0.9841"],["oa:W4296573536","TC21","R-Sq",98.61,null,null,null,"%","","","","","",false,"unmapped_property","discussion","Model Summary R-Sq= 98.61 %, R-Sq(adj) = 94.43 % 5.2.4."],["oa:W4296573536","TC21","tool wear",187.77,null,null,null,"µm","","","","SEM","",false,"unmapped_property","abstract","Minimum tool wear at V= 100 m/min, f= 0.15 mm/rev, and a= 0.2 is 187.770 µm, and the maximum tool wear at V= 80 m/min, f= 0.10 mm/rev, and a= 0.4 mm is 274.896 µm."],["oa:W4296573536","TC21","Ymax",8.76,null,null,null,"%","","","","validation","",false,"unmapped_property","discussion","Fig. 8 Optimal Levels of Control Parameters Trial No. Expl.result Pred.result 95 % CI 95 % PI % Deviation 1 178 162.66 (120.5,204.9) (45.4,280.0) 9.43 2 180 162.66 (120.5,204.9) (45.4,280.0) 10.66 3 172.75 162.66 (120.5,204.9) (45.4,280.0) 6.2 Average 8.76 Table 12 Results of Validation Test VS Prediction Values of Ymax (a) (b)"],["oa:W4296573536","TC21","percent contribution",20.18,null,null,null,"%","","","","","",false,"unmapped_property","discussion","In addition, the least significant parameter is the cutting speed with a percent contribution of 20.18%."],["oa:W4296573536","TC21","Ymax",8.76,null,null,null,"%","","","","validation","",false,"unmapped_property","conclusions","The optimum parameters of machining (V=100 m/min, f=0.15 mm/rev and a=0.2 mm) with Y=187.77 µm.  The most significant parameter in tool insert wear is the speed of cut.  Linear regression model indicated that the experimental value of Ymax is near to the predicted one within the 95% confidence interval of the prediction model with 8.76 % (< 10 %) for deviation."],["oa:W4296573536","TC21","deviation",6.564,null,null,null,"%","","","","","",false,"unmapped_property","discussion","The results reported that the experimental value of Ra is near to the predicted one within the 95% confidence interval of the prediction model with 6.564 % (< 10 %) for deviation."],["oa:W4296573536","TC21","Y",187.77,null,null,null,"µm","","","","machining","",false,"unmapped_property","conclusions","The optimum parameters of machining (V=100 m/min, f=0.15 mm/rev and a=0.2 mm) with Y=187.77 µm.  The most significant parameter in tool insert wear is the speed of cut.  Linear regression model indicated that the experimental value of Ymax is near to the predicted one within the 95% confidence interval of the prediction model with 8.76 % (< 10 %) for deviation."],["oa:W4296573536","TC21","percent contribution",40.78,null,null,null,"%","","","","","",false,"unmapped_property","discussion","The depth of cut is the most significant parameter on surface roughness, with a percent contribution of 40.78%."],["oa:W4296573536","TC21","tool wear",274.896,null,null,null,"µm","","","","SEM","",false,"unmapped_property","abstract","Minimum tool wear at V= 100 m/min, f= 0.15 mm/rev, and a= 0.2 is 187.770 µm, and the maximum tool wear at V= 80 m/min, f= 0.10 mm/rev, and a= 0.4 mm is 274.896 µm."],["oa:W4296700522","Ti-6Al-4V","CA",79.85,null,null,1.14,"°","","","","","",false,"unmapped_property","results_discussion","CA measurements indicated that all surfaces were hydrophilic (CA < 90°), although the titanium alloys revealed a steep increase in wettability between the polished, 56.42 ± 0.74°, passivated, 69.06 ± 1.04° and vibratory finished, 79.85 ± 1.14° surfaces when compared to the stainless-steel, 89.9 ± 1.4° control."],["oa:W4296700522","Ti-6Al-4V","CA",56.42,null,null,0.74,"°","","","","","",false,"unmapped_property","results_discussion","CA measurements indicated that all surfaces were hydrophilic (CA < 90°), although the titanium alloys revealed a steep increase in wettability between the polished, 56.42 ± 0.74°, passivated, 69.06 ± 1.04° and vibratory finished, 79.85 ± 1.14° surfaces when compared to the stainless-steel, 89.9 ± 1.4° control."],["oa:W4296700522","Ti-6Al-4V","CA",69.06,null,null,1.04,"°","","","","","",false,"unmapped_property","results_discussion","CA measurements indicated that all surfaces were hydrophilic (CA < 90°), although the titanium alloys revealed a steep increase in wettability between the polished, 56.42 ± 0.74°, passivated, 69.06 ± 1.04° and vibratory finished, 79.85 ± 1.14° surfaces when compared to the stainless-steel, 89.9 ± 1.4° control."],["oa:W4296700522","Ti-6Al-4V","CA",89.9,null,null,1.4,"°","","","","","",false,"unmapped_property","results_discussion","CA measurements indicated that all surfaces were hydrophilic (CA < 90°), although the titanium alloys revealed a steep increase in wettability between the polished, 56.42 ± 0.74°, passivated, 69.06 ± 1.04° and vibratory finished, 79.85 ± 1.14° surfaces when compared to the stainless-steel, 89.9 ± 1.4° control."],["oa:W4296745183","Ti-6Al-7Nb","electrical resistivity",177.9,177.9,177.9,null,"µohm·cm","","sintered","","","",false,"unmapped_property","conclusions","In particular, the average thermal conductivity and electrical resistivity of the sintered Ti and Ti-6Al-7Nb alloys are 17.7 W/m·K and 58.8 µohm·cm and 6.7 W/m·K and 177.9 µohm·cm, respectively."],["oa:W4296745183","Ti-6Al-7Nb","average pore size",15.9,12.4,19.4,3.5,"µm","","","lamellar","","",false,"unmapped_property","results","Speciﬁcally, the average pore size increases from 12.4 ± 2.3 µm to 15.9 ± 3.5 µm when the sintering temperature is increased from 1250 ◦C (Figure 2a) to 1350 ◦C (Figure 2b), and to 19.4 ± 1.8 µm when the dwell time is increased to 4 h (Figure 2c)."],["oa:W4296745183","Ti","electrical resistivity",58.8,58.8,58.8,null,"µohm·cm","","sintered","","","",false,"unmapped_property","conclusions","In particular, the average thermal conductivity and electrical resistivity of the sintered Ti and Ti-6Al-7Nb alloys are 17.7 W/m·K and 58.8 µohm·cm and 6.7 W/m·K and 177.9 µohm·cm, respectively."],["oa:W4296745183","Ti-6Al-7Nb","microstructure",0.0,null,null,null,"","","","lamellar","","",false,"unmapped_property","results","This is the typical lamellar microstructure of α + β Ti alloys slow-cooled from a processing temperature above the β transus of the alloy [34,38,39]."],["oa:W4296860560","CP-Ti Grade 2","DE%",47.0,null,null,null,"%","","condition 1N2","","","",false,"unmapped_property","results_discussion",""],["oa:W4296860560","CP-Ti Grade 2","Average Coating Thickness (Pm)",605.0,null,null,null,"Pm","","condition 1He","","","",false,"unmapped_property","results_discussion",""],["oa:W4296860560","CP-Ti Grade 2","surface temperature of 282°C",282.0,282.0,282.0,null,"°C","","4","","","",false,"unmapped_property","results_discussion",""],["oa:W4296860560","CP-Ti Grade 2","DE%",47.0,null,null,null,"%","","condition 1He","","","",false,"unmapped_property","results_discussion",""],["oa:W4296860560","CP-Ti Grade 2","mean particle size",29.0,null,null,null,"pm","","","acicular α","","",false,"unmapped_property","results_discussion",""],["oa:W4296860560","CP-Ti Grade 2","Average Coating Thickness (Pm)",605.0,null,null,null,"Pm","","condition 1N2","","","",false,"unmapped_property","results_discussion",""],["oa:W4296860560","CP-Ti Grade 2","surface temperature of 140°C",140.0,140.0,140.0,null,"°C","","3N2","","","",false,"unmapped_property","results_discussion",""],["oa:W4296901009","Ti-6Al-2Sn-4Zr-2Mo","equivalent circular diameter",100.0,null,null,null,"lm","","peened with 3.9 mm pitch","","","",false,"unmapped_property","results","Inter-pass peening with a pitch of 0.4 mm was also again performed to reﬁne the grain structure in both alloy regions, but across only three quarters of each added layer, so that cross-sections could be extracted from regions with either coarse-columnar or reﬁned b grains Fig. 4—Pole ﬁgures showing textures obtained for the b phase, from the full reconstructed EBSD maps in Fig. 3 of (a, b, d, f) the full datasets and (c, e, g) only from the recrystallised wall core grain regions produced by peen"],["oa:W4296901009","Ti-6Al-2Sn-4Zr-2Mo","MRD",14.0,null,null,null,"MRD","","as-built WAAM","","","",false,"unmapped_property","results","More importantly, as the intensity of deformation increased with the reduced peening pitch, the texture progressively weakened in the reﬁned-core grain region from > 14 MRD for the non-peened baseline sample to 5.7 MRD with a 3.9 mm pitch (Figure 4(e)) and 3.3 MRD with a 0.4 mm pitch (Figure 4(g))."],["oa:W4296901009","Ti-6Al-2Sn-4Zr-2Mo","equivalent circular diameter",100.0,null,null,null,"lm","","peened with 1.2 mm pitch","","","",false,"unmapped_property","results","Inter-pass peening with a pitch of 0.4 mm was also again performed to reﬁne the grain structure in both alloy regions, but across only three quarters of each added layer, so that cross-sections could be extracted from regions with either coarse-columnar or reﬁned b grains Fig. 4—Pole ﬁgures showing textures obtained for the b phase, from the full reconstructed EBSD maps in Fig. 3 of (a, b, d, f) the full datasets and (c, e, g) only from the recrystallised wall core grain regions produced by peen"],["oa:W4296901009","Ti-6Al-2Sn-4Zr-2Mo","inter-lamellar spacing",0.8,null,null,null,"lm","","as-built WAAM","lamellar","","",false,"unmapped_property","results","However, when the alloy feed-wire was switched to Ti6242 (> 6 mm in Figure 9(c)), there was ﬁrst a gradual reduction in the overall inter-lamellar spacing (0.8 to 1.4 lm ﬁ0.6 to 1.0 lm), until a new steady state was again achieved once the nominal composition of Ti6242 was reached (> 10 mm), which is exempliﬁed by the trend line in Figure 9(c); i.e., when deposited under identical conditions, Ti6242 had an a lamellar spacing ﬁner than that of Ti64."],["oa:W4296901009","Ti-6Al-2Sn-4Zr-2Mo","equivalent circular diameter",100.0,null,null,null,"lm","","peened with 0.4 mm pitch","","","",false,"unmapped_property","results","Inter-pass peening with a pitch of 0.4 mm was also again performed to reﬁne the grain structure in both alloy regions, but across only three quarters of each added layer, so that cross-sections could be extracted from regions with either coarse-columnar or reﬁned b grains Fig. 4—Pole ﬁgures showing textures obtained for the b phase, from the full reconstructed EBSD maps in Fig. 3 of (a, b, d, f) the full datasets and (c, e, g) only from the recrystallised wall core grain regions produced by peen"],["oa:W4296901009","Ti-6Al-2Sn-4Zr-2Mo","equivalent circular diameter",100.0,null,null,null,"lm","","as-built WAAM","","","",false,"unmapped_property","results","Inter-pass peening with a pitch of 0.4 mm was also again performed to reﬁne the grain structure in both alloy regions, but across only three quarters of each added layer, so that cross-sections could be extracted from regions with either coarse-columnar or reﬁned b grains Fig. 4—Pole ﬁgures showing textures obtained for the b phase, from the full reconstructed EBSD maps in Fig. 3 of (a, b, d, f) the full datasets and (c, e, g) only from the recrystallised wall core grain regions produced by peen"],["oa:W4296901009","Ti-6Al-2Sn-4Zr-2Mo","MRD",5.7,null,null,null,"MRD","","peened with 3.9 mm pitch","","","",false,"unmapped_property","results","More importantly, as the intensity of deformation increased with the reduced peening pitch, the texture progressively weakened in the reﬁned-core grain region from > 14 MRD for the non-peened baseline sample to 5.7 MRD with a 3.9 mm pitch (Figure 4(e)) and 3.3 MRD with a 0.4 mm pitch (Figure 4(g))."],["oa:W4296901009","Ti-6Al-2Sn-4Zr-2Mo","MRD",3.3,null,null,null,"MRD","","peened with 0.4 mm pitch","","","",false,"unmapped_property","results","More importantly, as the intensity of deformation increased with the reduced peening pitch, the texture progressively weakened in the reﬁned-core grain region from > 14 MRD for the non-peened baseline sample to 5.7 MRD with a 3.9 mm pitch (Figure 4(e)) and 3.3 MRD with a 0.4 mm pitch (Figure 4(g))."],["oa:W4296901009","Ti-6Al-2Sn-4Zr-2Mo","inter-lamellar spacing",1.4,null,null,null,"lm","","as-built WAAM","lamellar","","",false,"unmapped_property","results","However, when the alloy feed-wire was switched to Ti6242 (> 6 mm in Figure 9(c)), there was ﬁrst a gradual reduction in the overall inter-lamellar spacing (0.8 to 1.4 lm ﬁ0.6 to 1.0 lm), until a new steady state was again achieved once the nominal composition of Ti6242 was reached (> 10 mm), which is exempliﬁed by the trend line in Figure 9(c); i.e., when deposited under identical conditions, Ti6242 had an a lamellar spacing ﬁner than that of Ti64."],["oa:W4296901009","Ti-6Al-2Sn-4Zr-2Mo","inter-lamellar spacing",1.0,null,null,null,"lm","","as-built WAAM","lamellar","","",false,"unmapped_property","results","However, when the alloy feed-wire was switched to Ti6242 (> 6 mm in Figure 9(c)), there was ﬁrst a gradual reduction in the overall inter-lamellar spacing (0.8 to 1.4 lm ﬁ0.6 to 1.0 lm), until a new steady state was again achieved once the nominal composition of Ti6242 was reached (> 10 mm), which is exempliﬁed by the trend line in Figure 9(c); i.e., when deposited under identical conditions, Ti6242 had an a lamellar spacing ﬁner than that of Ti64."],["oa:W4296901009","Ti-6Al-2Sn-4Zr-2Mo","average diameter",470.0,null,null,null,"lm","","as-built WAAM","","","",false,"unmapped_property","results","From Figure 4(b) it can be seen that the central region of the sample peened with the largest 3.9 mm pitch retained a relatively strong h001ib // ND ﬁbre texture (red grains in Figure 3(b)), even though the grains were reﬁned, giving a 470 lm average diameter, and had a low aspect ratio."],["oa:W4296901009","Ti-6Al-2Sn-4Zr-2Mo","inter-lamellar spacing",0.6,null,null,null,"lm","","as-built WAAM","lamellar","","",false,"unmapped_property","results","However, when the alloy feed-wire was switched to Ti6242 (> 6 mm in Figure 9(c)), there was ﬁrst a gradual reduction in the overall inter-lamellar spacing (0.8 to 1.4 lm ﬁ0.6 to 1.0 lm), until a new steady state was again achieved once the nominal composition of Ti6242 was reached (> 10 mm), which is exempliﬁed by the trend line in Figure 9(c); i.e., when deposited under identical conditions, Ti6242 had an a lamellar spacing ﬁner than that of Ti64."],["oa:W4296918709","Ti-Ti","adherence",80.0,null,null,5.0,"MPa","","","","tensile test","",false,"unmapped_property","results_discussion",""],["oa:W4296918709","Ti-Ti","adherence",80.0,null,null,null,"MPa","","3 MPa (600°C)","","tensile test","",false,"unmapped_property","results_discussion",""],["oa:W4296918709","Ti-Ti","adherence",80.0,null,null,null,"MPa","","4 MPa (800°C)","","tensile test","",false,"unmapped_property","results_discussion",""],["oa:W4297150320","Ti-6Al-4V","deviation",4.0,null,null,null,"%","","","","","",false,"unmapped_property","conclusions","Horizontal struts have a greater deviation (about 64% for gyroid and 34% for diamond) when compared to the vertical struts (about 4% for gyroid and 2% for diamond)."],["oa:W4297150320","Ti-6Al-4V","deviation",64.0,null,null,null,"%","","","","","",false,"unmapped_property","conclusions","Horizontal struts have a greater deviation (about 64% for gyroid and 34% for diamond) when compared to the vertical struts (about 4% for gyroid and 2% for diamond)."],["oa:W4297150320","Ti-6Al-4V","deviation",34.0,null,null,null,"%","","","","","",false,"unmapped_property","conclusions","Horizontal struts have a greater deviation (about 64% for gyroid and 34% for diamond) when compared to the vertical struts (about 4% for gyroid and 2% for diamond)."],["oa:W4297150320","Ti-6Al-4V","deviation",2.0,null,null,null,"%","","","","","",false,"unmapped_property","conclusions","Horizontal struts have a greater deviation (about 64% for gyroid and 34% for diamond) when compared to the vertical struts (about 4% for gyroid and 2% for diamond)."],["oa:W4297544169","Ti-6Al-4V","relative error range of the normal milling force",9.0,3.7,14.3,null,"%","","","","","",false,"unmapped_property","results_discussion","And the relative error range of the normal milling force is 3.7–14.3%, and the average error is 8.5%."],["oa:W4297544169","Ti-6Al-4V","average prediction error",11.8,null,null,null,"%","","","","","",false,"unmapped_property","results_discussion","The average prediction errors obtained by Ji [] and Li et al. [] through the cutting force prediction model, without considering the Taylor factor, are 13.4% and 10.2%, respectively."],["oa:W4297544169","Ti-6Al-4V","relative error range of the tangential milling force",12.05,3.4,20.7,null,"%","","","","","",false,"unmapped_property","results_discussion","From the table, we can see that the relative error range of the tangential milling force obtained from the prediction model in this study is 3.4–20.7%, and the average error is 8.3%."],["oa:W4300819590","Ti-6Al-4V","welding gas pressure",16.0,16.0,16.0,null,"MPa","","","","","",false,"unmapped_property","results_discussion",""],["oa:W4300819590","Ti-6Al-4V","welding temperature",650.0,650.0,650.0,null,"°C","","","SMC","","",false,"unmapped_property","results_discussion",""],["oa:W4300819590","Ti-6Al-4V","welding temperature",650.0,650.0,650.0,null,"°C","","","","","",false,"unmapped_property","results_discussion",""],["oa:W4300819590","Ti-6Al-4V","time under pressure",2.0,2.0,2.0,null,"hours","","","","","",false,"unmapped_property","results_discussion",""],["oa:W4300819590","Ti-6Al-4V","depth H of forming",10.0,5.0,15.0,null,"mm","","","","","",false,"unmapped_property","methods",""],["oa:W4300819590","Ti-6Al-4V","sample thickness",0.7,0.6,0.8,null,"mm","","","","","",false,"unmapped_property","results_discussion",""],["oa:W4300819590","Ti-6Al-4V","working gas pressure",3.0,0.0,6.0,null,"MPa","","","","","",false,"unmapped_property","methods",""],["oa:W4300819590","Ti-6Al-4V","die dimensions",40.0,40.0,40.0,null,"mm","","","","","",false,"unmapped_property","methods",""],["oa:W4300819590","Ti-6Al-4V","welding gas pressure",68.0,68.0,68.0,null,"MPa","","","","","",false,"unmapped_property","results_discussion",""],["oa:W4300819590","Ti-6Al-4V","welding temperature",650.0,650.0,650.0,null,"°C","","","SMC hydrogenated","","",false,"unmapped_property","results_discussion",""],["oa:W4300819590","Ti-6Al-4V","working pressure P",37.0,16.0,68.0,null,"MPa","","","","","",false,"unmapped_property","methods",""],["oa:W4300819590","Ti-6Al-4V","die dimensions",120.0,120.0,120.0,null,"mm","","","","","",false,"unmapped_property","methods",""],["oa:W4300819590","Ti-6Al-4V","die dimensions",30.0,30.0,30.0,null,"mm","","","","","",false,"unmapped_property","methods",""],["oa:W4300819590","Ti-6Al-4V","vacuum",0.715,1.3,0.13,null,"Pa","","","","","",false,"unmapped_property","methods",""],["oa:W4300819590","Ti-6Al-4V","vacuum",0.715,1.3,0.13,null,"Pa","","","","","",false,"unmapped_property","methods",""],["oa:W4301600502","Ti-6Al-4V-0.11Ru","OCP",-152.0,null,null,null,"mVSCE","23 °C","","","","",false,"unmapped_property","results","The final OCP values of the Ti-6Al-4V alloy and the Ti-6Al-4V-0.11Ru alloy stabilized at approximately − 632 mVSCE and − 152 mVSCE, respectively, at 23 °C when pH = 3, and the steady state OCP of the Ti-6Al-4V alloy shifted positively while the OCP of the Ti-6Al-4V-0.11Ru alloy moved in the opposite direction with increasing acidity at the same temperature, 23 °C."],["oa:W4301600502","","pitting potential",0.0,null,null,null,"","100 °C","","","","",false,"unmapped_property","results","When the temperature reached 100 °C, the loops of both titanium alloys were drastically smaller."],["oa:W4301600502","Ti-6Al-4V","OCP",-676.0,null,null,null,"mVSCE","100 °C","","","","",false,"unmapped_property","results","The OCP of the Ti-6Al-4V alloy dropped from − 589 mVSCE at 23 °C to − 685 mVSCE at 60 °C and increased to − 676 mVSCE when the temperature further increased to 100 °C, indicating that the stability of the passive film decreased with increasing temperature."],["oa:W4301600502","Ti-6Al-4V","OCP",-632.0,null,null,null,"mVSCE","23 °C","","","","",false,"unmapped_property","discussion","9 Vol.:(0123456789) Scientific Reports | (2022) 12:16586 | https://doi.org/10.1038/s41598-022-21047-0 www.nature.com/scientificreports/ results, the final OCP values of the Ti-6Al-4V alloy and Ti-6Al-4V-0.11Ru alloy stabilized at approximately − 632 mVSCE and − 152 mVSCE, respectively, at 23 °C and pH = 3, which were all in the zone of passive TiO2."],["oa:W4301600502","Ti-6Al-4V-0.11Ru","Ru content",90.24,null,null,null,"%","unknown","","","","",false,"unmapped_property","results","Comparing the elemental concentration of ruthenium on the surface films of the Ti-6Al-4V-0.11Ru alloy under the two immersion conditions, the content of metallic ruthenium increased from 82.99 to 90.24% with increasing temperature, accompanied by a decrease in the content of tetravalent ruthenium oxide RuO2."],["oa:W4301600502","Ti-6Al-4V-0.11Ru","OCP",-271.0,null,null,null,"mVSCE","23 °C","","","","",false,"unmapped_property","results","In contrast, the OCP value of the Ti-6Al-4V-0.11Ru alloy shifted significantly from − 271 mVSCE to − 27 mVSCE when the test temperature increased from 23 to 100 °C, revealing that the thermodynamic stability of the Ti-6Al-4V-0.11Ru alloy was better than that of Ti-6Al-4V28."],["oa:W4301600502","Ti-6Al-4V-0.11Ru","Ru content",82.99,null,null,null,"%","unknown","","","","",false,"unmapped_property","results","Comparing the elemental concentration of ruthenium on the surface films of the Ti-6Al-4V-0.11Ru alloy under the two immersion conditions, the content of metallic ruthenium increased from 82.99 to 90.24% with increasing temperature, accompanied by a decrease in the content of tetravalent ruthenium oxide RuO2."],["oa:W4301600502","Ti-6Al-4V-0.11Ru","OCP",-27.0,null,null,null,"mVSCE","100 °C","","","","",false,"unmapped_property","results","In contrast, the OCP value of the Ti-6Al-4V-0.11Ru alloy shifted significantly from − 271 mVSCE to − 27 mVSCE when the test temperature increased from 23 to 100 °C, revealing that the thermodynamic stability of the Ti-6Al-4V-0.11Ru alloy was better than that of Ti-6Al-4V28."],["oa:W4301600502","Ti-6Al-4V-0.11Ru","OCP",-152.0,null,null,null,"mVSCE","23 °C","","","","",false,"unmapped_property","discussion","9 Vol.:(0123456789) Scientific Reports | (2022) 12:16586 | https://doi.org/10.1038/s41598-022-21047-0 www.nature.com/scientificreports/ results, the final OCP values of the Ti-6Al-4V alloy and Ti-6Al-4V-0.11Ru alloy stabilized at approximately − 632 mVSCE and − 152 mVSCE, respectively, at 23 °C and pH = 3, which were all in the zone of passive TiO2."],["oa:W4301600502","","pit diameter",55.0,10.0,100.0,null,"µm","","","","","",false,"unmapped_property","results","These pits were approximately 10–100 μm in diameter, and obvious microcracks were found around and at the bottom of the pits, as shown by the magnified images in Fig. 9c."],["oa:W4301600502","Ti-6Al-4V-0.11Ru","OCP",-413.0,null,null,null,"mVSCE","unknown","","","","",false,"unmapped_property","results","The Ti-6Al-4V alloy has a corrosion resistance threshold of approximately 60 to − 80 °C, which was in good agreement with the previous study results of Schuzt et al.29 The corrosion potential of the Ti-6Al-4V-0.11Ru alloy decreased and then stabilized at approximately − 413 mVSCE with increasing temperature, as shown in Fig. 2b."],["oa:W4301600502","Ti-6Al-4V","OCP",-632.0,null,null,null,"mVSCE","23 °C","","","","",false,"unmapped_property","results","The final OCP values of the Ti-6Al-4V alloy and the Ti-6Al-4V-0.11Ru alloy stabilized at approximately − 632 mVSCE and − 152 mVSCE, respectively, at 23 °C when pH = 3, and the steady state OCP of the Ti-6Al-4V alloy shifted positively while the OCP of the Ti-6Al-4V-0.11Ru alloy moved in the opposite direction with increasing acidity at the same temperature, 23 °C."],["oa:W4301600502","Ti-6Al-4V","OCP",-589.0,null,null,null,"mVSCE","23 °C","","","","",false,"unmapped_property","results","The OCP of the Ti-6Al-4V alloy dropped from − 589 mVSCE at 23 °C to − 685 mVSCE at 60 °C and increased to − 676 mVSCE when the temperature further increased to 100 °C, indicating that the stability of the passive film decreased with increasing temperature."],["oa:W4301600502","Ti-6Al-4V","OCP",-685.0,null,null,null,"mVSCE","60 °C","","","","",false,"unmapped_property","results","The OCP of the Ti-6Al-4V alloy dropped from − 589 mVSCE at 23 °C to − 685 mVSCE at 60 °C and increased to − 676 mVSCE when the temperature further increased to 100 °C, indicating that the stability of the passive film decreased with increasing temperature."],["oa:W4303832693","Al","Sidewall Angle Relative to a Line Normal to the Substrate",45.0,null,null,null,"Degree","","","","","",false,"unmapped_property","table","Al\t0\t45\t0\t5"],["oa:W4303832693","Al","Sidewall Angle Relative to a Line Normal to the Substrate",0.0,null,null,null,"Degree","","","","","",false,"unmapped_property","table","Al\t0\t45\t0\t5"],["oa:W4303832693","Ti-6Al-4V","Sidewall Angle Relative to a Line Normal to the Substrate",40.0,null,null,null,"Degree","","","","","",false,"unmapped_property","table","Ti6Al4V\t10\t40\t0\t5"],["oa:W4303832693","316L","Sidewall Angle Relative to a Line Normal to the Substrate",60.0,null,null,null,"Degree","","","","","",false,"unmapped_property","table","316L\t8\t60\t0\t20"],["oa:W4303832693","Cu","Sidewall Angle Relative to a Line Normal to the Substrate",75.0,null,null,null,"Degree","","","","","",false,"unmapped_property","table","Cu\t0\t75\t0\t25"],["oa:W4303832693","Cu","Sidewall Angle Relative to a Line Normal to the Substrate",0.0,null,null,null,"Degree","","","","","",false,"unmapped_property","table","Cu\t0\t75\t0\t25"],["oa:W4303832693","Ti","Sidewall Angle Relative to a Line Normal to the Substrate",45.0,null,null,null,"Degree","","","","","",false,"unmapped_property","table","Ti\t10\t45\t0\t0"],["oa:W4303832693","Ti","Sidewall Angle Relative to a Line Normal to the Substrate",10.0,null,null,null,"Degree","","","","","",false,"unmapped_property","table","Ti\t10\t45\t0\t0"],["oa:W4303832693","Ti-6Al-4V","Sidewall Angle Relative to a Line Normal to the Substrate",10.0,null,null,null,"Degree","","","","","",false,"unmapped_property","table","Ti6Al4V\t10\t40\t0\t5"],["oa:W4303832693","316L","Sidewall Angle Relative to a Line Normal to the Substrate",8.0,null,null,null,"Degree","","","","","",false,"unmapped_property","table","316L\t8\t60\t0\t20"],["oa:W4303832948","Inconel 718","solution treatment temperature",980.0,null,null,null,"°C","","solution treated 980°C/1h","","","",false,"unmapped_property","methods","Heat treatment of Inconel samples with artificial internal defects was conducted in the following manner: (1) stress relieving at 1160 °C for 3 h, (2) solution treatment at 980 °C for 1 h in protected atmosphere/air quenched and (3) duplex annealing similar to AMS-5383 specifications."],["oa:W4303832948","Ti-6Al-4V","HIP time",2.0,null,null,null,"h","","HIP 920°C/1000bar/2h","","","",false,"unmapped_property","methods","Then, samples followed an HIP process (920 °C and 1000 bar for 2 h), although without the pressure for the artificial defect coupons, aiming to not close the internal artificial defects but to achieve same final microstructure on all coupons."],["oa:W4303832948","Inconel 718","solution treatment time",1.0,null,null,null,"h","","solution treated 980°C/1h","","","",false,"unmapped_property","methods","Heat treatment of Inconel samples with artificial internal defects was conducted in the following manner: (1) stress relieving at 1160 °C for 3 h, (2) solution treatment at 980 °C for 1 h in protected atmosphere/air quenched and (3) duplex annealing similar to AMS-5383 specifications."],["oa:W4303832948","Ti-6Al-4V","Y for surface defects",0.65,null,null,null,"","","","","","",false,"unmapped_property","results","According to Murakami, the value of Y may be set to 0.5 for embedded defects and 0.65 for surface one (i.e., a surface defects leads to a 30% higher SIF than an internal defect)."],["oa:W4303832948","Inconel 718","HIP pressure",1020.0,null,null,null,"bar","","HIP 1020bar","","","",false,"unmapped_property","methods","As completed for Titanium, Inconel samples with natural internal porosity were HIP treated; in step (1), an external pressure of 1020 bar was applied."],["oa:W4303832948","Ti-6Al-4V","fatigue limit Δσw0",0.0,null,null,null,"","","","","","",false,"unmapped_property","results","Among them, the El Haddad model is accurate and relatively simple, requiring only two material parameters: the fatigue limit Δσw0 and the fatigue crack growth threshold ΔKth,LC."],["oa:W4303832948","Ti-6Al-4V","fatigue crack growth threshold ΔKth,LC",0.0,null,null,null,"","","","","","",false,"unmapped_property","results","Among them, the El Haddad model is accurate and relatively simple, requiring only two material parameters: the fatigue limit Δσw0 and the fatigue crack growth threshold ΔKth,LC."],["oa:W4303832948","Ti-6Al-4V","HIP pressure",1000.0,null,null,null,"bar","","HIP 920°C/1000bar/2h","","","",false,"unmapped_property","methods","Then, samples followed an HIP process (920 °C and 1000 bar for 2 h), although without the pressure for the artificial defect coupons, aiming to not close the internal artificial defects but to achieve same final microstructure on all coupons."],["oa:W4303832948","Ti-6Al-4V","fatigue limit in absence of defects",0.0,null,null,null,"","","","","","",false,"unmapped_property","results","where Δσw0 is the fatigue limit in absence of defects and represents an upper limit for a given microstructure."],["oa:W4303832948","Inconel 718","stress relieve temperature",1160.0,null,null,null,"°C","","stress relieved 1160°C/3h","","","",false,"unmapped_property","methods","Heat treatment of Inconel samples with artificial internal defects was conducted in the following manner: (1) stress relieving at 1160 °C for 3 h, (2) solution treatment at 980 °C for 1 h in protected atmosphere/air quenched and (3) duplex annealing similar to AMS-5383 specifications."],["oa:W4303832948","Ti-6Al-4V","HIP temperature",920.0,null,null,null,"°C","","HIP 920°C/1000bar/2h","","","",false,"unmapped_property","methods","Then, samples followed an HIP process (920 °C and 1000 bar for 2 h), although without the pressure for the artificial defect coupons, aiming to not close the internal artificial defects but to achieve same final microstructure on all coupons."],["oa:W4303832948","Ti-6Al-4V","stress relieve temperature",720.0,null,null,null,"°C","","stress relieved 720°C/2h","","","",false,"unmapped_property","methods","After the printing, all Ti6Al4V samples were subjected to a stress relieve at 720 °C, 2 h in a vacuum furnace."],["oa:W4303832948","Ti-6Al-4V","Y for embedded defects",0.5,null,null,null,"","","","","","",false,"unmapped_property","results","According to Murakami, the value of Y may be set to 0.5 for embedded defects and 0.65 for surface one (i.e., a surface defects leads to a 30% higher SIF than an internal defect)."],["oa:W4303859320","","SLS strength",43.0,null,null,6.0,"MPa","","","","","",false,"unmapped_property","results_discussion",""],["oa:W4303859320","","SLS strength",57.0,null,null,null,"MPa","","","","","",false,"unmapped_property","results_discussion",""],["oa:W4303859320","","SLS strength",56.0,null,null,null,"MPa","","","","","",false,"unmapped_property","results_discussion",""],["oa:W4303859320","","aging resistance",9.0,null,null,null,"%","","","","","",false,"unmapped_property","results_discussion",""],["oa:W4303859320","Ti-15V-3Cr-3Sn-3Al","Sdr",10.4,null,null,null,"%","","","","LSM","",false,"unmapped_property","results_discussion",""],["oa:W4303859320","","SLS strength",48.0,null,null,null,"MPa","","","","","",false,"unmapped_property","results_discussion",""],["oa:W4303859320","","SLS strength",57.0,null,null,2.0,"MPa","","","","","",false,"unmapped_property","results_discussion",""],["oa:W4303859320","","SLS strength",60.0,null,null,null,"MPa","","","","","",false,"unmapped_property","results_discussion",""],["oa:W4303859320","","aging resistance",80.0,null,null,null,"%","","","","","",false,"unmapped_property","results_discussion",""],["oa:W4303859320","","aging resistance",32.0,null,null,null,"%","","","","","",false,"unmapped_property","results_discussion",""],["oa:W4303859320","","SLS strength",76.0,null,null,1.0,"MPa","","","","","",false,"unmapped_property","results_discussion",""],["oa:W4303859320","","SLS strength",20.0,null,null,7.0,"MPa","","","","","",false,"unmapped_property","results_discussion",""],["oa:W4303859320","","aging resistance",42.0,null,null,null,"%","","","","","",false,"unmapped_property","results_discussion",""],["oa:W4303859320","","SLS strength",20.0,null,null,null,"MPa","","","","","",false,"unmapped_property","results_discussion",""],["oa:W4303859320","","aging resistance",60.0,null,null,null,"%","","","","","",false,"unmapped_property","results_discussion",""],["oa:W4303859320","","SLS strength",6.0,null,null,4.0,"MPa","","","","","",false,"unmapped_property","results_discussion",""],["oa:W4303859320","","SLS strength",42.0,null,null,4.0,"MPa","","","","","",false,"unmapped_property","results_discussion",""],["oa:W4303859320","","SLS strength",45.0,null,null,null,"MPa","","","","","",false,"unmapped_property","results_discussion",""],["oa:W4303859320","","aging resistance",56.0,null,null,null,"%","","","","","",false,"unmapped_property","results_discussion",""],["oa:W4306178129","Ti-Sn (binary)","solubility limit",7.6,null,null,null,"at%","550 °C","","","","",false,"unmapped_property","abstract",""],["oa:W4306178129","","kHP",230.0,null,null,null,"MPaµm-1/2","","","","","",false,"unmapped_property","abstract",""],["oa:W4306178129","Ti-Al","solubility limit",10.6,null,null,null,"at%","550 °C","","","","",false,"unmapped_property","abstract",""],["oa:W4306178129","Ti-Sn (binary)","σSn",30.0,null,null,null,"MPa/wt%","","","","","",false,"unmapped_property","abstract",""],["oa:W4306178129","Ti-Al","σAl",61.0,null,null,null,"MPa/wt%","","","","","",false,"unmapped_property","abstract",""],["oa:W4306796175","Ti-6Al-4V","maximum local temperature at the chip tool interface",414.0,null,null,null,"°C","","","","","",false,"unmapped_property","results_discussion","average temperature at the shear zone (Tshear) and maximum local temperature at the chip tool interface (Tint) were 331°C and 414°C respectively for a feed per tooth of 5 μm/tooth and a cutting speed of 62.8 m/min."],["oa:W4306796175","Ti-6Al-4V","critical chip thickness",0.3,null,null,null,"µm","","","","","",false,"unmapped_property","results_discussion","Hence, the critical chip thickness (hc) was said to be 0.3 μm."],["oa:W4306796175","Ti-6Al-4V","limiting contact shear stress",0.6,null,null,null,"GPa","","","","","",false,"unmapped_property","methods","At the interface of chip and tool, contact pressure reaches a very high value (0.6 – 2 GPa), the limiting contact shear stress (𝜏𝑚𝑎𝑥 𝑓 ) was set equal to yield shear strength material [38]."],["oa:W4306796175","Ti-6Al-4V","fi",0.3,null,null,null,"µm","","","","","",false,"unmapped_property","results_discussion","It was observed that when fi was less than 0.3 μm, material ploughed/burnished along the wall and produced burr."],["oa:W4306796175","Ti-6Al-4V","von-Mises stress",70.0,null,null,null,"%","","","","","",false,"unmapped_property","results_discussion","(D = 0.5 – 0.61), and the von-Mises stress was degraded by 70% (Fig. 7(b))."],["oa:W4306796175","Ti-6Al-4V","average temperature at the shear zone",331.0,null,null,null,"°C","","","","","",false,"unmapped_property","results_discussion","average temperature at the shear zone (Tshear) and maximum local temperature at the chip tool interface (Tint) were 331°C and 414°C respectively for a feed per tooth of 5 μm/tooth and a cutting speed of 62.8 m/min."],["oa:W4306796175","Ti-6Al-4V","limiting contact shear stress",2.0,null,null,null,"GPa","","","","","",false,"unmapped_property","methods","At the interface of chip and tool, contact pressure reaches a very high value (0.6 – 2 GPa), the limiting contact shear stress (𝜏𝑚𝑎𝑥 𝑓 ) was set equal to yield shear strength material [38]."],["oa:W4308696503","","oxide layer thickness",3.8,3.5,4.1,0.3,"µm","700 °C","","","","",false,"unmapped_property","results_discussion","The thickness oxide layer at 700 °C for 50 h was (3.8 ± 0.3 µm) compared to the layer at 600 °C for 50 h (0.47 ± 0.25 µm)."],["oa:W4308696503","","oxide layer thickness",0.47,0.22,0.72,0.25,"µm","600 °C","","","","",false,"unmapped_property","results_discussion","The thickness oxide layer at 700 °C for 50 h was (3.8 ± 0.3 µm) compared to the layer at 600 °C for 50 h (0.47 ± 0.25 µm)."],["oa:W4308696503","TC21","weight loss after hot corrosion",6.4,null,null,null,"mg/cm2","600 °C","raw","","","",false,"unmapped_property","conclusions","The weight loss after hot corrosion at 600 for 5 cycles was 6.4 mg/cm2 for raw metal compared to 0.54 mg/cm2 for the specimen oxidized at 600 °C."],["oa:W4308696503","","oxide layer thickness",9.7,9.2,10.2,0.5,"µm","800 °C","","","","",false,"unmapped_property","results_discussion","The average oxide layer thickness was 9.7 ± 0.5 and 5.1 ± 3.4 μm, respectively, after oxidation at 800 and 900 °C, where a high error bar for oxide at 900 °C resulted in the spallation of the oxide layer."],["oa:W4308696503","TC21","weight loss after hot corrosion",0.54,null,null,null,"mg/cm2","600 °C","oxidized at 600 °C","","","",false,"unmapped_property","conclusions","The weight loss after hot corrosion at 600 for 5 cycles was 6.4 mg/cm2 for raw metal compared to 0.54 mg/cm2 for the specimen oxidized at 600 °C."],["oa:W4308696503","TC21","weight gain after hot corrosion",0.8,null,null,null,"mg/cm2","600 °C","oxidized at 800 °C","","","",false,"unmapped_property","conclusions","The weight gain of the oxidized specimen at 800 °C was 0.8 mg/cm2 after hot corrosion at 600 °C for 5 cycles."],["oa:W4308696503","","oxide layer thickness",5.1,1.7,8.5,3.4,"µm","900 °C","","","","",false,"unmapped_property","results_discussion","The average oxide layer thickness was 9.7 ± 0.5 and 5.1 ± 3.4 μm, respectively, after oxidation at 800 and 900 °C, where a high error bar for oxide at 900 °C resulted in the spallation of the oxide layer."],["oa:W4308807370","Ti-6Al-4V","weld strength",2.0,null,null,null,"%","","","","","",false,"unmapped_property","methods","The weld strength made by electron beam welding was 6% and 2% higher than TIG and the laser beam."],["oa:W4308807370","Ti-6Al-4V","weld strength",6.0,null,null,null,"%","","","","","",false,"unmapped_property","methods","The weld strength made by electron beam welding was 6% and 2% higher than TIG and the laser beam."],["oa:W4308807370","Ti-6Al-4V","toughness",35.0,null,null,null,"%","","","","","",false,"unmapped_property","methods","This is while the toughness of the weld made through TIG method was 35% higher than the other two methods due to presence of needle-shaped phases in grain boundaries and Widgetman Stroten’s vaporization of α + β-biphasic area."],["oa:W4308842498","Ti-5Al-5Mo-5V-3Cr","yield and tensile strength",30.0,null,null,null,"%","","","","","",false,"unmapped_property",
