Repository: akhtar07/tisci-explorer

# TiSci Explorer

A read-only, static explorer for **TiSci**, an autonomous research agent for titanium alloys. TiSci reads the
titanium-alloy literature, builds a knowledge graph and a table of measured values, proposes hypotheses where the
graph has gaps, and tests them with DFT (MACE / VASP) and the ICME-lite multiscale chain.

**Live site:** https://akhtar07.github.io/tisci-explorer/

The site has seven sections:

| Section | What it shows |
|---|---|
| Overview | Corpus → graph → facts → hypotheses → verdicts, with the snapshot's counts |
| Worked example | One full loop for W in α-Ti: graph path, hypothesis, novelty check, DFT test, verdict, follow-up, DAMASK |

File: data/facts/other.json (part 69 of 112)
"methods","Ti-5553 has 30% higher yield and tensile strength, but also lower ductility."],["oa:W4309001208","Ti20Mo7Zr","Potential [V]",-0.15,null,null,null,"V","","","","","",false,"unmapped_property","table","Potential [V]\t−0.450\t−0.150\t0.150\t−0.586\t−0.286\t0.014"],["oa:W4309001208","Ti20Mo7Zr0.5Si","Potential [V]",-0.586,null,null,null,"V","","","","","",false,"unmapped_property","table","Potential [V]\t−0.450\t−0.150\t0.150\t−0.586\t−0.286\t0.014"],["oa:W4309001208","Ti20Mo7Zr","Max. Impedance [Ω]",51286.0,null,null,null,"Ω","","","","","",false,"unmapped_property","table","Max. Impedance [Ω]\t21,380\t38,905\t51,286\t38,019\t60,256\t50,119"],["oa:W4309001208","Ti20Mo7Zr","Potential [V]",0.15,null,null,null,"V","","","","","",false,"unmapped_property","table","Potential [V]\t−0.450\t−0.150\t0.150\t−0.586\t−0.286\t0.014"],["oa:W4309001208","Ti20Mo7Zr","Max. Impedance [Ω]",38905.0,null,null,null,"Ω","","","","","",false,"unmapped_property","table","Max. Impedance [Ω]\t21,380\t38,905\t51,286\t38,019\t60,256\t50,119"],["oa:W4309001208","Ti20Mo7Zr","Max. phase angle [ °]",73.0,null,null,null,"°","","","","","",false,"unmapped_property","table","Max. phase angle [ °]\t72\t74\t73\t60\t63\t66"],["oa:W4309001208","Ti20Mo7Zr","Max. phase angle [°]",72.0,null,null,null,"°","","","","","",false,"unmapped_property","table","Max. phase angle [°]\t72\t76\t77\t73\t79\t74"],["oa:W4309001208","Ti20Mo7Zr","Max. Impedance [Ω]",21380.0,null,null,null,"Ω","","","","","",false,"unmapped_property","table","Max. Impedance [Ω]\t21,380\t38,905\t51,286\t38,019\t60,256\t50,119"],["oa:W4309001208","Ti20Mo7Zr0.5Si","Max. phase angle [°]",73.0,null,null,null,"°","","","","","",false,"unmapped_property","table","Max. phase angle [°]\t72\t76\t77\t73\t79\t74"],["oa:W4309001208","Ti20Mo7Zr0.5Si","Max. phase angle [ °]",60.0,null,null,null,"°","","","","","",false,"unmapped_property","table","Max. phase angle [ °]\t72\t74\t73\t60\t63\t66"],["oa:W4309001208","Ti20Mo7Zr","Potential [V]",0.15,null,null,null,"V","","","","","",false,"unmapped_property","table","Potential [V]\t−0.450\t−0.150\t0.150\t−0.586\t−0.286\t0.014"],["oa:W4309001208","Ti20Mo7Zr0.5Si","Max. phase angle [ °]",66.0,null,null,null,"°","","","","","",false,"unmapped_property","table","Max. phase angle [ °]\t72\t74\t73\t60\t63\t66"],["oa:W4309001208","Ti20Mo7Zr0.5Si","Max. Impedance [Ω]",50119.0,null,null,null,"Ω","","","","","",false,"unmapped_property","table","Max. Impedance [Ω]\t21,380\t38,905\t51,286\t38,019\t60,256\t50,119"],["oa:W4309001208","Ti20Mo7Zr0.5Si","Max. Impedance [Ω]",38019.0,null,null,null,"Ω","","","","","",false,"unmapped_property","table","Max. Impedance [Ω]\t21,380\t38,905\t51,286\t38,019\t60,256\t50,119"],["oa:W4309001208","Ti20Mo7Zr0.5Si","Potential [V]",0.014,null,null,null,"V","","","","","",false,"unmapped_property","table","Potential [V]\t−0.450\t−0.150\t0.150\t−0.586\t−0.286\t0.014"],["oa:W4309001208","Ti20Mo7Zr0.5Si","Max. phase angle [ °]",63.0,null,null,null,"°","","","","","",false,"unmapped_property","table","Max. phase angle [ °]\t72\t74\t73\t60\t63\t66"],["oa:W4309001208","Ti20Mo7Zr0.5Si","Max. Impedance [Ω]",3981.0,null,null,null,"Ω","","","","","",false,"unmapped_property","table","Max. Impedance [Ω]\t29,512\t43,652\t45,709\t3981\t4786\t5129"],["oa:W4309001208","Ti20Mo7Zr0.5Si","Max. Impedance [Ω]",60256.0,null,null,null,"Ω","","","","","",false,"unmapped_property","table","Max. Impedance [Ω]\t21,380\t38,905\t51,286\t38,019\t60,256\t50,119"],["oa:W4309001208","Ti20Mo7Zr0.5Si","Max. phase angle [°]",79.0,null,null,null,"°","","","","","",false,"unmapped_property","table","Max. phase angle [°]\t72\t76\t77\t73\t79\t74"],["oa:W4309001208","Ti20Mo7Zr","Max. phase angle [ °]",72.0,null,null,null,"°","","","","","",false,"unmapped_property","table","Max. phase angle [ °]\t72\t74\t73\t60\t63\t66"],["oa:W4309001208","Ti20Mo7Zr","Potential [V]",-0.45,null,null,null,"V","","","","","",false,"unmapped_property","table","Potential [V]\t−0.450\t−0.150\t0.150\t−0.586\t−0.286\t0.014"],["oa:W4309001208","Ti20Mo7Zr0.5Si","Potential [V]",-0.286,null,null,null,"V","","","","","",false,"unmapped_property","table","Potential [V]\t−0.450\t−0.150\t0.150\t−0.586\t−0.286\t0.014"],["oa:W4309001208","Ti20Mo7Zr","Max. phase angle [ °]",74.0,null,null,null,"°","","","","","",false,"unmapped_property","table","Max. phase angle [ °]\t72\t74\t73\t60\t63\t66"],["oa:W4309001208","Ti20Mo7Zr0.5Si","Potential [V]",0.014,null,null,null,"V","","","","","",false,"unmapped_property","table","Potential [V]\t−0.450\t−0.150\t0.150\t−0.586\t−0.286\t0.014"],["oa:W4309001208","Ti20Mo7Zr","Max. phase angle [°]",77.0,null,null,null,"°","","","","","",false,"unmapped_property","table","Max. phase angle [°]\t72\t76\t77\t73\t79\t74"],["oa:W4309001208","Ti20Mo7Zr0.5Si","Max. Impedance [Ω]",5129.0,null,null,null,"Ω","","","","","",false,"unmapped_property","table","Max. Impedance [Ω]\t29,512\t43,652\t45,709\t3981\t4786\t5129"],["oa:W4309001208","Ti20Mo7Zr","Max. phase angle [°]",76.0,null,null,null,"°","","","","","",false,"unmapped_property","table","Max. phase angle [°]\t72\t76\t77\t73\t79\t74"],["oa:W4309001208","Ti20Mo7Zr","Max. Impedance [Ω]",45709.0,null,null,null,"Ω","","","","","",false,"unmapped_property","table","Max. Impedance [Ω]\t29,512\t43,652\t45,709\t3981\t4786\t5129"],["oa:W4309001208","Ti20Mo7Zr0.5Si","Max. Impedance [Ω]",4786.0,null,null,null,"Ω","","","","","",false,"unmapped_property","table","Max. Impedance [Ω]\t29,512\t43,652\t45,709\t3981\t4786\t5129"],["oa:W4309001208","Ti20Mo7Zr","Max. Impedance [Ω]",43652.0,null,null,null,"Ω","","","","","",false,"unmapped_property","table","Max. Impedance [Ω]\t29,512\t43,652\t45,709\t3981\t4786\t5129"],["oa:W4309001208","Ti20Mo7Zr","Max. Impedance [Ω]",29512.0,null,null,null,"Ω","","","","","",false,"unmapped_property","table","Max. Impedance [Ω]\t29,512\t43,652\t45,709\t3981\t4786\t5129"],["oa:W4309001208","Ti20Mo7Zr0.5Si","Max. phase angle [°]",74.0,null,null,null,"°","","","","","",false,"unmapped_property","table","Max. phase angle [°]\t72\t76\t77\t73\t79\t74"],["oa:W4309001208","Ti20Mo7Zr","Potential [V]",-0.45,null,null,null,"V","","","","","",false,"unmapped_property","table","Potential [V]\t−0.450\t−0.150\t0.150\t−0.586\t−0.286\t0.014"],["oa:W4309001208","Ti20Mo7Zr","Potential [V]",-0.15,null,null,null,"V","","","","","",false,"unmapped_property","table","Potential [V]\t−0.450\t−0.150\t0.150\t−0.586\t−0.286\t0.014"],["oa:W4309001208","Ti20Mo7Zr0.5Si","Potential [V]",-0.286,null,null,null,"V","","","","","",false,"unmapped_property","table","Potential [V]\t−0.450\t−0.150\t0.150\t−0.586\t−0.286\t0.014"],["oa:W4309001208","Ti20Mo7Zr0.5Si","Potential [V]",-0.586,null,null,null,"V","","","","","",false,"unmapped_property","table","Potential [V]\t−0.450\t−0.150\t0.150\t−0.586\t−0.286\t0.014"],["oa:W4309211537","Ti-45Al-2B-2Mn-2Nb","volume of the material lost",0.0,null,null,null,"mm3","room temperature","","","Archard equation","",false,"unmapped_property","methods","The volume of the material lost was estimated according to Figure 1 [27], using the Archard equation shown in Equation (1) for the calculation of the worn volume. ∆V = h 1/3 ∗π ∗D2\u00003R −D \u0001i + Aw ∗l (1) where ∆V is the total volume loss in mm3 for each wear track, D is the average depth in mm, R is the radius of the counterbody, in this case is the alumina ball with 5 mm diameter, Aw is the average wear loss area of three 2D proﬁle in mm2 for each wear track, and l is the total stroke length whic"],["oa:W4309261801","Ti-6Al-4V","Temperature coefficient of surface tension",-0.0003,null,null,null,"N/(m·K)","","","","","",false,"unmapped_property","table","Liquidus temperature [, ]\tTl\t1928\tK"],["oa:W4309261801","Ti-6Al-4V","External emissivity",0.65,null,null,null,"-","","","","","",false,"unmapped_property","table","Solidus temperature [, ]\tTs\t1878\tK"],["oa:W4309261801","Ti-6Al-4V","meltpool length",1.51,null,null,null,"mm","","","","","",false,"unmapped_property","results_discussion","The quantitative result shows that the length (along the x-axis) of the meltpool on the top surface was about 1.51 mm, half-width on the top surface was 0.69 mm, and the maximum depth was 0.61 mm."],["oa:W4309261801","Ti-6Al-4V","Coefficient of heat transfer",20.0,null,null,null,"W/(m2·K)","","","","","",false,"unmapped_property","table","Latent heat of fusion [, ]\tL\t2.86×105\tJ/kg"],["oa:W4309605559","Ti-6Al-4V","Stress exponent",5.64,null,null,null,"-","","","","","",false,"unmapped_property","table","\tStress exponent\t5.64\t-"],["oa:W4309605559","Ti-6Al-4V","Creep activation energy",277.0,null,null,null,"kJ/mol","","","","","",false,"unmapped_property","table","\tCreep activation energy\t277\tkJ/mol"],["oa:W4309605559","Ti-6Al-4V","Specific heat capacity",540.0,null,null,null,"J/(kg·K)","","","","","",false,"unmapped_property","table","Thermal properties\tSpecific heat capacity\t540\tJ/(kg·K)"],["oa:W4309605559","Ti-6Al-4V","Pre-exponential constant",0.0,null,null,null,"1/(Pa·s)","","","","","",false,"unmapped_property","table","\tPre-exponential constant\t2.36 × 10−36\t1/(Pa·s)"],["oa:W4309711339","Ti65-Zr18-Nb16-Mo1 (Ti65M)","Viability (%)",97.9,null,null,0.6,"%","","","β","","",false,"unmapped_property","table","Viability (%)\t97.9 ± 0.6\t95.3 ± 2.6\t91.1 ± 3.7"],["oa:W4309711339","Commercially Pure Titanium (CP-Ti)","Contac Angle (°)",46.0,null,null,0.9,"°","","","α’","","",false,"unmapped_property","table","Contac Angle (°)\t54.3 ± 2.0\t46.2 ± 2.7\t46.0 ± 0.9"],["oa:W4309711339","Ti65-Zr18-Nb16-Mo1 (Ti65M)","Contac Angle (°)",54.3,null,null,2.0,"°","","","β","","",false,"unmapped_property","table","Contac Angle (°)\t54.3 ± 2.0\t46.2 ± 2.7\t46.0 ± 0.9"],["oa:W4309711339","Commercially Pure Titanium (CP-Ti)","Viability (%)",91.1,null,null,3.7,"%","","","α’","","",false,"unmapped_property","table","Viability (%)\t97.9 ± 0.6\t95.3 ± 2.6\t91.1 ± 3.7"],["oa:W4309711339","Ti-13Nb-7Sn-4Mo","Contac Angle (°)",46.2,null,null,2.7,"°","","","β","","",false,"unmapped_property","table","Contac Angle (°)\t54.3 ± 2.0\t46.2 ± 2.7\t46.0 ± 0.9"],["oa:W4309711339","Ti-13Nb-7Sn-4Mo","Viability (%)",95.3,null,null,2.6,"%","","","β","","",false,"unmapped_property","table","Viability (%)\t97.9 ± 0.6\t95.3 ± 2.6\t91.1 ± 3.7"],["oa:W4310067276","Ti-6Al-4V","residual stress",-507.14,null,null,null,"MPa","","","","","",false,"unmapped_property","table","Value (MPa)\t-525.31\t-515.15\t-513.65\t-507.14"],["oa:W4310067276","Ti-6Al-4V","residual stress",-525.31,null,null,null,"MPa","","","","","",false,"unmapped_property","table","Value (MPa)\t-525.31\t-515.15\t-513.65\t-507.14"],["oa:W4310067276","Ti-6Al-4V","Error",16.9,null,null,null,"%","","","","","",false,"unmapped_property","table","Error (%)\t16.9\t6.4"],["oa:W4310067276","Ti-6Al-4V","T0",20.0,null,null,null,"°C","room temperature","","","Johnson-Cook constitutive model","1 s⁻¹",true,"unmapped_property","table","870\t990\t0.011\t1\t0.25\t1650\t20\t1"],["oa:W4310067276","Ti-6Al-4V","ε¯˙0",1.0,null,null,null,"s-1","room temperature","","","Johnson-Cook constitutive model","1 s⁻¹",true,"unmapped_property","table","870\t990\t0.011\t1\t0.25\t1650\t20\t1"],["oa:W4310067276","Ti-6Al-4V","residual stress",-513.64,null,null,null,"MPa","","","","","",false,"unmapped_property","table","Value (MPa)\t-480.78\t-505.8\t-499.75\t-513.64"],["oa:W4310067276","Ti-6Al-4V","residual stress",-480.78,null,null,null,"MPa","","","","","",false,"unmapped_property","table","Value (MPa)\t-480.78\t-505.8\t-499.75\t-513.64"],["oa:W4310067276","Ti-6Al-4V","B",990.0,null,null,null,"MPa","room temperature","","","Johnson-Cook constitutive model","1 s⁻¹",true,"unmapped_property","table","870\t990\t0.011\t1\t0.25\t1650\t20\t1"],["oa:W4310067276","Ti-6Al-4V","residual stress",-505.8,null,null,null,"MPa","","","","","",false,"unmapped_property","table","Value (MPa)\t-480.78\t-505.8\t-499.75\t-513.64"],["oa:W4310067276","Ti-6Al-4V","Average pitch",355.0,null,null,null,"µm","","","","","",false,"unmapped_property","table","Experiment\t355\t125"],["oa:W4310067276","Ti-6Al-4V","Average tooth height",125.0,null,null,null,"µm","","","","","",false,"unmapped_property","table","Simulation\t410\t117"],["oa:W4310067276","Ti-6Al-4V","residual stress",-499.75,null,null,null,"MPa","","","","","",false,"unmapped_property","table","Value (MPa)\t-480.78\t-505.8\t-499.75\t-513.64"],["oa:W4310067276","Ti-6Al-4V","residual stress",-513.65,null,null,null,"MPa","","","","","",false,"unmapped_property","table","Value (MPa)\t-525.31\t-515.15\t-513.65\t-507.14"],["oa:W4310067276","Ti-6Al-4V","residual stress",-515.15,null,null,null,"MPa","","","","","",false,"unmapped_property","table","Value (MPa)\t-525.31\t-515.15\t-513.65\t-507.14"],["oa:W4310190285","Ti42Nb","particle size distribution",26.0,null,null,null,"µm","","as-LB-PBFed","","laser diffraction","",false,"unmapped_property","methods","The particle size distributions, which are measured by laser diﬀraction, reveal that Ti particles sizes ranged from D10 = 26 µm to D90 =118 µm with D50 = 62 µm while the size of Nb particles is D10 = 12 µm, D50 = 44 µm and D90 = 90µm."],["oa:W4310190285","Ti42Nb","feed rates",20.0,null,null,null,"µm/rev","","","","","",false,"unmapped_property","conclusions","Experimental micro-cutting trial are conducted with two cutting velocities (60 m/min and 120 m/min) and diﬀerent feed rates (5, 10, 20 and 40 µm/rev)."],["oa:W4310190285","Ti42Nb","particle size distribution",62.0,null,null,null,"µm","","as-LB-PBFed","","laser diffraction","",false,"unmapped_property","methods","The particle size distributions, which are measured by laser diﬀraction, reveal that Ti particles sizes ranged from D10 = 26 µm to D90 =118 µm with D50 = 62 µm while the size of Nb particles is D10 = 12 µm, D50 = 44 µm and D90 = 90µm."],["oa:W4310190285","Ti42Nb","feed rate",50.0,null,null,null,"µm","","","","","",false,"unmapped_property","methods","Orthogonal micro-cutting simulations are performed with a cutting velocity of 60 m/min and feed rate of 50 µm."],["oa:W4310190285","Ti42Nb","cutting velocity",60.0,null,null,null,"m/min","","","","","",false,"unmapped_property","methods","Orthogonal micro-cutting simulations are performed with a cutting velocity of 60 m/min and feed rate of 50 µm."],["oa:W4310190285","Nb","particle size distribution",44.0,null,null,null,"µm","","as-LB-PBFed","","laser diffraction","",false,"unmapped_property","methods","The particle size distributions, which are measured by laser diﬀraction, reveal that Ti particles sizes ranged from D10 = 26 µm to D90 =118 µm with D50 = 62 µm while the size of Nb particles is D10 = 12 µm, D50 = 44 µm and D90 = 90µm."],["oa:W4310190285","Ti42Nb","cutting velocities",120.0,null,null,null,"m/min","","","","","",false,"unmapped_property","conclusions","Experimental micro-cutting trial are conducted with two cutting velocities (60 m/min and 120 m/min) and diﬀerent feed rates (5, 10, 20 and 40 µm/rev)."],["oa:W4310190285","Ti42Nb","cutting velocities",60.0,null,null,null,"m/min","","","","","",false,"unmapped_property","conclusions","Experimental micro-cutting trial are conducted with two cutting velocities (60 m/min and 120 m/min) and diﬀerent feed rates (5, 10, 20 and 40 µm/rev)."],["oa:W4310190285","Ti42Nb","cutting velocity",60.0,null,null,null,"m/min","","","","","",false,"unmapped_property","methods","Orthogonal micro-cutting simulations are performed with a cutting velocity of 60 m/min and feed rate of 50 µm."],["oa:W4310190285","Ti42Nb","particle size distribution",118.0,null,null,null,"µm","","as-LB-PBFed","","laser diffraction","",false,"unmapped_property","methods","The particle size distributions, which are measured by laser diﬀraction, reveal that Ti particles sizes ranged from D10 = 26 µm to D90 =118 µm with D50 = 62 µm while the size of Nb particles is D10 = 12 µm, D50 = 44 µm and D90 = 90µm."],["oa:W4310190285","Ti42Nb","feed rates",5.0,null,null,null,"µm/rev","","","","","",false,"unmapped_property","conclusions","Experimental micro-cutting trial are conducted with two cutting velocities (60 m/min and 120 m/min) and diﬀerent feed rates (5, 10, 20 and 40 µm/rev)."],["oa:W4310190285","Ti42Nb","feed rate",50.0,null,null,null,"µm","","","","","",false,"unmapped_property","methods","Orthogonal micro-cutting simulations are performed with a cutting velocity of 60 m/min and feed rate of 50 µm."],["oa:W4310190285","Nb","particle size distribution",12.0,null,null,null,"µm","","as-LB-PBFed","","laser diffraction","",false,"unmapped_property","methods","The particle size distributions, which are measured by laser diﬀraction, reveal that Ti particles sizes ranged from D10 = 26 µm to D90 =118 µm with D50 = 62 µm while the size of Nb particles is D10 = 12 µm, D50 = 44 µm and D90 = 90µm."],["oa:W4310190285","Ti42Nb","feed rates",10.0,null,null,null,"µm/rev","","","","","",false,"unmapped_property","conclusions","Experimental micro-cutting trial are conducted with two cutting velocities (60 m/min and 120 m/min) and diﬀerent feed rates (5, 10, 20 and 40 µm/rev)."],["oa:W4310190285","Ti42Nb","feed rates",40.0,null,null,null,"µm/rev","","","","","",false,"unmapped_property","conclusions","Experimental micro-cutting trial are conducted with two cutting velocities (60 m/min and 120 m/min) and diﬀerent feed rates (5, 10, 20 and 40 µm/rev)."],["oa:W4310190285","Nb","particle size distribution",90.0,null,null,null,"µm","","as-LB-PBFed","","laser diffraction","",false,"unmapped_property","methods","The particle size distributions, which are measured by laser diﬀraction, reveal that Ti particles sizes ranged from D10 = 26 µm to D90 =118 µm with D50 = 62 µm while the size of Nb particles is D10 = 12 µm, D50 = 44 µm and D90 = 90µm."],["oa:W4311138235","Ti-6Al-2Sn-4Zr-2Mo","oxygen-enriched layer",0.7,null,null,null,"lm","","","","","",false,"unmapped_property","methods",""],["oa:W4311138235","Ti-6Al-2Sn-4Zr-2Mo","size effect",0.0,null,null,null,"","","","","","",false,"unmapped_property","discussion",""],["oa:W4311138235","Ti-6Al-2Sn-4Zr-2Mo","strain rate",0.0,null,null,null,"s-1","","","","","10–5 s-1",false,"unmapped_property","methods",""],["oa:W4311138235","Ti-6Al-2Sn-4Zr-2Mo","finite element calculations",0.0,null,null,null,"","","","","finite element calculations","",true,"unmapped_property","discussion",""],["oa:W4311138235","Ti-6Al-2Sn-4Zr-2Mo","transition from polycrystalline to multicrystalline behavior",0.0,null,null,null,"","","","","","",false,"unmapped_property","discussion",""],["oa:W4311186639","Ti-6Al-4V","Stress Triaxiality",0.482,null,null,null,"","","","","","",false,"unmapped_property","table","Notch specimen 3\t0.482\t0.312"],["oa:W4311186639","Ti-6Al-4V","B",1003.51,null,null,null,"MPa","","","","","",false,"unmapped_property","table","Stepwise estimation method\t1003.132\t1003.510\t0.663\t0.0137"],["oa:W4311186639","Ti-6Al-4V","Stress Triaxiality",0.511,null,null,null,"","","","","","",false,"unmapped_property","table","Notch specimen 2\t0.511\t0.279"],["oa:W4311186639","Ti-6Al-4V","Stress Triaxiality",0.556,null,null,null,"","","","","","",false,"unmapped_property","table","Notch specimen 1\t0.556\t0.208"],["oa:W4311186639","Ti-6Al-4V","Stress Triaxiality",0.352,null,null,null,"","","","","","",false,"unmapped_property","table","Smooth specimens\t0.352\t0.576"],["oa:W4311255965","","cT",-0.0003,null,null,0.0,"N/m/K","","","","","",false,"unmapped_property","results_discussion","Fitting of Eq. (10) yields cL- = 1.94(± 0.07) N/m and cT = - 3.3(± 0.07)\u000310-4 - N\u0003m-1 K-1, see Table 4."],["oa:W4311255965","","cT",-0.0002,null,null,0.0,"N/m/K","","","","","",false,"unmapped_property","results_discussion","This is represented by the following equation, whereas cL denotes the surface tension at the liquidus temperature TL and cT denotes the temperature coefﬁcient, i.e., the slope: c T ð Þ ¼ cL þ cT T \u0004 TL ð Þ ð10Þ Fitting Eq. (10) to the data in Fig. 1 yields cL- = 1.52(± 0.01) N/m and cT = - 1.8(± 0.3)\u000310-4 - N\u0003m-1 K-1, see Table 4."],["oa:W4311255965","","cL",1.94,null,null,0.07,"N/m","","","","","",false,"unmapped_property","results_discussion","Fitting of Eq. (10) yields cL- = 1.94(± 0.07) N/m and cT = - 3.3(± 0.07)\u000310-4 - N\u0003m-1 K-1, see Table 4."],["oa:W4311255965","","cL",1.52,null,null,0.01,"N/m","","","","","",false,"unmapped_property","results_discussion","This is represented by the following equation, whereas cL denotes the surface tension at the liquidus temperature TL and cT denotes the temperature coefﬁcient, i.e., the slope: c T ð Þ ¼ cL þ cT T \u0004 TL ð Þ ð10Þ Fitting Eq. (10) to the data in Fig. 1 yields cL- = 1.52(± 0.01) N/m and cT = - 1.8(± 0.3)\u000310-4 - N\u0003m-1 K-1, see Table 4."],["oa:W4311255965","","surface tension",2.06,2.06,2.06,null,"N/m","1957 K","","","","",false,"unmapped_property","results_discussion","2290 K to 2.06 N/m at 1957 K."],["oa:W4311255965","","surface tensions",1.5,1.47,1.53,null,"N/m","1823 K to 2305 K","","","","",false,"unmapped_property","results_discussion","Over this interval, the measured surface tensions range from 1.47 N/m at a temperature of 2305 K to 1.53 N/m at 1823 K."],["oa:W4311283669","TI64ELI-MP nisin pH 3","Viable Colonies Count",9.0,null,null,0.5,"×105","","","","","",false,"unmapped_property","table","TI64ELI-MP nisin pH 3\t9 (±0.5)"],["oa:W4311283669","TI64ELI-MP nisin pH 6","Viable Colonies Count",6.5,null,null,0.5,"×105","","","","","",false,"unmapped_property","table","TI64ELI-MP nisin pH 6\t6.5 (±0.5)"],["oa:W4311283669","TI64ELI-MP","Viable Colonies Count",11.0,null,null,1.0,"×105","","","","","",false,"unmapped_property","table","TI64ELI-MP\t11 (±1)"],["oa:W4311389133","Ti-43.5Al-4Nb-1Mo-0.1B","mass gain",0.6,null,null,null,"mg/cm2","800°C","fluorination in 0.4 %HF solution","","","",false,"unmapped_property","results_discussion",""],["oa:W4311389133","TNZ","mass gain",1.0,null,null,null,"mg/cm2","800°C","","","","",false,"unmapped_property","results_discussion",""],["oa:W4311389133","Ti-43.5Al-4Nb-1Mo-0.1B","mass gain",1.21,null,null,null,"mg/cm2","800°C","","","","",false,"unmapped_property","results_discussion",""],["oa:W4311397326","","forming time",235.0,null,null,null,"s","700 °C","","","","",false,"unmapped_property","conclusions",""],["oa:W4311397326","","forming time",8700.0,null,null,null,"s","700 °C","","","","",false,"unmapped_property","conclusions",""],["oa:W4311397563","VT35","increase in the strength properties",42.5,40.0,45.0,null,"%","","","","","",false,"unmapped_property","conclusions",""],["oa:W4311397563","VT35","decomposition of the β-phase",0.0,null,null,null,"","","723 K for an hour","","","",false,"unmapped_property","conclusions",""],["oa:W4311397563","VT35","volume fractions of α and β phases",59.0,null,null,null,"%","","","","X-ray diffraction analysis","",false,"unmapped_property","results_discussion",""],["oa:W4311397563","VT35","increase in the strength properties",40.0,null,null,null,"%","","multiple pressing + aging 723 K, 1 h","","","",false,"unmapped_property","results_discussion",""],["oa:W4311397563","VT35","increase in the strength properties",45.0,null,null,null,"%","","multiple pressing + aging 723 K, 1 h","","","",false,"unmapped_property","results_discussion",""],["oa:W4311397563","VT35","strength characteristics",42.5,40.0,45.0,null,"%","","multiple pressing","","","",false,"unmapped_property","results_discussion",""],["oa:W4311397563","VT35","volume fraction of α and β phases",59.0,null,null,null,"%","","multiple pressing","","","",false,"unmapped_property","results_discussion",""],["oa:W4311397563","VT35","volume fraction of the β-phase",100.0,null,null,null,"%","","annealed","","","",false,"unmapped_property","results_discussion",""],["oa:W4311397563","VT35","volume fraction of the β-phase",100.0,null,null,null,"%","","radial shear rolled and quenched","","","",false,"unmapped_property","results_discussion",""],["oa:W4311397563","VT35","volume fraction of residual β-phase",49.0,null,null,null,"%","","short-term annealing at 723 K","","","",false,"unmapped_property","results_discussion",""],["oa:W4311465524","Ti-6Al-4V","percentage reduction on the wear volume",80.1,null,null,null,"%","","","","","",false,"unmapped_property","results_discussion",""],["oa:W4311493228","Ti-6Al-4V","friction coefficient",0.19,0.08,0.3,null,"dimensionless","","","","","",false,"unmapped_property","conclusions","There is free carbon in the amorphous state in the surface layer. - The microhardness of the formed composite Ti-TiC-based structure varies from 7.6 to 29.5 GPa; the wear resistance of titanium samples after treatment increases by about 40 times; the friction coefficient of the composite Ti-TiC-layer paired with the steel counterbody gradually increases from 0.08 (min) to 0.3 (max) because of counterbody wear and an increase in the contact area."],["oa:W4311493228","Ti-6Al-4V","wear resistance",0.025,null,null,null,"relative","","","","","",false,"unmapped_property","conclusions","There is free carbon in the amorphous state in the surface layer. - The microhardness of the formed composite Ti-TiC-based structure varies from 7.6 to 29.5 GPa; the wear resistance of titanium samples after treatment increases by about 40 times; the friction coefficient of the composite Ti-TiC-layer paired with the steel counterbody gradually increases from 0.08 (min) to 0.3 (max) because of counterbody wear and an increase in the contact area."],["oa:W4312082340","Ti-6Al-4V","increase",180.0,null,null,null,"%","","treated","","","",false,"unmapped_property","conclusions","The hardness of the treated layer increased by more than 180% when 40 nm Al2O3 and 30 nm TiO2 particles were embedded into the surface."],["oa:W4312082340","Ti-6Al-4V","improved",100.0,null,null,null,"%","","treated","","","",false,"unmapped_property","conclusions","Similarly, the wear resistance of the treated surface improved by 100%."],["oa:W4312082340","Ti-6Al-4V","wear scar centre",8.7,null,null,null,"µm","","treated","","","",false,"unmapped_property","results_discussion","On the other hand, when the treated surface was tested, a wear scar of 8.7 µm was recorded at the wear scar centre, as shown in Fig. 10."],["oa:W4312082340","Ti-6Al-4V","K",575.0,null,null,null,"MPa","","","","","",false,"unmapped_property","results_discussion","Taking the volume fraction of particles in the solution as 18.4 wt%, while σp = 300 MPa, K = 575 MPa, n = 0.4, and ε = 1.5 are estimated for pure titanium [1, 19, 20]."],["oa:W4312082340","Ti-6Al-4V","σp",300.0,null,null,null,"MPa","","","","","",false,"unmapped_property","results_discussion","Taking the volume fraction of particles in the solution as 18.4 wt%, while σp = 300 MPa, K = 575 MPa, n = 0.4, and ε = 1.5 are estimated for pure titanium [1, 19, 20]."],["oa:W4312082340","Ti-6Al-4V","scar depth",30.0,null,null,null,"µm","","untreated","","","",false,"unmapped_property","results_discussion","The results indicate a scar depth of 30 µm for the untreated titanium surface was produced over a 30-min testing time."],["oa:W4312082340","Ti-6Al-4V","σc",1562.55,null,null,null,"MPa","","","","","",true,"unmapped_property","results_discussion","Using the values listed above, the sum total of the strengthening effects can be calculated to be 1562.55 MPa, Which confirms that changes observed in the hardness results."],["oa:W4312082340","Ti-6Al-4V","Hall–Petch constant",0.75,null,null,null,"MPa√m","","","","","",false,"unmapped_property","results_discussion","In this study a Hall–Petch constant of 0.75 MPa m1/2 was used for pure titanium23."],["oa:W4312082340","Ti-6Al-4V","testing time",30.0,null,null,null,"min","","","","","",false,"unmapped_property","conclusions","All samples were tested for thirty minutes S1-40 nm Al2O3-250 nm TiO2 and S2-40 nm-Al2O3-30 nm TiO2."],["oa:W4312082340","Ti-6Al-4V","ky",0.75,null,null,null,"MPa√m","","","","","",false,"unmapped_property","results_discussion","Taking ky = 0.75MPa√m and d = 0.5 µm."],["oa:W4312085106","Ti-12Mo","area of orientations favorable for 332T",0.45,null,null,null,"","","ST + 200°C/60s","","in-situ EBSD","",false,"unmapped_property","discussion",""],["oa:W4312085106","Ti-12Mo","area of orientations favorable for SIM α″",0.25,null,null,null,"","","ST + 200°C/60s","","in-situ EBSD","",false,"unmapped_property","discussion",""],["oa:W4312085106","Ti-12Mo","area of orientations favorable for SIM α″",0.0,null,null,null,"","","ST + 200°C/150s","","in-situ EBSD","",false,"unmapped_property","discussion",""],["oa:W4312085106","Ti-12Mo","hardening rates",1975.0,null,null,null,"MPa","","ST(fine grain)","","","",false,"unmapped_property","results",""],["oa:W4312085106","Ti-12Mo","hardening rates",2685.0,null,null,null,"MPa","","ST(coarse grain)","","","",false,"unmapped_property","results",""],["oa:W4312140752","","wear volume",0.5939,null,null,null,"mm3","","","","","",false,"unmapped_property","conclusions","The layer prepared by adding Ti3AlC2 particles to the electrolyte has an average friction coefficient of 0.37 and a wear volume of 0.5939 mm3, which is 35% less than that of the MAO layer without added particles."],["oa:W4312205787","Ti-29Nb-13Ta-4.6Zr","CR",0.0006,null,null,null,"mm/yr","","","","Tafel polarization","",false,"unmapped_property","results_discussion",""],["oa:W4312205787","Ti-6Al-7Nb","CR",0.0305,null,null,null,"mm/yr","","","","","",false,"unmapped_property","results_discussion",""],["oa:W4312205787","","CR",0.0008,null,null,null,"mm/yr","","","","Tafel polarization","",false,"unmapped_property","results_discussion",""],["oa:W4312205787","","CR",0.0003,null,null,null,"mm/yr","","","","Tafel polarization","",false,"unmapped_property","results_discussion",""],["oa:W4312205787","","CR",0.0006,null,null,null,"mm/yr","","","","Tafel polarization","",false,"unmapped_property","results_discussion",""],["oa:W4312205787","","CR",0.0005,null,null,null,"mm/yr","","","","Tafel polarization","",false,"unmapped_property","results_discussion",""],["oa:W4312205787","","O",25.0,null,null,null,"%","","","","EDX","",false,"unmapped_property","results_discussion",""],["oa:W4312205787","","Ti",36.0,null,null,null,"%","","","","EDX","",false,"unmapped_property","results_discussion",""],["oa:W4312205787","","Nb",23.0,null,null,null,"%","","","","EDX","",false,"unmapped_property","results_discussion",""],["oa:W4312205787","","Ta",5.7,null,null,null,"%","","","","EDX","",false,"unmapped_property","results_discussion",""],["oa:W4312205787","","O",5.0,null,null,null,"%","","","","EDX","",false,"unmapped_property","results_discussion",""],["oa:W4312205787","","Ti",44.77,null,null,null,"%","","","","EDX","",false,"unmapped_property","results_discussion",""],["oa:W4312205787","","Nb",26.16,null,null,null,"%","","","","EDX","",false,"unmapped_property","results_discussion",""],["oa:W4312205787","","Ta",13.11,null,null,null,"%","","","","EDX","",false,"unmapped_property","results_discussion",""],["oa:W4312205787","Ti-6Al-4V","atomic density factor (APF)",0.68,null,null,null,"%","","","","","",false,"unmapped_property","results_discussion",""],["oa:W4312322791","Ti-6Al-4V","microstructure",0.0,null,null,null,"","","as-built","lamellar","","",false,"unmapped_property","results",""],["oa:W4312322791","Ti-6Al-4V","polished layer thickness",25.0,null,null,null,"µm","","laser polished","","","",false,"unmapped_property","results",""],["oa:W4312411898","Ti-8Al-0.1B","dislocation velocity",1.2,null,null,0.2,"nm/s","770°C","","","in-situ TEM","",false,"unmapped_property","abstract",""],["oa:W4312411898","Ti-8Al-0.1B","dislocation velocity",4.4,null,null,0.2,"nm/s","770°C","","","in-situ TEM","",false,"unmapped_property","abstract",""],["oa:W4312411898","Ti-8Al-0.1B","dislocation velocity",2.8,null,null,null,"nm/s","770°C","","","in-situ TEM","",false,"unmapped_property","abstract",""],["oa:W4312411898","Ti-8Al-0.1B","measurement uncertainty",10.0,null,null,null,"nm","","","","","",false,"unmapped_property","abstract",""],["oa:W4312411898","Ti-8Al-0.1B","dislocation velocity",4.4,4.2,4.6,0.2,"nm/s","770°C","","","in-situ TEM","",false,"unmapped_property","abstract",""],["oa:W4312411898","Ti-48.4Al-0.1B","dislocation velocity",0.5,0.45,0.55,0.05,"nm/s","790°C","creep at 800°C","","in-situ TEM","",false,"unmapped_property","abstract",""],["oa:W4312411898","Ti-48.4Al-0.1B","dislocation velocity",1.0,0.95,1.05,0.05,"nm/s","790°C","creep at 800°C","","in-situ TEM","",false,"unmapped_property","abstract",""],["oa:W4312411898","Ti-48.4Al-0.1B","dislocation velocity",2.8,2.8,2.8,null,"nm/s","770°C","creep at 800°C","","in-situ TEM","",false,"unmapped_property","abstract",""],["oa:W4312411898","Ti-48.4Al-0.1B","dislocation velocity",0.75,0.75,0.75,null,"nm/s","790°C","creep at 800°C","","in-situ TEM","",false,"unmapped_property","abstract",""],["oa:W4312411898","Ti-48.4Al-0.1B","dislocation velocity",0.5,0.45,0.55,0.05,"nm/s","790°C","creep at 800°C","","in-situ TEM","",false,"unmapped_property","abstract",""],["oa:W4312411898","Ti-48.4Al-0.1B","dislocation velocity",1.0,0.95,1.05,0.05,"nm/s","790°C","creep at 800°C","","in-situ TEM","",false,"unmapped_property","abstract",""],["oa:W4312411898","Ti-8Al-0.1B","dislocation velocities",2.8,null,null,null,"nm/s","770-790°C","","","in-situ TEM","",false,"unmapped_property","abstract",""],["oa:W4312411898","Ti-8Al-0.1B","dislocation velocities",0.75,null,null,null,"nm/s","770-790°C","","","in-situ TEM","",false,"unmapped_property","abstract",""],["oa:W4312596473","Ti-6Al-4V","volume fraction of β-Ti phase",6.7,null,null,null,"%","","CEBS treated","","","",false,"unmapped_property","methods","An analysis of the results revealed that the volume fraction of β-Ti phase in the CEBS treated sample was 6.7 %."],["oa:W4312596473","Ti-6Al-4V","H/E ratio",10.0,null,null,null,"%","","CEBS treated","","","",false,"unmapped_property","methods","The H/E ratio of the sample subjected to postmanufacturing CEBS treatment, which is usually used to rank ductility and toughness of materials, is about 10% higher than that of the as-built sample."],["oa:W4313244845","CP-Ti Grade 2","thickness of embrittlement layer",59.8,null,null,null,"µm","","brazed at 930 °C/15 min","","","",false,"unmapped_property","results_discussion","As shown in a,b, the thickness of embrittlement layer and intergranular infiltration region of brazed interface with No. 1 and No. 5 filler metals were 59.8 μm, 24.7 μm and 107.9 μm, 52.0 μm, respectively."],["oa:W4313244845","CP-Ti Grade 2","intergranular infiltration distance",24.7,null,null,null,"µm","","brazed at 930 °C/15 min","","","",false,"unmapped_property","results_discussion","As shown in a,b, the thickness of embrittlement layer and intergranular infiltration region of brazed interface with No. 1 and No. 5 filler metals were 59.8 μm, 24.7 μm and 107.9 μm, 52.0 μm, respectively."],["oa:W4313244845","CP-Ti Grade 2","thickness of embrittlement layer",107.9,null,null,null,"µm","","brazed at 930 °C/15 min","","","",false,"unmapped_property","results_discussion","As shown in a,b, the thickness of embrittlement layer and intergranular infiltration region of brazed interface with No. 1 and No. 5 filler metals were 59.8 μm, 24.7 μm and 107.9 μm, 52.0 μm, respectively."],["oa:W4313244845","CP-Ti Grade 2","intergranular infiltration distance",52.0,null,null,null,"µm","","brazed at 930 °C/15 min","","","",false,"unmapped_property","results_discussion","As shown in a,b, the thickness of embrittlement layer and intergranular infiltration region of brazed interface with No. 1 and No. 5 filler metals were 59.8 μm, 24.7 μm and 107.9 μm, 52.0 μm, respectively."],["oa:W4313249663","Ti-6Al-4V","fatigue crack propagation rate",50.0,null,null,null,"%","","","","","",false,"unmapped_property","conclusions","The tensile residual stresses near the yield strength in Ti-6Al-4V increased the fatigue crack propagation rate by approximately 50%."],["oa:W4313260663","Ti-13Nb-13Zr","laser energy",6.0,null,null,null,"J","","","","","",false,"unmapped_property","methods","In this work, a laser energy of 6 J, overlap rate of 50%, pulsed width of 15 ns and spot diameter of 3 mm were used with one and three shocks."],["oa:W4313260663","Ti-13Nb-13Zr","overlap rate",50.0,null,null,null,"%","","","","","",false,"unmapped_property","methods","In this work, a laser energy of 6 J, overlap rate of 50%, pulsed width of 15 ns and spot diameter of 3 mm were used with one and three shocks."],["oa:W4313260663","Ti-13Nb-13Zr","pulsed width",15.0,null,null,null,"ns","","","","","",false,"unmapped_property","methods","In this work, a laser energy of 6 J, overlap rate of 50%, pulsed width of 15 ns and spot diameter of 3 mm were used with one and three shocks."],["oa:W4313260663","Ti-13Nb-13Zr","spot diameter",3.0,null,null,null,"mm","","","","","",false,"unmapped_property","methods","In this work, a laser energy of 6 J, overlap rate of 50%, pulsed width of 15 ns and spot diameter of 3 mm were used with one and three shocks."],["oa:W4313260663","Ti-13Nb-13Zr","scanning strategy",0.0,null,null,null,"","","","","","",false,"unmapped_property","methods","The scanning strategy applied in this work was to start from the left corner on the surface of experimental coupons, and then use a zigzag route to obtain a rectangular map with the size of 12 mm × 12 mm at the end."],["oa:W4313260663","Ti-13Nb-13Zr","indentation load",1.98,null,null,null,"N","","","","","",false,"unmapped_property","methods","The experimental coupons’ microhardness before and after the LSP treatment was determined by the FM-310 Vickers microhardness tester (Future-tech Enterprise Inc., Nagashima, Japan); an indentation load of 1.98 N and dwelling time of 15 s were selected for this work."],["oa:W4313260663","Ti-13Nb-13Zr","dwelling time",15.0,null,null,null,"s","","","","","",false,"unmapped_property","methods","The experimental coupons’ microhardness before and after the LSP treatment was determined by the FM-310 Vickers microhardness tester (Future-tech Enterprise Inc., Nagashima, Japan); an indentation load of 1.98 N and dwelling time of 15 s were selected for this work."],["oa:W4313260663","Ti-13Nb-13Zr","measuring step size",0.6,null,null,null,"µm","","","","","",false,"unmapped_property","methods","The measuring step size for the orientation imaging microscopy in this work was 0.6 μm."],["oa:W4313260663","Ti-13Nb-13Zr","compressive residual stress",-95.5,null,null,null,"MPa","","untreated","","","",false,"unmapped_property","methods","A compressive residual stress with value of −95.5 MPa existed on the surface of untreated experimental coupons."],["oa:W4313260663","Ti-13Nb-13Zr","surface residual stress",-509.8,null,null,null,"MPa","","6J-1time","","","",false,"unmapped_property","methods","The value of surface residual stress for 6J-1time experimental coupons and 6J-3times experimental coupons were −509.8 MPa and −703.9 MPa, respectively."],["oa:W4313260663","Ti-13Nb-13Zr","surface residual stress",-703.9,null,null,null,"MPa","","6J-3times","","","",false,"unmapped_property","methods","The value of surface residual stress for 6J-1time experimental coupons and 6J-3times experimental coupons were −509.8 MPa and −703.9 MPa, respectively."],["oa:W4313260663","Ti-13Nb-13Zr","surface residual stress",-95.5,null,null,null,"MPa","","","","","",false,"unmapped_property","conclusions","Surface compressive residual stress for untreated experimental coupons is −95.5 MPa, while surface residual stress for 6J-1time and 6J-3times experimental coupons are −509.8 MPa and −703.9 MPa."],["oa:W4313260663","Ti-13Nb-13Zr","surface residual stress",-509.8,null,null,null,"MPa","","","","","",false,"unmapped_property","conclusions","Surface compressive residual stress for untreated experimental coupons is −95.5 MPa, while surface residual stress for 6J-1time and 6J-3times experimental coupons are −509.8 MPa and −703.9 MPa."],["oa:W4313260663","Ti-13Nb-13Zr","surface residual stress",-703.9,null,null,null,"MPa","","","","","",false,"unmapped_property","conclusions","Surface compressive residual stress for
