Repository: akhtar07/tisci-explorer

# TiSci Explorer

A read-only, static explorer for **TiSci**, an autonomous research agent for titanium alloys. TiSci reads the
titanium-alloy literature, builds a knowledge graph and a table of measured values, proposes hypotheses where the
graph has gaps, and tests them with DFT (MACE / VASP) and the ICME-lite multiscale chain.

**Live site:** https://akhtar07.github.io/tisci-explorer/

The site has seven sections:

| Section | What it shows |
|---|---|
| Overview | Corpus → graph → facts → hypotheses → verdicts, with the snapshot's counts |
| Worked example | One full loop for W in α-Ti: graph path, hypothesis, novelty check, DFT test, verdict, follow-up, DAMASK |

File: data/facts/other.json (part 70 of 112)
untreated experimental coupons is −95.5 MPa, while surface residual stress for 6J-1time and 6J-3times experimental coupons are −509.8 MPa and −703.9 MPa."],["oa:W4313328225","Epoxy resin","Specific Heat",550.0,null,null,null,"J·kg-1·°C-1","","","","","",false,"unmapped_property","table","Epoxy resin\t0.2\t550\t1200"],["oa:W4313328225","Epoxy resin","Density",1200.0,null,null,null,"g·cm-3","","","","","",false,"unmapped_property","table","Epoxy resin\t0.2\t550\t1200"],["oa:W4313328225","T300","Specific Heat",795.5,null,null,null,"J·kg-1·°C-1","","","","","",false,"unmapped_property","table","T300\t10.5\t795.5\t1760"],["oa:W4313328225","T300","Density",1760.0,null,null,null,"g·cm-3","","","","","",false,"unmapped_property","table","T300\t10.5\t795.5\t1760"],["oa:W4313328225","PA6","Specific Heat",2500.0,null,null,null,"J·kg-1·°C-1","","","","","",false,"unmapped_property","table","PA6\t0.25\t2500\t1150"],["oa:W4313328225","PA6","Density",1150.0,null,null,null,"g·cm-3","","","","","",false,"unmapped_property","table","PA6\t0.25\t2500\t1150"],["oa:W4313328225","Ti-6Al-4V","Specific Heat",546.0,null,null,null,"J·kg-1·°C-1","25 °C","","","","",false,"unmapped_property","table","25\t7.0\t546\t4420"],["oa:W4313328225","Ti-6Al-4V","Specific Heat",584.0,null,null,null,"J·kg-1·°C-1","200 °C","","","","",false,"unmapped_property","table","200\t8.75\t584\t4395"],["oa:W4313328225","Ti-6Al-4V","Specific Heat",673.0,null,null,null,"J·kg-1·°C-1","600 °C","","","","",false,"unmapped_property","table","600\t14.2\t673\t4336"],["oa:W4313328225","Ti-6Al-4V","Specific Heat",641.0,null,null,null,"J·kg-1·°C-1","1000 °C","","","","",false,"unmapped_property","table","1000\t18.3\t641\t4282"],["oa:W4313328225","Ti-6Al-4V","Specific Heat",714.0,null,null,null,"J·kg-1·°C-1","1400 °C","","","","",false,"unmapped_property","table","1400\t24.6\t714\t4225"],["oa:W4313328225","Ti-6Al-4V","Specific Heat",759.0,null,null,null,"J·kg-1·°C-1","1650 °C","","","","",false,"unmapped_property","table","1650\t28.4\t759\t4189"],["oa:W4313328225","Ti-6Al-4V","Density",4.42,null,null,null,"g·cm-3","25 °C","","","","",false,"unmapped_property","table","25\t7.0\t546\t4420"],["oa:W4313328225","Ti-6Al-4V","Density",4.395,null,null,null,"g·cm-3","200 °C","","","","",false,"unmapped_property","table","200\t8.75\t584\t4395"],["oa:W4313328225","Ti-6Al-4V","Density",4.336,null,null,null,"g·cm-3","600 °C","","","","",false,"unmapped_property","table","600\t14.2\t673\t4336"],["oa:W4313328225","Ti-6Al-4V","Density",4.282,null,null,null,"g·cm-3","1000 °C","","","","",false,"unmapped_property","table","1000\t18.3\t641\t4282"],["oa:W4313328225","Ti-6Al-4V","Density",4.225,null,null,null,"g·cm-3","1400 °C","","","","",false,"unmapped_property","table","1400\t24.6\t714\t4225"],["oa:W4313328225","Ti-6Al-4V","Density",4.189,null,null,null,"g·cm-3","1650 °C","","","","",false,"unmapped_property","table","1650\t28.4\t759\t4189"],["oa:W4313392337","","phases begin to precipitate diffusely at",840.0,null,null,null,"°C","","","","","",false,"unmapped_property","results_discussion","In a, there are many fine αp phases distributed on the transformed β matrix, and as phases begin to precipitate diffusely at 840 °C."],["oa:W4313392337","","grain size of αp phases is increased",0.0,null,null,null,"","860 °C","","","","",false,"unmapped_property","results_discussion","In b, the grain size of αp phases is increased, and its percentage content slowly decreases at 860 °C."],["oa:W4313392337","","αp phases are almost disappeared at",880.0,null,null,null,"°C","","","net-basket","","",false,"unmapped_property","results_discussion","In c, the αp phases are almost disappeared at 880 °C; the net-basket microstructure is characteristic of the long and straight lamellar αs phases, which have a particular directionality."],["oa:W4313414350","Ti-6Al-4V","A (Mpa)",1098.0,null,null,null,"Mpa","","","","","",false,"unmapped_property","table","A (Mpa)\t1098"],["oa:W4313414350","Ti-6Al-4V","B (Mpa)",1092.0,null,null,null,"Mpa","","","","","",false,"unmapped_property","table","B (Mpa)\t1092"],["oa:W4313414350","Ti-6Al-4V","Tr (°C)",20.0,null,null,null,"°C","","","","","",false,"unmapped_property","table","Tr (°C)\t20"],["oa:W4313414350","Ti-6Al-4V","C",0.01,null,null,null,"","","","","","",false,"unmapped_property","table","C\t0.01"],["oa:W4313414350","Ti-6Al-4V","n",0.386,null,null,null,"","","","","","",false,"unmapped_property","table","n\t0.386"],["oa:W4313414350","Ti-6Al-4V","m",0.71,null,null,null,"","","","","","",false,"unmapped_property","table","m\t0.71"],["oa:W4313414350","Ti-6Al-4V","d 1",-0.09,null,null,null,"","","","","","",false,"unmapped_property","table","d 1\t−0.09"],["oa:W4313414350","Ti-6Al-4V","d 2",0.27,null,null,null,"","","","","","",false,"unmapped_property","table","d 2\t0.27"],["oa:W4313414350","Ti-6Al-4V","d 3",0.48,null,null,null,"","","","","","",false,"unmapped_property","table","d 3\t0.48"],["oa:W4313414350","Ti-6Al-4V","d 4",0.014,null,null,null,"","","","","","",false,"unmapped_property","table","d 4\t0.014"],["oa:W4313414350","Ti-6Al-4V","d 5",3.87,null,null,null,"","","","","","",false,"unmapped_property","table","d 5\t3.87"],["oa:W4313414350","","Type I Fracture Energy of Materials (J/m2)",27.0,null,null,null,"J/m2","","","","","",false,"unmapped_property","table","Type I Fracture Energy of Materials (J/m2)\t27"],["oa:W4313418923","","cobalt content",6.0,null,null,null,"wt%","","","","","",false,"unmapped_property","methods","The WC grain size measured 1-1.3 μm, the cobalt content was 6 wt%."],["oa:W4313418923","","internal diameter",20.0,null,null,null,"mm","","","","","",false,"unmapped_property","methods","To make the sample, the insert was placed into a graphite mould with a 20 mm internal diameter."],["oa:W4313418923","Ti-5Al-5Mo-5V-3Cr","dwell time",120.0,null,null,null,"min","","held at 1000 °C for 120 min","","","",false,"unmapped_property","methods","Then the sample was held at 35 MPa and 1000 ◦C for a dwell time of 120 min to study the diffusion behaviour at the interface between the insert and the Ti-5553."],["oa:W4313421474","","wear width",0.634,null,null,null,"mm","","","","","",false,"unmapped_property","results_discussion","As shown in Figure 17, the wear of the main cutting edge of the drill during UVAD is very serious, and the maximum wear width reaches 0.634 mm."],["oa:W4313421474","","wear width",0.091,null,null,null,"mm","","","","","",false,"unmapped_property","results_discussion","The wear width of the side edge of the end mill of LFTVHM (0.091 mm) is slightly smaller than that of HM (0.137 mm)."],["oa:W4313421474","","wear width",0.137,null,null,null,"mm","","","","","",false,"unmapped_property","results_discussion","The wear width of the side edge of the end mill of LFTVHM (0.091 mm) is slightly smaller than that of HM (0.137 mm)."],["oa:W4313421474","","fracture width",0.185,null,null,null,"mm","","","","","",false,"unmapped_property","results_discussion","For UVAD, the hole circumference shows an obvious fracture morphology with a maximum fracture width up to 0.185 mm, and there are obvious burrs around the hole entrance and exit."],["oa:W4313421474","","hole-making verticality index",0.018,null,null,null,"mm","","","","","",false,"unmapped_property","results_discussion","When detecting from the upper positioning plane, the hole-making verticality indices of LFTVHM, conventional helical milling, and UVAD are 0.018, 0.042, and 0.090 mm, respectively."],["oa:W4313421474","","hole-making verticality index",0.042,null,null,null,"mm","","","","","",false,"unmapped_property","results_discussion","When detecting from the upper positioning plane, the hole-making verticality indices of LFTVHM, conventional helical milling, and UVAD are 0.018, 0.042, and 0.090 mm, respectively."],["oa:W4313421474","","hole-making verticality index",0.09,null,null,null,"mm","","","","","",false,"unmapped_property","results_discussion","When detecting from the upper positioning plane, the hole-making verticality indices of LFTVHM, conventional helical milling, and UVAD are 0.018, 0.042, and 0.090 mm, respectively."],["oa:W4313421474","","hole-making verticality index",0.012,null,null,null,"mm","","","","","",false,"unmapped_property","results_discussion","When detecting from the lower positioning plane, the hole-making verticality indices are 0.012, 0.042, and 0.087 mm, respectively."],["oa:W4313421474","","hole-making verticality index",0.042,null,null,null,"mm","","","","","",false,"unmapped_property","results_discussion","When detecting from the lower positioning plane, the hole-making verticality indices are 0.012, 0.042, and 0.087 mm, respectively."],["oa:W4313421474","","hole-making verticality index",0.087,null,null,null,"mm","","","","","",false,"unmapped_property","results_discussion","When detecting from the lower positioning plane, the hole-making verticality indices are 0.012, 0.042, and 0.087 mm, respectively."],["oa:W4313421474","","entrance and exit damage heights",70.06,null,null,null,"µm","","","","","",false,"unmapped_property","results_discussion","As shown in Figure 21, the entrance and exit damage heights of hole-making by asynchronous mixed-frequency vibration are 70.060 and 75.985 μm, respectively."],["oa:W4313421474","","entrance and exit damage heights",75.985,null,null,null,"µm","","","","","",false,"unmapped_property","results_discussion","As shown in Figure 21, the entrance and exit damage heights of hole-making by asynchronous mixed-frequency vibration are 70.060 and 75.985 μm, respectively."],["oa:W4313421474","","entrance and exit damage heights",97.285,null,null,null,"µm","","","","","",false,"unmapped_property","results_discussion","The entrance and exit damage heights of hole-making by conventional helical milling are 97.285 and 78.175 μm respectively."],["oa:W4313421474","","entrance and exit damage heights",78.175,null,null,null,"µm","","","","","",false,"unmapped_property","results_discussion","The entrance and exit damage heights of hole-making by conventional helical milling are 97.285 and 78.175 μm respectively."],["oa:W4313421474","","entrance and exit damage heights",102.425,null,null,null,"µm","","","","","",false,"unmapped_property","results_discussion","Lastly, the entrance and exit damage heights of hole-making by UVAD are 102.425 and 88.840 μm,"],["oa:W4313421474","","entrance and exit damage heights",88.84,null,null,null,"µm","","","","","",false,"unmapped_property","results_discussion","Lastly, the entrance and exit damage heights of hole-making by UVAD are 102.425 and 88.840 μm,"],["oa:W4313446074","T70Z20N7.5T2.5","potential",-0.03,null,null,null,"V","37°C","annealed at 800 °C","","","",false,"unmapped_property","results_discussion","Using Scherrer formula (2) [44] and the (101) peak, the grain size of α phase was calculated to be 5.35 nm."],["oa:W4313446074","T70Z20N7.5T2.5","potential",-0.27,null,null,null,"V","37°C","annealed at 600 °C","","","",false,"unmapped_property","results_discussion","The potential value of the sample annealed at 600 °C was lower, at -0.27 V, while the sample annealed at 1000 °C had the lowest potential, at approximately -0.55 V."],["oa:W4313446074","T70Z20N7.5T2.5","potential",-0.55,null,null,null,"V","37°C","annealed at 1000 °C","","","",false,"unmapped_property","results_discussion","The potential value of the sample annealed at 600 °C was lower, at -0.27 V, while the sample annealed at 1000 °C had the lowest potential, at approximately -0.55 V."],["oa:W4313621760","Ti-6Al-4V","YPİO",46.61,null,null,null,"%","","","","","",false,"unmapped_property","abstract",""],["oa:W4313621760","Ti-6Al-4V","YPİO",34.6,null,null,null,"%","","","","","",false,"unmapped_property","abstract",""],["oa:W4313621760","Ti-6Al-4V","YPİO",27.14,null,null,null,"%","","","","","",false,"unmapped_property","abstract",""],["oa:W4313621760","Ti-6Al-4V","TKO",4.57,null,null,null,"mg/min","","","","","",false,"unmapped_property","abstract",""],["oa:W4313621760","Ti-6Al-4V","TKO",4.84,null,null,null,"mg/min","","","","","",false,"unmapped_property","abstract",""],["oa:W4313621760","Ti-6Al-4V","TKO",5.44,null,null,null,"mg/min","","","","","",false,"unmapped_property","abstract",""],["oa:W4313636661","Aluminum 6061 alloy","Density",2700.0,null,null,null,"kg/𝑚3","","","","","",false,"unmapped_property","methods","Mechanical properties of the materials Parameters Aluminum 6061 alloy Titanium Ti- 6Al-4V alloy Density 2700 kg/𝑚3 4500 kg/𝑚3 Tensile strength 310 MPa 1050 MPa Yield strength 276 MPa 827 MPa Shear strength 207 MPa 550 MPa Fatigue strength 96.5 MPa 510 MPa Elastic modulus 68.9 GPa 114 GPa Poisson's ratio 0.33 0.34 Figure 1."],["oa:W4313636661","Titanium Ti-6Al-4V alloy","Density",4500.0,null,null,null,"kg/𝑚3","","","","","",false,"unmapped_property","methods","Mechanical properties of the materials Parameters Aluminum 6061 alloy Titanium Ti- 6Al-4V alloy Density 2700 kg/𝑚3 4500 kg/𝑚3 Tensile strength 310 MPa 1050 MPa Yield strength 276 MPa 827 MPa Shear strength 207 MPa 550 MPa Fatigue strength 96.5 MPa 510 MPa Elastic modulus 68.9 GPa 114 GPa Poisson's ratio 0.33 0.34 Figure 1."],["oa:W4313636661","Titanium Ti-6Al-4V alloy","stress value",280.0,null,null,null,"MPa","","","","","",false,"unmapped_property","results_discussion","This stress value of 280 MPa formed in rods is below the critical value for titanium alloy material."],["oa:W4313636661","Ti-6Al-4V","maximum deformation",0.68,null,null,null,"mm","","","","","",false,"unmapped_property","results_discussion","As expected, the maximum deformation under the applied force is at the tip of the rod and its value is approximately 0.68 mm."],["oa:W4315573352","CP-Ti Grade 2","time to reach strain",8.4,null,null,null,"h","400 °C","annealed","","","",false,"unmapped_property","results_discussion","At this creep rate, CP-Ti reaches the strain of 0.5 and 1.0% after 8.4 and 22.5 h, respectively."],["oa:W4315573352","CP-Ti Grade 2","time to reach strain",22.5,null,null,null,"h","400 °C","annealed","","","",false,"unmapped_property","results_discussion","At this creep rate, CP-Ti reaches the strain of 0.5 and 1.0% after 8.4 and 22.5 h, respectively."],["oa:W4315573352","CP-Ti Grade 2","time to enter transient creep",38.0,null,null,null,"h","400 °C","annealed","","","",false,"unmapped_property","results_discussion","After 38 h of testing and reaching the strain of 1.6%, it enters the rapid transient creep stage."],["oa:W4315573352","Ti-0.2C","time to reach strain",13.2,null,null,null,"h","","as-annealed","","","",false,"unmapped_property","results_discussion","At this creep rate, the Ti-0.2C alloy in the as-annealed condition reaches the strain of 0.5 and 1.0% after 13.2 and 40.5 h, respectively."],["oa:W4315573352","Ti-0.2C","time to reach strain",40.5,null,null,null,"h","","as-annealed","","","",false,"unmapped_property","results_discussion","At this creep rate, the Ti-0.2C alloy in the as-annealed condition reaches the strain of 0.5 and 1.0% after 13.2 and 40.5 h, respectively."],["oa:W4315573352","Ti-0.2C","time to enter transient creep",60.0,null,null,null,"h","","as-annealed","","","",false,"unmapped_property","results_discussion","Entering the transient creep stage takes place after 60 h of testing and at the strain of 1.4% ()."],["oa:W4315573352","Ti-0.2C","time to reach strain",48.3,null,null,null,"h","","as-hardened","","","",false,"unmapped_property","results_discussion","At this creep rate, the Ti-0.2C alloy in the as-hardened condition reaches the strain of 0.5% after 48.3 h."],["oa:W4315573352","Ti-0.2C","time to enter transient creep",65.0,null,null,null,"h","","as-hardened","","","",false,"unmapped_property","results_discussion","Entering the very low transient creep stage takes place after 65 h of testing and at the strain of 0.6% ()."],["oa:W4315573352","CP-Ti Grade 2","oxidation rate constant",0.0,null,null,null,"g2·cm-4·s-1","","","","","",false,"unmapped_property","results_discussion","The introduction of 0.2 wt.% carbon into CP-Ti with poor oxidation resistance causes its significant improvement, as evidenced by the oxidation rate constant decreasing from 2.64 × 10−11 to 5.05 × 10−12 g2·cm−4·s−1."],["oa:W4315573352","Ti-0.2C","oxidation rate constant",0.0,null,null,null,"g2·cm-4·s-1","","","","","",false,"unmapped_property","results_discussion","The introduction of 0.2 wt.% carbon into CP-Ti with poor oxidation resistance causes its significant improvement, as evidenced by the oxidation rate constant decreasing from 2.64 × 10−11 to 5.05 × 10−12 g2·cm−4·s−1."],["oa:W4315695734","Ti-6Al-4V","part density",99.9,null,null,null,"%","","","","","",false,"unmapped_property","conclusions",""],["oa:W4316464278","Ti-6Al-4V","strain rate",0.0001,null,null,null,"s-1","room temperature","as-extruded","","tensile test","1 × 10−4 s−1",false,"unmapped_property","methods","The strain was measured using a clip-on extensometer with a gauge length of 10 mm, and tests were done using a strain rate of 1 × 10−4 s−1."],["oa:W4316464278","Ti-6Al-4V","impact toughness",6.0,null,null,null,"J","","HT-A","","","",false,"unmapped_property","conclusions","The ﬁrst sub-transus annealing treatment (HT-A) has given a yield strength of 993 MPa, a UTS of 1181 MPa, a percentage elongation to failure of 3.2%, and impact toughness of 6 J. Similarly, the yield strength, UTS, and ductility after second sub-transus annealing treatment HT-B were reported to be 992 MPa, 1164 MPa, and 2.3% respectively."],["oa:W4316664319","Ti-6Al-4V","maximum flow stress",850.0,850.0,950.0,null,"°C","850 °C","","","hot tensile test","",false,"unmapped_property","conclusions","- In the forming temperature range between 850 °C and 950 °C, both the maximum flow stress and elongation decreased with an increase in forming temperature."],["oa:W4316664319","Ti-6Al-4V","flow stress",10.0,10.0,10.0,null,"°C/s","","","","hot tensile test","",false,"unmapped_property","conclusions","When the heating rate was 10 °C/s, the flow stress was larger than that at the heating rate of 1 °C/s, while the elongation remained constant. - For the microstructure evolution under various heating conditions, the volume fraction of the β phase increased with an increase in heating temperature and a decrease in heating rate."],["oa:W4317212370","Ti-6Al-4V","Von Mises stresses",300.0,null,null,null,"MPa","","","","","",false,"unmapped_property","results_discussion","In addition, Von Mises stresses up to about 300 MPa are obtainable, which indicates that components experience some deformation."],["oa:W4317212370","Ti-6Al-4V","maximum displacement",0.0457,null,null,null,"mm","","","","","",false,"unmapped_property","results_discussion","The displacements due to the deformation are presented in Figure 12, where the maximum displacement of 0.0457 mm is recorded at the free end of the part."],["oa:W4317435944","Ti-6Al-4V","total deformation degree",70.0,null,null,null,"%","","ECAP-C and drawing","","","",false,"unmapped_property","methods","The total deformation degree after ECAP-C and drawing reached 70%."],["oa:W4317435944","Ti-6Al-4V","annealing temperature",300.0,null,null,null,"°C","","annealed at 300 °C for 2 h","","","",false,"unmapped_property","methods","The wire was subjected to annealing at 300 °C for 2 h."],["oa:W4317435944","Ti-6Al-4V","deposition rate",25.0,null,null,null,"m/h","","","","","",false,"unmapped_property","methods","The regime parameters were as follows: plasma-forming nozzle diameter dpn = 3.4 mm, arc current I = 120 A, plasma-forming gas flow rate Qp = 2.0 l/min, shielding gas flow rate Qs = 7 l/min, deposition rate vd = 25 m/h, wire diameter dw = 1.6 mm, wire feed rate vw = 4 m/min."],["oa:W4317435944","Ti-6Al-4V","wire feed rate",4.0,null,null,null,"m/min","","","","","",false,"unmapped_property","methods","The regime parameters were as follows: plasma-forming nozzle diameter dpn = 3.4 mm, arc current I = 120 A, plasma-forming gas flow rate Qp = 2.0 l/min, shielding gas flow rate Qs = 7 l/min, deposition rate vd = 25 m/h, wire diameter dw = 1.6 mm, wire feed rate vw = 4 m/min."],["oa:W4317435944","Ti-6Al-4V","polishing temperature",-27.5,-30.0,-25.0,null,"°C","","","","","",false,"unmapped_property","methods","The polishing was conducted at a temperature in a range of −25 °C to −30 °C."],["oa:W4317435944","Ti-6Al-4V","volume fraction of the matrix β-phase",7.0,7.0,7.0,null,"%","","deposited with UFG wire","","","",false,"unmapped_property","results_discussion","It should also be noted that the volume fraction of the matrix β-phase in the sample produced using a UFG wire is noticeably smaller than that in the sample after deposition welding using a CG wire (7 and 15%, respectively)."],["oa:W4317435944","Ti-6Al-4V","volume fraction of the matrix β-phase",15.0,15.0,15.0,null,"%","","deposited with CG wire","","","",false,"unmapped_property","results_discussion","It should also be noted that the volume fraction of the matrix β-phase in the sample produced using a UFG wire is noticeably smaller than that in the sample after deposition welding using a CG wire (7 and 15%, respectively)."],["oa:W4317435944","Ti-6Al-4V","HV = 2.8–3.0 σUTS",2.9,2.8,3.0,null,"","","","","","",false,"unmapped_property","results_discussion","If we use the known ratio between the hardness HV and ultimate tensile strength (HV = 2.8–3.0 σUTS), it is practically satisfied for the alloy in []."],["oa:W4317435944","Ti-6Al-4V","Fe",0.19,null,null,null,"wt%","","","","","",false,"unmapped_property","table","6.02\t4.00\t0.19\t0.154\t0.019\t0.008\t0.0033"],["oa:W4317435944","Ti-6Al-4V","C",0.019,null,null,null,"wt%","","","","","",false,"unmapped_property","table","6.02\t4.00\t0.19\t0.154\t0.019\t0.008\t0.0033"],["oa:W4317435944","Ti-6Al-4V","N",0.008,null,null,null,"wt%","","","","","",false,"unmapped_property","table","6.02\t4.00\t0.19\t0.154\t0.019\t0.008\t0.0033"],["oa:W4317435944","Ti-6Al-4V","H",0.0033,null,null,null,"wt%","","","","","",false,"unmapped_property","table","6.02\t4.00\t0.19\t0.154\t0.019\t0.008\t0.0033"],["oa:W4317436364","Ti-5Al-2.5Fe","microstructure",0.0,null,null,null,"","","forged at 1250°C","lamellar","","",false,"unmapped_property","results_discussion","The microstructure of the alloy forged at 1250°C is the typical lamellar structure of α+β Ti alloys cooled from within the β ﬁeld."],["oa:W4317436364","Ti-5Al-2.5Fe","thermal history",0.0,null,null,null,"","","forged at 1250°C","lamellar","","",false,"unmapped_property","results_discussion","This microstructure is the result of the thermal history of the alloy, which was originally vacuum sintered at 1250°C and, therefore, characterized by a coarse lamellar Figure 1."],["oa:W4317436364","Ti-5Al-2.5Fe","micrographs",0.0,null,null,null,"","","sintered at 1250°C","lamellar","","",false,"unmapped_property","results_discussion","Micrographs of Ti-5Al-2.5Fe alloy sintered at 1250°C for 2 h."],["oa:W4317468920","Ti-6Al-4V","low density",4.43,null,null,null,"gm/cm3","","","","","",false,"unmapped_property","methods","ULTRASONIC TESTING The physical properties of Ti-6Al-4V alloy is having low density 4.43 gm/cm3, melting point 16740c, low thermal conductivity and high surface tension."],["oa:W4317535870","CP-Ti Grade 2","fratura a",982.0,null,null,null,"MPa","room temperature","","","tensile test","",false,"unmapped_property","abstract",""],["oa:W4317535870","Ti-6Al-4V","10 mm",10.0,null,null,null,"mm","","","","","",false,"unmapped_property","abstract",""],["oa:W4317535870","Ti-6Al-4V","coeficiente de condutividade térmica",6.7,null,null,null,"W/m.K","","","","","",false,"unmapped_property","abstract",""],["oa:W4317535870","Ti-6Al-4V","tempo em alta temperatura",3.0,null,null,null,"s","","","incomplete transformation","","",false,"unmapped_property","abstract",""],["oa:W4317535870","Ti-6Al-4V","tempo em alta temperatura",9.87,null,null,null,"s","","","well-defined microstructure","","",false,"unmapped_property","abstract",""],["oa:W4317535870","Ti-6Al-4V","taxa de resfriamento",19.4,null,null,null,"°C/s","","","martensitic α'","","",false,"unmapped_property","abstract",""],["oa:W4317653911","Ti-8.1Zr-6.8V-5.6Al","unit cell volume",0.0227,null,null,null,"nm3","","","","","",false,"unmapped_property","results_discussion","When n is 6, it is obvious that the unit cell volume of the Ti-5.6Al-6.8V-8.1Zr alloy is the smallest, about 0.0227 nm 3, far smaller than 0.0235 nm 3 of the reference Ti-6Al-4V alloy."],["oa:W4317653911","Ti-6.05Al-3.94V","unit cell volume",0.0235,null,null,null,"nm3","","","","","",false,"unmapped_property","results_discussion","When n is 6, it is obvious that the unit cell volume of the Ti-5.6Al-6.8V-8.1Zr alloy is the smallest, about 0.0227 nm 3, far smaller than 0.0235 nm 3 of the reference Ti-6Al-4V alloy."],["oa:W4317653911","Ti-Al-V-Zr n6","specific strength",285.0,null,null,null,"kN·m·kg^-1","","as-cast","","","",false,"unmapped_property","results_discussion","The n6 alloy exhibits the highest specific strength (UTS over mass density) of 285 kN·m·kg -1, which is increased by 35% compared with the reference Ti-6Al-4V alloy of 211 kN·m·kg -1."],["oa:W4317743620","Ti-22Al-25Nb","Density",99.55,null,null,null,"%","","as-built L-PBF","","","",false,"unmapped_property","table","Ti-22Al-25Nb\t200\t1000\t60\t60\t55.6\t99.55\t-\t[]"],["oa:W4317743620","Ti-22Al-25Nb","Density",99.93,null,null,null,"%","","as-built L-PBF, pre-heated 200 °C","","","",false,"unmapped_property","table","Ti-22Al-25Nb\t140\t600\t120\t30\t64.8\t99.93\t200\t[,]"],["oa:W4317743620","Ti-24Nb-22Al-0.5Mo","Density",99.8,null,null,null,"%","","as-built L-PBF","","","",false,"unmapped_property","table","Ti-22Al-24Nb-0.5Mo\t180\t1000\t100\t30\t60\t99.8\t-\t[]"],["oa:W4317743620","Ti-22Nb-16Al-1.5Zr-0.9Fe-0.8Si-0.3Hf-0.3Ta-0.1Mo","Density",99.6,null,null,null,"%","","as-built L-PBF, pre-heated 900 °C","","","",false,"unmapped_property","table","Ti-16Al-22Nb-0.1Mo-0.3Hf-0.3Ta-1.5Zr-0.8Si-0.9Fe\t140\t650\t120\t30\t59.8\t99.6\t900\t[]"],["oa:W4317743620","Ti-25Nb-24Al-1.4V-1Zr-0.6Mo-0.3Si","Density",99.92,null,null,null,"%","","as-built L-PBF, pre-heated 700 °C","","","",false,"unmapped_property","table","Ti-24Al-25Nb-1Zr-1.4V-0.6Mo-0.3Si\t140\t850\t100\t30\t54.9\t99.92\t700\t[]"],["oa:W4317937085","Ti-6Al-4V","mass fraction of b phase",4.77,null,null,null,"wt%","873 K (600 °C)","as-built","","in situ HEXRD","",false,"unmapped_property","results","At 873 K (600 \u0004C), the mass fraction of b phase approximately 4,77 wt%/4.64 wt% respectively for 0.16 K s\u00031 (10 \u0004C. min\u00031) and 1 K s\u00031 (60 \u0004C. min\u00031)."],["oa:W4317937085","Ti-6Al-4V","mass fraction of b phase",4.64,null,null,null,"wt%","873 K (600 °C)","as-built","","in situ HEXRD","",false,"unmapped_property","results","At 873 K (600 \u0004C), the mass fraction of b phase approximately 4,77 wt%/4.64 wt% respectively for 0.16 K s\u00031 (10 \u0004C. min\u00031) and 1 K s\u00031 (60 \u0004C. min\u00031)."],["oa:W4317951669","Ti-6Al-4V","oxide content",1.06,null,null,0.1,"%","","","","","",false,"unmapped_property","results_discussion","In contrast, the coating produced at the highest power (c) shows a lower oxide content of 1.06 ± 0.1% and a lower hardness of 210 ± 20 HV100gf, suggesting a superior degree of particle bonding with less oxide scale."],["oa:W4317951669","Ti-6Al-4V","oxide content",1.74,null,null,0.07,"%","","","","","",false,"unmapped_property","results_discussion","The oxide content in coating (b) is 1.74 ± 0.07% with a coating hardness of 300 ± 61 HV100gf."],["oa:W4318046839","Ti-6Al-4V","density",1.64,null,null,null,"g/mL","","","","","",false,"unmapped_property","methods","The overall length of the femur was 485 mm (Figure 3A), canal diameter was 16 mm, and cortical bone had a density of 1.64 g/mL developed through e-glass FIGURE 3 (A) Dimensions of the artiﬁcial femur (Sawbone)."],["oa:W4318046839","Ti-6Al-4V","density",1.78,null,null,null,"g/mL","","","","","",false,"unmapped_property","methods","In a clinical setting, cemented hip stems are ﬁxed in position with bone cement with approximate density and Young’s modulus of 1.78 g/mL and 3.0 GPa respectively (Crowe et al., 2020)."],["oa:W4318046839","Ti-6Al-4V","density",1.69,null,null,null,"g/mL","","","","","",false,"unmapped_property","methods","However, since the cure time of bone cement is very rapid and gives us less time to ﬁx the stem in the desired position, epoxy resin with a similar density (1.69 g/mL) and Young’s modulus (2.5 GPa) as bone cement was used to ﬁx the stem inside the femoral bone."],["oa:W4318317925","Ti-6Al-4V","thickness of the oxide scale",1.5,null,null,null,"µm","","AWJ peened","","","",false,"unmapped_property","results",""],["oa:W4318317925","Ti-6Al-4V","thickness of the oxide scale",4.0,null,null,null,"µm","","pristine","","","",false,"unmapped_property","results",""],["oa:W4318317925","Ti-6Al-4V","corrosion resistance",2.5,null,null,null,"timesbetter","600 °C","AWJ peened","","","",false,"unmapped_property","conclusions",""],["oa:W4318466577","CP-Ti Grade 2","corrosion current density",0.0769,null,null,null,"µA/cm2","","plasma electrolytic polishing","","","",false,"unmapped_property","abstract","The highest reduction in the corrosion current density, by 13 times compared to CP-Ti and by two orders compared to a plasma electrolytic nitrocarburising sample, is achieved after plasma electrolytic polishing in a solution of ammonium fluoride (4%) at 300 V for 3 min."],["oa:W4318466577","CP-Ti Grade 2","solution temperature",30.0,28.0,32.0,2.0,"°C","","","","","",false,"unmapped_property","methods","The solution temperature was measured using a thermosensor, placed at the bottom of the chamber and maintained at 30 ± 2 °C."],["oa:W4318466577","CP-Ti Grade 2","ammonia (5 wt.%)",5.0,null,null,null,"wt%","","","","","",false,"unmapped_property","methods","An aqueous solution of ammonia (5 wt.%), acetone (5 wt.%) and ammonium chloride (10 wt.%) was used as the working electrolyte."],["oa:W4318466577","CP-Ti Grade 2","acetone (5 wt.%)",5.0,null,null,null,"wt%","","","","","",false,"unmapped_property","methods","An aqueous solution of ammonia (5 wt.%), acetone (5 wt.%) and ammonium chloride (10 wt.%) was used as the working electrolyte."],["oa:W4318466577","CP-Ti Grade 2","ammonium chloride (10 wt.%)",10.0,null,null,null,"wt%","","","","","",false,"unmapped_property","methods","An aqueous solution of ammonia (5 wt.%), acetone (5 wt.%) and ammonium chloride (10 wt.%) was used as the working electrolyte."],["oa:W4318466577","CP-Ti Grade 2","nitrided layer thickness",20.0,null,null,null,"µm","","PENC 900 °C","","","",false,"unmapped_property","results","Starting from 850 °C, a nitrided layer is detected on the surface, growing with an increase in the treatment temperature to 20 microns."],["oa:W4318466577","CP-Ti Grade 2","material removal rate",1.3,null,null,0.2,"mg/min","","PEP in sulfate electrolyte","","profilometry","",false,"unmapped_property","results","The results of profilometric studies have shown that after PEP in a sulfate electrolyte, the smallest removal of material occurs at a rate equal to (1.3 ± 0.2) mg/min, and a slight increase in roughness within the measurement error, without revealing dependencies on the voltage and duration of PEP ()."],["oa:W4318466577","CP-Ti Grade 2","material removal rate",7.1,null,null,1.0,"mg/min","","PEP in chloride electrolyte","","profilometry","",false,"unmapped_property","results","When using a chloride electrolyte, a significant increase in the roughness is observed in proportion to the duration of polishing, regardless of the value of the applied voltage at a higher material removal rate equal to (7.1 ± 1.0) mg/min ()."],["oa:W4318466577","CP-Ti Grade 2","Corrosion Current Density",0.83,null,null,null,"µA/cm2","","anodic PENC at 750 °C","","","",false,"unmapped_property","table","750\t0.61 ± 0.15\t0.83\t–0.225"],["oa:W4318466577","CP-Ti Grade 2","Corrosion Current Density",0.68,null,null,null,"µA/cm2","","anodic PENC at 800 °C","","","",false,"unmapped_property","table","800\t0.57 ± 0.14\t0.68\t–0.200"],["oa:W4318466577","CP-Ti Grade 2","Corrosion Current Density",2.08,null,null,null,"µA/cm2","","anodic PENC at 850 °C","","","",false,"unmapped_property","table","850\t0.55 ± 0.14\t2.08\t–0.145"],["oa:W4318466577","CP-Ti Grade 2","Corrosion Current Density",2.03,null,null,null,"µA/cm2","","anodic PENC at 900 °C","","","",false,"unmapped_property","table","900\t0.80 ± 0.12\t2.03\t–0.225"],["oa:W4318466577","CP-Ti Grade 2","Corrosion Potential",-0.225,null,null,null,"V","","anodic PENC at 750 °C","","","",false,"unmapped_property","table","750\t0.61 ± 0.15\t0.83\t–0.225"],["oa:W4318466577","CP-Ti Grade 2","Corrosion Potential",-0.2,null,null,null,"V","","anodic PENC at 800 °C","","","",false,"unmapped_property","table","800\t0.57 ± 0.14\t0.68\t–0.200"],["oa:W4318466577","CP-Ti Grade 2","Corrosion Potential",-0.145,null,null,null,"V","","anodic PENC at 850 °C","","","",false,"unmapped_property","table","850\t0.55 ± 0.14\t2.08\t–0.145"],["oa:W4318466577","CP-Ti Grade 2","Corrosion Potential",-0.225,null,null,null,"V","","anodic PENC at 900 °C","","","",false,"unmapped_property","table","900\t0.80 ± 0.12\t2.03\t–0.225"],["oa:W4318592676","","Sz",89.8,null,null,null,"%","","WEDP","","","",false,"unmapped_property","results_discussion",""],["oa:W4318592676","","Sz",86.4,null,null,null,"%","","WEDP","","","",false,"unmapped_property","results_discussion",""],["oa:W4318612478","Ti-6Al-4V","axial residual stress relief rate",23.13,23.13,23.13,null,"%","","as-built SLM","","","",false,"unmapped_property","results_discussion","VSR treatment with a dynamic stress of 400 MPa shows that the axial residual stress relief rate is only 23.13%, indicating that it is difficult for VSR to eliminate the residual stress of SLMed Ti-6Al-4V, while the axial residual stress relief rate of TSR treatment can reach 96.65%, but the whole treatment period reaches 25 h."],["oa:W4318612478","Ti-6Al-4V","axial residual stress relief rate",96.65,96.65,96.65,null,"%","","as-built SLM","","","",false,"unmapped_property","results_discussion","VSR treatment with a dynamic stress of 400 MPa shows that the axial residual stress relief rate is only 23.13%, indicating that it is difficult for VSR to eliminate the residual stress of SLMed Ti-6Al-4V, while the axial residual stress relief rate of TSR treatment can reach 96.65%, but the whole treatment period reaches 25 h."],["oa:W4318612478","Ti-6Al-4V","axial residual stress relief rate",86.76,86.76,86.76,null,"%","380 °C","as-built SLM","","","",false,"unmapped_property","results_discussion","At 380 °C, the axial residual stress relief rate of TVSR treatment with dynamic stress of 400 MPa reaches 86.76%, with residual stress elimination which is similar to TSR, but the time spent is only 6 h and the efficiency is increased by 76%."],["oa:W4318612478","Ti-6Al-4V","axial residual stress relief rate",39.46,39.46,39.46,null,"%","380 °C","as-built SLM","","","",false,"unmapped_property","results_discussion","However, at the same temperature, without dynamic stress, the axial residual stress relief rate is only 39.46%, which indicates that TVSR treatment is better than TSR, VSR or even their superposition with the same parameters."],["oa:W4318612478","Ti-6Al-4V","axial residual stress relief rate",23.12,23.12,23.12,null,"%","","as-built SLM","","","",false,"unmapped_property","results_discussion","With the same VSR treatment with a dynamic stress of 400 MPa, the axial residual stress relief rate of extruded Ti-6Al-4V can reach 48.76%, while the residual stress relief rate of the SLMed Ti-6Al-4V is only 23.12%."],["oa:W4318612478","Ti-6Al-4V","axial residual stress relief rate",48.76,48.76,48.76,null,"%","","extruded","","","",false,"unmapped_property","results_discussion","With the same VSR treatment with a dynamic stress of 400 MPa, the axial residual stress relief rate of extruded Ti-6Al-4V can reach 48.76%, while the residual stress relief rate of the SLMed Ti-6Al-4V is only 23.12%."],["oa:W4318612478","Ti-6Al-4V","LAGB",31.5,null,null,null,"%","","untreated","","EBSD","",false,"unmapped_property","results_discussion","As is shown in , the LAGB of the untreated sample was 31.5%."],["oa:W4318612478","Ti-6Al-4V","LAGB",49.6,null,null,null,"%","","TVSR","","EBSD","",false,"unmapped_property","results_discussion","It can be seen from b that after TVSR treatment, the LAGB in some grains increased significantly, accounting for 49.6% in total, and increased by 18.1% compared with the sample without any treatment. c shows that VSR treatment also led to a slight increase in LAGB."],["oa:W4318612478","Ti-6Al-4V","proportion of LAGB",34.5,null,null,null,"%","","as-built SLM","","","",false,"unmapped_property","results_discussion","After VSR treatment, the proportion of LAGB was 34.5%."],["oa:W4318612478","Ti-6Al-4V","fraction of LAGB",26.0,null,null,null,"%","","TSR","","","",false,"unmapped_property","results_discussion","However, in the sample treated with TSR (d), the LAGB decreased significantly, with a fraction of only 26%."],["oa:W4318612478","Ti-6Al-4V","residual stress relief rate",86.76,null,null,null,"%","","as-built SLM","","","",false,"unmapped_property","conclusions","The primary contributions and conclusions of this work are as follows:After TVSR treatment at a temperature of 380 °C and a dynamic stress of 400 MPa, the amplitude of residual stress is reduced from 489.11 to 64.78 MPa and the residual stress relief rate can reach 86.76%, which is increased by 63.63% compared with VSR under the same dynamic stress."],["oa:W4318612478","Ti-6Al-4V","LAGB content",18.1,null,null,null,"%","","TVSR","","","",false,"unmapped_property","conclusions","The residual stress relief efficiency is increased by 76% compared with TSR at 580 °C and the residual stress relief rate is almost the same.After TVSR, VSR and TSR treatments, the grain morphology, size and phase content of SLMed Ti-6Al-4V are basically unchanged.After TVSR, VSR and TSR treatments, the LAGB content of SLMed Ti-6Al-4V changed significantly."],["oa:W4318612478","Ti-6Al-4V","LAGB content",3.0,null,null,null,"%","","VSR","","","",false,"unmapped_property","conclusions","The residual stress relief efficiency is increased by 76% compared with TSR at 580 °C and the residual stress relief rate is almost the same.After TVSR, VSR and TSR treatments, the grain morphology, size and phase content of SLMed Ti-6Al-4V are basically unchanged.After TVSR, VSR and TSR treatments, the LAGB content of SLMed Ti-6Al-4V changed significantly."],["oa:W4318612478","Ti-6Al-4V","LAGB content",-5.5,null,null,null,"%","","TSR","","","",false,"unmapped_property","conclusions","The residual stress relief efficiency is increased by 76% compared with TSR at 580 °C and the residual stress relief rate is almost the same.After TVSR, VSR and TSR treatments, the grain morphology, size and phase content of SLMed Ti-6Al-4V are basically unchanged.After TVSR, VSR and TSR treatments, the LAGB content of SLMed Ti-6Al-4V changed significantly."],["oa:W4318612478","Ti-6Al-4V","LAGB content",18.1,null,null,null,"%","","TVSR","","","",false,"unmapped_property","conclusions","After TVSR and VSR treatments, the LAGBs increased by 18.1 and 3.0%, respectively, and were concentrated in the local grain range."],["oa:W4318612478","Ti-6Al-4V","LAGB content",3.0,null,null,null,"%","","VSR","","","",false,"unmapped_property","conclusions","After TVSR and VSR treatments, the LAGBs increased by 18.1 and 3.0%, respectively, and were concentrated in the local grain range."],["oa:W4318612478","Ti-6Al-4V","LAGB content",-5.5,null,null,null,"%","","TSR","","","",false,"unmapped_property","conclusions","The LAGBs decreased by 5.5% after TSR treatment."],["oa:W4318711677","Ti-48Al-2Cr-2Nb","Cr",2.9,null,null,null,"wt%","","","","","",false,"unmapped_property","results_discussion","Chemical composition Chemical composition of the base alloy (4822) was determined to be 58.2% Ti, 32.7% Al, 2.9% Cr, 4.2% Nb, 0.1% Fe,
