Repository: akhtar07/tisci-explorer

# TiSci Explorer

A read-only, static explorer for **TiSci**, an autonomous research agent for titanium alloys. TiSci reads the
titanium-alloy literature, builds a knowledge graph and a table of measured values, proposes hypotheses where the
graph has gaps, and tests them with DFT (MACE / VASP) and the ICME-lite multiscale chain.

**Live site:** https://akhtar07.github.io/tisci-explorer/

The site has seven sections:

| Section | What it shows |
|---|---|
| Overview | Corpus → graph → facts → hypotheses → verdicts, with the snapshot's counts |
| Worked example | One full loop for W in α-Ti: graph path, hypothesis, novelty check, DFT test, verdict, follow-up, DAMASK |

File: data/facts/other.json (part 71 of 112)
 and 1.9% other impurities (all in wt.%)."],["oa:W4318711677","Ti-48Al-2Cr-2Nb","Nb",4.2,null,null,null,"wt%","","","","","",false,"unmapped_property","results_discussion","Chemical composition Chemical composition of the base alloy (4822) was determined to be 58.2% Ti, 32.7% Al, 2.9% Cr, 4.2% Nb, 0.1% Fe, and 1.9% other impurities (all in wt.%)."],["oa:W4318711677","Ti-48Al-2Cr-2Nb","other impurities",1.9,null,null,null,"wt%","","","","","",false,"unmapped_property","results_discussion","Chemical composition Chemical composition of the base alloy (4822) was determined to be 58.2% Ti, 32.7% Al, 2.9% Cr, 4.2% Nb, 0.1% Fe, and 1.9% other impurities (all in wt.%)."],["oa:W4319320556","Ti-6Al-4V","increases strength on average by up to 15%",15.0,null,null,null,"%","","coarse-grained (CG) state","","","",false,"unmapped_property","results","It can be seen that the formation of a UFG state by ECAP increases strength on average by up to 15%, while subsequent upsetting increases strength by up to 10% in the longitudinal direction (XY) with respect to the initial coarse-grained state."],["oa:W4319320556","Ti-6Al-4V","increases strength on average by up to 15%",15.0,null,null,null,"%","","UFG state after ECAP","","","",false,"unmapped_property","results","It can be seen that the formation of a UFG state by ECAP increases strength on average by up to 15%, while subsequent upsetting increases strength by up to 10% in the longitudinal direction (XY) with respect to the initial coarse-grained state."],["oa:W4319320556","Ti-6Al-4V","increases strength by up to 10% in the longitudinal direction (XY) with respect to the initial coarse-grained state",10.0,null,null,null,"%","","UFG state after ECAP + upsetting","","","",false,"unmapped_property","results","It can be seen that the formation of a UFG state by ECAP increases strength on average by up to 15%, while subsequent upsetting increases strength by up to 10% in the longitudinal direction (XY) with respect to the initial coarse-grained state."],["oa:W4319763330","UFG VT6","apparent activation energy",195.0,null,null,null,"kJ/mol","650 °C","","","","2 × 10−4 s−1–4 × 10−4 s−1",false,"unmapped_property","discussion","The calculation of apparent activation energy showed that at 650 °C the minimum value of Q = 195 kJ/mol corresponded to the rates of 2 × 10−4 s−1–4 × 10−4 s−1 (b)."],["oa:W4319763330","UFG VT6","apparent activation energy",200.0,null,null,null,"kJ/mol","700 °C","","","","5 × 10−4 s−1–1 × 10−3 s−1",false,"unmapped_property","discussion","At 700°C, the values of apparent activation energy are located below 200 kJ/mol in a strain-rate range of 5 × 10−4 s−1–1 × 10−3 s−1, and this is also in good agreement with the values of the coefficient m."],["oa:W4319763330","UFG VT6","apparent activation energy",270.0,null,null,null,"kJ/mol","750 °C","","","","1 × 10−4 s−1",false,"unmapped_property","discussion","A decrease in strain rate 1 × 10−4 s−1 is accompanied by an increase in Q to 270 kJ/mol, which indicates a change in the controlling mechanisms of deformation, the domination of diffusion processes and the acceleration of structure recrystallization."],["oa:W4319965176","Ti-18Mo-6Nb-5Ta","penetration depth",5.0,null,null,null,"µm","","","","","",false,"unmapped_property","results_discussion","The penetration depth increases with the scratch distance and reaches 5 µm at approximately 200 µm of scratch distance (Figure 8b)."],["oa:W4319965176","Ti-18Mo-6Nb-5Ta","penetration depth",8.0,null,null,null,"µm","","","","","",false,"unmapped_property","results_discussion","Further recorded penetration depths of around 8 µm might suggest local failure."],["oa:W4319965176","Ti-18Mo-6Nb-5Ta","thickness",5.0,null,null,null,"µm","","","","","",false,"unmapped_property","conclusions","2023, 14, 94 18 of 20 formation of a nanocrystalline CDHA coating with a plate/ﬂower-like morphology, a Ca/P ratio of 1.47, a thickness of 5 µm, and good adhesion to the substrate."],["oa:W4319965176","Ti-18Mo-6Nb-5Ta","H/Er",0.044,0.044,0.044,0.002,"","","","","nanoindentation","",false,"unmapped_property","table","H/Er\t0.02–0.036\t0.044 ± 0.002\t0.040 ± 0.001"],["oa:W4319965176","Ti-6Al-4V","H/Er",0.04,0.039,0.041,0.001,"","","","","nanoindentation","",false,"unmapped_property","table","H/Er\t0.02–0.036\t0.044 ± 0.002\t0.040 ± 0.001"],["oa:W4319965176","Ti-18Mo-6Nb-5Ta","H3/Er2 (GPa)",0.007,0.0065,0.0075,0.001,"GPa","","","","nanoindentation","",false,"unmapped_property","table","H3/Er2 (GPa)\t0.0001–0.001\t0.0070 ± 0.0010\t0.0068 ± 0.0005"],["oa:W4319965176","Ti-6Al-4V","H3/Er2 (GPa)",0.0068,0.0063,0.0073,0.0005,"GPa","","","","nanoindentation","",false,"unmapped_property","table","H3/Er2 (GPa)\t0.0001–0.001\t0.0070 ± 0.0010\t0.0068 ± 0.0005"],["oa:W4319965176","Ti-18Mo-6Nb-5Ta","UEl/UTot",0.231,0.221,0.241,0.01,"","","","","nanoindentation","",false,"unmapped_property","table","UEl/UTot\t--\t0.231 ± 0.010\t0.233 ± 0.004"],["oa:W4319965176","Ti-6Al-4V","UEl/UTot",0.233,0.229,0.237,0.004,"","","","","nanoindentation","",false,"unmapped_property","table","UEl/UTot\t--\t0.231 ± 0.010\t0.233 ± 0.004"],["oa:W4319965176","Ti-18Mo-6Nb-5Ta","UPl/UTot",0.77,0.75,0.79,0.02,"","","","","nanoindentation","",false,"unmapped_property","table","UPl/UTot\t--\t0.77 ± 0.02\t0.77 ± 0.01"],["oa:W4319965176","Ti-6Al-4V","UPl/UTot",0.77,0.76,0.78,0.01,"","","","","nanoindentation","",false,"unmapped_property","table","UPl/UTot\t--\t0.77 ± 0.02\t0.77 ± 0.01"],["oa:W4319965176","Ti-18Mo-6Nb-5Ta","a (Å)",3.2632,null,null,null,"Å","","β phase","","","",false,"unmapped_property","table","Ti-18Mo-6Nb-5Ta(β phase)\t3.2632\t--\t>200\t5.3·10−4"],["oa:W4319965176","Ti-18Mo-6Nb-5Ta","c (Å)",0.0,null,null,null,"Å","","β phase","","","",false,"unmapped_property","table","Ti-18Mo-6Nb-5Ta(β phase)\t3.2632\t--\t>200\t5.3·10−4"],["oa:W4319965176","Ti-18Mo-6Nb-5Ta","Microstrains",0.0005,null,null,null,"1","","β phase","","","",false,"unmapped_property","table","Ti-18Mo-6Nb-5Ta(β phase)\t3.2632\t--\t>200\t5.3·10−4"],["oa:W4319965176","CDHA","Microstrains",0.0012,null,null,null,"1","","hcp phase","","","",false,"unmapped_property","table","CDHA(hcp phase)\t9.2911\t6.8540\t16\t11.8·10−4"],["oa:W4320494652","","pores formed by gas bubble entrapment",10.0,null,null,null,"µm","","as-built L-PBF","","","",false,"unmapped_property","results_discussion","It was additionally noted that the pores formed by gas bubble entrapment have a characteristic size of around 10 µm."],["oa:W4321111046","TC21","tool wear",187.77,null,null,null,"µm","","","","","",false,"unmapped_property","abstract","Minimum tool wear at V = 100 m/min, f = 0.15 mm/rev, and a = 0.2 is 187.770 µm, and the maximum tool wear at V = 80 m/min, f = 0.10 mm/rev, and a = 0.4 mm is 274.896 µm."],["oa:W4321111046","TC21","tool wear",274.896,null,null,null,"µm","","","","","",false,"unmapped_property","abstract","Minimum tool wear at V = 100 m/min, f = 0.15 mm/rev, and a = 0.2 is 187.770 µm, and the maximum tool wear at V = 80 m/min, f = 0.10 mm/rev, and a = 0.4 mm is 274.896 µm."],["oa:W4321111046","TC21","Tool wear Ymax",221.697,null,null,null,"µm","","","","","",false,"unmapped_property","methods","serial number Cutting speed V (m/ min) Feed rate f (mm/rev) Cutting depth a (mm) Tool wear Ymax (µm) Mean 1 80 0.05 0.2 221.697 2 80 0.10 0.4 274.896 3 80 0.15 0.6 268.570 4 100 0.05 0.4 229.129 5 100 0.10 0.6 226.584 6 100 0.15 0.2 187.770 7 120 0.05 0.6 263.200 8 120 0.10 0.2 235.300 9 120 0.15 0.4 257.071 Table 5 Experimental results of surface roughness Ra and S/N ratio"],["oa:W4321111046","TC21","Tool wear Ymax",274.896,null,null,null,"µm","","","","","",false,"unmapped_property","methods","serial number Cutting speed V (m/ min) Feed rate f (mm/rev) Cutting depth a (mm) Tool wear Ymax (µm) Mean 1 80 0.05 0.2 221.697 2 80 0.10 0.4 274.896 3 80 0.15 0.6 268.570 4 100 0.05 0.4 229.129 5 100 0.10 0.6 226.584 6 100 0.15 0.2 187.770 7 120 0.05 0.6 263.200 8 120 0.10 0.2 235.300 9 120 0.15 0.4 257.071 Table 5 Experimental results of surface roughness Ra and S/N ratio"],["oa:W4321111046","TC21","Tool wear Ymax",268.57,null,null,null,"µm","","","","","",false,"unmapped_property","methods","serial number Cutting speed V (m/ min) Feed rate f (mm/rev) Cutting depth a (mm) Tool wear Ymax (µm) Mean 1 80 0.05 0.2 221.697 2 80 0.10 0.4 274.896 3 80 0.15 0.6 268.570 4 100 0.05 0.4 229.129 5 100 0.10 0.6 226.584 6 100 0.15 0.2 187.770 7 120 0.05 0.6 263.200 8 120 0.10 0.2 235.300 9 120 0.15 0.4 257.071 Table 5 Experimental results of surface roughness Ra and S/N ratio"],["oa:W4321111046","TC21","Tool wear Ymax",229.129,null,null,null,"µm","","","","","",false,"unmapped_property","methods","serial number Cutting speed V (m/ min) Feed rate f (mm/rev) Cutting depth a (mm) Tool wear Ymax (µm) Mean 1 80 0.05 0.2 221.697 2 80 0.10 0.4 274.896 3 80 0.15 0.6 268.570 4 100 0.05 0.4 229.129 5 100 0.10 0.6 226.584 6 100 0.15 0.2 187.770 7 120 0.05 0.6 263.200 8 120 0.10 0.2 235.300 9 120 0.15 0.4 257.071 Table 5 Experimental results of surface roughness Ra and S/N ratio"],["oa:W4321111046","TC21","Tool wear Ymax",226.584,null,null,null,"µm","","","","","",false,"unmapped_property","methods","serial number Cutting speed V (m/ min) Feed rate f (mm/rev) Cutting depth a (mm) Tool wear Ymax (µm) Mean 1 80 0.05 0.2 221.697 2 80 0.10 0.4 274.896 3 80 0.15 0.6 268.570 4 100 0.05 0.4 229.129 5 100 0.10 0.6 226.584 6 100 0.15 0.2 187.770 7 120 0.05 0.6 263.200 8 120 0.10 0.2 235.300 9 120 0.15 0.4 257.071 Table 5 Experimental results of surface roughness Ra and S/N ratio"],["oa:W4321111046","TC21","Tool wear Ymax",187.77,null,null,null,"µm","","","","","",false,"unmapped_property","methods","serial number Cutting speed V (m/ min) Feed rate f (mm/rev) Cutting depth a (mm) Tool wear Ymax (µm) Mean 1 80 0.05 0.2 221.697 2 80 0.10 0.4 274.896 3 80 0.15 0.6 268.570 4 100 0.05 0.4 229.129 5 100 0.10 0.6 226.584 6 100 0.15 0.2 187.770 7 120 0.05 0.6 263.200 8 120 0.10 0.2 235.300 9 120 0.15 0.4 257.071 Table 5 Experimental results of surface roughness Ra and S/N ratio"],["oa:W4321111046","TC21","Tool wear Ymax",263.2,null,null,null,"µm","","","","","",false,"unmapped_property","methods","serial number Cutting speed V (m/ min) Feed rate f (mm/rev) Cutting depth a (mm) Tool wear Ymax (µm) Mean 1 80 0.05 0.2 221.697 2 80 0.10 0.4 274.896 3 80 0.15 0.6 268.570 4 100 0.05 0.4 229.129 5 100 0.10 0.6 226.584 6 100 0.15 0.2 187.770 7 120 0.05 0.6 263.200 8 120 0.10 0.2 235.300 9 120 0.15 0.4 257.071 Table 5 Experimental results of surface roughness Ra and S/N ratio"],["oa:W4321111046","TC21","Tool wear Ymax",235.3,null,null,null,"µm","","","","","",false,"unmapped_property","methods","serial number Cutting speed V (m/ min) Feed rate f (mm/rev) Cutting depth a (mm) Tool wear Ymax (µm) Mean 1 80 0.05 0.2 221.697 2 80 0.10 0.4 274.896 3 80 0.15 0.6 268.570 4 100 0.05 0.4 229.129 5 100 0.10 0.6 226.584 6 100 0.15 0.2 187.770 7 120 0.05 0.6 263.200 8 120 0.10 0.2 235.300 9 120 0.15 0.4 257.071 Table 5 Experimental results of surface roughness Ra and S/N ratio"],["oa:W4321111046","TC21","Tool wear Ymax",257.071,null,null,null,"µm","","","","","",false,"unmapped_property","methods","serial number Cutting speed V (m/ min) Feed rate f (mm/rev) Cutting depth a (mm) Tool wear Ymax (µm) Mean 1 80 0.05 0.2 221.697 2 80 0.10 0.4 274.896 3 80 0.15 0.6 268.570 4 100 0.05 0.4 229.129 5 100 0.10 0.6 226.584 6 100 0.15 0.2 187.770 7 120 0.05 0.6 263.200 8 120 0.10 0.2 235.300 9 120 0.15 0.4 257.071 Table 5 Experimental results of surface roughness Ra and S/N ratio"],["oa:W4321193711","","peak at 38.8°",38.8,null,null,null,"°","","","","XRD","",false,"unmapped_property","results_discussion",""],["oa:W4321193711","","Force (N)",1095.0,null,null,8.0,"N","","","","tensile test","",false,"unmapped_property","results_discussion",""],["oa:W4321193711","","Force (N)",323.0,null,null,8.0,"N","","","","tensile test","",false,"unmapped_property","results_discussion",""],["oa:W4321193711","","Force (N)",1088.0,null,null,8.0,"N","","","","tensile test","",false,"unmapped_property","results_discussion",""],["oa:W4321193711","","Force (N)",1043.0,null,null,8.0,"N","","","","tensile test","",false,"unmapped_property","results_discussion",""],["oa:W4321598598","Ti-Zr-Mo","volume loss",96300.0,null,null,null,"mm3","","","","","",false,"unmapped_property","results_discussion","a shows the two-dimensional (2D) topography profile of the wear tracks after tribocorrosion was used to calculate the volume loss and, consequently, the wear rate. b demonstrates the volume loss of the investigated alloys, indicating that (1) the ternary alloy depicts a significantly higher volume loss than the other alloys; and (2) the average depth of the wear track is coherent with the COF, following the same order of CP–Ti G4 < Ti–Zr < Ti–Zr–Mo."],["oa:W4321598598","Ti-Zr-Mo","energy to remove material",5.51,null,null,null,"N·m","","","","","",false,"unmapped_property","results_discussion","In the case of the Ti–Zr–Mo alloy, despite the higher volume loss (96.3 × 103 mm3), it was necessary to use more energy (5.51 N·m) to remove material during tribocorrosion, mainly due to hardness properties."],["oa:W4321598598","CP-Ti G4","CR(mm·yr−1)",0.5,null,null,null,"mm·yr-1","","","","linear polarization","",false,"unmapped_property","table","CP–Ti G4\t−0.44\t−0.60\t6.82 × 10−8\t1.05 × 106\t0.5 × 10−3"],["oa:W4321598598","CP-Ti G4","OCP (V)",-0.44,null,null,null,"V","","","","linear polarization","",false,"unmapped_property","table","CP–Ti G4\t−0.44\t−0.60\t6.82 × 10−8\t1.05 × 106\t0.5 × 10−3"],["oa:W4321598598","CP-Ti G4","Ecorr(V)",-0.6,null,null,null,"V","","","","linear polarization","",false,"unmapped_property","table","CP–Ti G4\t−0.44\t−0.60\t6.82 × 10−8\t1.05 × 106\t0.5 × 10−3"],["oa:W4321598598","CP-Ti G4","Icorr(mA·cm−2)",0.0,null,null,null,"mA·cm-2","","","","linear polarization","",false,"unmapped_property","table","CP–Ti G4\t−0.44\t−0.60\t6.82 × 10−8\t1.05 × 106\t0.5 × 10−3"],["oa:W4321598598","CP-Ti G4","RP(Ω·cm2)",1050000.0,null,null,null,"Ω·cm2","","","","linear polarization","",false,"unmapped_property","table","CP–Ti G4\t−0.44\t−0.60\t6.82 × 10−8\t1.05 × 106\t0.5 × 10−3"],["oa:W4321598598","Ti-Zr (binary)","CR(mm·yr−1)",0.6,null,null,null,"mm·yr-1","","","","linear polarization","",false,"unmapped_property","table","Ti–Zr\t−0.01\t−0.12\t6.54 × 10−8\t7.77 × 105\t0.6 × 10−3"],["oa:W4321598598","Ti-Zr (binary)","OCP (V)",-0.01,null,null,null,"V","","","","linear polarization","",false,"unmapped_property","table","Ti–Zr\t−0.01\t−0.12\t6.54 × 10−8\t7.77 × 105\t0.6 × 10−3"],["oa:W4321598598","Ti-Zr (binary)","Ecorr(V)",-0.12,null,null,null,"V","","","","linear polarization","",false,"unmapped_property","table","Ti–Zr\t−0.01\t−0.12\t6.54 × 10−8\t7.77 × 105\t0.6 × 10−3"],["oa:W4321598598","Ti-Zr (binary)","Icorr(mA·cm−2)",0.0,null,null,null,"mA·cm-2","","","","linear polarization","",false,"unmapped_property","table","Ti–Zr\t−0.01\t−0.12\t6.54 × 10−8\t7.77 × 105\t0.6 × 10−3"],["oa:W4321598598","Ti-Zr (binary)","RP(Ω·cm2)",777000.0,null,null,null,"Ω·cm2","","","","linear polarization","",false,"unmapped_property","table","Ti–Zr\t−0.01\t−0.12\t6.54 × 10−8\t7.77 × 105\t0.6 × 10−3"],["oa:W4321598598","Ti-Zr-Mo","CR(mm·yr−1)",0.5,null,null,null,"mm·yr-1","","","","linear polarization","",false,"unmapped_property","table","Ti–Zr–Mo\t0.10\t0.05\t6.13 × 10−8\t5.26 × 105\t0.5 × 10−3"],["oa:W4321598598","Ti-Zr-Mo","OCP (V)",0.1,null,null,null,"V","","","","linear polarization","",false,"unmapped_property","table","Ti–Zr–Mo\t0.10\t0.05\t6.13 × 10−8\t5.26 × 105\t0.5 × 10−3"],["oa:W4321598598","Ti-Zr-Mo","Ecorr(V)",0.05,null,null,null,"V","","","","linear polarization","",false,"unmapped_property","table","Ti–Zr–Mo\t0.10\t0.05\t6.13 × 10−8\t5.26 × 105\t0.5 × 10−3"],["oa:W4321598598","Ti-Zr-Mo","Icorr(mA·cm−2)",0.0,null,null,null,"mA·cm-2","","","","linear polarization","",false,"unmapped_property","table","Ti–Zr–Mo\t0.10\t0.05\t6.13 × 10−8\t5.26 × 105\t0.5 × 10−3"],["oa:W4321598598","Ti-Zr-Mo","RP(Ω·cm2)",526000.0,null,null,null,"Ω·cm2","","","","linear polarization","",false,"unmapped_property","table","Ti–Zr–Mo\t0.10\t0.05\t6.13 × 10−8\t5.26 × 105\t0.5 × 10−3"],["oa:W4321598598","CP–Ti G4","OCP (V) before Sliding",-0.36,null,null,null,"V","","","","potentiodynamic polarization","",false,"unmapped_property","table","CP–Ti G4\t−0.36\t0.81 ± 0.04\t0.53 ± 0.24\t−0.30\t0.38 ± 0.07"],["oa:W4321598598","CP–Ti G4","OCP (V) Average on Sliding",0.81,null,null,0.04,"V","","","","potentiodynamic polarization","",false,"unmapped_property","table","CP–Ti G4\t−0.36\t0.81 ± 0.04\t0.53 ± 0.24\t−0.30\t0.38 ± 0.07"],["oa:W4321598598","CP–Ti G4","|Δ| OCP Total(V)",0.53,null,null,0.24,"V","","","","potentiodynamic polarization","",false,"unmapped_property","table","CP–Ti G4\t−0.36\t0.81 ± 0.04\t0.53 ± 0.24\t−0.30\t0.38 ± 0.07"],["oa:W4321598598","CP–Ti G4","Passivation(V)",-0.3,null,null,null,"V","","","","potentiodynamic polarization","",false,"unmapped_property","table","CP–Ti G4\t−0.36\t0.81 ± 0.04\t0.53 ± 0.24\t−0.30\t0.38 ± 0.07"],["oa:W4321598598","Ti-Zr (binary)","OCP (V) before Sliding",-0.04,null,null,null,"V","","","","potentiodynamic polarization","",false,"unmapped_property","table","Ti–Zr\t−0.04\t0.90 ± 0.07\t0.45 ± 0.35\t−0.13\t0.39 ± 0.03"],["oa:W4321598598","Ti-Zr (binary)","OCP (V) Average on Sliding",0.9,null,null,0.07,"V","","","","potentiodynamic polarization","",false,"unmapped_property","table","Ti–Zr\t−0.04\t0.90 ± 0.07\t0.45 ± 0.35\t−0.13\t0.39 ± 0.03"],["oa:W4321598598","Ti-Zr (binary)","|Δ| OCP Total(V)",0.45,null,null,0.35,"V","","","","potentiodynamic polarization","",false,"unmapped_property","table","Ti–Zr\t−0.04\t0.90 ± 0.07\t0.45 ± 0.35\t−0.13\t0.39 ± 0.03"],["oa:W4321598598","Ti-Zr (binary)","Passivation(V)",-0.13,null,null,null,"V","","","","potentiodynamic polarization","",false,"unmapped_property","table","Ti–Zr\t−0.04\t0.90 ± 0.07\t0.45 ± 0.35\t−0.13\t0.39 ± 0.03"],["oa:W4321598598","Ti-Zr (binary)","OCP (V) before Sliding",-0.04,null,null,null,"V","","","","potentiodynamic polarization","",false,"unmapped_property","table","Ti–Zr\t−0.04\t0.90 ± 0.07\t0.45 ± 0.35\t−0.13\t0.39 ± 0.03"],["oa:W4321598598","Ti-Zr (binary)","OCP (V) Average on Sliding",0.9,null,null,0.07,"V","","","","potentiodynamic polarization","",false,"unmapped_property","table","Ti–Zr\t−0.04\t0.90 ± 0.07\t0.45 ± 0.35\t−0.13\t0.39 ± 0.03"],["oa:W4321598598","Ti-Zr (binary)","|Δ| OCP Total(V)",0.45,null,null,0.35,"V","","","","potentiodynamic polarization","",false,"unmapped_property","table","Ti–Zr\t−0.04\t0.90 ± 0.07\t0.45 ± 0.35\t−0.13\t0.39 ± 0.03"],["oa:W4321598598","Ti-Zr (binary)","Passivation(V)",-0.13,null,null,null,"V","","","","potentiodynamic polarization","",false,"unmapped_property","table","Ti–Zr\t−0.04\t0.90 ± 0.07\t0.45 ± 0.35\t−0.13\t0.39 ± 0.03"],["oa:W4321600202","Ti-6Al-4V","joint clearance",125.0,null,null,null,"µm","","","","","",false,"unmapped_property","results_discussion","The joint clearance is measured to be 125 µm."],["oa:W4321600202","Ti-6Al-4V","joint clearance",126.0,null,null,null,"µm","","","","","",false,"unmapped_property","results_discussion","Here, the joint clearance was measured to be on average 126 µm."],["oa:W4321600202","Ti-6Al-4V","required force",197.0,null,null,null,"N","","","","tensile test","",false,"unmapped_property","results_discussion","The required force for deformation of this pin-joint pantograph stays low compared to the rigid version and reaches 197 N at a displacement of 17.95 mm that equals an elongation of 24% when the first partly failure of the metamaterial is observed."],["oa:W4321600202","Ti-6Al-4V","force",224.5,null,null,null,"N","","","","tensile test","",false,"unmapped_property","results_discussion","A second partly failure is observed at a force of 224.5 N and a displacement of 18.67 mm (~25% elongation) before the testing stopped."],["oa:W4321789344","Ti-6Al-4V","weight loss rate",0.55,null,null,null,"%","","","","","",false,"unmapped_property","results_discussion","Figures 8A, B show that the weight loss rate of the inclined square Ti6Al4V sample increased with the increase of sandblasting pressure and time, and was relatively constant with certain sandblasting pressure and time, with a maximum of 0.55% and 1.04%, respectively."],["oa:W4321789344","Ti-6Al-4V","weight loss rate",1.04,null,null,null,"%","","","","","",false,"unmapped_property","results_discussion","Figures 8A, B show that the weight loss rate of the inclined square Ti6Al4V sample increased with the increase of sandblasting pressure and time, and was relatively constant with certain sandblasting pressure and time, with a maximum of 0.55% and 1.04%, respectively."],["oa:W4321789344","Ti-6Al-4V","weight loss rate",7.47,null,null,null,"%","","","","","",false,"unmapped_property","results_discussion","However, the electrolytic polishing presented a stronger corrosion effect on Ti6Al4V, as the weight loss rate was 7.47% processed with 15 min electrolytic polishing,comparedto2.56%processed with50 minofchemicalpolishing."],["oa:W4321789344","Ti-6Al-4V","weight loss rate",2.56,null,null,null,"%","","","","","",false,"unmapped_property","results_discussion","However, the electrolytic polishing presented a stronger corrosion effect on Ti6Al4V, as the weight loss rate was 7.47% processed with 15 min electrolytic polishing,comparedto2.56%processed with50 minofchemicalpolishing."],["oa:W4321789344","Ti-6Al-4V","weight loss rate",1.04,null,null,null,"%","","sandblasting","","","",false,"unmapped_property","discussion","As shown in Table 3, the minimum surface roughness of the lower side of the inclined square Ti6Al4V sample processed with sandblasting was Ra 7.27 μm with maximum weight loss rates of 1.04%, while the surface processed with sandblasting was less shiny without metallic luster."],["oa:W4321789344","Ti-6Al-4V","weight loss rate",5.0,null,null,null,"%","","as-built LBPF","","","",false,"unmapped_property","conclusions","(3) Sandblasting had the least effect on the weight of the Ti6Al4V samples compared to electrolytic polishing and chemical polishing, especially the maximum weight loss rate processed with electrolytic polishing exceeded 5%."],["oa:W4321790306","Ti-6Al-4V","Ecorr",-0.31,null,null,null,"V","room temperature","as-built SLM","","electrochemical polarization","",false,"unmapped_property","results_discussion","b Fig. 7. a – polarization curves; b – the values of Ecorr, Icorr and Eb of different samples in 3.5 wt.% NaCl solution (No. 1: 0 – 53 μm, No. 2: 15 – 53 μm, No. 3: mix7ed Ti-6Al-4V powder in a weight ratio of 1:2 of 0 – 25 μm and 15 – 53 μm powders, No. 4: as-rolled Ti-6Al-4V alloy) The Ecorr of the No. 1, No. 2 No. 3 and No. 4 samples are confirmed to be -0.31, -0.34, -0.35 and -0.42 V, respectively."],["oa:W4321790306","Ti-6Al-4V","Ecorr",-0.34,null,null,null,"V","room temperature","as-built SLM","","electrochemical polarization","",false,"unmapped_property","results_discussion","b Fig. 7. a – polarization curves; b – the values of Ecorr, Icorr and Eb of different samples in 3.5 wt.% NaCl solution (No. 1: 0 – 53 μm, No. 2: 15 – 53 μm, No. 3: mix7ed Ti-6Al-4V powder in a weight ratio of 1:2 of 0 – 25 μm and 15 – 53 μm powders, No. 4: as-rolled Ti-6Al-4V alloy) The Ecorr of the No. 1, No. 2 No. 3 and No. 4 samples are confirmed to be -0.31, -0.34, -0.35 and -0.42 V, respectively."],["oa:W4321790306","Ti-6Al-4V","Ecorr",-0.35,null,null,null,"V","room temperature","as-built SLM","","electrochemical polarization","",false,"unmapped_property","results_discussion","b Fig. 7. a – polarization curves; b – the values of Ecorr, Icorr and Eb of different samples in 3.5 wt.% NaCl solution (No. 1: 0 – 53 μm, No. 2: 15 – 53 μm, No. 3: mix7ed Ti-6Al-4V powder in a weight ratio of 1:2 of 0 – 25 μm and 15 – 53 μm powders, No. 4: as-rolled Ti-6Al-4V alloy) The Ecorr of the No. 1, No. 2 No. 3 and No. 4 samples are confirmed to be -0.31, -0.34, -0.35 and -0.42 V, respectively."],["oa:W4321790306","Ti-6Al-4V","Ecorr",-0.42,null,null,null,"V","room temperature","as-rolled","","electrochemical polarization","",false,"unmapped_property","results_discussion","b Fig. 7. a – polarization curves; b – the values of Ecorr, Icorr and Eb of different samples in 3.5 wt.% NaCl solution (No. 1: 0 – 53 μm, No. 2: 15 – 53 μm, No. 3: mix7ed Ti-6Al-4V powder in a weight ratio of 1:2 of 0 – 25 μm and 15 – 53 μm powders, No. 4: as-rolled Ti-6Al-4V alloy) The Ecorr of the No. 1, No. 2 No. 3 and No. 4 samples are confirmed to be -0.31, -0.34, -0.35 and -0.42 V, respectively."],["oa:W4321790306","Ti-6Al-4V","Lss",10.4,null,null,null,"nm","room temperature","as-built SLM","","electrochemical impedance spectroscopy","",false,"unmapped_property","results_discussion","The Lss values of No. 1, No. 2, No. 3 and No. 4 samples are calculated to be 10.4, 9.2, 6.33 and 4.06 nm, respectively."],["oa:W4321790306","Ti-6Al-4V","Lss",9.2,null,null,null,"nm","room temperature","as-built SLM","","electrochemical impedance spectroscopy","",false,"unmapped_property","results_discussion","The Lss values of No. 1, No. 2, No. 3 and No. 4 samples are calculated to be 10.4, 9.2, 6.33 and 4.06 nm, respectively."],["oa:W4321790306","Ti-6Al-4V","Lss",6.33,null,null,null,"nm","room temperature","as-built SLM","","electrochemical impedance spectroscopy","",false,"unmapped_property","results_discussion","The Lss values of No. 1, No. 2, No. 3 and No. 4 samples are calculated to be 10.4, 9.2, 6.33 and 4.06 nm, respectively."],["oa:W4321790306","Ti-6Al-4V","Lss",4.06,null,null,null,"nm","room temperature","as-rolled","","electrochemical impedance spectroscopy","",false,"unmapped_property","results_discussion","The Lss values of No. 1, No. 2, No. 3 and No. 4 samples are calculated to be 10.4, 9.2, 6.33 and 4.06 nm, respectively."],["oa:W4321790306","Ti-6Al-4V","Rp1",409000.0,null,null,null,"Ωcm2","room temperature","as-built SLM","","electrochemical impedance spectroscopy","",false,"unmapped_property","results_discussion","Particularly, No. 1 sample has the highest Rp1 of 4.09 × 105 Ω cm2 and the largest Lss of 10.4 nm, indicating that No. 1 sample has better corrosion resistance than other specimens."],["oa:W4321790306","Ti-6Al-4V","Lss",12.6,null,null,null,"nm","room temperature","as-built SLM","","electrochemical impedance spectroscopy","",false,"unmapped_property","results_discussion","The Lss values of No. 1, No. 2, No. 3 and No. 4 samples are 12.6, 10.5, 9.7 and 4.8 nm, respectively."],["oa:W4321790306","Ti-6Al-4V","Lss",10.5,null,null,null,"nm","room temperature","as-built SLM","","electrochemical impedance spectroscopy","",false,"unmapped_property","results_discussion","The Lss values of No. 1, No. 2, No. 3 and No. 4 samples are 12.6, 10.5, 9.7 and 4.8 nm, respectively."],["oa:W4321790306","Ti-6Al-4V","Lss",9.7,null,null,null,"nm","room temperature","as-built SLM","","electrochemical impedance spectroscopy","",false,"unmapped_property","results_discussion","The Lss values of No. 1, No. 2, No. 3 and No. 4 samples are 12.6, 10.5, 9.7 and 4.8 nm, respectively."],["oa:W4321790306","Ti-6Al-4V","Lss",4.8,null,null,null,"nm","room temperature","as-rolled","","electrochemical impedance spectroscopy","",false,"unmapped_property","results_discussion","The Lss values of No. 1, No. 2, No. 3 and No. 4 samples are 12.6, 10.5, 9.7 and 4.8 nm, respectively."],["oa:W4321790306","Ti-6Al-4V","Rp1",54.09,null,null,null,"Ωcm2","room temperature","as-built SLM","","electrochemical impedance spectroscopy","",false,"unmapped_property","results_discussion","Particularly, the No. 1 sample has the highest Rp1 (54.09 Ω cm2) and the largest Lss (12.6 nm), indicating"],["oa:W4321790306","Ti-6Al-4V","surface free energy",55.19,null,null,null,"mJm-2","room temperature","as-rolled","","contact angle measurement","",false,"unmapped_property","results_discussion","The as-rolled Ti-6Al-4V alloy has the highest surface free energy of 55.19 mJ m-2 and the surface free energy of the SLM-ed sample with 0 – 53 μm powder is the lowest."],["oa:W4323046167","Ti-2B","EDM",0.0,null,null,null,"","","","","","",false,"unmapped_property","methods","An electrical discharge machining (EDM) was used to prepare the tensile samples using the dimensions (10 mm × 5 mm × 30 mm)."],["oa:W4323046167","Ti-2B","Instron machine",0.0,null,null,null,"","","","","","4 mm/min",false,"unmapped_property","methods","An Instron machine (1195) was used to pull the test sample at a 4 mm/min strain rate using a load cell of 10 KN."],["oa:W4323046167","Ti-2B","load cell",10.0,null,null,null,"KN","","","","","",false,"unmapped_property","methods","An Instron machine (1195) was used to pull the test sample at a 4 mm/min strain rate using a load cell of 10 KN."],["oa:W4323046167","Ti-2B","diamond Berkovich indenter",0.0,null,null,null,"","","","","","",false,"unmapped_property","methods","It consists of a diamond Berkovich indenter and a laser targeting the flat polished sample with an accuracy of <1 mm."],["oa:W4323046167","Ti-2B","Vi and Ei of a diamond",0.0,null,null,null,"","","","","","",false,"unmapped_property","methods","For instance, the Vi and Ei of a diamond are 0.07 and 1141 GPa [,], respectively."],["oa:W4323046167","Ti-2B","dry conditions",0.0,null,null,null,"","20 °C","","","","",false,"unmapped_property","methods","All the tests were carried out under dry conditions at 20 °C and a relative humidity of 50%."],["oa:W4323046167","Ti-2B","relative humidity",50.0,null,null,null,"%","20 °C","","","","",false,"unmapped_property","methods","All the tests were carried out under dry conditions at 20 °C and a relative humidity of 50%."],["oa:W4323046167","Ti-2B","crystallite size",135.7,null,null,null,"Å","","","","","",false,"unmapped_property","results_discussion","The consolidated T0.0 sample had crystallite size and lattice strain values of 135.7 Å and 0.124%, respectively."],["oa:W4323046167","Ti-2B","lattice strain",0.124,null,null,null,"%","","","","","",false,"unmapped_property","results_discussion","The consolidated T0.0 sample had crystallite size and lattice strain values of 135.7 Å and 0.124%, respectively."],["oa:W4323046167","Ti-2B","lattice strain",0.205,null,null,null,"%","","","","","",false,"unmapped_property","results_discussion","In addition, the lattice strain values were observed to be 0.205%, 0.242%, 0.216%, and 0.235%."],["oa:W4323046167","Ti-2B","lattice strain",0.242,null,null,null,"%","","","","","",false,"unmapped_property","results_discussion","In addition, the lattice strain values were observed to be 0.205%, 0.242%, 0.216%, and 0.235%."],["oa:W4323046167","Ti-2B","lattice strain",0.216,null,null,null,"%","","","","","",false,"unmapped_property","results_discussion","In addition, the lattice strain values were observed to be 0.205%, 0.242%, 0.216%, and 0.235%."],["oa:W4323046167","T10","penetration depth",456.0,null,null,null,"nm","","sintered","","nanoindentation","",false,"unmapped_property","results_discussion","Meanwhile, the sintered composites T2.5, T5.0, T7.5, and T10 had penetration depths of 479 nm, 455 nm, 414 nm, and 456 nm, respectively."],["oa:W4323046167","T7.5","penetration depth",414.0,null,null,null,"nm","","sintered","","nanoindentation","",false,"unmapped_property","results_discussion","Meanwhile, the sintered composites T2.5, T5.0, T7.5, and T10 had penetration depths of 479 nm, 455 nm, 414 nm, and 456 nm, respectively."],["oa:W4323046167","T5.0","penetration depth",455.0,null,null,null,"nm","","sintered","","nanoindentation","",false,"unmapped_property","results_discussion","Meanwhile, the sintered composites T2.5, T5.0, T7.5, and T10 had penetration depths of 479 nm, 455 nm, 414 nm, and 456 nm, respectively."],["oa:W4323046167","T2.5","penetration depth",479.0,null,null,null,"nm","","sintered","","nanoindentation","",false,"unmapped_property","results_discussion","Meanwhile, the sintered composites T2.5, T5.0, T7.5, and T10 had penetration depths of 479 nm, 455 nm, 414 nm, and 456 nm, respectively."],["oa:W4323046167","T0.0","penetration depth",488.0,null,null,null,"nm","","sintered","","nanoindentation","",false,"unmapped_property","results_discussion","The T0.0 sample was observed with a maximum penetration depth of 488 nm."],["oa:W4323046167","Ti-2B","lattice strain",0.235,null,null,null,"%","","","","","",false,"unmapped_property","results_discussion","In addition, the lattice strain values were observed to be 0.205%, 0.242%, 0.216%, and 0.235%."],["oa:W4323359930","CP-Ti Grade 2","α fazda tek mikro yapıya sahiptir",0.0,null,null,null,"","","","equiaxed α","","",false,"unmapped_property","abstract","Ti6Al4V, 6% (wt.) alüminyum ve 4% (wt.) vanadyum içeriğe sahip olup oda sıcaklığında α+β fazında ikili mikro yapıdayken, saf titanyum α fazda tek mikro yapıya sahiptir."],["oa:W4323359930","Ti-6Al-4V","3x3x3 mm birim hücre boyutu",3.0,null,null,null,"mm","","","","","",false,"unmapped_property","abstract","Tasarım esnasında gyroid gözenekli Ti6Al4V yapıların lazer toz yatağında füzyon teknolojisi ile üretilebilirliği açısından ise 3x3x3 mm birim hücre boyutu ile modelleme planlanmıştır. Çalışmada 3 mm birim hücre boyutlu gyroid yapıların diğer bir seçilme sebebi ise maksillofasiyal ve el cerrahisinde kullanılacak fiksasyon miniplaklara hacimsel olarak uygun boyutta olmasıdır."],["oa:W4323359930","Ti-6Al-4V","yüksekliği 0,5 mm kalınlıkta katı plakalar",0.5,null,null,null,"mm","","","","","",false,"unmapped_property","abstract","Bunun yanında basma testinin analizini çözümde göstermek için kübik gyroid yapının alt ve üst bölgelerinde yüksekliği 0,5 mm kalınlıkta katı plakalar ANSYS içerisinde bulunan SpaceClaim yazılımında modellenmiştir (Şekil 7)."],["oa:W4323359930","Ti-6Al-4V","yer değiştirme aşağı yönde 3 mm",3.0,null,null,null,"mm","","","","","",false,"unmapped_property","abstract","Statik analiz için sınır şartlarına bakıldığında, gyroid yapının yukarısında kalan plakanın üst yüzeyine yer değiştirme aşağı yönde 3 mm olarak verilmiş, alt plakanın taban yüzeyine ise ankastre atanmıştır."],["oa:W4323359930","Ti-6Al-4V","yer değiştirme 6 mm yüksekliğe sahip gyroid yapının yarısı kadar",3.0,null,null,null,"mm","","","","","",false,"unmapped_property","abstract","Yer değiştirme 6 mm yüksekliğe sahip gyroid yapının yarısı kadar verilerek deformasyon detaylı bir şekilde incelenmiştir."],["oa:W4323359930","Ti-6Al-4V","α+β fazında ikili mikro yapıdayken",0.0,null,null,null,"","","","bimodal","","",false,"unmapped_property","abstract","Ti6Al4V, 6% (wt.) alüminyum ve 4% (wt.) vanadyum içeriğe sahip olup oda sıcaklığında α+β fazında ikili mikro yapıdayken, saf titanyum α fazda tek mikro yapıya sahiptir."],["oa:W4323359930","Ti-6Al-4V","en büyük ölçüsü 3.5mm olan mini plak",3.5,null,null,null,"mm","","","","","",false,"unmapped_property","abstract","Yapılan çalışma kapsamında hedeflenen ve gözeneklendirilecek boyun bölgesindeki en büyük ölçüsü 3.5mm olan mini plak içine, en azından bir yönde tam bir gyroid sırası sığdırılabilmesi hedeflenmiştir (Şekil 4)."],["oa:W4323359930","Ti-6Al-4V","0,3’ten 0,9’a kadar Farklı Duvar Kalınlıklarında",0.6,0.3,0.9,null,"","","","","","",false,"unmapped_property","abstract","Soldan Sağa 0,3’ten 0,9’a kadar Farklı Duvar Kalınlıklarında Gyroid Kafes Yapısında 6 mm Kenara Sahip Kübik Yapılar"],["oa:W4323359930","Ti-6Al-4V","3x3x3 mm birim hücre boyutunda gyroidler",3.0,null,null,null,"mm","","","","","",false,"unmapped_property","abstract","6x6x6 mm kübik yapı içerisine 3x3x3 mm birim hücre boyutunda gyroidler sığdırılmış olup (Şekil 5), Gibson-Ashby modelinden yola çıkarak bağıl yoğunluk değişiminin mekanik özelliklere etkisini görmek amacıyla farklı duvar kalınlıklarında tasarımları yapılmıştır (Çizelge 2)."],["oa:W4323544340","Ti-6Al-4V","Edth",1316.0,null,null,null,"J","","","","","",false,"unmapped_property","results",""],["oa:W4323544340","Ti-6Al-4V","α(20k)",0.0004,null,null,null,"mm3/J","","","","","",false,"unmapped_property","results",""],["oa:W4323544340","Ti-6Al-4V","Density (g/cm3)",4.4,null,null,null,"g/cm3","room temperature","","","","",false,"unmapped_property","methods",""],["oa:W4323544340","Ti-6Al-4V","wear coefficient",0.0004,null,null,null,"mm3/J","","","","","",false,"unmapped_property","results",""],["oa:W4323544340","Ti-6Al-4V","contact pressure",250.0,200.0,300.0,null,"MPa","","","","","",false,"unmapped_property","discussion",""],["oa:W4323544340","Ti-6Al-4V","Edth",572.0,null,null,null,"J","","","","","",false,"unmapped_property","results",""],["oa:W4324026957","Ti-8.5Mo-2.8Cr-2.7Zr-1Al","H–P slope",280.0,null,null,20.0,"MPaµm^1/2","","","","","",false,"unmapped_property","results","The strength σy with respect to hβ clearly follows the Hall–Petch (H–P) relationship31–33 with the exponent of -1/2 and the slope KSIM = 280 ± 20 MPa μm1/2 (Fig. 3b)."],["oa:W4324026957","Ti-8.5Mo-2.8Cr-2.7Zr-1Al","H–P slope",240.0,null,null,15.0,"MPaµm^1/2","","","","","",false,"unmapped_property","results","In the small hβ-regime, by contrast, SIM begins to give way to ODP at small stress/strain levels, however, the strength σy still obeys the H–P relationship but with the low slope of KODP = 240 ± 15 MPa μm1/2."],["oa:W4324091429","CP-Ti Grade 2","width of the melted area",0.71,null,null,null,"mm","","","","","",false,"unmapped_property","results_discussion","The width of the melted area on the top surface of Ti was 0.710 mm, while on the bottom surface of the Ti plate it was 0.665 mm."],["oa:W4324091429","CP-Ti Grade 2","width of the melted area",0.665,null,null,null,"mm","","","","","",false,"unmapped_property","results_discussion","The width of the melted area on the top surface of Ti was 0.710 mm, while on the bottom surface of the Ti plate it was 0.665 mm."],["oa:W4324381113","TTZN1","crystallinity",25.0,null,null,null,"%","","","","XRD","",false,"unmapped_property","results_discussion","The TTZN1 alloy showed 25% crystallinity on the surface coating."],["oa:W4324381113","TTZN2","crystallinity",4.0,null,null,null,"%","","","","XRD","",false,"unmapped_property","abstract","Regarding the phases formed, the films are amorphous, with low crystallinity (4 and 25% for TTZN2 and TTZN1, respectively)."],["oa:W4324381113","TTZN2","film thickness",12.7,null,null,2.7,"µm","","","","","",false,"unmapped_property","results_discussion","The TTZN1 alloy has a film thickness of approximately 6.8 ± 0.1 μm, and the TTZN2 alloy has a thickness of 12.7 ± 2.7 μm."],["oa:W4324381113","TTZN1","crystallinity",25.0,null,null,null,"%","","","","XRD","",false,"unmapped_property","abstract","Regarding the phases formed, the films are amorphous, with low crystallinity (4 and 25% for TTZN2 and TTZN1, respectively)."],["oa:W4324381113","TTZN2","crystallinity",4.2,null,null,null,"%","","","","XRD","",false,"unmapped_property","results_discussion","Note that from the XRD results, the MAO surface of TTZN2 is amorphous, with 4.2% crystallinity, which may result from the high temperatures and pressure reached during the production of electric arcs []."],["oa:W4324381113","TTZN1","film thickness",6.8,null,null,0.1,"µm","","","","","",false,"unmapped_property","results_discussion","The TTZN1 alloy has a film thickness of approximately 6.8 ± 0.1 μm, and the TTZN2 alloy has a thickness of 12.7 ± 2.7 μm."],["oa:W432454848","","microdureté Vickers de surface",442.0,null,null,null,"HV0.3kg","","","","","",false,"unmapped_property","conclusions",""],["oa:W432454848","Ti-15Mo-3Nb-3Al-0.2Si","HV0.3kg",386.0,null,null,null,"HV0.3kg","","trempé et revenu","","","",false,"unmapped_property","conclusions",""],["oa:W432454848","","δa microdureté",468.0,null,null,null,"HV0.3kg","","","","","",false,"unmapped_property","conclusions",""],["oa:W432454848","Ti-5Al-5Mo-5V-3Cr","potentiel libre",0.0,0.0,0.0,null,"","solution de chlorure de sodium","940°C/6h","","","",false,"unmapped_property","conclusions",""],["oa:W432454848","Ti-5Al-5Mo-5V-3Cr","HV0.3kg",468.0,null,null,null,"HV0.3kg","","trempé et revenu","","","",false,"unmapped_property","conclusions",""],["oa:W432454848","Ti-5Al-5Mo-5V-3Cr",
