Repository: akhtar07/tisci-explorer

# TiSci Explorer

A read-only, static explorer for **TiSci**, an autonomous research agent for titanium alloys. TiSci reads the
titanium-alloy literature, builds a knowledge graph and a table of measured values, proposes hypotheses where the
graph has gaps, and tests them with DFT (MACE / VASP) and the ICME-lite multiscale chain.

**Live site:** https://akhtar07.github.io/tisci-explorer/

The site has seven sections:

| Section | What it shows |
|---|---|
| Overview | Corpus → graph → facts → hypotheses → verdicts, with the snapshot's counts |
| Worked example | One full loop for W in α-Ti: graph path, hypothesis, novelty check, DFT test, verdict, follow-up, DAMASK |

File: data/facts/other.json (part 72 of 112)
"HV0.3kg",442.0,null,null,null,"HV0.3kg","","revenu sans trempe","","","",false,"unmapped_property","conclusions",""],["oa:W432454848","Ti-5Al-5Mo-5V-3Cr","HV0.3kg",283.0,null,null,null,"HV0.3kg","","recristallisé-trempé","","","",false,"unmapped_property","conclusions",""],["oa:W432454848","Ti-5Al-5Mo-5V-3Cr","microduretés Vickers",442.0,442.0,442.0,null,"HV0.3kg","","revenu-non trempé","","","",false,"unmapped_property","conclusions",""],["oa:W432454848","Ti-5Al-5Mo-5V-3Cr","potentiel libre",0.0,0.0,0.0,null,"","eau de mer","940°C/4h+ refroidissement à 550°C+550°C/1h","","","",false,"unmapped_property","conclusions",""],["oa:W432454848","Ti-5Al-5Mo-5V-3Cr","densité de courant",1.0,1.0,1.0,null,"µA.cm2","eau de mer","nitruré à 940°C/4h+ refroidissement à 550°C+550°C/1h","","voltammétrie cyclique","",false,"unmapped_property","conclusions",""],["oa:W432454848","TIMETAL LCB","HV0.3kg",332.0,null,null,null,"HV0.3kg","","recristallisé-trempé","","","",false,"unmapped_property","conclusions",""],["oa:W432454848","Ti-15Mo-3Nb-3Al-0.2Si","HV0.3kg",273.0,null,null,null,"HV0.3kg","","recristallisé-trempé","","","",false,"unmapped_property","conclusions",""],["oa:W432454848","Ti-15Mo-3Nb-3Al-0.2Si","microduretés Vickers",386.0,386.0,386.0,null,"HV0.3kg","","trempé-revenu","","","",false,"unmapped_property","conclusions",""],["oa:W432454848","","microdureté Vickers de surface",386.0,null,null,null,"HV0.3kg","","","","","",false,"unmapped_property","conclusions",""],["oa:W432454848","TIMETAL LCB","HV0.3kg",449.0,null,null,null,"HV0.3kg","","trempé et revenu","","","",false,"unmapped_property","conclusions",""],["oa:W4327546814","Ti-6Al-4V","density",4400.0,null,null,null,"kg-m-3","150 °C","","","","",false,"unmapped_property","methods","The thermophysical properties of Ti-6Al-4V were estimated based on reported values at 150 °C: thermal conductivity was 8.1 W-m−1 K−1 [58], density was 4400 kg-m−3 [59], and specific heat capacity was 630 J-kg−1 K−1 [60]."],["oa:W4327546814","Ti-6Al-4V","specific heat capacity",630.0,null,null,null,"J-kg-1K-1","150 °C","","","","",false,"unmapped_property","methods","The thermophysical properties of Ti-6Al-4V were estimated based on reported values at 150 °C: thermal conductivity was 8.1 W-m−1 K−1 [58], density was 4400 kg-m−3 [59], and specific heat capacity was 630 J-kg−1 K−1 [60]."],["oa:W4327937580","Ti-6Al-4V","microroughness",10.0,null,null,null,"lm","","","","","",false,"unmapped_property","results_discussion","However, the shaded areas in magniﬁed graphs in Fig. 10(a) and (b) reveal that the microroughness of some samples in groups A and B can be less than 10 lm, and their porosity can reach a minimum level of, or less than, 0.15%."],["oa:W4327938313","Ti-6Al-4V","strain",0.8,null,null,null,"%","","","","","",false,"unmapped_property","results","Below the strain of 0.8% (I), the scaffold specimen could be considered performing elastically, while the plastic region (II) started until the strain reached 1.6%."],["oa:W4327938313","Ti-6Al-4V","strain",1.6,null,null,null,"%","","","","","",false,"unmapped_property","results","Below the strain of 0.8% (I), the scaffold specimen could be considered performing elastically, while the plastic region (II) started until the strain reached 1.6%."],["oa:W4327972275","Ti","Coefficient of Linear Expansion/(10−6·K−1)",8.2,null,null,null,"10-6·K-1","","","","","",false,"unmapped_property","table","Ti\t1677\t8.2\t13.8\t539.1\t4.5"],["oa:W4327972275","Ni","Density/(g·cm−3)",8.9,null,null,null,"g·cm-3","","","","","",false,"unmapped_property","table","Ni\t1453\t15.3\t88\t440.0\t8.9"],["oa:W4327972275","Ni","Coefficient of Linear Expansion/(10−6·K−1)",15.3,null,null,null,"10-6·K-1","","","","","",false,"unmapped_property","table","Ni\t1453\t15.3\t88\t440.0\t8.9"],["oa:W4327972275","Ti","Density/(g·cm−3)",4.5,null,null,null,"g·cm-3","","","","","",false,"unmapped_property","table","Ti\t1677\t8.2\t13.8\t539.1\t4.5"],["oa:W4328022430","Ti-6Al-4V","R2",72.5,null,null,null,"%","","","","","",false,"unmapped_property","conclusions",""],["oa:W4328053522","Ti-6Al-4V","total hydrogen content",59.1,null,null,null,"atomicppm","","","","electrochemical charging","",false,"unmapped_property","discussion",""],["oa:W4328120774","Ti-6Al-4V","thickness of the oxide film",300.0,null,null,null,"µm","800 °C","","","","",false,"unmapped_property","results_discussion","The thickness of the oxide film of the normal coating is about 300 μm, while that of the coating with nano-Nd2O3 addition is about 100 μm."],["oa:W4328120774","Ti-6Al-4V","oxidation weight gain",6.244,null,null,null,"mg/cm2","800 °C","","","","",false,"unmapped_property","conclusions","After 100 h of 800 °C oxidation, the depth of the oxide film decreases due to the improvement of oxidation properties, and the oxidation weight gain of the normal coating is 14.571 mg/cm2, while that of the coating with nano-Nd2O3 addition is 6.244 mg/cm2, further proving that the nano-Nd2O3 addition substantially improved the high-temperature oxidation properties of the coating."],["oa:W4328120774","Ti-6Al-4V","oxidation weight gain per unit area",14.571,null,null,null,"mg/cm2","800 °C","","","high-temperature oxidation test","",false,"unmapped_property","abstract","After 100 h of 800 °C oxidation, the oxidation weight gain per unit area of the normal coating was 14.571 mg/cm2, while that of the coating with nano-Nd2O3 addition was 6.244 mg/cm2, further proving that the addition of nano-Nd2O3 substantially improved the high-temperature oxidation properties of the coating."],["oa:W4328120774","Ti-6Al-4V","thickness of the oxide film",100.0,null,null,null,"µm","800 °C","","","","",false,"unmapped_property","results_discussion","The thickness of the oxide film of the normal coating is about 300 μm, while that of the coating with nano-Nd2O3 addition is about 100 μm."],["oa:W4328120774","Ti-6Al-4V","oxidation weight gain per unit area",6.244,null,null,null,"mg/cm2","800 °C","","","high-temperature oxidation test","",false,"unmapped_property","abstract","After 100 h of 800 °C oxidation, the oxidation weight gain per unit area of the normal coating was 14.571 mg/cm2, while that of the coating with nano-Nd2O3 addition was 6.244 mg/cm2, further proving that the addition of nano-Nd2O3 substantially improved the high-temperature oxidation properties of the coating."],["oa:W4328120774","Ti-6Al-4V","TiC dendrites",59.2,null,null,null,"%","","","","area method","",false,"unmapped_property","results_discussion","TiC dendrites account for approximately 59.2% of the total microstructure, as measured by the area method."],["oa:W4328120774","Ti-6Al-4V","oxidation weight gain",14.571,null,null,null,"mg/cm2","800 °C","","","","",false,"unmapped_property","conclusions","After 100 h of 800 °C oxidation, the depth of the oxide film decreases due to the improvement of oxidation properties, and the oxidation weight gain of the normal coating is 14.571 mg/cm2, while that of the coating with nano-Nd2O3 addition is 6.244 mg/cm2, further proving that the nano-Nd2O3 addition substantially improved the high-temperature oxidation properties of the coating."],["oa:W4328126431","TMC","peak stress",53.76,null,null,null,"%","900 °C","","","","0.01/s",false,"unmapped_property","conclusions","At a temperature of 900 °C and a strain rate of 0.01/s, the hydrogen-induced peak stress decreased most significantly, with a reduction of 53.76%. - (3)MHT refinement of the as-cast microstructure can greatly promote DRX grain nucleation, inhibit DRX grain growth, reduce stress concentration at the interface, and thus, improve the hot workability of TMC."],["oa:W4360998983","Ti-43.5Al-4Nb-1Mo-0.1B","Al content",46.5,null,null,null,"at%","","as-built","","EDX","",false,"unmapped_property","methods","Aluminum contents were determined via energy-dispersive X-Ray spectroscopy (EDX) on 25 measuring ﬁelds per sample with an approximate edge length of 250 \u0005 250 μm2 using a Zeiss DSM 950 SEM (Carl Zeiss AG, Oberkochen, Germany)."],["oa:W4360998983","Ti-43.5Al-4Nb-1Mo-0.1B","HV0.05",460.0,null,null,null,"HV0.05","room temperature","as-built","","microhardness mapping","",false,"unmapped_property","methods","HV0.05 microhardness mappings were generated with a LECO AMH55 automatic hardness tester (LECO Corporation, St."],["oa:W4361029777","Ti-6Al-4V","energy absorption per unit area",541.5,456.0,597.0,null,"J/m","","as-built SLM","","","",false,"unmapped_property","results","Stasiuk et al. ceived values of 597 J/m and 456 J/m (not completely pierced) respectively, while for 50 mm and 60 mm thick plates values of 486 J/m and 508 J/m were received."],["oa:W4361029777","Ti-6Al-4V","V50 critical velocities",14.0,14.0,14.0,null,"mm","","rolled plate","","","",false,"unmapped_property","results","Point X — V50 for 14 mm thick Ti–6Al–4V rolled plate obtained in Ref. [32]."],["oa:W4361029786","MMC/T110","penetration depth",16.0,null,null,null,"mm","","","","","",false,"unmapped_property","results","1 Ti–6Al–4V/ CP-Ti/ Ti–6Al–4V 27 (8/10/9) B-32 (7.62) 3.63 22 Projectile stopped within back layer 2 27 (8/10/9) B-32 (7.62) 3.68 27 Projectile partially pierced the plate and stuck in the back layer 3 MMC/ T110/ Ti–6Al–4V 30 (10/10/10) B-32 (7.62) 3.85 17 Not pierced, stopped within T110 layer 4 MMC/ T110 20 (10/10) BZ (7.62) 2.26 16 Partially pierced; projectile stuck in back T110 plate surface 5 Ti–6Al–4V/ CP-Ti/ T110 34 (12/12/10) B-32 (7.62) 3.63 21 Not pierced 6 T110/ CP-Ti/ Ti–6Al–4V 34 ("],["oa:W4361029786","Ti-6Al-6Al-4V-4V","penetration depth",22.0,null,null,null,"mm","","","","","",false,"unmapped_property","results","1 Ti–6Al–4V/ CP-Ti/ Ti–6Al–4V 27 (8/10/9) B-32 (7.62) 3.63 22 Projectile stopped within back layer 2 27 (8/10/9) B-32 (7.62) 3.68 27 Projectile partially pierced the plate and stuck in the back layer 3 MMC/ T110/ Ti–6Al–4V 30 (10/10/10) B-32 (7.62) 3.85 17 Not pierced, stopped within T110 layer 4 MMC/ T110 20 (10/10) BZ (7.62) 2.26 16 Partially pierced; projectile stuck in back T110 plate surface 5 Ti–6Al–4V/ CP-Ti/ T110 34 (12/12/10) B-32 (7.62) 3.63 21 Not pierced 6 T110/ CP-Ti/ Ti–6Al–4V 34 ("],["oa:W4361029786","Ti-6Al-4V","penetration depth",21.0,null,null,null,"mm","","","","","",false,"unmapped_property","results","1 Ti–6Al–4V/ CP-Ti/ Ti–6Al–4V 27 (8/10/9) B-32 (7.62) 3.63 22 Projectile stopped within back layer 2 27 (8/10/9) B-32 (7.62) 3.68 27 Projectile partially pierced the plate and stuck in the back layer 3 MMC/ T110/ Ti–6Al–4V 30 (10/10/10) B-32 (7.62) 3.85 17 Not pierced, stopped within T110 layer 4 MMC/ T110 20 (10/10) BZ (7.62) 2.26 16 Partially pierced; projectile stuck in back T110 plate surface 5 Ti–6Al–4V/ CP-Ti/ T110 34 (12/12/10) B-32 (7.62) 3.63 21 Not pierced 6 T110/ CP-Ti/ Ti–6Al–4V 34 ("],["oa:W4361029786","T110/CP-Ti/Ti-6Al-4V","penetration depth",22.0,null,null,null,"mm","","","","","",false,"unmapped_property","results","1 Ti–6Al–4V/ CP-Ti/ Ti–6Al–4V 27 (8/10/9) B-32 (7.62) 3.63 22 Projectile stopped within back layer 2 27 (8/10/9) B-32 (7.62) 3.68 27 Projectile partially pierced the plate and stuck in the back layer 3 MMC/ T110/ Ti–6Al–4V 30 (10/10/10) B-32 (7.62) 3.85 17 Not pierced, stopped within T110 layer 4 MMC/ T110 20 (10/10) BZ (7.62) 2.26 16 Partially pierced; projectile stuck in back T110 plate surface 5 Ti–6Al–4V/ CP-Ti/ T110 34 (12/12/10) B-32 (7.62) 3.63 21 Not pierced 6 T110/ CP-Ti/ Ti–6Al–4V 34 ("],["oa:W4361029786","B-32 (12.7)","penetration depth",16.8,null,null,null,"N/A","","","","","",false,"unmapped_property","results","1 Ti–6Al–4V/ CP-Ti/ Ti–6Al–4V 27 (8/10/9) B-32 (7.62) 3.63 22 Projectile stopped within back layer 2 27 (8/10/9) B-32 (7.62) 3.68 27 Projectile partially pierced the plate and stuck in the back layer 3 MMC/ T110/ Ti–6Al–4V 30 (10/10/10) B-32 (7.62) 3.85 17 Not pierced, stopped within T110 layer 4 MMC/ T110 20 (10/10) BZ (7.62) 2.26 16 Partially pierced; projectile stuck in back T110 plate surface 5 Ti–6Al–4V/ CP-Ti/ T110 34 (12/12/10) B-32 (7.62) 3.63 21 Not pierced 6 T110/ CP-Ti/ Ti–6Al–4V 34 ("],["oa:W4361029786","MMC/T110/Ti-6Al-4V","penetration depth",17.0,null,null,null,"mm","","","","","",false,"unmapped_property","results","1 Ti–6Al–4V/ CP-Ti/ Ti–6Al–4V 27 (8/10/9) B-32 (7.62) 3.63 22 Projectile stopped within back layer 2 27 (8/10/9) B-32 (7.62) 3.68 27 Projectile partially pierced the plate and stuck in the back layer 3 MMC/ T110/ Ti–6Al–4V 30 (10/10/10) B-32 (7.62) 3.85 17 Not pierced, stopped within T110 layer 4 MMC/ T110 20 (10/10) BZ (7.62) 2.26 16 Partially pierced; projectile stuck in back T110 plate surface 5 Ti–6Al–4V/ CP-Ti/ T110 34 (12/12/10) B-32 (7.62) 3.63 21 Not pierced 6 T110/ CP-Ti/ Ti–6Al–4V 34 ("],["oa:W4361029786","Ti-6Al-6Al-4V-4V","penetration depth",27.0,null,null,null,"mm","","","","","",false,"unmapped_property","results","1 Ti–6Al–4V/ CP-Ti/ Ti–6Al–4V 27 (8/10/9) B-32 (7.62) 3.63 22 Projectile stopped within back layer 2 27 (8/10/9) B-32 (7.62) 3.68 27 Projectile partially pierced the plate and stuck in the back layer 3 MMC/ T110/ Ti–6Al–4V 30 (10/10/10) B-32 (7.62) 3.85 17 Not pierced, stopped within T110 layer 4 MMC/ T110 20 (10/10) BZ (7.62) 2.26 16 Partially pierced; projectile stuck in back T110 plate surface 5 Ti–6Al–4V/ CP-Ti/ T110 34 (12/12/10) B-32 (7.62) 3.63 21 Not pierced 6 T110/ CP-Ti/ Ti–6Al–4V 34 ("],["oa:W4361029786","Ti-6Al-4V","penetration depth",34.0,null,null,null,"mm","","","","","",false,"unmapped_property","results","1 Ti–6Al–4V/ CP-Ti/ Ti–6Al–4V 27 (8/10/9) B-32 (7.62) 3.63 22 Projectile stopped within back layer 2 27 (8/10/9) B-32 (7.62) 3.68 27 Projectile partially pierced the plate and stuck in the back layer 3 MMC/ T110/ Ti–6Al–4V 30 (10/10/10) B-32 (7.62) 3.85 17 Not pierced, stopped within T110 layer 4 MMC/ T110 20 (10/10) BZ (7.62) 2.26 16 Partially pierced; projectile stuck in back T110 plate surface 5 Ti–6Al–4V/ CP-Ti/ T110 34 (12/12/10) B-32 (7.62) 3.63 21 Not pierced 6 T110/ CP-Ti/ Ti–6Al–4V 34 ("],["oa:W4361215178","Ti-Ga","surface Ga",17.0,null,null,null,"%","","","","3D-APT","",false,"unmapped_property","results","The concentration of surface Ga was relatively stable and maintained at about 17% percent age (Fig. 1D)."],["oa:W4362468162","Ti-6Al-4V","wall thickness",80.0,null,null,null,"µm","","","","","",false,"unmapped_property","abstract","Nevertheless, for both angular positions, the averaged measured wall thicknesses are approximately 80 µm larger than the wall thicknesses of the CAD model (solid line at 250 µm)."],["oa:W4362468162","Ti-6Al-4V","density",330.0,null,null,null,"µm","","","","","",false,"unmapped_property","abstract","The results of the optical and Archimedean method are almost equal above a transition range between 30 and 35 J/mm3."],["oa:W4362499374","Ti-5Al-2.5Sn","error in prediction",0.04,null,null,null,"%","","","","","",true,"unmapped_property","conclusions","The error in prediction was calculated to be less than 4%."],["oa:W4362553729","Ti-6Al-4V","average thickness of the coating",1.04,null,null,null,"µm","","","","","",false,"unmapped_property","results","The average width of the columnar was 69 nm and the average thickness of the coating was 1.04 µm."],["oa:W4362553729","Ti-6Al-4V","thermal stress",645.0,null,null,null,"MPa","","","","","",false,"unmapped_property","discussion","It is difficult for the thin TiAl3 interface reaction interlayer to fully release the thermal stress up to 645 MPa at the TiB2/TiAl3 interface [43, 44]."],["oa:W4362553729","Ti-6Al-4V","average width of the columnar",69.0,null,null,null,"nm","","","columnar","","",false,"unmapped_property","results","The average width of the columnar was 69 nm and the average thickness of the coating was 1.04 µm."],["oa:W4362553729","Ti-6Al-4V","average thickness of the Al-adhesive transfer layer",8.5,null,null,null,"µm","","","","","",false,"unmapped_property","results","The coverage rate declined to 36%, and the average thickness of the Al-adhesive transfer layer was 8.5 µm, which is about 10% of the bare blade tip."],["oa:W4362671499","Ti-6Al-4V","Pores per area [pores/μm2]",0.0,null,null,null,"pores/µm2","","","","","",false,"unmapped_property","results","Sample Pore average length [μm] Pore average area [μm2] Pores per area [pores/μm2] Pore % of total area Ti64 10.05 56.65 0.239E-06 0.00136% ETi64 17.74 253.49 1.626E-06 0.04121% P."],["oa:W4362671499","ETi64","Pores per area [pores/μm2]",0.0,null,null,null,"pores/µm2","","","","","",false,"unmapped_property","results","Sample Pore average length [μm] Pore average area [μm2] Pores per area [pores/μm2] Pore % of total area Ti64 10.05 56.65 0.239E-06 0.00136% ETi64 17.74 253.49 1.626E-06 0.04121% P."],["oa:W4362671499","ETi64","deformed layer thickness",5.0,null,null,null,"µm","","","lamellar α+β","","",false,"unmapped_property","discussion","In the Ti64 material this was observed to extend roughly 10 μm from the worn surface, while in the ETi64 material the deformed layer was around 5 μm thick."],["oa:W4362671499","Ti-6Al-4V","deformed layer thickness",10.0,null,null,null,"µm","","","globular α","","",false,"unmapped_property","discussion","In the Ti64 material this was observed to extend roughly 10 μm from the worn surface, while in the ETi64 material the deformed layer was around 5 μm thick."],["oa:W4362671499","Ti-6Al-4V","standard error",4.0,null,null,null,"%","","","","","",false,"unmapped_property","results","Both sample groups presented a standard error smaller than 4%, indicating good repeatability."],["oa:W4362700064","Ti21S","E value",24.0,null,null,null,"%","","","","","",false,"unmapped_property","conclusions","On the other hand, for the auxetic structure with θ = 25°, the E value becomes 24% smaller than the experimental one."],["oa:W4362700202","Ti21S","undersizing of the ligament",4.0,null,null,null,"%","","","","","",false,"unmapped_property","results_discussion","A maximum undersizing of the pore size of 5% and 2% and of the ligament of 4% and 3% was detected in TPMS-FGPS 2.5 and TPMS-FGPS 4.0, respectively, confirming the excellent overall quality of the AM process."],["oa:W4362700202","Ti21S","undersizing of the ligament",3.0,null,null,null,"%","","","","","",false,"unmapped_property","results_discussion","A maximum undersizing of the pore size of 5% and 2% and of the ligament of 4% and 3% was detected in TPMS-FGPS 2.5 and TPMS-FGPS 4.0, respectively, confirming the excellent overall quality of the AM process."],["oa:W4366210280","CSAM Ti-6Al-4V","nitrogen content",0.11,null,null,null,"%","","","","","",false,"unmapped_property","results","Similarly, CSAM combined with six ISEPT passes increased nitrogen content from 0.01 to 0.11%."],["oa:W4366210280","Ti-6Al-4V","β-phase",5.5,null,null,null,"wt%","","ISEPT","","XRD","",false,"unmapped_property","results","The XRD quantitative analysis in Fig. 17b reveals a 6.6% β-phase in the OTS Ti-6Al-4 V with slightly lower 5.5 wt% in the ISEPT sample."],["oa:W4366210280","Ti-6Al-4V","β-phase",6.6,null,null,null,"wt%","","OTS","","XRD","",false,"unmapped_property","results","The XRD quantitative analysis in Fig. 17b reveals a 6.6% β-phase in the OTS Ti-6Al-4 V with slightly lower 5.5 wt% in the ISEPT sample."],["oa:W4366283706","α/β titanium alloy","maximum depth of the fretting damaged area",15.8,15.8,15.8,null,"µm","","","","","",false,"unmapped_property","conclusions","Besides, the maximum depth of the fretting damaged area is close to the interface of contact/slip and can reach ~15.8 μm."],["oa:W4366283706","α/β titanium alloy","width of prismatic slip band",240.0,240.0,240.0,null,"nm","","","","TEM","",false,"unmapped_property","results_discussion","The associated dislocation structure was analyzed by tilting the specimen to the two-beam condition of 0111 g  , and a prismatic slip band across the αP grain with ~240 nm in width is revealed by the bright-field TEM image (Fig. 8(b))."],["oa:W4366425353","Ti-29Nb-10Zr-9Ta","micro-deformations (ε, %)",0.14,null,null,null,"%","","MPR 60%","","XRD","",false,"unmapped_property","results_discussion","Regarding the micro-deformations (ε, %) corresponding to β-Ti and α″-Ti phases, the values from show that those of the β phase gradually decrease with the deformation degree enhancement (until MPR-60%), from 0.28% to 0.14%, due to twinning accumulation inside β grains followed by their splitting for β-grains refinement; after that, the micro-deformations begin to increase slowly (from 0.14% to 0.22%) due to α″-grain gradual formation."],["oa:W4366425353","Ti-29Nb-10Zr-9Ta","micro-deformations (ε, %)",0.04,null,null,null,"%","","MPR 90% + R1 + A","","XRD","",false,"unmapped_property","results_discussion","After recrystallization and aging, the β grains increase in size while the α″–martensitic grains dissolute in the β phase and diminish in quantity; therefore, the micro-deformations decrease drastically for both phases present, to a minimum of about 0.04%."],["oa:W4367309618","Ti-35Nb-7Zr-5Ta","Ca",55.6,null,null,2.9,"°","","","","","",false,"unmapped_property","discussion","A correlation can be attributed among the chemical composition of the oxide, Fig. 3 EDS of study samples Table 2 Linear surface roughness (Ra), area roughness (Rz), wettability (CA) of the study groups Group Ra (µm) Sz (µm) Ca (°) C 0.26 (±0.3) 2.30 ± 0.4 55.6 (±2.9) CaP 0.54 (±0.8) 4.09 ± 0.4 50.4 (±4.5) Mg 0.61 (±0.3) 4.66 ± 0.3 41.4 (±3.1) 21 Page 6 of 9 Journal of Materials Science: Materials in Medicine (2023) 34:21"],["oa:W4367309618","Ti-35Nb-7Zr-5Ta","Ca",41.4,null,null,3.1,"°","","","","","",false,"unmapped_property","discussion","A correlation can be attributed among the chemical composition of the oxide, Fig. 3 EDS of study samples Table 2 Linear surface roughness (Ra), area roughness (Rz), wettability (CA) of the study groups Group Ra (µm) Sz (µm) Ca (°) C 0.26 (±0.3) 2.30 ± 0.4 55.6 (±2.9) CaP 0.54 (±0.8) 4.09 ± 0.4 50.4 (±4.5) Mg 0.61 (±0.3) 4.66 ± 0.3 41.4 (±3.1) 21 Page 6 of 9 Journal of Materials Science: Materials in Medicine (2023) 34:21"],["oa:W4367309618","Ti-35Nb-7Zr-5Ta","Ca",50.4,null,null,4.5,"°","","","","","",false,"unmapped_property","discussion","A correlation can be attributed among the chemical composition of the oxide, Fig. 3 EDS of study samples Table 2 Linear surface roughness (Ra), area roughness (Rz), wettability (CA) of the study groups Group Ra (µm) Sz (µm) Ca (°) C 0.26 (±0.3) 2.30 ± 0.4 55.6 (±2.9) CaP 0.54 (±0.8) 4.09 ± 0.4 50.4 (±4.5) Mg 0.61 (±0.3) 4.66 ± 0.3 41.4 (±3.1) 21 Page 6 of 9 Journal of Materials Science: Materials in Medicine (2023) 34:21"],["oa:W4372293089","Ti-6Al-4V","maximum endurance strength",60.0,null,null,null,"%","","","","","",false,"unmapped_property","discussion","The results of this study are in line with several studies that reported that sandblasting has the effect of reducing the maximum endurance strength of Ti-6Al-4V by up to 40%."],["oa:W4372317348","LUVAHSDM TC4","Sqave",19.91,null,null,null,"%","","","","3D surface roughness test","",false,"unmapped_property","results_discussion","Page 10/23 Compared with AlTiSiN coated tools, the Sqave values obtained with AlCrN, AlCrSiN, and AlTiN-coated tools increase by 10.12%, 19.91%, and 0.47%; the Saave values obtained with AlCrN, AlCrSiN, and AlTiNcoated tools increase by 10.02%, 11.33%, and 0.08%."],["oa:W4372317348","LUVAHSDM TC4","Sqave",0.47,null,null,null,"%","","","","3D surface roughness test","",false,"unmapped_property","results_discussion","Page 10/23 Compared with AlTiSiN coated tools, the Sqave values obtained with AlCrN, AlCrSiN, and AlTiN-coated tools increase by 10.12%, 19.91%, and 0.47%; the Saave values obtained with AlCrN, AlCrSiN, and AlTiNcoated tools increase by 10.02%, 11.33%, and 0.08%."],["oa:W4372317348","LUVAHSDM TC4","Saave",11.33,null,null,null,"%","","","","3D surface roughness test","",false,"unmapped_property","results_discussion","Page 10/23 Compared with AlTiSiN coated tools, the Sqave values obtained with AlCrN, AlCrSiN, and AlTiN-coated tools increase by 10.12%, 19.91%, and 0.47%; the Saave values obtained with AlCrN, AlCrSiN, and AlTiNcoated tools increase by 10.02%, 11.33%, and 0.08%."],["oa:W4372317348","LUVAHSDM TC4","Saave",10.02,null,null,null,"%","","","","3D surface roughness test","",false,"unmapped_property","results_discussion","Page 10/23 Compared with AlTiSiN coated tools, the Sqave values obtained with AlCrN, AlCrSiN, and AlTiN-coated tools increase by 10.12%, 19.91%, and 0.47%; the Saave values obtained with AlCrN, AlCrSiN, and AlTiNcoated tools increase by 10.02%, 11.33%, and 0.08%."],["oa:W4372317348","Ti-6Al-4V","residual stress",98.57,null,null,null,"MPa","","LUVAHSDM","","","",false,"unmapped_property","conclusions","When using AlTiN-coated tool LUVAHSDM, the residual stress is greatly reduced to 98.57 MPa, indicating that the AlTiN-coated tool is more suitable for LUVAHSDM TC4."],["oa:W4372317348","Ti-6Al-4V","residual stress",-148.2,-228.2,-68.2,null,"MPa","","LUVAHSDM","","","",false,"unmapped_property","conclusions","(5) The residual stress results confirmed that LUVAHSDM TC4 is compressive stress, which ranged from − 68.2 MPa to -228.2 MPa."],["oa:W4372317348","Ti-6Al-4V","average milling temperature",60.325,57.52,63.13,null,"°C","","","","","",false,"unmapped_property","conclusions","(2) The maximum milling temperature of all coated tools range from 90.01 to 93.33 ℃, the average milling temperature of all coated tools range from 57.52 to 63.13 ℃, which is much lower than transformation temperature (600 ℃) of TC4."],["oa:W4372317348","Ti-6Al-4V","maximum milling temperature",91.67,90.01,93.33,null,"°C","","","","","",false,"unmapped_property","conclusions","(2) The maximum milling temperature of all coated tools range from 90.01 to 93.33 ℃, the average milling temperature of all coated tools range from 57.52 to 63.13 ℃, which is much lower than transformation temperature (600 ℃) of TC4."],["oa:W4372317348","LUVAHSDM TC4","Saave",0.08,null,null,null,"%","","","","3D surface roughness test","",false,"unmapped_property","results_discussion","Page 10/23 Compared with AlTiSiN coated tools, the Sqave values obtained with AlCrN, AlCrSiN, and AlTiN-coated tools increase by 10.12%, 19.91%, and 0.47%; the Saave values obtained with AlCrN, AlCrSiN, and AlTiNcoated tools increase by 10.02%, 11.33%, and 0.08%."],["oa:W4372317348","LUVAHSDM TC4","Sqave",10.12,null,null,null,"%","","","","3D surface roughness test","",false,"unmapped_property","results_discussion","Page 10/23 Compared with AlTiSiN coated tools, the Sqave values obtained with AlCrN, AlCrSiN, and AlTiN-coated tools increase by 10.12%, 19.91%, and 0.47%; the Saave values obtained with AlCrN, AlCrSiN, and AlTiNcoated tools increase by 10.02%, 11.33%, and 0.08%."],["oa:W4375930618","Ti-6Al-4V","oxygen",9.79,null,null,null,"%","","","","EDS","",false,"unmapped_property","results_discussion",""],["oa:W4376275088","AISI 1045","Specific heat capacity",486.0,null,null,null,"J/(kgK)","","","","","",false,"unmapped_property","table","Specific heat capacity\tcp\tJ/(kg K)\t486\t553"],["oa:W4376275088","AISI 1045","q",2.09,null,null,null,"","","","","","",false,"unmapped_property","table","AISI 1045\t0.81\t2.09"],["oa:W4376275088","Ti-6Al-4V","μ0",0.51,null,null,null,"","","","","","",false,"unmapped_property","table","Ti6Al4V\t0.51\t5.76"],["oa:W4376275088","Ti-6Al-4V","Poisson ratio",0.2,null,null,null,"–","","","","","",false,"unmapped_property","table","Poisson ratio\tν\t–\t0.2"],["oa:W4376275088","Ti-6Al-4V","Heat conductivity",7.44,null,null,null,"W/(mK)","","","","","",false,"unmapped_property","table","Heat conductivity\tk\tW/(m K)\t50.7\t7.44"],["oa:W4376275088","Ti-6Al-4V","Heat conductivity",59.0,null,null,null,"W/(mK)","","","","","",false,"unmapped_property","table","Heat conductivity\tk\tW/(m K)\t59"],["oa:W4376275088","Ti-6Al-4V","Specific heat capacity",553.0,null,null,null,"J/(kgK)","","","","","",false,"unmapped_property","table","Specific heat capacity\tcp\tJ/(kg K)\t486\t553"],["oa:W4376275088","Ti-6Al-4V","Poisson ratio",0.342,null,null,null,"–","","","","","",false,"unmapped_property","table","Poisson ratio\tν\t–\t0.29\t0.342"],["oa:W4376275088","AISI 1045","Heat conductivity",50.7,null,null,null,"W/(mK)","","","","","",false,"unmapped_property","table","Heat conductivity\tk\tW/(m K)\t50.7\t7.44"],["oa:W4376275088","Ti-6Al-4V","ε0˙ (1/s)",0.004,null,null,null,"1/s","","","","","",false,"unmapped_property","table","ε0˙ (1/s)\t0.004\t0.004"],["oa:W4376275088","Ti-6Al-4V","Specific heat capacity",15.0,null,null,null,"J/(kgK)","","","","","",false,"unmapped_property","table","Specific heat capacity\tcp\tJ/(kg K)\t15"],["oa:W4376275088","Ti-6Al-4V","q",5.76,null,null,null,"","","","","","",false,"unmapped_property","table","Ti6Al4V\t0.51\t5.76"],["oa:W4376275088","AISI 1045","ε0˙ (1/s)",0.004,null,null,null,"1/s","","","","","",false,"unmapped_property","table","ε0˙ (1/s)\t0.004\t0.004"],["oa:W4376275088","AISI 1045","B (MPa)",695.0,null,null,null,"MPa","","","","","",false,"unmapped_property","table","B (MPa)\t695\t965"],["oa:W4376275088","AISI 1045","μ0",0.81,null,null,null,"","","","","","",false,"unmapped_property","table","AISI 1045\t0.81\t2.09"],["oa:W4376275088","AISI 1045","Poisson ratio",0.29,null,null,null,"–","","","","","",false,"unmapped_property","table","Poisson ratio\tν\t–\t0.29\t0.342"],["oa:W4376275088","Ti-6Al-4V","B (MPa)",965.0,null,null,null,"MPa","","","","","",false,"unmapped_property","table","B (MPa)\t695\t965"],["oa:W4376275421","Ti40Ta3Mg","Ti-b",72.3,null,null,null,"%","","","","","",false,"unmapped_property","results_discussion","A difference of only 2 wt.% of Mg/Zn signiﬁcantly impacts the phase composition of alloys, favorably stabilizing Ti-b, i.e., phase composition of Ti40Ta3Mg (72.3Ti-b%/27.7%Ti-a) and Ti40Ta5Mg (81.3Tib%/18.7%Ti-a) as well for alloys with Zn as the additive, Ti40Ta3Zn (68.3Ti-b%/31.7%Ti-a) and Ti40Ta5Zn (73.6%Tib/26.4%Ti-a)."],["oa:W4376275421","Ti40Ta5Mg","Ti-b",81.3,null,null,null,"%","","","","","",false,"unmapped_property","results_discussion","A difference of only 2 wt.% of Mg/Zn signiﬁcantly impacts the phase composition of alloys, favorably stabilizing Ti-b, i.e., phase composition of Ti40Ta3Mg (72.3Ti-b%/27.7%Ti-a) and Ti40Ta5Mg (81.3Tib%/18.7%Ti-a) as well for alloys with Zn as the additive, Ti40Ta3Zn (68.3Ti-b%/31.7%Ti-a) and Ti40Ta5Zn (73.6%Tib/26.4%Ti-a)."],["oa:W4376275421","Ti40Ta3Zn","Ti-b",68.3,null,null,null,"%","","","","","",false,"unmapped_property","results_discussion","A difference of only 2 wt.% of Mg/Zn signiﬁcantly impacts the phase composition of alloys, favorably stabilizing Ti-b, i.e., phase composition of Ti40Ta3Mg (72.3Ti-b%/27.7%Ti-a) and Ti40Ta5Mg (81.3Tib%/18.7%Ti-a) as well for alloys with Zn as the additive, Ti40Ta3Zn (68.3Ti-b%/31.7%Ti-a) and Ti40Ta5Zn (73.6%Tib/26.4%Ti-a)."],["oa:W4376275421","Ti30Ta3Zn","Ti-b",49.0,null,null,null,"%","","","","","",false,"unmapped_property","results_discussion","Only in Ti30Ta3Zn Ti-a was dominating over Ti-b phase (49.0%Ti-b/51.0%Ti-a)."],["oa:W4376275421","Ti40Ta5Zn","Ti-b",73.6,null,null,null,"%","","","","","",false,"unmapped_property","results_discussion","A difference of only 2 wt.% of Mg/Zn signiﬁcantly impacts the phase composition of alloys, favorably stabilizing Ti-b, i.e., phase composition of Ti40Ta3Mg (72.3Ti-b%/27.7%Ti-a) and Ti40Ta5Mg (81.3Tib%/18.7%Ti-a) as well for alloys with Zn as the additive, Ti40Ta3Zn (68.3Ti-b%/31.7%Ti-a) and Ti40Ta5Zn (73.6%Tib/26.4%Ti-a)."],["oa:W4376604197","Ti-6Al-4V","KAM value",0.57,null,null,null,"°","","electron beam welded","","","",false,"unmapped_property","results_discussion","Due to EBW with 60 kV, 45 mA, and 800 mm/min., the grains have a marginally higher KAM value (0.57̊) as compared to the as-received substrate."],["oa:W4376632226","Ti-6Al-4V","Em",147.0,null,null,null,"J/g","","","","","",false,"unmapped_property","methods","Taking for example, for titanium powder, 93.5% at 111.7 J/g [4], and 96.0% at 121.7 J/g [8] were reported, while for Ti-6Al-4V in our study, 92.9% at 147 J/g, and 95.1% at 171.5 J/g were determined."],["oa:W4376632226","Ti-6Al-4V","Em",171.5,null,null,null,"J/g","","","","","",false,"unmapped_property","methods","Taking for example, for titanium powder, 93.5% at 111.7 J/g [4], and 96.0% at 121.7 J/g [8] were reported, while for Ti-6Al-4V in our study, 92.9% at 147 J/g, and 95.1% at 171.5 J/g were determined."],["oa:W4376648854","Ti-6Al-4V","diameter",52.5,25.0,80.0,null,"µm","","as-built","","","",false,"unmapped_property","results","The diameter of these porosities ranged between 25 µm and 80 µm."],["oa:W4376868941","TC4/Nb multi-material","proportion of LAGBs",95.18,null,null,null,"%","","","","","",false,"unmapped_property","results_discussion",""],["oa:W4377024009","A316","maximum von Mises stress",1208.68,null,null,null,"Pa","","","","","",false,"unmapped_property","results_discussion",""],["oa:W4377024009","Ti-6Al-4V","maximum von Mises stress",1072.42,null,null,null,"Pa","","","","","",false,"unmapped_property","results_discussion",""],["oa:W4377024527","LPBF-Ti-6Al-4V","optimal temperature",920.0,null,null,null,"°C","","thermal treatment at 920°C","","","",false,"unmapped_property","abstract",""],["oa:W4377024527","LPBF-Ti-6Al-4V","proportion of β phase",8.0,null,null,null,"%","","920°C for 2h and furnace cooled","lamellar","image processing of BSE micographs","",false,"unmapped_property","results",""],["oa:W4377024527","LPBF-Ti-6Al-4V","proportion of β phase",3.0,null,null,null,"%","","650°C for 3h and air cooled","","image processing of BSE micographs","",false,"unmapped_property","results",""],["oa:W4377024527","Ti-6Al-4V","powder particle size fraction",57.0,null,null,null,"µm","","","","","",false,"unmapped_property","methods",""],["oa:W4377024527","LPBF-Ti-6Al-4V","scan speed",1100.0,null,null,null,"mm/s","","","","","",false,"unmapped_property","methods",""],["oa:W4377024527","LPBF-Ti-6Al-4V","laser power",275.0,null,null,null,"W","","","","","",false,"unmapped_property","methods",""],["oa:W4377024527","Ti-6Al-4V","powder particle size fraction",20.0,null,null,null,"µm","","","","","",false,"unmapped_property","methods",""],["oa:W4377024527","LPBF-Ti-6Al-4V","hatch distance",120.0,null,null,null,"µm","","","","","",false,"unmapped_property","methods",""],["oa:W4377024527","LPBF-Ti-6Al-4V","building plate temperature",150.0,null,null,null,"°C","","","","","",false,"unmapped_property","methods",""],["oa:W4377024527","LPBF-Ti-6Al-4V","layer thickness",30.0,null,null,null,"µm","","","","","",false,"unmapped_property","methods",""],["oa:W4377289773","Ti-6Al-4V","BI ratio",90.67,null,null,null,"%","","","","","",false,"unmapped_property","table","BI ratio\t90.67%\t66.77%\t50.1%"],["oa:W4377289773","Ti-6Al-4V","BI ratio",66.77,null,null,null,"%","","","","","",false,"unmapped_property","table","BI ratio\t90.67%\t66.77%\t50.1%"],["oa:W4377289773","Ti-6Al-4V","BI ratio",50.1,null,null,null,"%","","","","","",false,"unmapped_property","table","BI ratio\t90.67%\t66.77%\t50.1%"],["oa:W4377293282","Ti-6Al-4V","strain rate",30.0,null,null,null,"°C/min","","","","equation","",true,"unmapped_property","results","The strain energy was calculated by: e ¼ lb2 4p ln Re r ½10\u0003 where l is the shear modulus of Ti-64 (4.4 9 1010 N/ m2), r is the radius of dislocation core which is assumed to be 1 b; where b is the Burgers vector, and Re is the outer cut-oﬀradius of dislocation core ¼ 1ﬃﬃﬃﬃ pq p \u0003 \u0004 ."],["oa:W4377293282","Ti-6Al-4V","very low fraction of b phase",0.0,null,null,null,"","100 °C","","microtwins","","",false,"unmapped_property","discussion","The rapid cooling rate after solidiﬁcation provided the necessary driving force for large scale b to a and a¢ transformation[31] and showed a fast cooling microstructure with the presence of microtwins.[44] Microtwinning here is likely due to the residual stress resulting from the phase transformation, and can be a result of intrinsic stacking faults.[45] The very low fraction of b phase was likely due to rapid transformation kinetics and reduced diﬀusion at 100 \u0002C, resulting in a large amount o"],["oa:W4377866069","","elastic constants",40.0,null,null,null,"%","","","","","",true,"unmapped_property","results",""],["oa:W4377866069","","C12",23.0,null,null,null,"%","","","","","",true,"unmapped_property","results",""],["oa:W4377866069","","lattice parameters",0.5,null,null,null,"%","","","","","",true,"unmapped_property","results",""],["oa:W4377866069","","γ{111} surf",28.0,null,null,null,"%","","","","","",true,"unmapped_property","results",""],["oa:W4377866069","","γ{0001} surf",-8.0,null,null,null,"%","","","","","",true,"unmapped_property","results",""],["oa:W4377866069","","γ{111} surf",2.0,null,null,null,"%","","","","","",true,"unmapped_property","results",""],["oa:W4377866069","","elastic constants",15.0,null,null,null,"%","","","","","",true,"unmapped_property","results",""],["oa:W4377866069","","C44",33.0,null,null,null,"%","","","","","",true,"unmapped_property","results",""],["oa:W4377866069","","γ{100} surf",7.0,null,null,null,"%","","","","","",true,"unmapped_property","results",""],["oa:W4378072049","","Total deformation",0.0038,null,null,null,"mm","","","","","",false,"unmapped_property","results","Total deformation in the cutting zone with the value of 3,7764·10–3 mm, a, and detail, b Fig. 5."],["oa:W4378072049","","Total deformation",0.0038,null,null,null,"mm","","","","","",false,"unmapped_property","conclusions","Also, for total deformation in the cutting area has the value of 3,7764·10–3 mm, Fig. 4, while for shear elastic strain, Fig. 6, the maximum value obtained is 0,080746 mm/mm."],["oa:W4378072049","","Shear elastic strain",0.0807,null,null,null,"mm/mm","","","","","",false,"unmapped_property","conclusions","Also, for total deformation in the cutting area has the value of 3,7764·10–3 mm, Fig. 4, while for shear elastic strain, Fig. 6, the maximum value obtained is 0,080746 mm/mm."],["oa:W4378072049","","Shear elastic strain",0.0807,null,null,null,"mm/mm","","","","","",false,"unmapped_property","results","Shear elastic strain, having the value of 0,080746 mm/mm is presented in Fig. 6, a and equivalent elastic strain, with the value of 2,1224 ·10–6 mm/mm in Fig. 6, b."],["oa:W4378072049","","equivalent elastic strain",0.0,null,null,null,"mm/mm","","","","","",false,"unmapped_property","results","Shear elastic strain, having the value of 0,080746 mm/mm is presented in Fig. 6, a and equivalent elastic strain, with the value of 2,1224 ·10–6 mm/mm in Fig. 6, b."],["oa:W4378086293","Ti834","Microstructure",0.0,null,null,null,"","","","equiaxed","","",false,"unmapped_property","table","Billet 1\tTi834\tEquiaxed"],["oa:W4378086293","Ti834","Microstructure",0.0,null,null,null,"","","","equiaxed","","",false,"unmapped_property","table","Billet 2\tTi834\tEquiaxed"],["oa:W4378086293","Ti-6Al-4V","Microstructure",0.0,null,null,null,"","","","equiaxed","","",false,"unmapped_property","table","Billet 3\tTi-6Al-4V\tEquiaxed"],["oa:W4378086293","Ti834","Microstructure",0.0,null,null,null,"","","","bimodal","","",false,"unmapped_property","table","Pancake 1\tTi834\tBimodal"],["oa:W4378086293","Ti834","Microstructure",0.0,null,null,null,"","","","bimodal","","",false,"unmapped_property","table","Pancake 2\tTi834\tBimodal"],["oa:W4378086293","","MTR (%)",14.0,null,null,null,"%","","","","","",false,"unmapped_property","table","MTR (%)\t14"],["oa:W4378227787","Ti-6Al-4V","thickness of the coatings increases by about 20%",20.0,null,null,null,"%","","","","","",false,"unmapped_property","conclusions","With an increase in the content of graphene oxide in the electrolyte from 0 to 0.1 kg/m3, the thickness of the coatings increases by about 20%, and with a further increase in the concentration of GO from 0.1 to 0.5 kg/m3, a very slight increase in the thickness of the coatings occurs."],["oa:W4378227787","Ti-6Al-4V","Fe",0.3,0.3,0.3,null,"wt%","","","α + β","","",false,"unmapped_property","table",
