Repository: akhtar07/tisci-explorer

# TiSci Explorer

A read-only, static explorer for **TiSci**, an autonomous research agent for titanium alloys. TiSci reads the
titanium-alloy literature, builds a knowledge graph and a table of measured values, proposes hypotheses where the
graph has gaps, and tests them with DFT (MACE / VASP) and the ICME-lite multiscale chain.

**Live site:** https://akhtar07.github.io/tisci-explorer/

The site has seven sections:

| Section | What it shows |
|---|---|
| Overview | Corpus → graph → facts → hypotheses → verdicts, with the snapshot's counts |
| Worked example | One full loop for W in α-Ti: graph path, hypothesis, novelty check, DFT test, verdict, follow-up, DAMASK |

File: data/facts/other.json (part 73 of 112)
"5.5–6.75\t3.5–4.5\t0.08\t0.015\t0.05\t0.3\t0.2\tBal"],["oa:W4378227787","Ti-6Al-4V","H",0.015,0.015,0.015,null,"wt%","","","α + β","","",false,"unmapped_property","table","5.5–6.75\t3.5–4.5\t0.08\t0.015\t0.05\t0.3\t0.2\tBal"],["oa:W4378227787","Ti-6Al-4V","N",0.05,0.05,0.05,null,"wt%","","","α + β","","",false,"unmapped_property","table","5.5–6.75\t3.5–4.5\t0.08\t0.015\t0.05\t0.3\t0.2\tBal"],["oa:W4378227787","Ti-6Al-4V","coating thickness",18.5,null,null,null,"%","","","","","",false,"unmapped_property","results_discussion","As can be concluded, the increase in the coating thickness of the 0.1GO sample compared to the 0GO sample was approximately 18.5%."],["oa:W4378227787","Ti-6Al-4V","C",0.08,0.08,0.08,null,"wt%","","","α + β","","",false,"unmapped_property","table","5.5–6.75\t3.5–4.5\t0.08\t0.015\t0.05\t0.3\t0.2\tBal"],["oa:W4378233283","Ti-MA-GNs","crack width",10.05,10.05,10.05,null,"µm","","","","","",false,"unmapped_property","results_discussion","Ti-MA-GNs displayed a crack width of 10.05 μm, which was smaller than that of Ti-MA-GRa; further, the self-healing ratio (almost 71.86%) was higher compared to that of the Ti-MA-GRa."],["oa:W4378233283","Ti-MA-CNTs","Cross-sectional crack width",9.16,null,null,null,"µm","","","","","",false,"unmapped_property","table","Ti-MA-CNTs\t10.19\t9.67\t8.53\t9.83\t9.21\t7.57"],["oa:W4378233283","Ti-MA-GRa","self-healing ratio",68.25,68.25,68.25,null,"%","","","","","",false,"unmapped_property","results_discussion","Here, the self-healing ratio η of the Ti-MA-GRa was almost 68.25%, as calculated from the equation η = (CWTi-MA-CW)/CWTi-MA, where CWTi-MA is the mean width of Ti-MA cracks and CW is the mean width of surface cracks for Ti-MA-GRa, Ti-MA-GNs, or Ti-MA-CNTs."],["oa:W4378233283","Ti-MA-GRa","Self-healing ratio",68.25,null,null,null,"%","","","","","",false,"unmapped_property","table","Self-healing ratio\t68.25%"],["oa:W4378233283","Ti-MA-GNs","Self-healing ratio",57.2,null,null,null,"%","","","","","",false,"unmapped_property","table","Mean crack width\t11.69\tSelf-healing ratio\t57.20%"],["oa:W4378233283","Ti-MA-GNs","Self-healing ratio",71.86,null,null,null,"%","","","","","",false,"unmapped_property","table","Self-healing ratio\t71.86%"],["oa:W4378233283","Ti-MA-GNs","self-healing ratio",71.86,71.86,71.86,null,"%","","","","","",false,"unmapped_property","results_discussion","Ti-MA-GNs displayed a crack width of 10.05 μm, which was smaller than that of Ti-MA-GRa; further, the self-healing ratio (almost 71.86%) was higher compared to that of the Ti-MA-GRa."],["oa:W4378233283","Ti-MA-GRa","crack width",7.21,7.21,7.21,null,"µm","","","","","",false,"unmapped_property","results_discussion","Subsequently, the MA-GRa lubricants were filled into the surface cracks, which caused the crack width to be reduced down to approximately 7.21 μm, resulting in a hopeful repair of the friction interface, with that of Ti-MA-GRa being significantly smaller than that (almost 35.72 μm) of Ti-MA."],["oa:W4378233283","Ti-MA-GNs","Cross-sectional crack width",11.69,null,null,null,"µm","","","","","",false,"unmapped_property","table","Ti-MA-GNs\t13.35\t10.95\t11.48\t13.07\t12.32\t8.95"],["oa:W4378233283","Ti-MA-GRa","Self-healing ratio",46.28,null,null,null,"%","","","","","",false,"unmapped_property","table","Mean crack width\t14.67\tSelf-healing ratio\t46.28%"],["oa:W4378233283","Ti-MA-CNTs","Self-healing ratio",76.51,null,null,null,"%","","","","","",false,"unmapped_property","table","Self-healing ratio\t76.51%"],["oa:W4378233283","","crack width",11.34,7.21,13.46,null,"µm","","","","","",false,"unmapped_property","results_discussion","As shown in and this table, the maximum and minimum widths of the cracks were 13.46 and 7.21 μm, respectively, while the mean width was calculated to be approximately 11.34 μm."],["oa:W4378233283","Ti-MA-CNTs","Self-healing ratio",66.46,null,null,null,"%","","","","","",false,"unmapped_property","table","Mean crack width\t9.16\tSelf-healing ratio\t66.46%"],["oa:W4378233283","","crack width",8.39,null,null,null,"µm","","","","","",false,"unmapped_property","results_discussion","The mean crack width was calculated as 8.39 μm."],["oa:W4378233283","Ti-MA-GRa","Cross-sectional crack width",14.67,null,null,null,"µm","","","","","",false,"unmapped_property","table","Ti-MA-GRa\t17.38\t14.86\t16.52\t15.74\t12.39\t11.15"],["oa:W4378647781","Ti-6Al-4V","width of the fatigue striations",58.8,null,null,null,"%","","","","","",false,"unmapped_property","conclusions","Compared to the original sample, the width of the fatigue striations is reduced by 62.4%, 73.5%, and 79.9% (room"],["oa:W4378647781","Ti-6Al-4V","width of the fatigue striations",45.2,null,null,null,"%","","","","","",false,"unmapped_property","conclusions","Compared to the original sample, the width of the fatigue striations is reduced by 62.4%, 73.5%, and 79.9% (room"],["oa:W4378647781","Ti-6Al-4V","duration",15.0,null,null,null,"s","","","","micro-Vickers hardness test","",false,"unmapped_property","methods","The Huayin HVS- 1000A digital micro-Vickers hardness tester was used to test the surface hardness at intervals of 0.25mm with a load of 100g for 15 seconds, and the depth was tested at intervals of 0.01mm."],["oa:W4378647781","Ti-6Al-4V","width of the fatigue striations",73.5,null,null,null,"%","room temperature","","","","",false,"unmapped_property","conclusions","Compared to the original sample, the width of the fatigue striations is reduced by 62.4%, 73.5%, and 79.9% (room"],["oa:W4378647781","Ti-6Al-4V","thickness",2.0,null,null,null,"mm","","","","","",false,"unmapped_property","methods","2.1 Materials In this experiment, TC4 titanium alloy with a thickness of 2mm was selected as the material."],["oa:W4378647781","Ti-6Al-4V","amplitude",10.0,null,null,null,"µm","","","","","",false,"unmapped_property","methods","The ultrasonic rolling device, consisting of a CNC milling machine and an ultrasonic rolling head, as shown in Figure 1(a) and (b), was used to perform double-sided strengthening treatment on the welding surface of the specimens with ultrasonic rolling parameters of a static pressure of 500N, an amplitude of 10μm, frequency of 20 kHz, moving speed of 2 m/min, and a step length of 0.1mm."],["oa:W4378647781","Ti-6Al-4V","moving speed",2.0,null,null,null,"m/min","","","","","",false,"unmapped_property","methods","The ultrasonic rolling device, consisting of a CNC milling machine and an ultrasonic rolling head, as shown in Figure 1(a) and (b), was used to perform double-sided strengthening treatment on the welding surface of the specimens with ultrasonic rolling parameters of a static pressure of 500N, an amplitude of 10μm, frequency of 20 kHz, moving speed of 2 m/min, and a step length of 0.1mm."],["oa:W4378647781","Ti-6Al-4V","width of the fatigue striations",62.4,null,null,null,"%","room temperature","","","","",false,"unmapped_property","conclusions","Compared to the original sample, the width of the fatigue striations is reduced by 62.4%, 73.5%, and 79.9% (room"],["oa:W4378647781","Ti-6Al-4V","step length",0.1,null,null,null,"mm","","","","","",false,"unmapped_property","methods","The ultrasonic rolling device, consisting of a CNC milling machine and an ultrasonic rolling head, as shown in Figure 1(a) and (b), was used to perform double-sided strengthening treatment on the welding surface of the specimens with ultrasonic rolling parameters of a static pressure of 500N, an amplitude of 10μm, frequency of 20 kHz, moving speed of 2 m/min, and a step length of 0.1mm."],["oa:W4378647781","Ti-6Al-4V","measuring interval",2.0,null,null,null,"mm","","","","precision roughness meter","",false,"unmapped_property","methods","Surface roughness was measured using a Sivaka precision roughness meter, with the center of the weld as the reference point and the measuring interval controlled at 2mm on both sides of the weld."],["oa:W4378647781","Ti-6Al-4V","corrosion fatigue",3.05,null,null,null,"times","","","","","",false,"unmapped_property","conclusions","In this study, the room temperature fatigue strength of the N1, N3, and N5 samples increased by 2.04%, 3.00%, and 4.58%, respectively, and the corrosion fatigue was 1.71 times, 2.35 times, and 3.05 times that of the original fatigue life of the sample."],["oa:W4378647781","Ti-6Al-4V","static pressure",500.0,null,null,null,"N","","","","","",false,"unmapped_property","methods","The ultrasonic rolling device, consisting of a CNC milling machine and an ultrasonic rolling head, as shown in Figure 1(a) and (b), was used to perform double-sided strengthening treatment on the welding surface of the specimens with ultrasonic rolling parameters of a static pressure of 500N, an amplitude of 10μm, frequency of 20 kHz, moving speed of 2 m/min, and a step length of 0.1mm."],["oa:W4378647781","Ti-6Al-4V","corrosion fatigue",2.35,null,null,null,"times","","","","","",false,"unmapped_property","conclusions","In this study, the room temperature fatigue strength of the N1, N3, and N5 samples increased by 2.04%, 3.00%, and 4.58%, respectively, and the corrosion fatigue was 1.71 times, 2.35 times, and 3.05 times that of the original fatigue life of the sample."],["oa:W4378647781","Ti-6Al-4V","corrosion fatigue",1.71,null,null,null,"times","","","","","",false,"unmapped_property","conclusions","In this study, the room temperature fatigue strength of the N1, N3, and N5 samples increased by 2.04%, 3.00%, and 4.58%, respectively, and the corrosion fatigue was 1.71 times, 2.35 times, and 3.05 times that of the original fatigue life of the sample."],["oa:W4378647781","Ti-6Al-4V","width of the fatigue striations",57.7,null,null,null,"%","","","","","",false,"unmapped_property","conclusions","Compared to the original sample, the width of the fatigue striations is reduced by 62.4%, 73.5%, and 79.9% (room"],["oa:W4378647781","Ti-6Al-4V","width of the fatigue striations",79.9,null,null,null,"%","room temperature","","","","",false,"unmapped_property","conclusions","Compared to the original sample, the width of the fatigue striations is reduced by 62.4%, 73.5%, and 79.9% (room"],["oa:W4378647781","Ti-6Al-4V","crack propagation band width",1.129,null,null,null,"µm","","as-welded","","","",false,"unmapped_property","methods","From Figures 12(a) and (b), it can be seen that the crack propagation band width of the original sample is wide, about 1.129 μm."],["oa:W4378647781","Ti-6Al-4V","striation width",1.059,null,null,null,"µm","","as-welded","","","",false,"unmapped_property","methods","By comparing (a) and (b) in Figure 14, it is apparent that the original specimen exhibits a smooth and wide fatigue extension path, with a striation width of up to 1.059 μm."],["oa:W4378647781","Ti-6Al-4V","depth interval",0.01,null,null,null,"mm","","","","micro-Vickers hardness test","",false,"unmapped_property","methods","The Huayin HVS- 1000A digital micro-Vickers hardness tester was used to test the surface hardness at intervals of 0.25mm with a load of 100g for 15 seconds, and the depth was tested at intervals of 0.01mm."],["oa:W4378647781","Ti-6Al-4V","fatigue striation width",0.425,null,null,null,"µm","","N1 ultrasonic rolling","","","",false,"unmapped_property","methods","The fatigue striation widths of samples N1, N3, and N5 are approximately 0.425μm, 0.299μm, and 0.227μm, respectively, which are reduced by 62.4%, 73.5%, and 79.9% compared to the original sample."],["oa:W4378647781","Ti-6Al-4V","testing interval",0.25,null,null,null,"mm","","","","micro-Vickers hardness test","",false,"unmapped_property","methods","The Huayin HVS- 1000A digital micro-Vickers hardness tester was used to test the surface hardness at intervals of 0.25mm with a load of 100g for 15 seconds, and the depth was tested at intervals of 0.01mm."],["oa:W4378647781","Ti-6Al-4V","load",100.0,null,null,null,"g","","","","micro-Vickers hardness test","",false,"unmapped_property","methods","The Huayin HVS- 1000A digital micro-Vickers hardness tester was used to test the surface hardness at intervals of 0.25mm with a load of 100g for 15 seconds, and the depth was tested at intervals of 0.01mm."],["oa:W4378647781","Ti-6Al-4V","fatigue striation width",0.227,null,null,null,"µm","","N5 ultrasonic rolling","","","",false,"unmapped_property","methods","The fatigue striation widths of samples N1, N3, and N5 are approximately 0.425μm, 0.299μm, and 0.227μm, respectively, which are reduced by 62.4%, 73.5%, and 79.9% compared to the original sample."],["oa:W4378647781","Ti-6Al-4V","frequency",20.0,null,null,null,"kHz","","","","","",false,"unmapped_property","methods","The ultrasonic rolling device, consisting of a CNC milling machine and an ultrasonic rolling head, as shown in Figure 1(a) and (b), was used to perform double-sided strengthening treatment on the welding surface of the specimens with ultrasonic rolling parameters of a static pressure of 500N, an amplitude of 10μm, frequency of 20 kHz, moving speed of 2 m/min, and a step length of 0.1mm."],["oa:W4378647781","Ti-6Al-4V","fatigue striation width",0.299,null,null,null,"µm","","N3 ultrasonic rolling","","","",false,"unmapped_property","methods","The fatigue striation widths of samples N1, N3, and N5 are approximately 0.425μm, 0.299μm, and 0.227μm, respectively, which are reduced by 62.4%, 73.5%, and 79.9% compared to the original sample."],["oa:W4378647781","Ti-6Al-4V","surface residual stress",-660.0,null,null,null,"MPa","","","","","",false,"unmapped_property","conclusions","Among them, the N5 sample has the best surface integrity, with an average surface roughness of 0.383 μm, an average surface residual stress value of -660 MPa, the maximum plastic deformation layer in different regions, and the highest microhardness in different regions."],["oa:W4379229213","","bonding strength",20.33,null,null,1.15,"MPa","","","","","",false,"unmapped_property","results_discussion","The T65 coating has a bonding strength of approximately 20.33 ± 1.15 MPa and the T80 coating has a lesser bonding strength of 15.76 ± 0.47 MPa."],["oa:W4379229213","","hydrophilicity",9.53,null,null,0.61,"°","","","","","",false,"unmapped_property","conclusions","Moreover, the uniform coatings prepared at 65 °C have better hydrophilicity (9.53 ± 0.61°) and bonding strength (20.33 ± 1.15 MPa) than those prepared at 80 °C."],["oa:W4379229213","","bonding strength",15.76,null,null,0.47,"MPa","","","","","",false,"unmapped_property","results_discussion","The T65 coating has a bonding strength of approximately 20.33 ± 1.15 MPa and the T80 coating has a lesser bonding strength of 15.76 ± 0.47 MPa."],["oa:W4379229213","","thickness",42.0,null,null,null,"µm","","","","","",false,"unmapped_property","conclusions","In addition, the MgP coating prepared at 80 °C exhibits the maximum thickness (42 μm) and superior corrosion resistance because it has the best uniformity."],["oa:W4379520087","Ti-6.8Cu","Q",54.0,null,null,null,"K","","as-built DED","","","",true,"unmapped_property","results_discussion","Having assessed that a CET should occur for alloys with values of Q close to, or greater than Q ≈62 K, we processed using AM (employing the DED process mentioned above) two Ti-Cu alloys, namely Ti-2.5Cu and Ti-6.8Cu."],["oa:W4379520087","Ti-8.5Cu","Qbin",62.0,null,null,null,"K","","","equiaxed","","",false,"unmapped_property","results_discussion","Firstly, from the work presented for the alloy Ti-8.5Cu5, a value of 62 K was derived for the Qbin, which corresponded to an equiaxed grain morphology."],["oa:W4379520087","Ti-12Mo","Q",54.0,null,null,null,"K","","","","","",false,"unmapped_property","results_discussion","In the present study, two alloys were chosen, one being Ti-20V, for which a value of Q was determined to be ≈0 K, i.e., very low, and the second Ti-12Mo, for which Q was estimated to be 54 K, quite close to the value of 62 K determined for Ti-8.5Cu5."],["oa:W4379520087","Ti-20V","ΔT",10.0,null,null,null,"K","","","","","",false,"unmapped_property","results_discussion","It may also be noted from Table 1 that the Ti-20V and Ti- 12Mo samples have relatively low values of ΔT, being ≈10 K and ≈110 K, respectively, whereas the value for the alloy Ti-8.5Cu5, is given by ΔT ≈603 K, a very signiﬁcantly larger value."],["oa:W4379520087","Ti-12Mo","ΔT",110.0,null,null,null,"K","","","","","",false,"unmapped_property","results_discussion","It may also be noted from Table 1 that the Ti-20V and Ti- 12Mo samples have relatively low values of ΔT, being ≈10 K and ≈110 K, respectively, whereas the value for the alloy Ti-8.5Cu5, is given by ΔT ≈603 K, a very signiﬁcantly larger value."],["oa:W4379520087","Ti-20V","Q",0.0,null,null,null,"K","","","","","",false,"unmapped_property","results_discussion","In the present study, two alloys were chosen, one being Ti-20V, for which a value of Q was determined to be ≈0 K, i.e., very low, and the second Ti-12Mo, for which Q was estimated to be 54 K, quite close to the value of 62 K determined for Ti-8.5Cu5."],["oa:W4379520087","Ti-8.5Cu","ΔT",603.0,null,null,null,"K","","","","","",false,"unmapped_property","results_discussion","It may also be noted from Table 1 that the Ti-20V and Ti- 12Mo samples have relatively low values of ΔT, being ≈10 K and ≈110 K, respectively, whereas the value for the alloy Ti-8.5Cu5, is given by ΔT ≈603 K, a very signiﬁcantly larger value."],["oa:W4379520087","Ti-2.5Cu","Q",54.0,null,null,null,"K","","as-built DED","","","",true,"unmapped_property","results_discussion","Having assessed that a CET should occur for alloys with values of Q close to, or greater than Q ≈62 K, we processed using AM (employing the DED process mentioned above) two Ti-Cu alloys, namely Ti-2.5Cu and Ti-6.8Cu."],["oa:W4379520087","Ti-6.8Cu","ΔT",623.0,null,null,null,"K","","as-built DED","","","",true,"unmapped_property","results_discussion","Thus, values of Q for both these alloys are less than 54 K, such that columnar microstructures would be predicted, whereas the predicted values of ΔT for both of these alloys are very high, namely ≈672 K and ≈623 K, respectively, which leads to a prediction of equiaxed grain morphologies."],["oa:W4379520087","Ti-2.5Cu","ΔT",672.0,null,null,null,"K","","as-built DED","","","",true,"unmapped_property","results_discussion","Thus, values of Q for both these alloys are less than 54 K, such that columnar microstructures would be predicted, whereas the predicted values of ΔT for both of these alloys are very high, namely ≈672 K and ≈623 K, respectively, which leads to a prediction of equiaxed grain morphologies."],["oa:W4380373814","Ti-6Al-4V","Density",4431.79,null,null,null,"kgm-3","","","","","",false,"unmapped_property","table","Ti-6Al-4V\tK1,2=6.87\tc1,2= 538.08\tρ1,2= 4431.79"],["oa:W4380421333","Ti-6Al-4V","k",164.0,null,null,null,"MPa·µm1/2","","","","","",false,"unmapped_property","results_discussion","In this work, we assume the value of k to be 164 MPa·μm 1/2, in accordance with the study of Xu et al [2]."],["oa:W4380421347","Ti-6Al-4V","proportion of LAGBs",10.9,null,null,null,"%","","","","","",false,"unmapped_property","results_discussion","The proportion of LAGBs is 10.9%, while that of HAGBs is 70.6% [Fig. 3(b4)]."],["oa:W4380421347","Ti-6Al-4V","proportion of HAGBs",80.8,null,null,null,"%","","","","","",false,"unmapped_property","results_discussion","In addition, compared with as-cast and HT1, the content of HAGBs is increased, accounting for 80.8%, while the proportion of LAGBs is decreased, accounting for 11.8% [Fig. 3(c4)]."],["oa:W4380421347","Ti-6Al-4V","percentage of HAGBs",81.6,null,null,null,"%","","as-cast","","","",false,"unmapped_property","results_discussion","There is also a higher percentage of HAGBs in comparison to the as-cast, HT1, and HT2 treatments, reaching a percentage of 81.6% [Figs. 3(d3) and (d4)]."],["oa:W4380433818","Ti-6Al-4V","creep resistance",58.0,null,null,null,"nm","","annealed","","nanoindentation","",false,"unmapped_property","results_discussion","Since the load plateaus were in general wider for the Dan specimen (~58 nm when a 200 mN holding load was applied) compared to the Dab specimen (~40 nm when a 200 mN holding load was applied), it indicates that the annealing heat treatment causes a lower creep resistance. c,d also confirm this finding since the curves of the Dan specimen have a higher increasing trend, compared to the curves of the Dab specimen."],["oa:W4380433818","Ti-6Al-4V","creep resistance",40.0,null,null,null,"nm","","as-built","","nanoindentation","",false,"unmapped_property","results_discussion","Since the load plateaus were in general wider for the Dan specimen (~58 nm when a 200 mN holding load was applied) compared to the Dab specimen (~40 nm when a 200 mN holding load was applied), it indicates that the annealing heat treatment causes a lower creep resistance. c,d also confirm this finding since the curves of the Dan specimen have a higher increasing trend, compared to the curves of the Dab specimen."],["oa:W4380433818","Ti-6Al-4V","HV1",0.331,null,null,null,"nm","","annealed","","nanoindentation","",false,"unmapped_property","results_discussion","This was demonstrated by the Dan specimen subjected to a 200 mN indentation load (a), where the mean absolute error (MAE) was 0.331 nm."],["oa:W4380489347","Ti-6Al-4V","equivalent tensile strain",2100.0,1500.0,2700.0,null,"%","","","","","",false,"unmapped_property","results_discussion","The equivalent tensile strain is from 1500 to 2700 %."],["oa:W4380489436","Ti6Al4V-6 wt.% Cu","linear wear",0.28,null,null,0.01,"mm","","","","","",false,"unmapped_property","results_discussion",""],["oa:W4380489436","Ti-6Al-4V","linear wear",0.52,null,null,0.02,"mm","","","","","",false,"unmapped_property","results_discussion",""],["oa:W4380489436","Ti6Al4V-9.7 wt.% Cu","linear wear",0.31,null,null,0.01,"mm","","","","","",false,"unmapped_property","results_discussion",""],["oa:W4380682755","","Ti, V, and Ni contents",17.0,null,null,null,"at%","","","","","",false,"unmapped_property","results","The Ti, V, and Ni contents were 17, 24, and 21 at.%, respectively."],["oa:W4380682755","","amount of Ti along the Ni–Ti layers",20.0,null,null,null,"at%","","","","","",false,"unmapped_property","results","The amount of Ti along the Ni–Ti layers was also found to vary, from 40 at.% to 20 at.%, along the Ni–Ti layers."],["oa:W4380682755","","amount of Ti along the Ni–Ti layers",40.0,null,null,null,"at%","","","","","",false,"unmapped_property","results","The amount of Ti along the Ni–Ti layers was also found to vary, from 40 at.% to 20 at.%, along the Ni–Ti layers."],["oa:W4380682755","","Ti, V, and Ni contents",24.0,null,null,null,"at%","","","","","",false,"unmapped_property","results","The Ti, V, and Ni contents were 17, 24, and 21 at.%, respectively."],["oa:W4380682755","","Cr atoms diffused into the Ni–Ti layer",15.0,null,null,null,"at%","","","","","",false,"unmapped_property","results","Cr atoms diffused into the Ni–Ti layer, varying from 30 at.% near the interface to 15 at.% in the middle of Ni–Ti layer."],["oa:W4380682755","","Cr atoms diffused into the Ni–Ti layer",30.0,null,null,null,"at%","","","","","",false,"unmapped_property","results","Cr atoms diffused into the Ni–Ti layer, varying from 30 at.% near the interface to 15 at.% in the middle of Ni–Ti layer."],["oa:W4380682755","","Ti, V, and Ni contents",21.0,null,null,null,"at%","","","","","",false,"unmapped_property","results","The Ti, V, and Ni contents were 17, 24, and 21 at.%, respectively."],["oa:W4380682755","","V enrichment in Cr fracture surface",6.0,null,null,null,"at%","","","","","",false,"unmapped_property","results","V enrichment of 12 at.% could be observed in the Cr fracture surface of the as-built tensile-tested specimen, whereas it was 6 at.% in the heat-treated specimen before testing."],["oa:W4380682755","","EDS analysis of fracture surface",13.0,null,null,null,"at%","","","","","",false,"unmapped_property","results","The Ti and Cr contents of the fracture surfaces were 25 and 13 at.%, respectively."],["oa:W4380682755","","V enrichment in Cr fracture surface",12.0,null,null,null,"at%","","","","","",false,"unmapped_property","results","V enrichment of 12 at.% could be observed in the Cr fracture surface of the as-built tensile-tested specimen, whereas it was 6 at.% in the heat-treated specimen before testing."],["oa:W4380682755","","EDS analysis of fracture surface",25.0,null,null,null,"at%","","","","","",false,"unmapped_property","results","The Ti and Cr contents of the fracture surfaces were 25 and 13 at.%, respectively."],["oa:W4380682755","","EDS analysis of fracture surface",57.0,null,null,null,"at%","","","","","",false,"unmapped_property","results","Therefore, the predominant observation of cleavage facets and the presence of micropores suggest that the material exhibited a brittle fracture behavior. c,d show the EDS analysis of the fracture surface of Specimen 2, revealing that fracture occurred at the Ni–Ti layers, as the fracture surface contained 57 at.% Ni."],["oa:W4380682755","","EDS mapping of fracture surface",37.0,null,null,null,"at%","","","","","",false,"unmapped_property","results","Brittle failure was also predicted when the interatomic bonds were broken at maximum loading, resulting in reinforcement pull-out, crack nucleation and propagation, and final rupture. d shows the EDS mapping of the fracture surface of Specimen 1 which revealed that the fracture occurred at the Cu layers, as the fracture surface contained 37 at.% Cu."],["oa:W4380994306","CP-Ti Grade 2","quasiring distribution of reflexes",0.0,null,null,null,"","","","","","",false,"unmapped_property","methods",""],["oa:W4380994306","CP-Ti Grade 2","Te ∼10eV",10.0,null,null,null,"eV","","","","","",false,"unmapped_property","methods",""],["oa:W4380994306","CP-Ti Grade 2","noticeably smaller number of reflexes",0.0,null,null,null,"","","","","","",false,"unmapped_property","methods",""],["oa:W4380994306","CP-Ti Grade 2","dT ≈30nm",30.0,null,null,null,"nm","","","","","",false,"unmapped_property","methods",""],["oa:W4380994306","CP-Ti Grade 2","Pe ≈1000 GPa",1000.0,null,null,null,"GPa","","","","","",false,"unmapped_property","methods",""],["oa:W4380994306","CP-Ti Grade 2","P = Pe + Pi ≈450 GPa",450.0,null,null,null,"GPa","","","","","",false,"unmapped_property","methods",""],["oa:W4380994306","CP-Ti Grade 2","initial depth of 300 nm",300.0,null,null,null,"nm","","","","","",false,"unmapped_property","methods",""],["oa:W4380994306","CP-Ti Grade 2","P ∼80GPa",80.0,null,null,null,"GPa","","","","","",false,"unmapped_property","methods",""],["oa:W4380994306","CP-Ti Grade 2","LP velocity was then used",0.0,null,null,null,"","","","","molecular dynamics simulation","",true,"unmapped_property","methods",""],["oa:W4381137493","Ti-6Al-4V","Rt",36.36,36.36,36.36,null,"%","","","","","",false,"unmapped_property","results_discussion","Higher surface roughness was observed on the surface machined with Br than that machined with copper in terms of Ra and Rt, which were 5.45% and 36.36%, respectively."],["oa:W4381137493","Ti-6Al-4V","Electrical resistivity (µΩ-cm)",178.0,null,null,null,"µΩ-cm","","","","","",false,"unmapped_property","table","Electrical resistivity (µΩ-cm)\t178"],["oa:W4381433511","Ti-27Nb","K, (MPa)",1148.0,null,null,null,"MPa","","","","","",false,"unmapped_property","table","K, (MPa)\t1148"],["oa:W4381433511","Ti-27Nb","Release energy GIC, kJ/m2",26.3,null,null,null,"kJ/m2","","","","","",false,"unmapped_property","table","Release energy GIC, kJ/m2\t26.3\t24.8\t5.2\t25.5\t3\t25\t4.5"],["oa:W4381433511","Ti-27Nb","GIC",24.88,null,null,null,"kJ/m2","","","","single-point J-integral method","",true,"unmapped_property","results_discussion","Moreover, the results of the linear or elastic model of the compact stress of a single-point FE J-integral method also provide reasonable and good results with a small percentage error of 2 and 4.5% for KIC and GIC, respectively."],["oa:W4381433511","Ti-27Nb","fracture energy",24.88,null,null,null,"kJ/m2","","","","XFEM fixed-crack method","",true,"unmapped_property","results_discussion","The single-point J-integral method FE (XFEM fixed-crack method) for the elastic or linear behaviour of a tensile specimen with a central notch and a controlled load at the point of first failure of 30,000 N (see ) for a central crack of 15 mm gives relatively similar values to the experimental data with a percentage error of 1% and 3% for the value of fracture toughness and the corresponding fracture energy, respectively."],["oa:W4381433511","Ti-27Nb","Release energy GIC, kJ/m2",24.8,null,null,null,"kJ/m2","","","","XFEM","",false,"unmapped_property","table","Release energy GIC, kJ/m2\t26.3\t24.8\t5.2\t25.5\t3\t25\t4.5"],["oa:W4381433511","Ti-27Nb","Release energy GIC, kJ/m2",25.5,null,null,null,"kJ/m2","","","","Fixed-Crack XFEM","",false,"unmapped_property","table","Release energy GIC, kJ/m2\t26.3\t24.8\t5.2\t25.5\t3\t25\t4.5"],["oa:W4381433511","Ti-27Nb","N, strain hardening",0.7,null,null,null,"","","","","","",false,"unmapped_property","table","N, strain hardening\t0.7"],["oa:W4381433511","Ti-27Nb","Density (Kg/m3)",4520.0,null,null,null,"Kg/m3","","","","","",false,"unmapped_property","table","Density (Kg/m3)\t4520"],["oa:W4381433511","Ti-27Nb","Strain rate, (mm/mm)/s",0.166,null,null,null,"(mm/mm)/s","","","","","",false,"unmapped_property","table","Strain rate, (mm/mm)/s\t0.166"],["oa:W4381433511","Ti-27Nb","fracture release energy GIC",24.88,null,null,null,"kJ/m2","","","","XFEM","",true,"unmapped_property","results_discussion","It was the point of (48.9 MPam), and the corresponding fracture release energy GIC is 24.88 kJ/m2 These values are very close when compared with the experimental data from Ref. []; the percentage errors for XFEM are 2.2% and 5.2%, respectively."],["oa:W4381847923","Ti-5Al-5Mo-5V-3Cr","average width",2.0,null,null,null,"lm","","as FAST","lath","","",false,"unmapped_property","results_discussion","The sample was cooled from 1030 \u0003C with an average cooling rate of 63 \u0003C/min, which created a relatively ﬁne a laths with an average width of 2 lm."],["oa:W4382044889","Ti-6Al-4V","N %",0.006,null,null,null,"%","","","","","",false,"unmapped_property","table","Ti–6Al–4V\tBalance\t6.01\t3.87\t0.18\t0.14\t0.009\t0.006"],["oa:W4382044889","Ti-6Al-4V","Reference strain rate (1/s)",2000.0,null,null,null,"1/s","","","","","",false,"unmapped_property","table","Reference strain rate (1/s)\t2000"],["oa:W4382044889","Ti-6Al-4V","C %",0.009,null,null,null,"%","","","","","",false,"unmapped_property","table","Ti–6Al–4V\tBalance\t6.01\t3.87\t0.18\t0.14\t0.009\t0.006"],["oa:W4382044889","Ti-6Al-4V","Fe %",0.18,null,null,null,"%","","","","","",false,"unmapped_property","table","Ti–6Al–4V\tBalance\t6.01\t3.87\t0.18\t0.14\t0.009\t0.006"],["oa:W4382044889","Ti-6Al-4V","B (MPa)",761.5,null,null,null,"MPa","","","","","",false,"unmapped_property","table","B (MPa)\t761.5"],["oa:W4382044889","Ti-6Al-4V","O %",0.14,null,null,null,"%","","","","","",false,"unmapped_property","table","Ti–6Al–4V\tBalance\t6.01\t3.87\t0.18\t0.14\t0.009\t0.006"],["oa:W4382238234","Ti-6Al-4V","pore size",19.17,3.34,35.0,null,"µm","","","","","",false,"unmapped_property","results_discussion","A large number of pores exist in this area, and the enlarged view reveals the pore size ranges from 3.34 μm to 35 μm, as shown in g."],["oa:W4382238234","Ti-6Al-4V","pores",183.35,null,null,null,"µm","","as-welded","","micro-CT","",false,"unmapped_property","conclusions","Some conclusions could be summarized as follows:(1)Surface topographies of ALSP and SLSP processing show that SLSP can cause surface plastic deformation on Ti-6Al-4V joints with a pitting depth of more than 25 microns while that of ALSP is about 15 microns.(2)A long hot crack can be found from the central area of an as-welded joint through micro-CT with a length of about 2.24 mm, accompanied by many pores of different sizes on double sides."],["oa:W4382238234","Ti-6Al-4V","hot crack",2.24,null,null,null,"mm","","as-welded","","micro-CT","",false,"unmapped_property","conclusions","Some conclusions could be summarized as follows:(1)Surface topographies of ALSP and SLSP processing show that SLSP can cause surface plastic deformation on Ti-6Al-4V joints with a pitting depth of more than 25 microns while that of ALSP is about 15 microns.(2)A long hot crack can be found from the central area of an as-welded joint through micro-CT with a length of about 2.24 mm, accompanied by many pores of different sizes on double sides."],["oa:W4382238234","Ti-6Al-4V","pitting depth",25.0,null,null,null,"microns","","as-welded","","","",false,"unmapped_property","conclusions","Some conclusions could be summarized as follows:(1)Surface topographies of ALSP and SLSP processing show that SLSP can cause surface plastic deformation on Ti-6Al-4V joints with a pitting depth of more than 25 microns while that of ALSP is about 15 microns.(2)A long hot crack can be found from the central area of an as-welded joint through micro-CT with a length of about 2.24 mm, accompanied by many pores of different sizes on double sides."],["oa:W4382238234","Ti-6Al-4V","pitting depth",15.0,null,null,null,"microns","","as-welded","","","",false,"unmapped_property","conclusions","Some conclusions could be summarized as follows:(1)Surface topographies of ALSP and SLSP processing show that SLSP can cause surface plastic deformation on Ti-6Al-4V joints with a pitting depth of more than 25 microns while that of ALSP is about 15 microns.(2)A long hot crack can be found from the central area of an as-welded joint through micro-CT with a length of about 2.24 mm, accompanied by many pores of different sizes on double sides."],["oa:W4382403325","Ti-6Al-4V","CR",0.0096,null,null,null,"mmpy","","anodized at 75 V","","potentiodynamic analysis","",false,"unmapped_property","results","Table 5 Layer Thickness and Corrosion Rate for anodized and non-anodized Ti-6Al-4V specimen No Variable Thickness of Layer (nm) Δt CR (mmpy) ΔCR 1 Non-anodized 2 – 5 - 9.27E-02 - 2 15 V 65.596 60.596 3.35E-03 8.94E-02 3 30 V 81.543 15.947 3.42E-03 6.80E-05 4 45 V 93.626 12.083 7.94E-03 4.52E-03 5 60 V 102.580 8.954 8.68E-03 7.36E-04 6 75 V 107.307 4.727 9.56E-03 8.81E-04"],["oa:W4382403325","Ti-6Al-4V","CR",0.0087,null,null,null,"mmpy","","anodized at 60 V","","potentiodynamic analysis","",false,"unmapped_property","results","Table 5 Layer Thickness and Corrosion Rate for anodized and non-anodized Ti-6Al-4V specimen No Variable Thickness of Layer (nm) Δt CR (mmpy) ΔCR 1 Non-anodized 2 – 5 - 9.27E-02 - 2 15 V 65.596 60.596 3.35E-03 8.94E-02 3 30 V 81.543 15.947 3.42E-03 6.80E-05 4 45 V 93.626 12.083 7.94E-03 4.52E-03 5 60 V 102.580 8.954 8.68E-03 7.36E-04 6 75 V 107.307 4.727 9.56E-03 8.81E-04"],["oa:W4382403325","Ti-6Al-4V","CR",0.0034,null,null,null,"mmpy","","anodized at 30 V","","potentiodynamic analysis","",false,"unmapped_property","results","Table 5 Layer Thickness and Corrosion Rate for anodized and non-anodized Ti-6Al-4V specimen No Variable Thickness of Layer (nm) Δt CR (mmpy) ΔCR 1 Non-anodized 2 – 5 - 9.27E-02 - 2 15 V 65.596 60.596 3.35E-03 8.94E-02 3 30 V 81.543 15.947 3.42E-03 6.80E-05 4 45 V 93.626 12.083 7.94E-03 4.52E-03 5 60 V 102.580 8.954 8.68E-03 7.36E-04 6 75 V 107.307 4.727 9.56E-03 8.81E-04"],["oa:W4382403325","Ti-6Al-4V","CR",0.0034,null,null,null,"mmpy","","anodized at 15 V","","potentiodynamic analysis","",false,"unmapped_property","results","Table 5 Layer Thickness and Corrosion Rate for anodized and non-anodized Ti-6Al-4V specimen No Variable Thickness of Layer (nm) Δt CR (mmpy) ΔCR 1 Non-anodized 2 – 5 - 9.27E-02 - 2 15 V 65.596 60.596 3.35E-03 8.94E-02 3 30 V 81.543 15.947 3.42E-03 6.80E-05 4 45 V 93.626 12.083 7.94E-03 4.52E-03 5 60 V 102.580 8.954 8.68E-03 7.36E-04 6 75 V 107.307 4.727 9.56E-03 8.81E-04"],["oa:W4382403325","Ti-6Al-4V","CR",0.0927,null,null,null,"mmpy","","non-anodized","","potentiodynamic analysis","",false,"unmapped_property","results","Table 5 Layer Thickness and Corrosion Rate for anodized and non-anodized Ti-6Al-4V specimen No Variable Thickness of Layer (nm) Δt CR (mmpy) ΔCR 1 Non-anodized 2 – 5 - 9.27E-02 - 2 15 V 65.596 60.596 3.35E-03 8.94E-02 3 30 V 81.543 15.947 3.42E-03 6.80E-05 4 45 V 93.626 12.083 7.94E-03 4.52E-03 5 60 V 102.580 8.954 8.68E-03 7.36E-04 6 75 V 107.307 4.727 9.56E-03 8.81E-04"],["oa:W4382403325","Ti-6Al-4V","CR",0.0079,null,null,null,"mmpy","","anodized at 45 V","","potentiodynamic analysis","",false,"unmapped_property","results","Table 5 Layer Thickness and Corrosion Rate for anodized and non-anodized Ti-6Al-4V specimen No Variable Thickness of Layer (nm) Δt CR (mmpy) ΔCR 1 Non-anodized 2 – 5 - 9.27E-02 - 2 15 V 65.596 60.596 3.35E-03 8.94E-02 3 30 V 81.543 15.947 3.42E-03 6.80E-05 4 45 V 93.626 12.083 7.94E-03 4.52E-03 5 60 V 102.580 8.954 8.68E-03 7.36E-04 6 75 V 107.307 4.727 9.56E-03 8.81E-04"],["oa:W4382403325","Ti-6Al-4V","oxide layer thickness",65.596,null,null,null,"nm","","","","","",false,"unmapped_property","results","In this case, the highest oxide layer was obtained at 75 V by 107.307 nm, while the lowest was at 15 V by 65.596 nm."],["oa:W4382403325","Ti-6Al-4V","oxide layer thickness",107.307,null,null,null,"nm","","","","","",false,"unmapped_property","results","In this case, the highest oxide layer was obtained at 75 V by 107.307 nm, while the lowest was at 15 V by 65.596 nm."],["oa:W4382403325","Ti-6Al-4V","oxide layer thickness",65.596,null,null,null,"nm","","anodized at 15 V","","","",false,"unmapped_property","results","However, the anodized specimen at 15 V obtained an oxide layer of 65.596 nm."],["oa:W4382403325","Ti-6Al-4V","oxide layer thickness increase",60.595,null,null,null,"nm","","anodized at 15 V","","","",false,"unmapped_property","results","The increase of oxide layer thickness by 92% (60.595 nm) caused a significant decrease in corrosion rate."],["oa:W4382403325","Ti-6Al-4V","oxide layer thickness",3.5,2.0,5.0,null,"nm","","non-anodized","","","",false,"unmapped_property","results","The oxide layer on the non-anodized specimen was only 2-5 nm."],["oa:W4382460422","85 pct Ti/15 pct TiB","JR",5.0,null,null,null,"N/mm","room temperature","","","ASTM E1820","",false,"unmapped_property","results_discussion","Previous studies have determined JR of CP Ti to be 153 N/mm.[34] It should be noted that the present data show a dramatic decrease in fracture toughness from the CP Ti (layer 7) to 85 pct Ti/15 pct TiB (layer 6); with only 15 pct TiB added to the pure Ti, the fracture toughness decreases to roughly 5 N/mm—a value that is unacceptably low for engineering applications."],["oa:W4382460422","CP-Ti Grade 2","JR",153.0,null,null,null,"N/mm","room temperature","","","ASTM E1820","",false,"unmapped_property","results_discussion","Previous studies have determined JR of CP Ti to be 153 N/mm.[34] It should be noted that the present data show a dramatic decrease in fracture toughness from the CP Ti (layer 7) to 85 pct Ti/15 pct TiB (layer 6); with only 15 pct TiB added to the pure Ti, the fracture toughness decreases to roughly 5 N/mm—a value that is unacceptably low for engineering applications."],["oa:W4382762980","","aluminum evaporation flux",0.0002,0.0001,0.0003,null,"g⋅cm-2⋅s-1","2023 K","","","","",false,"unmapped_property","abstract",""],["oa:W4382762980","","aluminum evaporation flux",0.0002,0.0,0.0003,null,"gcm-2s-1","1973 K","","","","",false,"unmapped_property","conclusions",""],["oa:W4382762980","","aluminum evaporation flux",0.0002,0.0001,0.0003,null,"gcm-2s-1","2023 K","","","","",false,"unmapped_property","conclusions",""],["oa:W4382762980","","aluminum evaporation flux",0.0002,0.0,0.0003,null,"g⋅cm-2⋅s-1","1973 K","","","","",false,"unmapped_property","abstract",""],["oa:W4382776417","Ti-6Al-4V","HV30",335.0,null,null,null,"HV30","","FAST-950°C plate","","","",false,"unmapped_property","results_discussion","Light optical micrographs from the bulk material of Ti-6Al-4V (a) Rolled plate, (b) HIP plate, (c)
