Repository: akhtar07/tisci-explorer

# TiSci Explorer

A read-only, static explorer for **TiSci**, an autonomous research agent for titanium alloys. TiSci reads the
titanium-alloy literature, builds a knowledge graph and a table of measured values, proposes hypotheses where the
graph has gaps, and tests them with DFT (MACE / VASP) and the ICME-lite multiscale chain.

**Live site:** https://akhtar07.github.io/tisci-explorer/

The site has seven sections:

| Section | What it shows |
|---|---|
| Overview | Corpus → graph → facts → hypotheses → verdicts, with the snapshot's counts |
| Worked example | One full loop for W in α-Ti: graph path, hypothesis, novelty check, DFT test, verdict, follow-up, DAMASK |

File: data/facts/other.json (part 74 of 112)
FAST-1100°C plate and (d) FAST-950°C plate with their respective HV30 hardness values."],["oa:W4382776417","Ti-6Al-4V","V50",680.9,null,null,6.4,"m/s","","FAST-950°C plate","","","",false,"unmapped_property","results_discussion","Manufacturing process Heat treatment Thickness (mm) Areal Density (kg/m2) V50 (m/s) Std Dev (m/s) Velocity Spread (m/s) Required V50 (MIL-DTL-46077G) (m/s) Rolled plate Mill Anneal 14.2 61.45 704.5 4 10 680.3 HIP ∼900°C Mill Anneal 12.7 55.72 641.6 7 16.6 632.1 FAST 1100°C n/a 13.8 61.17 667.8 6.2 17.6 670.0 FAST 950°C n/a 13.8 60.57 680.9 6.4 16.8 670.0 a fail were chosen for each plate condition for further investigation."],["oa:W4382776417","Ti-6Al-4V","HV30",320.0,null,null,null,"HV30","","HIP plate","","","",false,"unmapped_property","results_discussion","Light optical micrographs from the bulk material of Ti-6Al-4V (a) Rolled plate, (b) HIP plate, (c) FAST-1100°C plate and (d) FAST-950°C plate with their respective HV30 hardness values."],["oa:W4382776417","Ti-6Al-4V","HV30",340.0,null,null,null,"HV30","","rolled plate","","","",false,"unmapped_property","results_discussion","Light optical micrographs from the bulk material of Ti-6Al-4V (a) Rolled plate, (b) HIP plate, (c) FAST-1100°C plate and (d) FAST-950°C plate with their respective HV30 hardness values."],["oa:W4382776417","Ti-6Al-4V","V50",704.5,null,null,4.0,"m/s","","rolled plate","","","",false,"unmapped_property","results_discussion","Manufacturing process Heat treatment Thickness (mm) Areal Density (kg/m2) V50 (m/s) Std Dev (m/s) Velocity Spread (m/s) Required V50 (MIL-DTL-46077G) (m/s) Rolled plate Mill Anneal 14.2 61.45 704.5 4 10 680.3 HIP ∼900°C Mill Anneal 12.7 55.72 641.6 7 16.6 632.1 FAST 1100°C n/a 13.8 61.17 667.8 6.2 17.6 670.0 FAST 950°C n/a 13.8 60.57 680.9 6.4 16.8 670.0 a fail were chosen for each plate condition for further investigation."],["oa:W4382776417","Ti-6Al-4V","V50",641.6,null,null,7.0,"m/s","","HIP plate","","","",false,"unmapped_property","results_discussion","Manufacturing process Heat treatment Thickness (mm) Areal Density (kg/m2) V50 (m/s) Std Dev (m/s) Velocity Spread (m/s) Required V50 (MIL-DTL-46077G) (m/s) Rolled plate Mill Anneal 14.2 61.45 704.5 4 10 680.3 HIP ∼900°C Mill Anneal 12.7 55.72 641.6 7 16.6 632.1 FAST 1100°C n/a 13.8 61.17 667.8 6.2 17.6 670.0 FAST 950°C n/a 13.8 60.57 680.9 6.4 16.8 670.0 a fail were chosen for each plate condition for further investigation."],["oa:W4382776417","Ti-6Al-4V","V50",667.8,null,null,6.2,"m/s","","FAST-1100°C plate","","","",false,"unmapped_property","results_discussion","Manufacturing process Heat treatment Thickness (mm) Areal Density (kg/m2) V50 (m/s) Std Dev (m/s) Velocity Spread (m/s) Required V50 (MIL-DTL-46077G) (m/s) Rolled plate Mill Anneal 14.2 61.45 704.5 4 10 680.3 HIP ∼900°C Mill Anneal 12.7 55.72 641.6 7 16.6 632.1 FAST 1100°C n/a 13.8 61.17 667.8 6.2 17.6 670.0 FAST 950°C n/a 13.8 60.57 680.9 6.4 16.8 670.0 a fail were chosen for each plate condition for further investigation."],["oa:W4382776417","Ti-6Al-4V","HV30",330.0,null,null,null,"HV30","","FAST-1100°C plate","","","",false,"unmapped_property","results_discussion","Light optical micrographs from the bulk material of Ti-6Al-4V (a) Rolled plate, (b) HIP plate, (c) FAST-1100°C plate and (d) FAST-950°C plate with their respective HV30 hardness values."],["oa:W4382932058","Ti6Al4V-TiBw","3D-MPA spacings",200.0,null,null,null,"µm","","dual-structure","","","",false,"unmapped_property","results_discussion","The 3D-MPA spacings are 200, 125, 50, and 15 μm."],["oa:W4382932058","Ti6Al4V-TiBw","3D-MPA spacings",15.0,null,null,null,"µm","","dual-structure","","","",false,"unmapped_property","results_discussion","The 3D-MPA spacings are 200, 125, 50, and 15 μm."],["oa:W4382932058","Ti6Al4V-TiBw","3D-MPA spacings",50.0,null,null,null,"µm","","dual-structure","","","",false,"unmapped_property","results_discussion","The 3D-MPA spacings are 200, 125, 50, and 15 μm."],["oa:W4382932058","Ti6Al4V-TiBw","3D-MPA spacings",125.0,null,null,null,"µm","","dual-structure","","","",false,"unmapped_property","results_discussion","The 3D-MPA spacings are 200, 125, 50, and 15 μm."],["oa:W4382932058","Ti6Al4V-TiBw","deflection in the fine grains",11.1,null,null,null,"%","","dual-structure","","EBSD","",false,"unmapped_property","results_discussion","After counting the size changes of the fine grains before and after tensile deformation, the deflection in the fine grains reached ~11.1% before fracture as shown in ."],["oa:W4382982172","Ti4Al4V","adhesive strength",160.0,null,null,null,"MPa","","heat-treated","","tensile test","",false,"unmapped_property","abstract","The results indicate that annealing effectively reduces the microstructure defects of the remanufactured parts (up to 30% porosity reduction) and improves the adhesive strength (i.e., below 30 MPa for as-sprayed deposits, and up to 160 MPa for heat-treated Ti4Al4V deposits)."],["oa:W4382982172","Ti4Al4V","adhesive strength",30.0,null,null,null,"MPa","","as-sprayed","","tensile test","",false,"unmapped_property","abstract","The results indicate that annealing effectively reduces the microstructure defects of the remanufactured parts (up to 30% porosity reduction) and improves the adhesive strength (i.e., below 30 MPa for as-sprayed deposits, and up to 160 MPa for heat-treated Ti4Al4V deposits)."],["oa:W4382983263","Ti-6Al-4V","Specific heat",0.5263,null,null,null,"J/g-0C","","","","","",false,"unmapped_property","table","1604 °C\t4.43 g/cm3\t6.7 W/m-k\t0.5263 J/g-⁰C\t1050 MPa\t110 N/m2\t950 MPa\t37 HRC"],["oa:W4383368588","Ti-13Nb-13Zr","wear mass loss",10.38,null,null,16.43,"MPa","","laser remelted, scan line spacing 30 µm","","wear test","",false,"unmapped_property","results_discussion","Sample H/Er ± SD (-) H3/Er2 ± SD (MPa) BM (3.21 ± 0.1) × 10−2 3.57± 0.41 LT 20 (3.6 ± 0.49) × 10−2 5.42 ± 2.52 LT 30 (4.44 ± 1.59) × 10−2 10.38 ± 16.43 LT 40 (3.51 ± 0.53) × 10−2 6.02 ± 3.54 LT 50 (3.72 ± 0.95) × 10−2 7.54 ± 7.25 The improvement of the wear resistance of titanium and its alloys is usually achieved by the laser-associated surface modiﬁcation of substrates, with a decrease in wear mass loss of over 90%."],["oa:W4383722717","CP-Ti Grade 2","Vcorr",0.12,null,null,null,"µm/year","room temperature","","","","",false,"unmapped_property","results_discussion","In this case, a minimum Vcorr of 0.03 μm/year (Ti15Mo7Zr0.5Si) and a maximum Vcorr of 0.22 μm/year (Ti15Mo7Zr1Si) were achieved, whereas commercial pure titanium, under similar circumstances, had a greater Vcorr of 0.12 μm/year."],["oa:W4383722717","TiMo15Zr7Si0.75","OCP, V vs. SCE",-0.263,null,null,null,"Vvs.SCE","","","","","",false,"unmapped_property","table","TiMo15Zr7Si0.75\t−0.294\t−0.284\t−0.263"],["oa:W4383722717","TiMo15Zr7Si0.5","OCP, V vs. SCE",-0.207,null,null,null,"Vvs.SCE","","","","","",false,"unmapped_property","table","TiMo15Zr7Si0.5\t−0.207\t−0.227\t−0.194"],["oa:W4383722717","TiMo15Zr7","OCP, V vs. SCE",-0.194,null,null,null,"Vvs.SCE","","","","","",false,"unmapped_property","table","TiMo15Zr7\t−0.432\t−0.337\t−0.194"],["oa:W4383722717","TiMo15Zr7","OCP, V vs. SCE",-0.337,null,null,null,"Vvs.SCE","","","","","",false,"unmapped_property","table","TiMo15Zr7\t−0.432\t−0.337\t−0.194"],["oa:W4383722717","TiMo15Zr7Si0.5","OCP, V vs. SCE",-0.227,null,null,null,"Vvs.SCE","","","","","",false,"unmapped_property","table","TiMo15Zr7Si0.5\t−0.207\t−0.227\t−0.194"],["oa:W4383722717","TiMo15Zr7Si0.75","OCP, V vs. SCE",-0.284,null,null,null,"Vvs.SCE","","","","","",false,"unmapped_property","table","TiMo15Zr7Si0.75\t−0.294\t−0.284\t−0.263"],["oa:W4383722717","TiMo15Zr7Si0.75","OCP, V vs. SCE",-0.294,null,null,null,"Vvs.SCE","","","","","",false,"unmapped_property","table","TiMo15Zr7Si0.75\t−0.294\t−0.284\t−0.263"],["oa:W4383722717","TiMo15Zr7Si1","OCP, V vs. SCE",-0.307,null,null,null,"Vvs.SCE","","","","","",false,"unmapped_property","table","TiMo15Zr7Si1\t−0.546\t−0.307\t−0.308"],["oa:W4383722717","TiMo15Zr7Si0.5","OCP, V vs. SCE",-0.194,null,null,null,"Vvs.SCE","","","","","",false,"unmapped_property","table","TiMo15Zr7Si0.5\t−0.207\t−0.227\t−0.194"],["oa:W4383722717","TiMo15Zr7Si1","OCP, V vs. SCE",-0.308,null,null,null,"Vvs.SCE","","","","","",false,"unmapped_property","table","TiMo15Zr7Si1\t−0.546\t−0.307\t−0.308"],["oa:W4383722717","TiMo15Zr7","OCP, V vs. SCE",-0.432,null,null,null,"Vvs.SCE","","","","","",false,"unmapped_property","table","TiMo15Zr7\t−0.432\t−0.337\t−0.194"],["oa:W4383722717","TiMo15Zr7Si1","OCP, V vs. SCE",-0.546,null,null,null,"Vvs.SCE","","","","","",false,"unmapped_property","table","TiMo15Zr7Si1\t−0.546\t−0.307\t−0.308"],["oa:W4383722717","Ti15Mo7Zr1Si","Vcorr",0.22,null,null,null,"µm/year","room temperature","","","","",false,"unmapped_property","results_discussion","In this case, a minimum Vcorr of 0.03 μm/year (Ti15Mo7Zr0.5Si) and a maximum Vcorr of 0.22 μm/year (Ti15Mo7Zr1Si) were achieved, whereas commercial pure titanium, under similar circumstances, had a greater Vcorr of 0.12 μm/year."],["oa:W4383722717","Ti15Mo7Zr0.5","Vcorr",0.03,null,null,null,"µm/year","room temperature","","","","",false,"unmapped_property","results_discussion","In this case, a minimum Vcorr of 0.03 μm/year (Ti15Mo7Zr0.5Si) and a maximum Vcorr of 0.22 μm/year (Ti15Mo7Zr1Si) were achieved, whereas commercial pure titanium, under similar circumstances, had a greater Vcorr of 0.12 μm/year."],["oa:W4383818022","Ti-1023","Fe content",0.21,null,null,null,"%","","homogenization HT 1000 °C/12 h","","","",false,"unmapped_property","results_discussion","For example, after homogenization HT at 1000 °C and 1250 °C for 12 h, the differences in Fe contents between the grain center and grain boundary are 0.21% and 0.04%, respectively, and the Fe content deviations are 10.9% and 1.8%, respectively."],["oa:W4383818022","Ti-1023","homogenization HT",1150.0,null,null,null,"°C","","homogenization HT 1150 °C/12h","","","",false,"unmapped_property","abstract","Homogenization HT at 1150 °C and 1200 °C for 12 h can effectively reduce the degree of Fe element segregation."],["oa:W4383818022","Ti-1023","H",0.0012,0.0009,0.0015,0.0003,"wt%","","","","","",false,"unmapped_property","table","Content\t3.02 ± 0.03\t10.25 ± 0.05\t1.92 ± 0.10\t0.08 ± 0.01\t0.009 ± 0.001\t0.0012 ± 0.0003\tBal."],["oa:W4383818022","Ti-1023","Fe content",0.04,null,null,null,"%","","homogenization HT 1250 °C/12 h","","","",false,"unmapped_property","results_discussion","For example, after homogenization HT at 1000 °C and 1250 °C for 12 h, the differences in Fe contents between the grain center and grain boundary are 0.21% and 0.04%, respectively, and the Fe content deviations are 10.9% and 1.8%, respectively."],["oa:W4383818022","Ti-1023","Fe content",0.19,null,null,null,"%","","homogenization HT 1000 °C/12 h","","","",false,"unmapped_property","results_discussion","For example, when the homogenization HT time is 12 h, the extreme difference in Fe content along the characteristic line at 1000 °C is 0.19%, while at 1250 °C is 0.01%."],["oa:W4383818022","Ti-1023","homogenization HT",1050.0,null,null,null,"°C","","homogenization HT 1050 °C/12h","","","",false,"unmapped_property","methods","Keep the four quartz tubes at different temperatures of 1050 °C, 1100 °C, 1150 °C and 1200 °C for 12 h, and then cooled to room temperature in the furnace."],["oa:W4383818022","Ti-1023","homogenization HT",1150.0,null,null,null,"°C","","homogenization HT 1150 °C/12h","","","",false,"unmapped_property","methods","Keep the four quartz tubes at different temperatures of 1050 °C, 1100 °C, 1150 °C and 1200 °C for 12 h, and then cooled to room temperature in the furnace."],["oa:W4383818022","Ti-1023","Fe contents in the grain center and grain boundary",1.9,null,null,null,"%","","","","energy spectrum analyzer","",false,"unmapped_property","methods","Three grains with a large size about 6 mm to 10 mm were chosen in each sample, and their compositions were detected using an energy spectrum analyzer at the grain center and near the grain boundary, as shown in b."],["oa:W4383818022","Ti-1023","homogenization HT",1200.0,null,null,null,"°C","","homogenization HT 1200 °C/12h","","","",false,"unmapped_property","abstract","Homogenization HT at 1150 °C and 1200 °C for 12 h can effectively reduce the degree of Fe element segregation."],["oa:W4383818022","Ti-1023","N",0.009,0.008,0.01,0.001,"wt%","","","","","",false,"unmapped_property","table","Content\t3.02 ± 0.03\t10.25 ± 0.05\t1.92 ± 0.10\t0.08 ± 0.01\t0.009 ± 0.001\t0.0012 ± 0.0003\tBal."],["oa:W4383818022","Ti-1023","homogenization HT",1200.0,null,null,null,"°C","","homogenization HT 1200 °C/12h","","","",false,"unmapped_property","methods","Keep the four quartz tubes at different temperatures of 1050 °C, 1100 °C, 1150 °C and 1200 °C for 12 h, and then cooled to room temperature in the furnace."],["oa:W4383818022","Ti-1023","Fe content",0.01,null,null,null,"%","","homogenization HT 1250 °C/12 h","","","",false,"unmapped_property","results_discussion","For example, when the homogenization HT time is 12 h, the extreme difference in Fe content along the characteristic line at 1000 °C is 0.19%, while at 1250 °C is 0.01%."],["oa:W4383818022","Ti-1023","homogenization HT",1100.0,null,null,null,"°C","","homogenization HT 1100 °C/12h","","","",false,"unmapped_property","methods","Keep the four quartz tubes at different temperatures of 1050 °C, 1100 °C, 1150 °C and 1200 °C for 12 h, and then cooled to room temperature in the furnace."],["oa:W4383818022","Ti-1023","Fe",1.92,1.82,2.02,0.1,"wt%","","","","","",false,"unmapped_property","table","Content\t3.02 ± 0.03\t10.25 ± 0.05\t1.92 ± 0.10\t0.08 ± 0.01\t0.009 ± 0.001\t0.0012 ± 0.0003\tBal."],["oa:W4383818022","Ti-1023","Fe contents in the grain center and grain boundary",2.2,null,null,null,"%","","","","energy spectrum analyzer","",false,"unmapped_property","methods","Three grains with a large size about 6 mm to 10 mm were chosen in each sample, and their compositions were detected using an energy spectrum analyzer at the grain center and near the grain boundary, as shown in b."],["oa:W4383911788","Ti-2.5Al","microstructure",0.0,null,null,null,"","","","equiaxed β","","",false,"unmapped_property","discussion","The addition of 10% Mn as the β stabiliser is powerful enough to enable the formation of a microstructure composed of equiaxed β grains."],["oa:W4383980976","Ti-6Al-4V","DRX starting temperature",1160.0,1160.0,1160.0,null,"K","","","","","",false,"unmapped_property","results_discussion",""],["oa:W4383980976","Ti-6Al-4V","air quenching from the β phase field",0.0,null,null,null,"","","","","","",false,"unmapped_property","results_discussion",""],["oa:W4384199885","Ti-6Al-4V","specific wear rates",0.0,null,null,null,"mm3/Nm","","electropolished","","","",false,"unmapped_property","results_discussion","The specific wear rates of the specimen differed despite having comparable friction of coefficients, 8.99 × 10− 8 mm3/Nm for mechanically polished and 4.92 × 10− 8 mm3/Nm."],["oa:W4384199885","Ti-6Al-4V","average size of the pores",20.74,null,null,null,"µm","","as-built","lamellar","","",false,"unmapped_property","results_discussion","The average size of the pores was measured to be 20.74 µm."],["oa:W4384199885","Ti-6Al-4V","specific wear rates",0.0,null,null,null,"mm3/Nm","","mechanically polished","","","",false,"unmapped_property","results_discussion","The specific wear rates of the specimen differed despite having comparable friction of coefficients, 8.99 × 10− 8 mm3/Nm for mechanically polished and 4.92 × 10− 8 mm3/Nm."],["oa:W4384204046","TC31","damage",0.08,null,null,null,"","","","","","",false,"unmapped_property","methods","The mean hardness values of Area A, Area B, Area C and Area D are 389 HV, 382 HV, 386 HV and 363 HV, where the mean hardness value of the undeformed area is 420 HV, so the corresponding damage values of the different areas are 0.07, 0.09, 0.08 and 0.14, respectively."],["oa:W4384204046","TC31","MRE",6.8,null,null,null,"%","","","","","",false,"unmapped_property","methods","The thickness of the sheet at the top is relatively uniform, the thinning rate is around 20%, and the MRE is 6.8%."],["oa:W4384204046","TC31","error",10.8,null,null,null,"%","","","","","",false,"unmapped_property","methods","The compression strength of the experimental result is 19.0 MPa, the simulation result is 21.3 MPa, and the error is about 10.8%."],["oa:W4384204046","TC31","MRE",2.1,null,null,null,"%","","","","","",false,"unmapped_property","methods","The triangle gap outline formed in the experiment is almost consistent with the simulation, the triangle gap outline formed between the core sheets in the experiment is smaller than that in the simulation, and the MRE is 2.1%."],["oa:W4384204046","TC31","maximum damage value",0.16,null,null,null,"","","","","","",false,"unmapped_property","conclusions","(4) The maximum damage value of the structure was located at the sidewall area with a value of 0.16, the compression strength of the structure was 19.0MPa, and the compression failure mode of the four-layer structure was the cracking of the bonding area."],["oa:W4384204046","TC31","damage",0.09,null,null,null,"","","","","","",false,"unmapped_property","methods","The mean hardness values of Area A, Area B, Area C and Area D are 389 HV, 382 HV, 386 HV and 363 HV, where the mean hardness value of the undeformed area is 420 HV, so the corresponding damage values of the different areas are 0.07, 0.09, 0.08 and 0.14, respectively."],["oa:W4384204046","TC31","damage",0.07,null,null,null,"","","","","","",false,"unmapped_property","methods","The mean hardness values of Area A, Area B, Area C and Area D are 389 HV, 382 HV, 386 HV and 363 HV, where the mean hardness value of the undeformed area is 420 HV, so the corresponding damage values of the different areas are 0.07, 0.09, 0.08 and 0.14, respectively."],["oa:W4384204046","TC31","damage",0.14,null,null,null,"","","","","","",false,"unmapped_property","methods","The mean hardness values of Area A, Area B, Area C and Area D are 389 HV, 382 HV, 386 HV and 363 HV, where the mean hardness value of the undeformed area is 420 HV, so the corresponding damage values of the different areas are 0.07, 0.09, 0.08 and 0.14, respectively."],["oa:W4384204046","TC31","MRE",6.9,null,null,null,"%","","","","","",false,"unmapped_property","methods","The experimental results are almost consistent with the simulation, and the MRE is 6.9%."],["oa:W4384204046","TC31","compression strength",19.0,null,null,null,"MPa","","","","","",false,"unmapped_property","conclusions","(4) The maximum damage value of the structure was located at the sidewall area with a value of 0.16, the compression strength of the structure was 19.0MPa, and the compression failure mode of the four-layer structure was the cracking of the bonding area."],["oa:W4384204046","TC31","maximum AARE",6.9,null,null,null,"%","","","","finite element simulation","",true,"unmapped_property","conclusions","The experimental results were similar to the simulation results, and the maximum AARE was 6.9%, which demonstrated that the finite element simulation with the internal variable model could accurately predict the shape, the thickness distribution and the damage distribution of the TC31 alloy four-layer structure during the superplastic forming process."],["oa:W4384406602","Pd","compressive stress at fracture",1548.0,null,null,null,"MPa","room temperature","","","compressive test","",false,"unmapped_property","results_discussion","Following a brief period of plastic deformation (plastic strain of 0.2%), the Pd samples ultimately fractured under a compressive stress of 1548 MPa."],["oa:W4384406602","Pt","fracture stress",1318.0,null,null,null,"MPa","room temperature","","","compressive test","",false,"unmapped_property","results_discussion","In contrast, Pt did not show any plastic deformation under compressive load and fractured prematurely at a strain of <2%, which is below the typical value expected for BMGs."],["oa:W4385064023","Ti-6Al-4V","870 Mpa",870.0,null,null,null,"Mpa","","","","Johnson-Cook material model","",true,"unmapped_property","methods","The five coefficients of the Ti-6Al-4V alloy in the cutting simulation are 1150 Mpa, 870 Mpa, 0.35, 0.22, and 2.15, respectively."],["oa:W4385064023","Ti-6Al-4V","1150 Mpa",1150.0,null,null,null,"Mpa","","","","Johnson-Cook material model","",true,"unmapped_property","methods","The five coefficients of the Ti-6Al-4V alloy in the cutting simulation are 1150 Mpa, 870 Mpa, 0.35, 0.22, and 2.15, respectively."],["oa:W4385073285","Ti-6Al-4V","PV",53.203,null,null,null,"nm","","","","","",false,"unmapped_property","results_discussion","The surface quality obtained with surface roughness and PV measured over an area of 53×70 μm2 achieved 1.368 and 53.203 nm, respectively."],["oa:W4385073285","Ti-6Al-4V","O 2p",17.56,null,null,null,"%","","","","","",false,"unmapped_property","results_discussion","After being corroded the chemical composition of O 2p, C 1s and N 1s decreased to 17.56; 4.56 and 0% due to the reduction of organic matter, oxidation."],["oa:W4385073285","Ti-6Al-4V","C 1s",33.42,null,null,null,"%","","","","","",false,"unmapped_property","results_discussion","The chemical composition of O 2p, C 1s and N 1s corresponding to the atomic percentage is 46.12; 33.42 and 1.34%."],["oa:W4385073285","Ti-6Al-4V","Al 2p",6.87,null,null,null,"%","","","","","",false,"unmapped_property","results_discussion","The composition V 2p, Ti 2p, Al 2p and increased to 1.65; 69.36 and 6.87 from 0%; 15.95; and 3.15, respectively."],["oa:W4385073285","Ti-6Al-4V","O 2p",46.12,null,null,null,"%","","","","","",false,"unmapped_property","results_discussion","The chemical composition of O 2p, C 1s and N 1s corresponding to the atomic percentage is 46.12; 33.42 and 1.34%."],["oa:W4385073285","Ti-6Al-4V","Ti 2p",69.36,null,null,null,"%","","","","","",false,"unmapped_property","results_discussion","The composition V 2p, Ti 2p, Al 2p and increased to 1.65; 69.36 and 6.87 from 0%; 15.95; and 3.15, respectively."],["oa:W4385073285","Ti-6Al-4V","V 2p",1.65,null,null,null,"%","","","","","",false,"unmapped_property","results_discussion","The composition V 2p, Ti 2p, Al 2p and increased to 1.65; 69.36 and 6.87 from 0%; 15.95; and 3.15, respectively."],["oa:W4385073285","Ti-6Al-4V","C 1s",4.56,null,null,null,"%","","","","","",false,"unmapped_property","results_discussion","After being corroded the chemical composition of O 2p, C 1s and N 1s decreased to 17.56; 4.56 and 0% due to the reduction of organic matter, oxidation."],["oa:W4385073285","Ti-6Al-4V","N 1s",1.34,null,null,null,"%","","","","","",false,"unmapped_property","results_discussion","The chemical composition of O 2p, C 1s and N 1s corresponding to the atomic percentage is 46.12; 33.42 and 1.34%."],["oa:W4385073285","Ti-6Al-4V","N 1s",0.0,null,null,null,"%","","","","","",false,"unmapped_property","results_discussion","After being corroded the chemical composition of O 2p, C 1s and N 1s decreased to 17.56; 4.56 and 0% due to the reduction of organic matter, oxidation."],["oa:W4385200059","Ti-6Al-4V","Qc",266.0,null,null,null,"kJ/mol","600 °C","","","","",false,"unmapped_property","results_discussion","Briguente et al.23 found values of 3.59 for n and 266 kJ/mol for Qc for the same material tested at 600 °C."],["oa:W4385200059","Ti-6Al-4V","Qc",382.0,null,null,null,"kJ/mol","550 °C","non-oxidized","","","319 MPa",false,"unmapped_property","results_discussion","The value for the “Qc” parameter was 279 kJ/mol for the material oxidized at 800 °C for 2 h and 382 kJ/mol for the one without oxidation."],["oa:W4385200059","Ti-6Al-4V","Qc",279.0,null,null,null,"kJ/mol","550 °C","OX800","","","319 MPa",false,"unmapped_property","results_discussion","The value for the “Qc” parameter was 279 kJ/mol for the material oxidized at 800 °C for 2 h and 382 kJ/mol for the one without oxidation."],["oa:W4385200059","Ti-6Al-4V","oxide layer thickness",3.11,2.15,4.07,null,"µm","","oxidized at 650 °C for 12 h","","","",false,"unmapped_property","results_discussion","In the Ti-6Al-4V alloy samples oxidized at 650 °C by at 12 h, the oxide layer presented a thickness between 2.15 μm and 4.07 μm and became more adhered to its surface."],["oa:W4385200059","Ti-6Al-4V","oxygen diffusion zone",20.0,null,null,null,"µm","","","","optical microscopy","",false,"unmapped_property","results_discussion","The microstructure of the oxidized material was composed of a thin rutile oxide layer of approximately 2 μm, followed by an oxygen diffusion zone (ODZ) of approximately 20 μm."],["oa:W4385200059","Ti-6Al-4V","oxide layer thickness",10.095,8.68,11.51,null,"µm","","oxidized at 800 °C for 2 h","","","",false,"unmapped_property","results_discussion","In the samples oxidized at 800 °C for 2 h, the oxide layer presented a thickness between 8.68 μm and 11.51 μm and the oxide layer are not adhered to its entire surface, having a more brittle characteristic."],["oa:W4385200059","Ti-6Al-4V","Qc",319.0,null,null,null,"kJ/mol","500 °C","equiaxed microstructure","equiaxed α","","",false,"unmapped_property","results_discussion","Barbosa et al12 found values of 4.12 for n and 319 kJ/mol for Qc, for the Ti-6Al-4V alloy with equiaxed microstructure and tests performed at 500 °C."],["oa:W4385226995","","density",7.8,null,null,null,"mm-2","","","","","",false,"unmapped_property","conclusions",""],["oa:W4385226995","","density",4.7,null,null,null,"mm-2","","","","","",false,"unmapped_property","discussion",""],["oa:W4385226995","","density",4.7,null,null,null,"mm-2","","","","","",false,"unmapped_property","conclusions",""],["oa:W4385241346","γ-TiAl","es",100.61,63.46,137.76,null,"J/mm3","","","","","",false,"unmapped_property","results_discussion","As ap increases in range of 0.15-0.6 mm (Fig. 7c), the es value of HEDG and UVHEDG tend to a decrease from 173.18 J/mm3 to 78.22 J/mm3 and 137.76 to 63.46 J/mm3, respectively."],["oa:W4385241346","γ-TiAl","specific grinding energy",23.95,null,null,null,"%","","","","","",false,"unmapped_property","conclusions","Meanwhile, the specific grinding energy of UVHEDG is reduced by 23.95% due to the high selfsharpness of abrasive grains."],["oa:W4385241346","γ-TiAl","grinding temperature",39.05,null,null,null,"%","","","","","",false,"unmapped_property","conclusions","In UVHEDG processes, the frequent changing status of “contact-separation” between the abrasive grains and workpiece, contributing to improve the heat transfer capacity of the coolant and reduce the grinding temperature by up to 39.05%."],["oa:W4385241346","γ-TiAl","es",117.46,null,null,null,"J/mm3","","","","","",false,"unmapped_property","results_discussion","Here, the least es value of HEDG and UVHEDG reaches 117.46 J/mm3 and 97.38 J/mm3, respectively."],["oa:W4385241346","γ-TiAl","es",97.38,null,null,null,"J/mm3","","","","","",false,"unmapped_property","results_discussion","Here, the least es value of HEDG and UVHEDG reaches 117.46 J/mm3 and 97.38 J/mm3, respectively."],["oa:W4385241346","γ-TiAl","es",125.7,78.22,173.18,null,"J/mm3","","","","","",false,"unmapped_property","results_discussion","As ap increases in range of 0.15-0.6 mm (Fig. 7c), the es value of HEDG and UVHEDG tend to a decrease from 173.18 J/mm3 to 78.22 J/mm3 and 137.76 to 63.46 J/mm3, respectively."],["oa:W4385241346","γ-TiAl","normal grinding force",38.69,null,null,null,"%","","","","","",false,"unmapped_property","conclusions","Under UVHEDG processes, grinding forces and force ratio are significantly reduced, and the maximum reduction of normal grinding force is 38.69%."],["oa:W4385276302","TiZrNbMoTa (HEA)","H3/E2",0.052,null,null,null,"","","","","","",false,"unmapped_property","table","TiZrNbMoTa (HEA)\t139 (±5.9)\t10.0 (±0.34)\t0.07\t0.052"],["oa:W4385276302","TiZrNbMoTa (HEA)","CR",0.17,null,null,null,"mmpy","room temperature","","","electrochemical characterization","",false,"unmapped_property","table","TiZrNbMoTa (HEA)\t0.25\t0.25\t0.154\t1.98\t0.17"],["oa:W4385276302","Ti (control)","CR",0.0012,null,null,null,"mmpy","room temperature","","","electrochemical characterization","",false,"unmapped_property","table","Ti (control)\t0.19\t0.15\t0.177\t0.612\t1.23 × 10–3"],["oa:W4385276302","TiZrNbMoTa (HEMG)","CR",0.15,null,null,null,"mmpy","room temperature","","","electrochemical characterization","",false,"unmapped_property","table","TiZrNbMoTa (HEMG)\t0.28\t0.22\t0.13\t1.3\t0.15"],["oa:W4385276302","TiZrNbMoTa (HEMG)","H3/E2",0.032,null,null,null,"","","","","","",false,"unmapped_property","table","TiZrNbMoTa (HEMG)\t186 (±7)\t10.3 (±0.17)\t0.055\t0.032"],["oa:W4385276302","HEMG","plastic deformation",0.032,null,null,null,"GPa","","","amorphous","","",false,"unmapped_property","abstract","Furthermore, HEMG showed higher hardness 10.3 (±0.17) GPa, modulus 186 (±7) GPa, elastic deformation (0.055) and plastic deformation (0.032 GPa), smooth surface, lower corrosion current density (Icorr), and robust cell viability compared to CP-Ti and HEA."],["oa:W4385276302","TiZrNbMoTa (HEA)","crystallite size",0.28,null,null,null,"nm","","","","","",false,"unmapped_property","table","38.13\t0.28\t0.04"],["oa:W4385276302","TiZrNbMoTa (HEA)","crystallite size",0.22,null,null,null,"nm","","","","","",false,"unmapped_property","table","54.79\t0.22\t"],["oa:W4385276302","Ti (control)","CR",0.0012,null,null,null,"mmpy","room temperature","","","electrochemical characterization","",false,"unmapped_property","table","Ti (control)\t0.19\t0.15\t0.177\t0.612\t1.23 × 10–3"],["oa:W4385276302","TiZrNbMoTa (HEA)","H/E",0.07,null,null,null,"","","","","","",false,"unmapped_property","table","TiZrNbMoTa (HEA)\t139 (±5.9)\t10.0 (±0.34)\t0.07\t0.052"],["oa:W4385276302","TiZrNbMoTa (HEA)","crystallite size",1.97,null,null,null,"nm","","","","","",false,"unmapped_property","table","81.47\t1.97\t"],["oa:W4385276302","TiZrNbMoTa (HEMG)","crystallite size",0.04,null,null,null,"nm","","","","","",false,"unmapped_property","table","38.13\t0.28\t0.04"],["oa:W4385276302","TiZrNbMoTa (HEA)","crystallite size",0.19,null,null,null,"nm","","","","","",false,"unmapped_property","table","69.11\t0.19\t"],["oa:W4385276302","TiZrNbMoTa (HEA)","CR",0.17,null,null,null,"mmpy","room temperature","","","electrochemical characterization","",false,"unmapped_property","table","TiZrNbMoTa (HEA)\t0.25\t0.25\t0.154\t1.98\t0.17"],["oa:W4385276302","TiZrNbMoTa (HEMG)","H/E",0.055,null,null,null,"","","","","","",false,"unmapped_property","table","TiZrNbMoTa (HEMG)\t186 (±7)\t10.3 (±0.17)\t0.055\t0.032"],["oa:W4385276302","TiZrNbMoTa","film thickness",3.3,null,null,null,"µm","","crystalline","crystalline","","",false,"unmapped_property","results_discussion","The thickness for the crystalline region prepared with 120 min of deposition was 3.3 μm, and the amorphous structure controlled with the film thickness had a film thickness of 833 nm after 30 min of deposition, as shown in a,c."],["oa:W4385276302","TiZrNbMoTa","film thickness",0.833,null,null,null,"µm","","amorphous","amorphous","","",false,"unmapped_property","results_discussion","The thickness for the crystalline region prepared with 120 min of deposition was 3.3 μm, and the amorphous structure controlled with the film thickness had a film thickness of 833 nm after 30 min of deposition, as shown in a,c."],["oa:W4385276302","TiZrNbMoTa (HEMG)","CR",0.15,null,null,null,"mmpy","room temperature","","","electrochemical characterization","",false,"unmapped_property","table","TiZrNbMoTa (HEMG)\t0.28\t0.22\t0.13\t1.3\t0.15"],["oa:W4385278865","","mesh size",0.015,null,null,null,"mm","","","","FE model","",true,"unmapped_property","methods",""],["oa:W4385278865","","maximum depth",0.2,null,null,null,"mm","","","","FE model","",true,"unmapped_property","methods",""],["oa:W4385278865","","tensile properties and fracture toughness",0.0,null,null,null,"","","","","tensile test","",false,"unmapped_property","results_discussion",""],["oa:W4385278865","Ti-6Al-4V","strength properties",12.0,null,null,null,"%","","heat-treated SLM","","tensile test","",false,"unmapped_property","results_discussion",""],["oa:W4385278865","","strain threshold",0.4,null,null,null,"%","","","","","",false,"unmapped_property","methods",""],["oa:W4385336819","pure Ti","impact absorbed energy",255.0,null,null,null,"J","","","","","",false,"unmapped_property","results","However, the Tie6Al alloy exhibited the smaller elongation after fracture (19.5%) and impact absorbed energy (96 J) than those (71.5% and 255 J, respectively) of pure Ti."],["oa:W4385336819","Tie6Al alloy","impact absorbed energy",96.0,null,null,null,"J","","","","","",false,"unmapped_property","results","However, the Tie6Al alloy exhibited the smaller elongation after fracture (19.5%) and impact absorbed energy (96 J) than those (71.5% and 255 J, respectively) of pure Ti."],["oa:W4385336819","a-type Ti-xAl alloys","average error between computational strength and experimental results",3.58,null,null,null,"%","","","","CPFEM prediction","",true,"unmapped_property","results_discussion","Moreover, the average error between the computational strength and experimental results is calculated about 3.58%, indicating the high accuracy of the computational model for strength prediction of <sup>a</sup>-type Ti-xAl alloys."],["oa:W4385347119","Ti-6Al-4V","Specific Heat",546.0,null,null,null,"J/Kg·K","","","","","",false,"unmapped_property","table","TC4\t4.43\t113,000\t0.34\t7.955\t9.1\t546"],["oa:W4385347119","Ti-6Al-4V","Expansion Coefficient",9.1,null,null,null,"106·m/K","","","","","",false,"unmapped_property","table","TC4\t4.43\t113,000\t0.34\t7.955\t9.1\t546"],["oa:W4385347119","YG8","Specific Heat",220.0,null,null,null,"J/Kg·K","","","","","",false,"unmapped_property","table","YG8\t14.6\t600,000\t0.22\t75.4\t4.5\t220"],["oa:W4385347119","YG8","Expansion Coefficient",4.5,null,null,null,"106·m/K","","","","","",false,"unmapped_property","table","YG8\t14.6\t600,000\t0.22\t75.4\t4.5\t220"],["oa:W4385352352","Ti-6Al-4V","average pore size",528.5,485.0,572.0,null,"µm","","","","","",false,"unmapped_property","results_discussion",""],["oa:W4385401131","Ti-6Al-4V","predicted life",50.0,null,null,null,"µm","","","","fracture mechanics","",true,"unmapped_property","methods","Using two different initial crack lengths, representing the depths of the shallowest notch (50 µm) and the deepest notch (320 µm), the predicted life formed an upper bound and a lower bound of the fatigue test data; hence, it can be regarded as a good prediction."],["oa:W4385401131","Ti-6Al-4V","crack initiation life",5.0,2.0,8.0,null,"%","","","","","",false,"unmapped_property","methods","Based on the definition that the total life (Nt) is the sum of the crack initiation life (Ni) and the subsequent crack propagation life (Np), we found that the crack initiation life occupied approximately 2–8% of the total life."],["oa:W4385401131","Ti-6Al-4V","predicted life",320.0,null,null,null,"µm","","","","fracture mechanics","",true,"unmapped_property","methods","Using two different initial crack lengths, representing the depths of the shallowest notch (50 µm) and the deepest notch (320 µm), the predicted life formed an upper bound and a lower bound of the fatigue test data; hence, it can be regarded as a good prediction."],["oa:W4385401131","Ti-6Al-4V","final critical crack length",4.0,null,null,null,"mm","","","","","",false,"unmapped_property","methods","The final critical crack length was also established by examining the fracture surfaces, as shown in b, which was estimated to be around 4 mm: about half of the sample thickness. shows the flowchart for fatigue life prediction based on fracture mechanics."],["oa:W4385423351","Ti-6Al-4V","pulse-induced pressure",4000.0,null,null,null,"MPa","","","","","",true,"unmapped_property","discussion","Accordingly, the magnitude of the pulse-induced pressure was predicted to saturate at ~4 GPa and shows only subtle changes with a further increase in laser power density above 8–10 GW/cm2 []."],["oa:W4385423351","Ti-6Al-4V","peak imposed pressure",7200.0,null,null,null,"MPa","","","","","",true,"unmapped_property","discussion","Taking the laser power density J0 to be 25 GW/cm2, Equation (9) gives a peak imposed pressure of 7.2 GPa."],["oa:W4385423351","Ti-6Al-4V","Hugoniot elastic limit",2900.0,null,null,null,"MPa","","","","","",false,"unmapped_property","discussion","In Ti-6Al-4V, the Hugoniot elastic limit has been reported to be ~2.9 GPa; e.g., []."],["oa:W4385423351","Ti-6Al-4V","strain hardening rate",10000.0,null,null,null,"MPa","","","","","",false,"unmapped_property","discussion","Considering a linear relationship between stress and strain and assuming the accumulated strain to be ~0.1, the strain hardening rate in the present work should be as high as ~10 GPa."],["oa:W4385423351","Ti-6Al-4V","strain hardening rate",4000.0,3000.0,5000.0,null,"MPa","","","","split Hopkinson-bar test","103 s−1",false,"unmapped_property","discussion","This magnitude is comparable to the strain hardening rate of ~3 to 5 GPa, which was recently measured for split Hopkinson-bar tests of Ti-6Al-4V at strain rates of ~103 s−1 []."],["oa:W4385423528","Ti-6Al-4V","cutting speed",310.0,null,null,null,"m/min","","","","","",false,"unmapped_property","methods","Variable cutting speed vc = 70; 130; 190; 250; 310 m/min and fixed parameters: depth of cut ap = 0.5 mm, milling width ae = 7.5 mm, feed per tooth fz = 0.2 mm/tooth were applied during the experiment."],["oa:W4385423528","Ti-6Al-4V","compressive residual stress",190.0,null,null,null,"MPa","","","","","",false,"unmapped_property","abstract","The maximum compressive residual stress Ϭm = 190 MPa was achieved at the speed of vc = 190 m/min."],["oa:W4385423528","Ti-6Al-4V","cutting speed",70.0,null,null,null,"m/min","","","","","",false,"unmapped_property","methods","Variable cutting speed vc = 70; 130; 190; 250; 310 m/min and fixed parameters: depth of cut ap = 0.5 mm, milling width ae = 7.5 mm, feed per tooth fz = 0.2 mm/tooth were applied during the experiment."],["oa:W4385423528","Ti-6Al-4V","cutting speed",130.0,null,null,null,"m/min","","","","","",false,"unmapped_property","methods","Variable cutting speed vc = 70; 130; 190; 250; 310 m/min and fixed parameters: depth of cut ap = 0.5 mm, milling width ae = 7.5 mm, feed per tooth fz = 0.2 mm/tooth were applied during the experiment."],["oa:W4385423528","Ti-6Al-4V","cutting speed",190.0,null,null,null,"m/min","","","","","",false,"unmapped_property","methods","Variable cutting speed vc = 70; 130; 190; 250; 310 m/min and fixed parameters: depth of cut ap = 0.5 mm, milling width ae = 7.5 mm, feed per tooth fz = 0.2 mm/tooth were applied during the experiment."],["oa:W4385423528","Ti-6Al-4V","cutting speed",250.0,null,null,null,"m/min","","","","","",false,"unmapped_property","methods","Variable cutting speed vc = 70; 130; 190; 250; 310 m/min and fixed parameters: depth of cut ap = 0.5 mm, milling width ae = 7.5 mm, feed per tooth fz = 0.2 mm/tooth were applied during the experiment."],["oa:W4385423528","Ti-6Al-4V","depth of cut",0.5,null,null,null,"mm","","","","","",false,"unmapped_property","methods","Variable cutting speed vc = 70; 130; 190; 250; 310 m/min and fixed parameters: depth of cut ap = 0.5 mm, milling width ae = 7.5 mm, feed per tooth fz = 0.2 mm/tooth were applied during the experiment."],["oa:W4385423528","Ti-6Al-4V","milling width",7.5,null,null,null,"mm","","","","","",false,"unmapped_property","methods","Variable cutting speed vc = 70; 130; 190; 250; 310 m/min and fixed parameters: depth of cut ap = 0.5 mm, milling width ae = 7.5 mm, feed per tooth fz = 0.2 mm/tooth were applied during the experiment."],["oa:W4385423528","Ti-6Al-4V","feed per tooth",0.2,null,null,null,"mm/tooth","","","","","",false,"unmapped_property","methods","Variable cutting speed vc = 70; 130; 190; 250; 310 m/min and fixed parameters: depth of cut ap = 0.5 mm, milling width ae = 7.5 mm, feed per tooth fz = 0.2 mm/tooth
