Repository: akhtar07/tisci-explorer

# TiSci Explorer

A read-only, static explorer for **TiSci**, an autonomous research agent for titanium alloys. TiSci reads the
titanium-alloy literature, builds a knowledge graph and a table of measured values, proposes hypotheses where the
graph has gaps, and tests them with DFT (MACE / VASP) and the ICME-lite multiscale chain.

**Live site:** https://akhtar07.github.io/tisci-explorer/

The site has seven sections:

| Section | What it shows |
|---|---|
| Overview | Corpus → graph → facts → hypotheses → verdicts, with the snapshot's counts |
| Worked example | One full loop for W in α-Ti: graph path, hypothesis, novelty check, DFT test, verdict, follow-up, DAMASK |

File: data/facts/other.json (part 75 of 112)
were applied during the experiment."],["oa:W4385423528","Ti-6Al-4V","cutting torque",0.9,null,null,null,"Nm","","","","","",false,"unmapped_property","results","In the entire range of cutting speeds adopted in the experiment, the cutting torque was in the range from 0.9 to 1 Nm."],["oa:W4385423528","Ti-6Al-4V","cutting torque",1.0,null,null,null,"Nm","","","","","",false,"unmapped_property","results","In the entire range of cutting speeds adopted in the experiment, the cutting torque was in the range from 0.9 to 1 Nm."],["oa:W4385423528","Ti-6Al-4V","VB3 coefficient",1.0,null,null,null,"min","","","","","",false,"unmapped_property","results","The value of the VB3 coefficient specified in the ISO 8688-2: 1996 standard was exceeded after 1 min (for the speed vc = 250 mm) and after about t = 0.5 mm (for vc = 310 m/min)."],["oa:W4385429313","1PassAMO","CR",0.502,null,null,null,"mmpy","","","","Tafel plot and Stern–Geary equation","",false,"unmapped_property","table","1PassAMO\t1.44\t0.248\t0.192\t110.970\t−0.424\t0.502"],["oa:W4385429313","2Pass","CR",0.61,null,null,null,"mmpy","","","","Tafel plot and Stern–Geary equation","",false,"unmapped_property","table","2Pass\t1.19\t0.2\t0.34\t106.311\t−0.515\t0.610"],["oa:W4385429313","0PassMAO","CR",0.51,null,null,null,"mmpy","","","","Tafel plot and Stern–Geary equation","",false,"unmapped_property","table","0PassMAO\t1.42\t0.256\t0.197\t112.567\t−0.430\t0.510"],["oa:W4385429313","0Pass","CR",0.673,null,null,null,"mmpy","","","","Tafel plot and Stern–Geary equation","",false,"unmapped_property","table","0Pass\t1.12\t0.132\t0.375\t74.734\t−0.568\t0.673"],["oa:W4385429313","1Pass","CR",0.649,null,null,null,"mmpy","","","","Tafel plot and Stern–Geary equation","",false,"unmapped_property","table","1Pass\t1.17\t0.183\t0.239\t82.230\t−0.548\t0.649"],["oa:W4385429313","2PassMAO","CR",0.495,null,null,null,"mmpy","","","","Tafel plot and Stern–Geary equation","",false,"unmapped_property","table","2PassMAO\t1.47\t0.283\t0.155\t104.169\t−0.412\t0.495"],["oa:W4385498076","Ti-6Al-4V","FRH",29.8,null,null,0.3,"s/50g","","","","","",false,"unmapped_property","results","The FRH for the powder was calculated at an average of 29.8 ± 0.3 s/50 g, the average AoR was calculated at 33.0° ± 0.8°, and the ADH of the powder was calculated at 2.44 ± 0.01 g/cm3."],["oa:W4385498076","Ti-6Al-4V","β phase",24.8,null,null,2.33,"%","","","","","",false,"unmapped_property","results","Analysis Metric Calculated Value Phase Analysis α phase 75.2% ± 2.33 β phase 24.8% ± 2.33 Image Analysis α grain width 3.35 µm ± 1.08 α grain length 17.3 µm ± 9.4 ARave 5.2:1 ASTM Grain Sizing α size 5.41 µm ± 0.94 AIℓ1 0.96 ± 0.42 AIp 1.05 ± 0.48 G 12 1 Anisotropy indices per ASTM E112 [42]."],["oa:W4385498076","Ti-6Al-4V","pores",10.0,null,null,null,"µm","","","","","",false,"unmapped_property","results","The size and frequency of the pores found are not of great concern and are less than 10 µm in diameter."],["oa:W4385498076","Ti-6Al-4V","AoR",33.0,null,null,0.8,"°","","","","","",false,"unmapped_property","results","The FRH for the powder was calculated at an average of 29.8 ± 0.3 s/50 g, the average AoR was calculated at 33.0° ± 0.8°, and the ADH of the powder was calculated at 2.44 ± 0.01 g/cm3."],["oa:W4385503599","Ti-25Mo","GB energy",1.0,0.9,1.1,null,"Jm-2","","","","","",false,"unmapped_property","results",""],["oa:W4385503599","Ti-25Mo","lattice constant",3.213,null,null,null,"Å","","","","","",false,"unmapped_property","results",""],["oa:W4385577587","Ti-6Al-4V","Sa",75.0,null,null,null,"%","","","","","",false,"unmapped_property","results_discussion","The improvement of surface roughness Sa depends on the number of trim cuts, and in analyzing cases, it has decreased by about 49%, 75%, and 88%, respectively, in one, three, and four finishing trim cuts."],["oa:W4385577587","Ti-6Al-4V","Svk",40.0,null,null,null,"%","","","","","",false,"unmapped_property","results_discussion","A significant improvement (decrease) in the Svk parameter was observed for three and four trim WEDM cuts, and it was, respectively, 40% and 79%."],["oa:W4385577587","Ti-6Al-4V","Sa",88.0,null,null,null,"%","","","","","",false,"unmapped_property","results_discussion","The improvement of surface roughness Sa depends on the number of trim cuts, and in analyzing cases, it has decreased by about 49%, 75%, and 88%, respectively, in one, three, and four finishing trim cuts."],["oa:W4385577587","SLM Sample","SMr1 (%)",14.9,null,null,null,"%","","four finishing WEDM cuts","","","",false,"unmapped_property","table","SMr1 (%)\t19.4\t12.5\t9.09\t14.9"],["oa:W4385577587","Ti-6Al-4V","maximum observed depth of microcrack propagation",5.0,null,null,null,"µm","","finished WEDM","","","",false,"unmapped_property","results_discussion","The maximum observed depth of microcrack propagation on the metallographic cross section (b) did not exceed 5 μm."],["oa:W4385577587","SLM Sample","SMr1 (%)",12.5,null,null,null,"%","","one finishing WEDM cut","","","",false,"unmapped_property","table","SMr1 (%)\t19.4\t12.5\t9.09\t14.9"],["oa:W4385577587","Ti-6Al-4V","Spk",68.0,null,null,null,"%","","","","","",false,"unmapped_property","results_discussion","In the case of the roughness of the peak Spk in the first trim cut, an improvement of 68% has been achieved, and for the three and four trim cuts, 84% and 89%, respectively."],["oa:W4385577587","Ti-6Al-4V","Spk",84.0,null,null,null,"%","","","","","",false,"unmapped_property","results_discussion","In the case of the roughness of the peak Spk in the first trim cut, an improvement of 68% has been achieved, and for the three and four trim cuts, 84% and 89%, respectively."],["oa:W4385577587","Ti-6Al-4V","composition change depth",6.0,2.0,10.0,null,"µm","","as-built SLM","","","",false,"unmapped_property","abstract","Depending on the used discharge energy and the number of finishing cuts, changes in the composition of the material in the range of 2 to 10 µm were observed."],["oa:W4385577587","Ti-6Al-4V","Svk",79.0,null,null,null,"%","","","","","",false,"unmapped_property","results_discussion","A significant improvement (decrease) in the Svk parameter was observed for three and four trim WEDM cuts, and it was, respectively, 40% and 79%."],["oa:W4385577587","Ti-6Al-4V","Spk",89.0,null,null,null,"%","","","","","",false,"unmapped_property","results_discussion","In the case of the roughness of the peak Spk in the first trim cut, an improvement of 68% has been achieved, and for the three and four trim cuts, 84% and 89%, respectively."],["oa:W4385577587","SLM Sample","SMr2 (%)",88.0,null,null,null,"%","","three finishing WEDM cuts","","","",false,"unmapped_property","table","SMr2 (%)\t93\t91.3\t88\t92.1"],["oa:W4385577587","SLM Sample","SMr1 (%)",9.09,null,null,null,"%","","three finishing WEDM cuts","","","",false,"unmapped_property","table","SMr1 (%)\t19.4\t12.5\t9.09\t14.9"],["oa:W4385577587","Ti-6Al-4V","maximum depth of microcrack propagation",10.0,null,null,null,"µm","","finished WEDM","","","",false,"unmapped_property","results_discussion","The maximum depth of microcrack propagation for one finishing WEDM cut was about 10 μm."],["oa:W4385577587","SLM Sample","SMr2 (%)",91.3,null,null,null,"%","","one finishing WEDM cut","","","",false,"unmapped_property","table","SMr2 (%)\t93\t91.3\t88\t92.1"],["oa:W4385577587","SLM Sample","SMr2 (%)",92.1,null,null,null,"%","","four finishing WEDM cuts","","","",false,"unmapped_property","table","SMr2 (%)\t93\t91.3\t88\t92.1"],["oa:W4385577587","Ti-6Al-4V","Sa",49.0,null,null,null,"%","","","","","",false,"unmapped_property","results_discussion","The improvement of surface roughness Sa depends on the number of trim cuts, and in analyzing cases, it has decreased by about 49%, 75%, and 88%, respectively, in one, three, and four finishing trim cuts."],["oa:W4385835188","","diffusion coefficient",0.0,null,null,null,"m2/s","1123 K","","","","",false,"unmapped_property","results_discussion","In the experimental measurements, for Fe and Ti atoms, the diffusion coefficients of each at a diffusion temperature of 1123 K were 1.27 × 10−15 m2/s and 1.56 × 10−16 m2/s, respectively."],["oa:W4385835188","","diffusion coefficient",0.0,null,null,null,"m2/s","1223 K","","","","",false,"unmapped_property","results_discussion","At a diffusion temperature of 1223 K, the diffusion coefficients of each were 2.07 × 10−15 m2/s and 9.1 × 10−16 m2/s, respectively."],["oa:W4385835188","","diffusion coefficient",0.0,null,null,null,"m2/s","1123 K","","","","",false,"unmapped_property","results_discussion","In the experimental measurements, for Fe and Ti atoms, the diffusion coefficients of each at a diffusion temperature of 1123 K were 1.27 × 10−15 m2/s and 1.56 × 10−16 m2/s, respectively."],["oa:W4385835188","","diffusion coefficient",0.0,null,null,null,"m2/s","1223 K","","","","",false,"unmapped_property","results_discussion","At a diffusion temperature of 1223 K, the diffusion coefficients of each were 2.07 × 10−15 m2/s and 9.1 × 10−16 m2/s, respectively."],["oa:W4385882539","Ti-6Al-4V","Price (₹/kg)",2000.0,null,null,null,"₹/kg","","","","","",false,"unmapped_property","results_discussion",""],["oa:W4385882539","Ti-6Al-4V","Density (Mg/m3)",4.43,null,null,null,"Mg/m3","","","","","",false,"unmapped_property","results_discussion",""],["oa:W4386003040","Ti-6Al-4V","average coating thickness",6.54,null,null,null,"µm","","wrought","","","",false,"unmapped_property","results","The average coating thickness on the wrought substrate measures 6.54 μm ( b), slightly exceeding that of its PBF-EB counterpart at 5.52 μm ( a)."],["oa:W4386003040","Ti-6Al-4V","average coating thickness",5.52,null,null,null,"µm","","PBF-EB","","","",false,"unmapped_property","results","The average coating thickness on the wrought substrate measures 6.54 μm ( b), slightly exceeding that of its PBF-EB counterpart at 5.52 μm ( a)."],["oa:W4386010838","ВТ14","energy dissipation coefficient",5.6,null,null,null,"%","","with plasma coating (δ = 0.5 mm)","","","",false,"unmapped_property","methods","For example, a layer with a thickness of 0.5 mm, applied by the technology of ‘plasma spraying–hardening’ increases the energy dissipation coefficient by more than 4 times: for the plate made from ВT14 the value of the energy dissipation coefficient is ψ = 1.82%, and for the same plate with coating ψ = 5.6%."],["oa:W4386010838","ВТ14","energy dissipation coefficient",1.82,null,null,null,"%","","without coating","","","",false,"unmapped_property","methods","For example, a layer with a thickness of 0.5 mm, applied by the technology of ‘plasma spraying–hardening’ increases the energy dissipation coefficient by more than 4 times: for the plate made from ВT14 the value of the energy dissipation coefficient is ψ = 1.82%, and for the same plate with coating ψ = 5.6%."],["oa:W4386028904","Ti47.5Fe2.5","Fe Fraction [at.%]",5.4,null,null,null,"at%","","900 °C and 5 min","","","",false,"unmapped_property","table","Ti47.5Fe2.5 (900 °C and 5 min)\t94.6\t5.4"],["oa:W4386028904","Ti47.5Fe2.5","Fe Fraction [at.%]",4.8,null,null,null,"at%","","800 °C and 10 min","","","",false,"unmapped_property","table","Ti47.5Fe2.5 (800 °C and 10 min)\t95.2\t4.8"],["oa:W4386028904","Ti47.5Fe2.5","Ti Fraction [at.%]",94.6,null,null,null,"at%","","900 °C and 5 min","","","",false,"unmapped_property","table","Ti47.5Fe2.5 (900 °C and 5 min)\t94.6\t5.4"],["oa:W4386028904","Ti47.5Fe2.5","Ti Fraction [at.%]",95.2,null,null,null,"at%","","800 °C and 10 min","","","",false,"unmapped_property","table","Ti47.5Fe2.5 (800 °C and 10 min)\t95.2\t4.8"],["oa:W4386030209","Ti-6Al-4V","energy density",140.0,null,null,null,"J/mm3","","as-built SLM","","","",false,"unmapped_property","results_discussion","However, it is important to note that beyond the optimum energy density level, which corresponds to the peak relative density, the graph demonstrates a scattering of relative density values that exceed the optimal porosity level, reaching as high as 140 J/mm3."],["oa:W4386030209","Ti-6Al-4V","energy density",75.0,50.0,100.0,null,"J/mm3","","as-built SLM","","","",false,"unmapped_property","results_discussion","The figure demonstrates a consistent improvement in relative density as the energy density increases, exceeding 99.5% at a range approximately between 50 and 100 J/mm3."],["oa:W4386073000","AA2024-T3","Poisson’s ratio",0.33,null,null,null,"-","","","","","",false,"unmapped_property","table","Poisson’s ratio\t-\t0.33\t0.33"],["oa:W4386073000","CPTi","Poisson’s ratio",0.33,null,null,null,"-","","","","","",false,"unmapped_property","table","Poisson’s ratio\t-\t0.33\t0.33"],["oa:W4386135127","Ti-5Si","Ti ion release",0.05,0.05,0.05,null,"µg/cm2/day","","coated with Zeolite + 25%ZrO2","","","",false,"unmapped_property","results","Ti- 5Nb exhibits a high release of ions, whereas Ti- 5Si coated zeolite + 25%ZrO2 exhibits a relatively low Ti ion release, as seen in Figure (16)."],["oa:W4386135127","Ti-5Nb","Ti ion release",1.2,1.2,1.2,null,"µg/cm2/day","","","","","",false,"unmapped_property","results","Ti- 5Nb exhibits a high release of ions, whereas Ti- 5Si coated zeolite + 25%ZrO2 exhibits a relatively low Ti ion release, as seen in Figure (16)."],["oa:W4386143349","Ti-6Al-4V","Thermal expansion α0",0.0,null,null,null,"°/C","room temperature","","","","",false,"unmapped_property","table","Poisson ratio ν0\t0.32\t0.30\t0.25"],["oa:W4386143349","IN718","Conductivity k0",11.9,null,null,null,"W/m°C","room temperature","","","","",false,"unmapped_property","table","Youngs Modulus E0 (MPa)\t107\t165\t195"],["oa:W4386143349","Ti-6Al-4V","Conductivity k0",8.11,null,null,null,"W/m°C","room temperature","","","","",false,"unmapped_property","table","Specific heat Cp0 (J/kg °C)\t582\t421\t498"],["oa:W4386162779","Ti-6Al-4V","excess free oxygen",7.3,null,null,null,"%","","","","","",false,"unmapped_property","discussion","Masahashi et al. calculated the amount of excess oxygen based on the valence equilibrium model, which did not participate in oxide formation during anodization, and concluded that the anodic oxide on Ti6Al4V contained approximately 7.3% more excess free oxygen than that on TiNbSn21."],["oa:W4386284706","Ti-6Al-4V","Total",0.4,0.4,0.4,null,"%","","","","","",false,"unmapped_property","table","5.5–6.8\t3.5–4.5\tRest\t0.30\t0.10\t0.05\t0.015\t0.20\t0.10\t0.40"],["oa:W4386284706","Ti-6Al-4V","O",0.015,0.015,0.015,null,"%","","","","","",false,"unmapped_property","table","5.5–6.8\t3.5–4.5\tRest\t0.30\t0.10\t0.05\t0.015\t0.20\t0.10\t0.40"],["oa:W4386284706","Ti-6Al-4V","milling force reduction rates",55.68,null,null,null,"%","","","","","",false,"unmapped_property","conclusions","Compared with CM, UAM had the minimum milling force reduction rates of 11.77%, 15.52%, and 17.66% and maximum reduction rates of 70.81%, 65.17%, and 55.68% on the x-, y-, and z-axes, respectively. - The machined surface roughness was lower and the surface quality was better under UAM."],["oa:W4386284706","Ti-6Al-4V","milling force reduction rates",65.17,null,null,null,"%","","","","","",false,"unmapped_property","conclusions","Compared with CM, UAM had the minimum milling force reduction rates of 11.77%, 15.52%, and 17.66% and maximum reduction rates of 70.81%, 65.17%, and 55.68% on the x-, y-, and z-axes, respectively. - The machined surface roughness was lower and the surface quality was better under UAM."],["oa:W4386284706","Ti-6Al-4V","milling force reduction rates",70.81,null,null,null,"%","","","","","",false,"unmapped_property","conclusions","Compared with CM, UAM had the minimum milling force reduction rates of 11.77%, 15.52%, and 17.66% and maximum reduction rates of 70.81%, 65.17%, and 55.68% on the x-, y-, and z-axes, respectively. - The machined surface roughness was lower and the surface quality was better under UAM."],["oa:W4386284706","Ti-6Al-4V","milling force reduction rates",17.66,null,null,null,"%","","","","","",false,"unmapped_property","conclusions","Compared with CM, UAM had the minimum milling force reduction rates of 11.77%, 15.52%, and 17.66% and maximum reduction rates of 70.81%, 65.17%, and 55.68% on the x-, y-, and z-axes, respectively. - The machined surface roughness was lower and the surface quality was better under UAM."],["oa:W4386284706","Ti-6Al-4V","milling force reduction rates",15.52,null,null,null,"%","","","","","",false,"unmapped_property","conclusions","Compared with CM, UAM had the minimum milling force reduction rates of 11.77%, 15.52%, and 17.66% and maximum reduction rates of 70.81%, 65.17%, and 55.68% on the x-, y-, and z-axes, respectively. - The machined surface roughness was lower and the surface quality was better under UAM."],["oa:W4386284706","Ti-6Al-4V","milling force reduction rates",11.77,null,null,null,"%","","","","","",false,"unmapped_property","conclusions","Compared with CM, UAM had the minimum milling force reduction rates of 11.77%, 15.52%, and 17.66% and maximum reduction rates of 70.81%, 65.17%, and 55.68% on the x-, y-, and z-axes, respectively. - The machined surface roughness was lower and the surface quality was better under UAM."],["oa:W4386371616","Ti-40Nb-20Zr","Crystal lattice parameter (β phase) (Å)",3.3479,3.3479,3.3479,0.0,"Å","","as-cast","","","",false,"unmapped_property","conclusions","Parameters/Results 20 Zr 30 Zr 40 Zr Crystal lattice parameter (β phase) (Å) 3.3479 3.3672 3.3938 β-Transus (°C) 510 490 480 Elastic Modulus 88 ± 2 83 ± 3 61 ± 1 Vickers Microhardness 206 ± 12 239 ± 15 262 ± 17 Figure 3."],["oa:W4386371616","Ti-40Nb-30Zr","Crystal lattice parameter (β phase) (Å)",3.3672,3.3672,3.3672,0.0,"Å","","as-cast","","","",false,"unmapped_property","conclusions","Parameters/Results 20 Zr 30 Zr 40 Zr Crystal lattice parameter (β phase) (Å) 3.3479 3.3672 3.3938 β-Transus (°C) 510 490 480 Elastic Modulus 88 ± 2 83 ± 3 61 ± 1 Vickers Microhardness 206 ± 12 239 ± 15 262 ± 17 Figure 3."],["oa:W4386371616","Ti-40Nb-40Zr","Crystal lattice parameter (β phase) (Å)",3.3938,3.3938,3.3938,0.0,"Å","","as-cast","","","",false,"unmapped_property","conclusions","Parameters/Results 20 Zr 30 Zr 40 Zr Crystal lattice parameter (β phase) (Å) 3.3479 3.3672 3.3938 β-Transus (°C) 510 490 480 Elastic Modulus 88 ± 2 83 ± 3 61 ± 1 Vickers Microhardness 206 ± 12 239 ± 15 262 ± 17 Figure 3."],["oa:W4386484198","Ti-6Al-4V","maximum stress",1.0,null,null,null,"%","","","","","",false,"unmapped_property","results","In detail, the cyclic response with total strain amplitudes of 0.7%, 1.0%, and 1.4% for the substrate is depicted in a,c,e, while the corresponding response for the WAAM material is shown in b,d,f."],["oa:W4386484198","Substrate","Fat. Ductility",1.99,null,null,null,"-","","","","","",false,"unmapped_property","table","Substrate\t1275\t1.99\t−0.052\t−0.866"],["oa:W4386484198","Substrate","Cyclic Hardening Coefficient K′",1223.0,null,null,null,"MPa","","","","","",false,"unmapped_property","table","Substrate\t1223\t0.061"],["oa:W4386484198","Ti-6Al-4V","total strain amplitude",0.675,null,null,null,"%","room temperature","","","","1.0 × 10−2 s−1",false,"unmapped_property","methods","These tests were also performed in a strain-controlled mode until fracture of the specimen, and the total strain amplitudes for the LCF tests were varied between 0.675% and 1.4%."],["oa:W4386484198","Substrate","Exponent b",-0.052,null,null,null,"-","","","","","",false,"unmapped_property","table","Substrate\t1275\t1.99\t−0.052\t−0.866"],["oa:W4386484198","Substrate","Exponent c",-0.866,null,null,null,"-","","","","","",false,"unmapped_property","table","Substrate\t1275\t1.99\t−0.052\t−0.866"],["oa:W4386484198","Ti-6Al-4V","Young’s modulus",7.0,null,null,null,"%","room temperature","","","","",false,"unmapped_property","results","However, when comparing the Young’s modulus of both material conditions, it is observed that the slope of the elastic regime and the Young’s modulus of the substrate material are approximately 7% higher than those of the WAAM material."],["oa:W4386484198","WAAM material","Fat. Ductility",2.73,null,null,null,"-","","","","","",false,"unmapped_property","table","WAAM material\t1283\t2.73\t−0.065\t−0.942"],["oa:W4386484198","WAAM material","Exponent b",-0.065,null,null,null,"-","","","","","",false,"unmapped_property","table","WAAM material\t1283\t2.73\t−0.065\t−0.942"],["oa:W4386484198","WAAM material","Cyclic Hardening Coefficient K′",1197.0,null,null,null,"MPa","","","","","",false,"unmapped_property","table","WAAM material\t1197\t0.069"],["oa:W4386484198","WAAM material","Exponent c",-0.942,null,null,null,"-","","","","","",false,"unmapped_property","table","WAAM material\t1283\t2.73\t−0.065\t−0.942"],["oa:W4386484198","Ti-6Al-4V","quasi-static mechanical properties",113.0,null,null,null,"%","","","","","",false,"unmapped_property","conclusions","The fitted models were then used to compare the cyclic deformation behavior and strain-life performance of the WAAM and substrate materials with other AM processes. - Comparisons with data from the literature on materials produced using other AM processes, such as SLM, EBM, and LENS, reveal that the presence of more localized heat sources and the use of powders lead to finer microstructures and about 13% higher quasi-static mechanical properties (e.g., yield strength)."],["oa:W4386484198","Ti-6Al-4V","cyclic softening rate",94.0,null,null,null,"%","","","","","",false,"unmapped_property","conclusions","The cyclic deformation behavior of the WAAM material was found to be different from the substrate material, with larger hysteresis loops and with an average −6% lower cyclic softening rate. - Experimental data were used to fit the Ramberg–Osgood model for cyclic deformation behavior and the Manson–Coffin–Basquin model for strain-life curves."],["oa:W4386484198","Ti-6Al-4V","strain rate",2.5,null,null,null,"×10-3s-1","","","","","",false,"unmapped_property","methods","A strain rate of 2.5 × 10−3 s−1 was established for all tensile tests according to the standard."],["oa:W4386484198","Ti-6Al-4V","strain rate",1.0,null,null,null,"×10-2s-1","","","","","",false,"unmapped_property","methods","The test frequency was set for each test to ensure a constant strain rate of 1.0 × 10−2 s−1 for the different total strain amplitude levels."],["oa:W4386484198","Ti-6Al-4V","total strain amplitude",1.4,null,null,null,"%","room temperature","","","","1.0 × 10−2 s−1",false,"unmapped_property","methods","These tests were also performed in a strain-controlled mode until fracture of the specimen, and the total strain amplitudes for the LCF tests were varied between 0.675% and 1.4%."],["oa:W4386484198","Ti-6Al-4V","maximum stress",0.7,null,null,null,"%","","","","","",false,"unmapped_property","results","In detail, the cyclic response with total strain amplitudes of 0.7%, 1.0%, and 1.4% for the substrate is depicted in a,c,e, while the corresponding response for the WAAM material is shown in b,d,f."],["oa:W4386484198","Ti-6Al-4V","maximum stress",1.4,null,null,null,"%","","","","","",false,"unmapped_property","results","In detail, the cyclic response with total strain amplitudes of 0.7%, 1.0%, and 1.4% for the substrate is depicted in a,c,e, while the corresponding response for the WAAM material is shown in b,d,f."],["oa:W4386514657","CP-Ti Grade 1","YTS",663.0,null,null,16.8,"N/mm2","room temperature","as-built LPBF","","tensile test","",false,"unmapped_property","results","By averaging all six specimens, LPBF-printed CP titanium grade 1 exhibits YTS and UTS of approximately 663 and 747 N/mm2 with empirical standard deviations of approximately 16.8 and 15.8 N/mm2, respectively."],["oa:W4386514657","","accuracy",3.0,3.0,3.0,null,"%","room temperature","","","Vickers hardness test","",false,"unmapped_property","methods","The typical accuracy obtained during the Vickers hardness tests was approximately 3%."],["oa:W4386514657","CP-Ti Grade 2","laser power, hatch distance, or scanning speed",0.0,0.0,0.0,null,"","room temperature","as-built LPBF","","","",false,"unmapped_property","results","The laser power, hatch distance, or scanning speed therefore does not have a signiﬁcant inﬂuence on porosity when a signiﬁcance level lower than 10% is used."],["oa:W4386514657","CP-Ti Grade 2","laser power",0.0,0.0,0.0,null,"","room temperature","as-built LPBF","","","",false,"unmapped_property","results","Nevertheless, on the basis of Figure 2, it can still be assumed that the laser power is an important parameter, since the relative density seems to vary noticeably with changes in the laser power."],["oa:W4386532053","TA15","Vcm",4.06,null,null,null,"%","","","","","",false,"unmapped_property","results","20 No. 5 September 2023 Research & Development 430 wear, the friction destroys the complete passivation film on the composites surface and increases the amount of Vcm from 1.13% (TA15) to between 1.94%-4.06%."],["oa:W4386532053","TA15","volume loss caused by the interaction between corrosion and wear",27.0,27.0,27.0,null,"%","","","","","",false,"unmapped_property","conclusions","The volume loss caused by the interaction between corrosion and wear accounts for more than 27% of the total wear volume."],["oa:W4386532053","TA15","corrosion-induced wear",26.29,26.9,25.68,null,"%","","","","","",false,"unmapped_property","conclusions","Then, it decreases from 26.90% to 25.68% due to the peeling of the massive TiC phase."],["oa:W4386532053","TA15","self-corrosion current density",0.071,null,null,null,"µA·cm-2","","","","","",false,"unmapped_property","results","Compared with TA15 alloy, the self-corrosion current density jcorr of the composites gradually increases from 0.071 μA·cm -2 to 0.159 μA·cm -2 with the addition of reinforcement phase increases from 0 to 25vol.%, indicating that in situ TiB and TiC phases destroy the integrity of TiO2 passivation film and increase the corrosion rate of the composites."],["oa:W4386532053","TA15","self-corrosion current density",0.159,null,null,null,"µA·cm-2","","","","","",false,"unmapped_property","results","Compared with TA15 alloy, the self-corrosion current density jcorr of the composites gradually increases from 0.071 μA·cm -2 to 0.159 μA·cm -2 with the addition of reinforcement phase increases from 0 to 25vol.%, indicating that in situ TiB and TiC phases destroy the integrity of TiO2 passivation film and increase the corrosion rate of the composites."],["oa:W4386532053","TA15","self-corrosion current density",132.46,null,null,null,"µA·cm-2","","","","","",false,"unmapped_property","results","It is worth noting that with the volume percentage of the reinforcement phase increases from 20% to 25%, the jcorr after corrosion wear rapidly decreases from 132.46 μA·cm -2 to 69.494 μA·cm -2, which may be due to the peeling of the hard TiC phase during the wear process."],["oa:W4386532053","TA15","self-corrosion current density",69.494,null,null,null,"µA·cm-2","","","","","",false,"unmapped_property","results","It is worth noting that with the volume percentage of the reinforcement phase increases from 20% to 25%, the jcorr after corrosion wear rapidly decreases from 132.46 μA·cm -2 to 69.494 μA·cm -2, which may be due to the peeling of the hard TiC phase during the wear process."],["oa:W4386532053","TA15","proportions of Vm and ΔV",69.81,null,null,null,"%","","","","","",false,"unmapped_property","results","The proportions of Vm and ΔV of the composites are 69.81%-72.38% and 27.62%-30.19%, respectively."],["oa:W4386532053","TA15","volume loss due to wear-induced corrosion",25.83,24.78,26.9,null,"%","","","","","",false,"unmapped_property","conclusions","Among them, the volume loss due to the corrosioninduced wear and wear-induced corrosion are 1.94%-4.06% and 24.78%-26.9%, respectively."],["oa:W4386532053","TA15","proportions of Vm and ΔV",72.38,null,null,null,"%","","","","","",false,"unmapped_property","results","The proportions of Vm and ΔV of the composites are 69.81%-72.38% and 27.62%-30.19%, respectively."],["oa:W4386532053","TA15","proportions of Vm and ΔV",27.62,null,null,null,"%","","","","","",false,"unmapped_property","results","The proportions of Vm and ΔV of the composites are 69.81%-72.38% and 27.62%-30.19%, respectively."],["oa:W4386532053","TA15","proportions of Vm and ΔV",30.19,null,null,null,"%","","","","","",false,"unmapped_property","results","The proportions of Vm and ΔV of the composites are 69.81%-72.38% and 27.62%-30.19%, respectively."],["oa:W4386532053","TA15","Vcm",1.13,null,null,null,"%","","","","","",false,"unmapped_property","results","20 No. 5 September 2023 Research & Development 430 wear, the friction destroys the complete passivation film on the composites surface and increases the amount of Vcm from 1.13% (TA15) to between 1.94%-4.06%."],["oa:W4386532053","TA15","Vcm",1.94,null,null,null,"%","","","","","",false,"unmapped_property","results","20 No. 5 September 2023 Research & Development 430 wear, the friction destroys the complete passivation film on the composites surface and increases the amount of Vcm from 1.13% (TA15) to between 1.94%-4.06%."],["oa:W4386532053","TA15","volume loss due to the corrosioninduced wear",3.0,1.94,4.06,null,"%","","","","","",false,"unmapped_property","conclusions","Among them, the volume loss due to the corrosioninduced wear and wear-induced corrosion are 1.94%-4.06% and 24.78%-26.9%, respectively."],["oa:W4386532053","TA15","Vmc",24.08,null,null,null,"%","","","","","",false,"unmapped_property","results","With the increase of the reinforcement from 0 to 15%, the Vmc increases from 24.08% to 26.90% and then decreases from 26.90% to 24.78% and 25.68% as the the reinforcement further increases to 20% and 25%, respectively."],["oa:W4386532053","TA15","Vmc",26.9,null,null,null,"%","","","","","",false,"unmapped_property","results","With the increase of the reinforcement from 0 to 15%, the Vmc increases from 24.08% to 26.90% and then decreases from 26.90% to 24.78% and 25.68% as the the reinforcement further increases to 20% and 25%, respectively."],["oa:W4386532053","TA15","Vmc",24.78,null,null,null,"%","","","","","",false,"unmapped_property","results","With the increase of the reinforcement from 0 to 15%, the Vmc increases from 24.08% to 26.90% and then decreases from 26.90% to 24.78% and 25.68% as the the reinforcement further increases to 20% and 25%, respectively."],["oa:W4386532053","TA15","mechanical wear is the main wear mode",71.095,69.81,72.38,null,"%","","","","","",false,"unmapped_property","conclusions","(3) Mechanical wear is the main wear mode of the composites in 3.5% NaCl solution, accounting for 69.81%-72.38% of the total wear volume."],["oa:W4386532053","TA15","Vmc",25.68,null,null,null,"%","","","","","",false,"unmapped_property","results","With the increase of the reinforcement from 0 to 15%, the Vmc increases from 24.08% to 26.90% and then decreases from 26.90% to 24.78% and 25.68% as the the reinforcement further increases to 20% and 25%, respectively."],["oa:W4386532053","TA15","corrosion-induced wear",25.49,24.08,26.9,null,"%","","","","","",false,"unmapped_property","conclusions","As the volume percentage of the reinforcement phase increases, the corrosion-induced wear increases from 24.08% to 26.90% due to the increase of the selfcorrosion current density."],["oa:W4386625856","Ti-5Al-5Mo-5V-3Cr","Burgers vectors magnitude",2.6,null,null,null,"%","room temperature","","","tensile test","",false,"unmapped_property","methods",""],["oa:W4386625856","Ti-6Al-2Sn-4Zr-6Mo","Burgers vectors magnitude",4.2,null,null,null,"%","room temperature","","","tensile test","",false,"unmapped_property","methods",""],["oa:W4386625856","","µ",20.0,null,null,null,"nm","","","","analytical estimation","",true,"unmapped_property","results",""],["oa:W4386625856","Ti-5-2.5-0.5","Burgers vectors magnitude",4.0,null,null,null,"%","room temperature","","","tensile test","",false,"unmapped_property","methods",""],["oa:W4386625856","Ti62.5Nb37.5","elastic constants",0.0,null,null,null,"K","0 K","","","ab-initio calculation","",true,"unmapped_property","results",""],["oa:W4386625856","","interface strength",60.0,null,null,null,"MPa","","","","MD simulation","",true,"unmapped_property","results",""],["oa:W4386625856","","interface strength",85.0,null,null,null,"MPa","","","","MD simulation","",true,"unmapped_property","results",""],["oa:W4386625856","","interface strength",100.0,null,null,null,"MPa","","","","MD simulation","",true,"unmapped_property","results",""],["oa:W4386707126","Ti-6Al-4V","silver concentration",1.27,null,null,null,"%","","","","","",false,"unmapped_property","results","The silver concentration for the tested samples was comparable (1.27%–2.59%) and is indicated in the upper left corner of the representative images (A)."],["oa:W4386707126","Ti-6Al-4V","silver concentration",2.59,null,null,null,"%","","","","","",false,"unmapped_property","results","The silver concentration for the tested samples was comparable (1.27%–2.59%) and is indicated in the upper left corner of the representative images (A)."],["oa:W4386745390","Ti-6Al-4V","simulated molten pool width",404.72,null,null,null,"µm","","CW laser polished","","finite element method","",true,"unmapped_property","methods","The simulated molten pool width is 404.72 μm, and the error is controlled within 16.6%."],["oa:W4386745390","Ti-6Al-4V","molten pool depth",63.75,null,null,null,"µm","","CW laser polished","","","",false,"unmapped_property","methods","The width and depth of the molten pool are 337.59 μm and 63.75 μm, respectively, in the DB laser polishing experiment, as depicted in a."],["oa:W4386745390","Ti-6Al-4V","Convective coefficient (W/(m∙K))",10.0,null,null,null,"W/(m·K)","","as-built SLM","","","",false,"unmapped_property","table","Convective coefficient (W/(m∙K))\th\t10"],["oa:W4386745390","Ti-6Al-4V","Latent heat of melting (J/kg)",286000.0,null,null,null,"J/kg","","as-built SLM","","","",false,"unmapped_property","table","Latent heat of melting (J/kg)\tLm\t2.86×105"],["oa:W4386745390","Ti-6Al-4V","Temperature derivative of surface",-0.0003,null,null,null,"N/(m·K)","","as-built SLM","","","",false,"unmapped_property","table","Temperature derivative of surface\t∂γ/∂T\t−2.8×10−4"],["oa:W4386745390","Ti-6Al-4V","molten pool depth",51.42,null,null,null,"µm","","CW laser polished","","finite element method","",true,"unmapped_property","methods","The molten pool depth is 51.42 μm, and the error is controlled within 19.3%."],["oa:W4386745390","Ti-6Al-4V","molten pool width",337.59,null,null,null,"µm","","CW laser polished","","","",false,"unmapped_property","methods","The width and depth of the molten pool are 337.59 μm and 63.75 μm, respectively, in the DB laser polishing experiment, as depicted in a."],["oa:W4386759970","Ti-6Al-4V","thermal cycle consisted in heating from 40 °C to 1 200 °C followed by a 10 min isothermal exposure followed by cooling from 1 200 °C to 40 °C",1200.0,null,null,null,"°C","","","","DSC","",false,"unmapped_property","results_discussion",""],["oa:W4386759970","Ti-6Al-4V","exothermic peak around 500 °C",500.0,null,null,null,"°C","","powder","","DSC","",false,"unmapped_property","results_discussion",""],["oa:W4386759970","Ti-6Al-4V","exothermic peak around 500 °C",500.0,null,null,null,"°C","","as-built","","DSC","",false,"unmapped_property","results_discussion",""],["oa:W4386759970","Ti-6Al-4V","intensity of the (110)β peak increases until reaching a maximum around 650 °C",650.0,null,null,null,"°C","","as-built","","XRD","",false,"unmapped_property","results_discussion",""],["oa:W4386759970","Ti-6Al-4V","Estimated X-Ray penetration depth in titanium with a copper source is about 5-6 µm",5.5,5.0,6.0,null,"µm","","","","","",false,"unmapped_property","results_discussion",""],["oa:W4386759970","Ti-6Al-4V","intensity decreases at 700 °C and the peak is not anymore visible at 750 °C and 800 °C",700.0,null,null,null,"°C","","as-built","","XRD","",false,"unmapped_property","results_discussion",""],["oa:W4386759970","Ti-6Al-4V","heating and cooling rates were fixed at 20 K min−1",20.0,null,null,null,"Kmin-1","","","","DSC","",false,"unmapped_property","results_discussion",""],["oa:W4386759970","Ti-6Al-4V","(110)β peak was distinctively seen starting from the 565 °C XRD spectra",565.0,null,null,null,"°C","","as-built","","XRD","",false,"unmapped_property","results_discussion",""],["oa:W4386861996","","cost",0.0,null,null,null,"","","","","","",false,"unmapped_property","results","According to the original paper by Nocivin et al.,[57] this alloy was designed based on TNZT by replacing Ta with Fe to reduce cost; however, Fe additions were restricted to preserve the ductility and to keep the elastic modulus at low levels."],["oa:W4386861996","Ti-35Nb-7Zr-5Ta","cost",0.0,null,null,null,"","","","","","",false,"unmapped_property","results","Adding O to known alloys has proved successful, with the bonus advantage of increasing fatigue strength.[56] Alloy 214 should perform better than its counterpart without oxygen; however, it is still associated with a high cost, given the increased additions of Ta."],["oa:W4386861996","","microstructure",0.0,null,null,null,"","","aged at 550 °C","dispersed α-phase laths","","",false,"unmapped_property","results","Due to its relatively low Fe contents, it shows a β þ α 00 martensite microstructure at the ST-WQ condition, while dispersed α-phase laths can be obtained when aging at 550 °C."],["oa:W4386861996","","microstructure",0.0,null,null,null,"","","ST-WQ","β + α'' martensite","","",false,"unmapped_property","results","Due to its relatively low Fe contents, it shows a β þ α 00 martensite microstructure at the ST-WQ condition, while dispersed α-phase laths can be obtained when aging at 550 °C."],["oa:W4387024248","Ti-6Al-4V","J–C hardening coefficient",1092.0,null,null,null,"MPa","","","","","",false,"unmapped_property","methods","J–C yield strength ( ) A MPa 1098 J–C hardening coefficient ( ) B MPa 1092 J–C strain hardening exponent n 0.93 J–C strain rate constant C 0.014 J–C softening exponent m 1.1 J-C reference strain rate 1 ( ) pl s  − "],["oa:W4387024248","Ti-6Al-4V","J-C reference strain rate",1.0,null,null,null,"s-1","","","","","",false,"unmapped_property","methods","J–C yield strength ( ) A MPa 1098 J–C hardening coefficient ( ) B MPa 1092 J–C strain hardening exponent n 0.93 J–C strain rate constant C 0.014 J–C softening exponent m 1.1 J-C reference strain rate 1 ( ) pl s  − "],["oa:W4387115077","Ti-46Al-8Nb-2.5V","η Value",52.35,null,null,null,"%","1473 K","","","Gleeble hot compression","0.1 s−1",false,"unmapped_property","table","0.1 s−1\t52.35%\t1473 K\t69.78%"],["oa:W4387115077","Ti-46Al-8Nb-2.5V","η Value",41.47,null,null,null,"%","1523 K","","","Gleeble hot compression","1 s−1",false,"unmapped_property","table","1 s−1\t41.47%\t1523 K\t73.77%"],["oa:W4387115077","Ti-46Al-8Nb-2.5V","η Value",59.46,null,null,null,"%","1373 K","","","Gleeble hot compression","0.001 s−1",false,"unmapped_property","table","0.001 s−1\t59.46%\t1373 K\t59.46%"],["oa:W4387115077","Ti-46Al-8Nb-2.5V","η Value",71.96,null,null,null,"%","1423 K","","","Gleeble hot compression","0.01 s−1",false,"unmapped_property","table","0.01 s−1\t71.96%\t1423 K\t64.91%"],["oa:W4387170820","S235JR","maximum vibration amplitude",17.2,null,null,null,"m/s2","","","","","",false,"unmapped_property","results_discussion","The lowest value of maximum vibration amplitude for steel was 17.2 m/s2 at 250 MPa."],["oa:W4387170820","titanium alloy","R2",0.2179,null,null,null,"","","","","","",false,"unmapped_property","results_discussion","The coefficient of determination, R2, was Ra: 0.0804, RSm: 0.2871, and Rz: 0.2179, respectively."],["oa:W4387170820","Ti-6Al-4V","maximum vibration amplitude",14.6,null,null,null,"m/s2","","","","","",false,"unmapped_property","results_discussion","Analyzing the results for titanium alloy Ti-6Al4V, we can see that the lowest values of vibration amplitude were recorded at 300 MPa for each feed speed (v1 = 30 mm/min, v2 = 40 mm/min, v3 = 50 mm/min, and v4 = 60
