Repository: akhtar07/tisci-explorer

# TiSci Explorer

A read-only, static explorer for **TiSci**, an autonomous research agent for titanium alloys. TiSci reads the
titanium-alloy literature, builds a knowledge graph and a table of measured values, proposes hypotheses where the
graph has gaps, and tests them with DFT (MACE / VASP) and the ICME-lite multiscale chain.

**Live site:** https://akhtar07.github.io/tisci-explorer/

The site has seven sections:

| Section | What it shows |
|---|---|
| Overview | Corpus → graph → facts → hypotheses → verdicts, with the snapshot's counts |
| Worked example | One full loop for W in α-Ti: graph path, hypothesis, novelty check, DFT test, verdict, follow-up, DAMASK |

File: data/facts/other.json (part 76 of 112)
mm/min)."],["oa:W4387170820","Ti-6Al-4V","maximum vibration amplitude",17.2,null,null,null,"m/s2","","","","","",false,"unmapped_property","results_discussion","Instead, there was no linear increase in the vibration amplitude values up to a pressure of 300 MPa, and the maximum vibration amplitude values for this material were reached at the lowest pressures of 200 and 250 MPa, measuring 15 m/s2 and 17.2 m/s2, respectively."],["oa:W4387170820","Ti-6Al-4V","maximum vibration amplitude",23.7,null,null,null,"m/s2","","","","","",false,"unmapped_property","results_discussion","Conversely, the highest value of maximum vibration amplitude of 23.7 m/s2 was achieved for titanium alloy Ti-6Al4V at the highest pressure, which was 282.26% higher than the value obtained for titanium alloy Ti-6Al4V at 250 MPa."],["oa:W4387170820","S235JR","maximum vibration amplitude",22.4,null,null,null,"m/s2","","","","","",false,"unmapped_property","results_discussion","Comparing the maximum vibration amplitude value for steel, which is 22.4 m/s2 at a pressure of p3 = 300 MPa and a feed speed of vf = 50 mm/min, with the same parameters for Al2024 aluminum alloy, a noticeable 380% increase in vibration amplitude is evident."],["oa:W4387170820","titanium alloy","R2",0.2871,null,null,null,"","","","","","",false,"unmapped_property","results_discussion","The coefficient of determination, R2, was Ra: 0.0804, RSm: 0.2871, and Rz: 0.2179, respectively."],["oa:W4387170820","Ti-6Al-4V","maximum vibration amplitude",15.0,null,null,null,"m/s2","","","","","",false,"unmapped_property","results_discussion","Instead, there was no linear increase in the vibration amplitude values up to a pressure of 300 MPa, and the maximum vibration amplitude values for this material were reached at the lowest pressures of 200 and 250 MPa, measuring 15 m/s2 and 17.2 m/s2, respectively."],["oa:W4387170820","titanium alloy","R2",0.0804,null,null,null,"","","","","","",false,"unmapped_property","results_discussion","The coefficient of determination, R2, was Ra: 0.0804, RSm: 0.2871, and Rz: 0.2179, respectively."],["oa:W4387170820","S235JR","maximum vibration amplitude",6.0,null,null,null,"m/s2","","","","","",false,"unmapped_property","results_discussion","A similar trend was observed when cutting S235JR steel—the values of maximum vibration amplitude increase with increasing pressure up to 300 MPa, after which, at the maximum pressure of 350 MPa, the maximum vibration amplitude decreases to 6 m/s2."],["oa:W4387170820","Ti-6Al-4V","maximum vibration amplitude",14.6,null,null,null,"m/s2","","","","","",false,"unmapped_property","results_discussion","On the other hand, the highest value of maximum vibration amplitude was achieved when cutting titanium alloy Ti-6Al4V at a pressure of p = 250 MPa, measuring 14.6 m/s2, which is 114.7% higher than the maximum vibration amplitude obtained for aluminum alloy Al2024."],["oa:W4387261258","Ti-6Al-4V","KAM value",0.57,null,null,null,"°","","electron beam welded","","","",false,"unmapped_property","results_discussion","Due to EBW with 60 kV, 45 mA, and 800 mm/min., the grains have a marginally higher KAM value (0.57̊) as compared to the as-received substrate."],["oa:W4387332405","Ti-6Al-4V","ρ",52.16,null,null,null,"%","","","","","",false,"unmapped_property","table","HCTS075\t0.75\t60\t35.69\t68.43\t52.16"],["oa:W4387332405","Ti-6Al-4V","ρ",44.77,null,null,null,"%","","","","","",false,"unmapped_property","table","HCTS050\t0.50\t60\t24.47\t54.66\t44.77"],["oa:W4387332405","Ti-6Al-4V","ρ",62.58,null,null,null,"%","","","","","",false,"unmapped_property","table","HCTS100\t1.00\t60\t46.77\t74.74\t62.58"],["oa:W4387338750","Ti-6Al-4V","concentración de Paladio en solución",0.0018,0.0018,0.0018,null,"%","","","","","",false,"unmapped_property","front","Por otra parte, la concentración de Paladio en solución es lógicamente mucho menor, si bien, respecto con la proporción presente en la aleación (0,18%), parece que el proceso de disolución del Paladio esté más favorecido en comparación con el del Titanio (99,82%)."],["oa:W4387338750","Ti-0.2Pd","B",30.0,null,null,null,"mm","","","","","",false,"unmapped_property","front","C = 10 mm W = 6.0 \" 0,1 mm L = 100 mm B = 30 mm"],["oa:W4387338750","Ti-0.2Pd","contenido de paladio en la matriz",0.1,null,null,null,"%","","","","","",false,"unmapped_property","front","En la figura 2-37 se puede ver como el contenido de paladio en la frontera de grano es aproximadamente de 1,1 % disminuyendo rápidamente a valores de 0,1% en la matriz [123]."],["oa:W4387338750","Ti-0.2Pd","orden de crecimiento",50.0,null,null,null,"%","","","","","",false,"unmapped_property","front","En comparación con la cinética de crecimiento de grano para el Titanio c.p., la adición de Paladio frena el aumento del tamaño de grano, obteniéndose valores del 50% en el orden de crecimiento y una energía de activación de aproximadamente el doble que la del Titanio c.p."],["oa:W4387338750","Ti-0.2Pd","módulo elástico",5.0,null,null,null,"MPa.s-1","","","","método de la secante","",false,"unmapped_property","front","2-54 La velocidad de desplazamiento de las mordazas fue de 5 MPa.s-1 y el módulo elástico se ha determinado mediante el método de la secante entre valores de 1/6 y 3/6 del límite elástico."],["oa:W4387338750","Ti-0.2Pd","G",25.0,null,null,0.1,"mm","","","","","",false,"unmapped_property","front","G = 25,0 \" 0,1 mm R = 6"],["oa:W4387338750","Ti-0.2Pd","A",32.0,null,null,null,"mm","","","","","",false,"unmapped_property","front","A = 32 mm"],["oa:W4387338750","Ti-0.2Pd","C",10.0,null,null,null,"mm","","","","","",false,"unmapped_property","front","C = 10 mm W = 6.0 \" 0,1 mm L = 100 mm B = 30 mm"],["oa:W4387338750","Ti-0.2Pd","W",6.0,null,null,0.1,"mm","","","","","",false,"unmapped_property","front","C = 10 mm W = 6.0 \" 0,1 mm L = 100 mm B = 30 mm"],["oa:W4387338750","Ti-0.2Pd","T",1.5,null,null,null,"mm","","","","","",false,"unmapped_property","front","T = 1,5 mm"],["oa:W4387338750","Ti-0.2Pd","L",100.0,null,null,null,"mm","","","","","",false,"unmapped_property","front","C = 10 mm W = 6.0 \" 0,1 mm L = 100 mm B = 30 mm"],["oa:W4387338750","Ti-0.2Pd","contenido de paladio en la frontera de grano",1.1,null,null,null,"%","","","","","",false,"unmapped_property","front","En la figura 2-37 se puede ver como el contenido de paladio en la frontera de grano es aproximadamente de 1,1 % disminuyendo rápidamente a valores de 0,1% en la matriz [123]."],["oa:W4387338750","Ti-2Pd","carga aplicada",5.0,null,null,null,"N","room temperature","","","","",false,"unmapped_property","front","Los ensayos se han realizado a temperatura ambiente (25 oC) y con una humedad relativa de un 50%, empleando una carga aplicada de 5 N y una velocidad lineal de 5 cm/s."],["oa:W4387338750","Ti-2Pd","velocidad lineal",5.0,null,null,null,"cm/s","room temperature","","","","",false,"unmapped_property","front","Los ensayos se han realizado a temperatura ambiente (25 oC) y con una humedad relativa de un 50%, empleando una carga aplicada de 5 N y una velocidad lineal de 5 cm/s."],["oa:W4387450735","Ti-6Al-4V","300 HV0.01 vs. 240 HV0.01",300.0,null,null,null,"HV0.01","","","","","",false,"unmapped_property","results_discussion","Although the hard bulges were removed, the hardness of the surface material around the dimples was still higher than the base material (i.e., 300 HV0.01 vs. 240 HV0.01)."],["oa:W4387608932","TiN","mass loss",0.1429,null,null,null,"a.u.","","","","","",false,"unmapped_property","methods",""],["oa:W4387608932","CrN","mass loss",0.1429,null,null,null,"a.u.","","","","","",false,"unmapped_property","methods",""],["oa:W4387608932","","H3/E2 ratio",0.17,null,null,null,"GPa","","","","","",false,"unmapped_property","methods",""],["oa:W4387666276","Ti-6Al-4V","E",4.9,null,null,null,"%","","","","","",true,"unmapped_property","methods",""],["oa:W4387666276","Ti-6Al-4V","Kt",13.7,null,null,null,"%","","","","","",true,"unmapped_property","methods",""],["oa:W4387666276","Ti-6Al-4V","Kt",28.1,null,null,null,"%","","","","","",true,"unmapped_property","methods",""],["oa:W4387666276","Ti-6Al-4V","E",14.4,null,null,null,"%","","","","","",true,"unmapped_property","methods",""],["oa:W4387666276","Ti-6Al-4V","Kt",3.8,null,null,null,"%","","","","","",true,"unmapped_property","methods",""],["oa:W4387702068","Ti-6Al-4V","Sdr",99.0,null,null,null,"%","","","","","",false,"unmapped_property","methods","However, the largest change can be seen in Sdr and Sdq, which have been reduced by 99 % and 97 % respectively."],["oa:W4387702068","Ti-6Al-4V","Sdq",97.0,null,null,null,"%","","","","","",false,"unmapped_property","methods","However, the largest change can be seen in Sdr and Sdq, which have been reduced by 99 % and 97 % respectively."],["oa:W4387702068","Ti-6Al-4V","S5p",87.0,null,null,null,"%","","","","","",false,"unmapped_property","methods","The highest peaks, S5p, have been reduced by 87 % and the deepest pits have been reduced by 81 %."],["oa:W4387702068","Ti-6Al-4V","S5v",81.0,null,null,null,"%","","","","","",false,"unmapped_property","methods","The highest peaks, S5p, have been reduced by 87 % and the deepest pits have been reduced by 81 %."],["oa:W4387702068","Ti-6Al-4V","Sdq",97.0,null,null,null,"%","","","","","",false,"unmapped_property","conclusions","Sdq was reduced by 97 %, S5v was reduced by 81 % and Sa was reduced by 78 %, comparing as printed to after processing step 3."],["oa:W4387702068","Ti-6Al-4V","S5v",81.0,null,null,null,"%","","","","","",false,"unmapped_property","conclusions","Sdq was reduced by 97 %, S5v was reduced by 81 % and Sa was reduced by 78 %, comparing as printed to after processing step 3."],["oa:W4387702068","Ti-6Al-4V","Sa",78.0,null,null,null,"%","","","","","",false,"unmapped_property","conclusions","Sdq was reduced by 97 %, S5v was reduced by 81 % and Sa was reduced by 78 %, comparing as printed to after processing step 3."],["oa:W4387736607","Ti-6Al-4V","prediction accuracy",80.0,null,null,null,"%","","as-built SLM","martensitic α'","GAN-based machine learning model","",true,"unmapped_property","results_discussion","A conditional generative adversarial network (GAN)-based machine learning model has been developed to reconstruct and predict the microstructural features (e.g., morphology, size of martensite) of LPBF fabricated Ti-6Al-4V alloy samples at different processing parameters (laser power and scan speed) with a relatively high prediction accuracy of 80%."],["oa:W4387736607","Ti-6Al-4V","w of α’",240.0,200.0,280.0,null,"W","","as-built SLM","martensitic α'","","",true,"unmapped_property","results_discussion","At the XOY cross-section of the sample shown in Fig. 9a, both w and L of primary martensite within the basin region (200–280 W laser power & 1000–1300 mm s−1 scan speed) are smaller than the surrounding area."],["oa:W4387736607","Ti-6Al-4V","L of α’",1150.0,1000.0,1300.0,null,"mms-1","","as-built SLM","martensitic α'","","",true,"unmapped_property","results_discussion","At the XOY cross-section of the sample shown in Fig. 9a, both w and L of primary martensite within the basin region (200–280 W laser power & 1000–1300 mm s−1 scan speed) are smaller than the surrounding area."],["oa:W4387736607","Ti-6Al-4V","L of secondary α’",1100.0,1050.0,1150.0,null,"mms-1","","as-built SLM","martensitic α'","","",true,"unmapped_property","results_discussion","At the XOZ cross-section of the sample in Fig. 9b, average size of L of the secondary α’ is maximum under the combination of 230–260 W laser power and 1050–1150 mm s−1 scan speed."],["oa:W4387736607","Ti-6Al-4V","L of secondary α’",245.0,230.0,260.0,null,"W","","as-built SLM","martensitic α'","","",true,"unmapped_property","results_discussion","At the XOZ cross-section of the sample in Fig. 9b, average size of L of the secondary α’ is maximum under the combination of 230–260 W laser power and 1050–1150 mm s−1 scan speed."],["oa:W4387736607","Ti-6Al-4V","average w of α’",17.0,null,null,null,"%","","as-built SLM","martensitic α'","","",true,"unmapped_property","results_discussion","The relative error for the average w of α’ between the real and the predicted data is less than 17%."],["oa:W4387736607","Ti-6Al-4V","average L of α’",20.0,null,null,null,"%","","as-built SLM","martensitic α'","","",true,"unmapped_property","results_discussion","The relative error for the average L of α’ between the real and the predicted data is less than 20%."],["oa:W4387744327","Ti-10V-2Fe-3Al","volume fraction of β",68.6,null,null,null,"%","","","","","",false,"unmapped_property","results","The volume fraction of α and β is 31.4% and 68.6%, respectively. d shows the pole figures of α and β of {0002}, {101¯0}, and {112¯0} and {100}, {101}, and {111}, respectively."],["oa:W4387744327","Ti-10V-2Fe-3Al","volume fraction of β",56.7,null,null,null,"%","","","","","",false,"unmapped_property","results","The volume fraction of β phase is about 56.7% according to the phase mapping in c."],["oa:W4387744327","Ti-10V-2Fe-3Al","phase fraction of β",57.5,null,null,null,"%","","","","","",false,"unmapped_property","results","The phase fraction of α and β is 42.5% and 57.5%, respectively, according to the phase mapping in c."],["oa:W4387744327","Ti-10V-2Fe-3Al","strain rate",550000.0,100000.0,1000000.0,null,"s-1","","","","","",false,"unmapped_property","methods","The specimens were stacked one by one and loaded by detonation, which was deformed in different degrees from near to far from the explosion center, in addition, from center to edge of the specimen, the strain rate is about 105–106 s−1."],["oa:W4387771887","Ti-6Al-4V","Average wear mass",2.1025,null,null,null,"g","","","","","",false,"unmapped_property","table","A1\t2.1025\t0.009344\tA2\t1.8377\t0.008167"],["oa:W4387771887","Ti-6Al-4V","Average wear mass",1.8377,null,null,null,"g","","","","","",false,"unmapped_property","table","A3\t1.1612\t0.005161\tB1\t1.8710\t0.016631"],["oa:W4387771887","Ti-6Al-4V","Average wear mass",1.1612,null,null,null,"g","","","","","",false,"unmapped_property","table","B2\t2.3599\t0.006992\tC1\t1.7552\t0.007801"],["oa:W4387771887","Ti-6Al-4V","Average wear mass",1.871,null,null,null,"g","","","","","",false,"unmapped_property","table","C2\t1.0682\t0.004748\tD1\t1.2936\t0.00575"],["oa:W4387771887","Ti-6Al-4V","Average wear mass",2.3599,null,null,null,"g","","","","","",false,"unmapped_property","table","D2\t0.9454\t0.004202\t\t\t"],["oa:W4387780494","","film thickness",11.25,null,null,null,"µm","","","","","",false,"unmapped_property","abstract","The highest film thickness (11.25 µm) was achieved at 100 Hz and a 20% duty ratio."],["oa:W4387780494","","voltage",247.5,220.0,275.0,null,"V","","","","","",false,"unmapped_property","results_discussion","Increasing the duty ratio from 20% to 60% decreased the voltage from 275 V to 220 V after 10 min of the MAO process."],["oa:W4387780494","","final voltage difference",27.5,20.0,35.0,null,"V","","","","","",false,"unmapped_property","results_discussion","When the frequency was fixed at 100 Hz, the final voltage difference between the duty ratios of 20% and 60% was the smallest at 20 volts, while the largest final voltage gap of 35 volts occurred when the frequency was fixed at 1000 Hz."],["oa:W4387780494","","film thickness",11.3,null,null,null,"µm","","","","","",false,"unmapped_property","results_discussion","The maximum film thickness (11.3 µm) was observed in the F100-D20 samples, reduced to 9 µm in F100-D60."],["oa:W4387780494","","film thickness",9.0,null,null,null,"µm","","","","","",false,"unmapped_property","results_discussion","The maximum film thickness (11.3 µm) was observed in the F100-D20 samples, reduced to 9 µm in F100-D60."],["oa:W4387780494","","film thickness",9.5,null,null,null,"µm","","","","","",false,"unmapped_property","results_discussion","The thickness of the film increased from 9.5 µm to 10.2 µm with an increase in duty ratio to 60%, at a constant frequency of 500 Hz."],["oa:W4387780494","","film thickness",10.2,null,null,null,"µm","","","","","",false,"unmapped_property","results_discussion","The thickness of the film increased from 9.5 µm to 10.2 µm with an increase in duty ratio to 60%, at a constant frequency of 500 Hz."],["oa:W4387999857","Ti-15Mo-5In","corrosion rates",0.524,null,null,null,"µmyear-1","","press and sintered","predominantly β","immersion test","",false,"unmapped_property","abstract","Corrosion rates during immersion and electrochemical tests (0.524 and 0.1 μm year−1, respectively) were lower than those reported for various implant materials."],["oa:W4387999857","Ti-15Mo-5In","corrosion rates",0.1,null,null,null,"µmyear-1","","press and sintered","predominantly β","electrochemical test","",false,"unmapped_property","abstract","Corrosion rates during immersion and electrochemical tests (0.524 and 0.1 μm year−1, respectively) were lower than those reported for various implant materials."],["oa:W4387999857","Ti-15Mo-5In","compacted uniaxially at",700.0,null,null,null,"MPa","","press and sintered","predominantly β","","",false,"unmapped_property","methods","Then, the powders were compacted uniaxially at 700 MPa to a geometry of 30 × 12 × 5 mm."],["oa:W4387999857","Ti-15Mo-5In","heating at",10.0,null,null,null,"°C/min","780 °C","press and sintered","predominantly β","","",false,"unmapped_property","methods","Sintering was performed at 0.03 Pa in two cycles: (a) heating at 10 °C/min and holding temperature at 780 °C for 60 min and (b) heating at 7 °C/min and holding temperature at 1300 °C for 180 min."],["oa:W4387999857","Ti-15Mo-5In","heating at",7.0,null,null,null,"°C/min","1300 °C","press and sintered","predominantly β","","",false,"unmapped_property","methods","Sintering was performed at 0.03 Pa in two cycles: (a) heating at 10 °C/min and holding temperature at 780 °C for 60 min and (b) heating at 7 °C/min and holding temperature at 1300 °C for 180 min."],["oa:W4387999857","Ti-15Mo-5In","holding temperature at",780.0,null,null,null,"°C","","press and sintered","predominantly β","","",false,"unmapped_property","methods","Sintering was performed at 0.03 Pa in two cycles: (a) heating at 10 °C/min and holding temperature at 780 °C for 60 min and (b) heating at 7 °C/min and holding temperature at 1300 °C for 180 min."],["oa:W4387999857","Ti-15Mo-5In","holding temperature at",1300.0,null,null,null,"°C","","press and sintered","predominantly β","","",false,"unmapped_property","methods","Sintering was performed at 0.03 Pa in two cycles: (a) heating at 10 °C/min and holding temperature at 780 °C for 60 min and (b) heating at 7 °C/min and holding temperature at 1300 °C for 180 min."],["oa:W4387999857","Ti-15Mo-5In","Indium contents lower than 20 wt%",5.0,5.0,5.0,null,"wt%","","","","","",false,"unmapped_property","results","Indium contents lower than 20 wt%, which is the case for our Ti–15Mo–5In alloy with 5 wt%."],["oa:W4387999857","Ti-15Mo-5In","Flexural displacement to fracture",0.18,null,null,0.02,"mm","","","","fourpoint flexural","",false,"unmapped_property","results","The Ti3+ ion release was well below the concentrations that inhibit and do not stimulate Table 1 Average of mechanical properties obtained by fourpoint flexural, ATPC, and hardness tests in the Ti–15Mo–5In alloy Ultimate flexural strength (MPa) Flexural displacement to fracture (mm) Elastic modulus Microhardness (HV) 595 ± 99 0.18 ± 0.02 80 ± 14 405 ± 55 Table 2 Average metal ion release from the Ti–15Mo–5In alloy and corrosion rate after immersion in modified Ringer-Hartmann artificial saliva I"],["oa:W4387999857","Ti-15Mo-5In","corrosion rates",0.524,null,null,null,"µmyear-1","","","","immersion","",false,"unmapped_property","conclusions","The corrosion rates during immersion and electrochemical tests (0.524 and 0.1 μm year−1, respectively) were lower than various reported biomedical alloys."],["oa:W4387999857","Ti-15Mo-5In","corrosion rates",0.1,null,null,null,"µmyear-1","","","","electrochemical","",false,"unmapped_property","conclusions","The corrosion rates during immersion and electrochemical tests (0.524 and 0.1 μm year−1, respectively) were lower than various reported biomedical alloys."],["oa:W4388018340","Ti-6Al-4V","proportions of high-angle grain boundaries (HAGBs)",88.6,88.6,88.6,null,"%","room temperature","as-built SLM","","EBSD","",false,"unmapped_property","results","The proportions of high-angle grain boundaries (HAGBs) and low-angle grain boundaries (LAGBs) in the AF sample were 88.6% and 11.4%, respectively (e)."],["oa:W4388018340","Ti-6Al-4V","proportions of low-angle grain boundaries (LAGBs)",11.4,11.4,11.4,null,"%","room temperature","as-built SLM","","EBSD","",false,"unmapped_property","results","The proportions of high-angle grain boundaries (HAGBs) and low-angle grain boundaries (LAGBs) in the AF sample were 88.6% and 11.4%, respectively (e)."],["oa:W4388018340","Ti-6Al-4V","LAGBs",6.37,null,null,null,"%","","annealed at 700 °C","","","",false,"unmapped_property","results","Furthermore, the annealing treatments resulted in a reduction of LAGBs in the HT700 and HT800 samples to 6.37% and 6.63% (b,d), respectively."],["oa:W4388018340","Ti-6Al-4V","LAGBs",6.63,null,null,null,"%","","annealed at 800 °C","","","",false,"unmapped_property","results","Furthermore, the annealing treatments resulted in a reduction of LAGBs in the HT700 and HT800 samples to 6.37% and 6.63% (b,d), respectively."],["oa:W4388018340","Ti-6Al-4V","β phase content",30.1,null,null,null,"%","","annealed at 850 °C","","","",false,"unmapped_property","discussion","Upon cooling from 950 °C to 850 °C, the content of the β phase gradually decreased from 72.7% to 30.1% ()."],["oa:W4388262595","Ti-6Al-4V","width of the wear marks",704.2,null,null,null,"µm","","","","","",false,"unmapped_property","results_discussion","It can be seen from that the width of the wear marks on the SS, the TG200 sample, and the TG200 sample with lubricants were 704.2 μm, 968.3 μm, and 693.7 μm, respectively."],["oa:W4388262595","TG200","width of the wear marks",968.3,null,null,null,"µm","","","","","",false,"unmapped_property","results_discussion","It can be seen from that the width of the wear marks on the SS, the TG200 sample, and the TG200 sample with lubricants were 704.2 μm, 968.3 μm, and 693.7 μm, respectively."],["oa:W4388262595","TG200","width of the wear marks",693.7,null,null,null,"µm","","with lubricants","","","",false,"unmapped_property","results_discussion","It can be seen from that the width of the wear marks on the SS, the TG200 sample, and the TG200 sample with lubricants were 704.2 μm, 968.3 μm, and 693.7 μm, respectively."],["oa:W4388267637","VT8M-1","density of low-angle boundaries",1.21,null,null,null,"µm-1","","after RS","","","",false,"unmapped_property","abstract","The density of low-angle boundaries increases three times: from 0.38 µm−1 to 1.21 µm−1 after RS."],["oa:W4388267637","VT8M-1","strain rate",300.0,null,null,null,"mm/s","","after RS","ultrafine-grained","","",false,"unmapped_property","methods","The deformation processing of the VT8M-1 alloy, which resulted in the formation of an ultrafine-grained structure, was carried out by RS with a stepwise reduction in diameter from 70 to 32 mm (at a strain rate of more than 300 mm/s)."],["oa:W4388267637","VT8M-1","heating temperature",750.0,null,null,null,"°C","","before RS","","","",false,"unmapped_property","methods","Before RS, the VT8M-1 alloy rod was heated in a furnace to 750 °C for 40 min."],["oa:W4388267637","VT8M-1","ECAP passes",2.0,null,null,null,"","750 °C","after ECAP","","","",false,"unmapped_property","methods","The billets were subjected to 2 and 4 ECAP passes using an angle within the ECAP die of ϕ = 120° with a temperature of 750 °C via route BC, in which the billet is rotated by 90° in a clockwise sense between consecutive passes."],["oa:W4388267637","VT8M-1","ECAP passes",4.0,null,null,null,"","750 °C","after ECAP","","","",false,"unmapped_property","methods","The billets were subjected to 2 and 4 ECAP passes using an angle within the ECAP die of ϕ = 120° with a temperature of 750 °C via route BC, in which the billet is rotated by 90° in a clockwise sense between consecutive passes."],["oa:W4388267637","VT8M-1","ECAP die angle",120.0,null,null,null,"°","750 °C","after ECAP","","","",false,"unmapped_property","methods","The billets were subjected to 2 and 4 ECAP passes using an angle within the ECAP die of ϕ = 120° with a temperature of 750 °C via route BC, in which the billet is rotated by 90° in a clockwise sense between consecutive passes."],["oa:W4388267637","VT8M-1","ECAP route",90.0,null,null,null,"°","750 °C","after ECAP","","","",false,"unmapped_property","methods","The billets were subjected to 2 and 4 ECAP passes using an angle within the ECAP die of ϕ = 120° with a temperature of 750 °C via route BC, in which the billet is rotated by 90° in a clockwise sense between consecutive passes."],["oa:W4388267637","","density of LABs and HABs",1.21,null,null,null,"µm-1","","","","","",false,"unmapped_property","results","After RS, the densities of LABs and HABs were comparable to each other, being 1.21 µm−1 and 1.33 µm−1, respectively (e and )."],["oa:W4388267637","","density of LABs and HABs",1.33,null,null,null,"µm-1","","","","","",false,"unmapped_property","results","After RS, the densities of LABs and HABs were comparable to each other, being 1.21 µm−1 and 1.33 µm−1, respectively (e and )."],["oa:W4388267637","","density of HABs",1.08,null,null,null,"µm-1","","","","","",false,"unmapped_property","results","Specifically, the density of HABs was measured to be ~1.08 µm−1, while that of LABs was only ~0.71 µm−1."],["oa:W4388267637","","density of LABs",0.71,null,null,null,"µm-1","","","","","",false,"unmapped_property","results","Specifically, the density of HABs was measured to be ~1.08 µm−1, while that of LABs was only ~0.71 µm−1."],["oa:W4388267637","","density of HABs",1.14,null,null,null,"µm-1","","","","","",false,"unmapped_property","results","Four ECAP passes resulted in an increase of the density of HABs to 1.14 µm−1, while the density of LABs remained as low as ~0.77 µm−1."],["oa:W4388267637","","density of LABs",0.77,null,null,null,"µm-1","","","","","",false,"unmapped_property","results","Four ECAP passes resulted in an increase of the density of HABs to 1.14 µm−1, while the density of LABs remained as low as ~0.77 µm−1."],["oa:W4388267637","VT8M-1","creep resistance",850.0,null,null,null,"MPa","400 °C","UFG alloy, 400 °C","","","",false,"unmapped_property","discussion","In particular, the 100 h creep resistance of the UFG alloy at 400 °C (close to the upper limit of the operating temperatures of the alloy) was 850 MPa compared to 750 MPa for the coarse-grained state []."],["oa:W4388267637","VT8M-1","creep resistance",750.0,null,null,null,"MPa","400 °C","coarse-grained state, 400 °C","","","",false,"unmapped_property","discussion","In particular, the 100 h creep resistance of the UFG alloy at 400 °C (close to the upper limit of the operating temperatures of the alloy) was 850 MPa compared to 750 MPa for the coarse-grained state []."],["oa:W4388267637","VT8M-1","density of low-angle boundaries",1.21,null,null,null,"µm-1","","after RS","","EBSD","",false,"unmapped_property","conclusions","The density of low-angle boundaries increased three times, from 0.38 µm−1 in the initial state to 1.21 µm−1 after RS."],["oa:W4388267637","VT8M-1","density of high-angle boundaries",1.33,null,null,null,"µm-1","","after RS","","EBSD","",false,"unmapped_property","conclusions","Globularization of the lamellar component and the formation of new high-angle boundaries within the primary α-phase ensured an increase in the density of high-angle boundaries by almost two times, from 0.75 µm−1 in the initial state to 1.33 µm−1 after RS."],["oa:W4388462092","titanium alloy","stress",505.0,420.0,590.0,null,"Mp","","as-built SLM","","","",false,"unmapped_property","results","Under different loads in different directions of hip joint movement, the maximum stress generated by the Bespoke 3D-printed titanium alloy plates’ model fluctuates between 420 and 590 Mp, and the displacement fluctuates between 0.68 and 1.29 mm."],["oa:W4388462092","titanium alloy","stress",861.5,698.0,1025.0,null,"Mp","","as-built SLM","","","",false,"unmapped_property","results","The stress in the Union Plate model fluctuates between 698 and 1025 Mp, and the displacement fluctuates between 0.31 and 1.25 mm."],["oa:W4388462092","titanium alloy","stress",3934.5,3922.0,3947.0,null,"Mp","","as-built SLM","","","",false,"unmapped_property","results","The stress in the common reconstructed plate model fluctuates between 3922 and 3947 Mp, and the displacement fluctuates between 0.97 and 1.09 mm."],["oa:W4388634101","Ti-4% Fe","β",80.0,null,null,null,"%","","950 °C, 124 h","","","",false,"unmapped_property","table","1a\tTi-4% Fe\t950 °C, 124 h\tα + β, 80% β, 20% α"],["oa:W4388634101","Ti-4% Fe","β",50.0,null,null,null,"%","","950 °C, 152 h","","","",false,"unmapped_property","table","2a\tTi-4% Fe\t950 °C, 152 h\tα + β, 50% β, 50% α"],["oa:W4388634101","Ti-4% Fe","β",20.0,null,null,null,"%","","900 °C, 40 h","","","",false,"unmapped_property","table","3a\tTi-4% Fe\t900 °C, 40 h\tα + β, 20% β, 80% α"],["oa:W4388634101","Ti-0.5% Fe","α phase v + TiFe, large grains",0.0,null,null,null,"","","570 °C, 1300 h","alpha","","",false,"unmapped_property","table","41a\tTi-0.5% Fe\t570 °C, 1300 h\tα phase v + TiFe, large grains"],["oa:W4388634101","Ti-1% Fe","α phase + TiFe, fine grains",0.0,null,null,null,"","","470 °C, 673 h + HPT","alpha","","",false,"unmapped_property","table","41b\tTi-1% Fe\t470 °C, 673 h + HPT\tα phase + TiFe, fine grains"],["oa:W4388634101","Ti-5% Nb","β",20.0,null,null,null,"%","","800 °C, 91 h","","","",false,"unmapped_property","table","63a\tTi-5% Nb\t800 °C, 91 h\tα + β, 20% β, 80% α"],["oa:W4388634101","Ti-10% Nb","β",50.0,null,null,null,"%","","800 °C, 91 h","","","",false,"unmapped_property","table","64a\tTi-10% Nb\t800 °C, 91 h\tα + β, 50% β, 50% α"],["oa:W4388634101","Ti-20% Nb","β",80.0,null,null,null,"%","","800 °C, 91 h","","","",false,"unmapped_property","table","65a\tTi-20% Nb\t800 °C, 91 h\tα + β, 80% β, 20% α"],["oa:W4388634101","Ti-6% Nb","α + α’, no ω",0.0,null,null,null,"","","1000 °C, 24 h + HPT","martensitic α'","","",false,"unmapped_property","table","61b\tTi-6% Nb\t1000 °C, 24 h + HPT\tα + α’, no ω"],["oa:W4388719571","Ti6Al-4V","Rs",26.4,null,null,null,"Ω×cm2","","","","EIS","",false,"unmapped_property","discussion","In the impedance hodograph for samples coated with ZrN in 3 % NaCl (Fig. 9b), the left semicircle is characterized by the electrolyte resistance Rs (26.4 Ω × cm2)."],["oa:W4388719571","Ti6Al-4V","Rs",26.4,null,null,null,"Ω×cm2","","ZrN-coated","","EIS","",false,"unmapped_property","discussion","Coating Elements of equivalent schemes Rs, Ω × cm2 C nF cm−2 CPE1 CPE2 R1, Ω × cm2 R2, MΩ × cm2 Y, μS sn cm−2 n Y, μS sn сm−2 n 1 (Zr, Nb) N – 35.7 5.09 0.42 7.42 0.92 38 1.100 2 (Zr, Hf) N 39.8 36.9 0.51 1.10 3.24 0.79 296 2.360 3 ZrN 26.4 – 8.39 0.87 57.81 0.67 10810 0.060 4 uncoated – 33.7 7.51 0.41 16.17 0.84 38 1100000 Fig. 13."],["oa:W4388719571","Ti6Al-4V","Rs",35.7,null,null,null,"Ω×cm2","","(Zr,Nb)N-coated","","EIS","",false,"unmapped_property","discussion","Coating Elements of equivalent schemes Rs, Ω × cm2 C nF cm−2 CPE1 CPE2 R1, Ω × cm2 R2, MΩ × cm2 Y, μS sn cm−2 n Y, μS sn сm−2 n 1 (Zr, Nb) N – 35.7 5.09 0.42 7.42 0.92 38 1.100 2 (Zr, Hf) N 39.8 36.9 0.51 1.10 3.24 0.79 296 2.360 3 ZrN 26.4 – 8.39 0.87 57.81 0.67 10810 0.060 4 uncoated – 33.7 7.51 0.41 16.17 0.84 38 1100000 Fig. 13."],["oa:W4388719571","Ti6Al-4V","Rs",39.8,null,null,null,"Ω×cm2","","(Zr,Hf)N-coated","","EIS","",false,"unmapped_property","discussion","Coating Elements of equivalent schemes Rs, Ω × cm2 C nF cm−2 CPE1 CPE2 R1, Ω × cm2 R2, MΩ × cm2 Y, μS sn cm−2 n Y, μS sn сm−2 n 1 (Zr, Nb) N – 35.7 5.09 0.42 7.42 0.92 38 1.100 2 (Zr, Hf) N 39.8 36.9 0.51 1.10 3.24 0.79 296 2.360 3 ZrN 26.4 – 8.39 0.87 57.81 0.67 10810 0.060 4 uncoated – 33.7 7.51 0.41 16.17 0.84 38 1100000 Fig. 13."],["oa:W4388719571","Ti6Al-4V","Rs",33.7,null,null,null,"Ω×cm2","","uncoated","","EIS","",false,"unmapped_property","discussion","Coating Elements of equivalent schemes Rs, Ω × cm2 C nF cm−2 CPE1 CPE2 R1, Ω × cm2 R2, MΩ × cm2 Y, μS sn cm−2 n Y, μS sn сm−2 n 1 (Zr, Nb) N – 35.7 5.09 0.42 7.42 0.92 38 1.100 2 (Zr, Hf) N 39.8 36.9 0.51 1.10 3.24 0.79 296 2.360 3 ZrN 26.4 – 8.39 0.87 57.81 0.67 10810 0.060 4 uncoated – 33.7 7.51 0.41 16.17 0.84 38 1100000 Fig. 13."],["oa:W4388719571","Ti6Al-4V","R2",1100000.0,null,null,null,"Ω×cm2","","uncoated","","EIS","",false,"unmapped_property","discussion","Coating Elements of equivalent schemes Rs, Ω × cm2 C nF cm−2 CPE1 CPE2 R1, Ω × cm2 R2, MΩ × cm2 Y, μS sn cm−2 n Y, μS sn сm−2 n 1 (Zr, Nb) N – 35.7 5.09 0.42 7.42 0.92 38 1.100 2 (Zr, Hf) N 39.8 36.9 0.51 1.10 3.24 0.79 296 2.360 3 ZrN 26.4 – 8.39 0.87 57.81 0.67 10810 0.060 4 uncoated – 33.7 7.51 0.41 16.17 0.84 38 1100000 Fig. 13."],["oa:W4388719571","Ti6Al-4V","R2",10810.0,null,null,null,"Ω×cm2","","ZrN-coated","","EIS","",false,"unmapped_property","discussion","Coating Elements of equivalent schemes Rs, Ω × cm2 C nF cm−2 CPE1 CPE2 R1, Ω × cm2 R2, MΩ × cm2 Y, μS sn cm−2 n Y, μS sn сm−2 n 1 (Zr, Nb) N – 35.7 5.09 0.42 7.42 0.92 38 1.100 2 (Zr, Hf) N 39.8 36.9 0.51 1.10 3.24 0.79 296 2.360 3 ZrN 26.4 – 8.39 0.87 57.81 0.67 10810 0.060 4 uncoated – 33.7 7.51 0.41 16.17 0.84 38 1100000 Fig. 13."],["oa:W4388719571","Ti6Al-4V","R2",38.0,null,null,null,"Ω×cm2","","(Zr,Nb)N-coated","","EIS","",false,"unmapped_property","discussion","Coating Elements of equivalent schemes Rs, Ω × cm2 C nF cm−2 CPE1 CPE2 R1, Ω × cm2 R2, MΩ × cm2 Y, μS sn cm−2 n Y, μS sn сm−2 n 1 (Zr, Nb) N – 35.7 5.09 0.42 7.42 0.92 38 1.100 2 (Zr, Hf) N 39.8 36.9 0.51 1.10 3.24 0.79 296 2.360 3 ZrN 26.4 – 8.39 0.87 57.81 0.67 10810 0.060 4 uncoated – 33.7 7.51 0.41 16.17 0.84 38 1100000 Fig. 13."],["oa:W4388719571","Ti6Al-4V","R2",296.0,null,null,null,"Ω×cm2","","(Zr,Hf)N-coated","","EIS","",false,"unmapped_property","discussion","Coating Elements of equivalent schemes Rs, Ω × cm2 C nF cm−2 CPE1 CPE2 R1, Ω × cm2 R2, MΩ × cm2 Y, μS sn cm−2 n Y, μS sn сm−2 n 1 (Zr, Nb) N – 35.7 5.09 0.42 7.42 0.92 38 1.100 2 (Zr, Hf) N 39.8 36.9 0.51 1.10 3.24 0.79 296 2.360 3 ZrN 26.4 – 8.39 0.87 57.81 0.67 10810 0.060 4 uncoated – 33.7 7.51 0.41 16.17 0.84 38 1100000 Fig. 13."],["oa:W4388719571","Ti6Al-4V","R2",1100000.0,null,null,null,"Ω×cm2","","uncoated","","EIS","",false,"unmapped_property","discussion","It should be noted that the maximum value of this resistance (1.1 TΩ × cm2) is observed for the uncoated Ti6AL-4V alloy, which self-passivates in a 3 % NaCl medium to form a dense TiO2 film that is several nanometers thick."],["oa:W4388728197","CP-Ti Grade 2","Cyclic Strength Coefficient",1007.5,null,null,null,"MPa","","","","","",false,"unmapped_property","table","1007.5\t0.0911\t0.469"],["oa:W4388728197","CP-Ti Grade 2","Cyclic Strain Hardening Exponent",0.0911,null,null,null,"","","","","","",false,"unmapped_property","table","1007.5\t0.0911\t0.469"],["oa:W4388728197","CP-Ti Grade 2","Coefficient of Determination",0.469,null,null,null,"","","","","","",false,"unmapped_property","table","1007.5\t0.0911\t0.469"],["oa:W4388728197","T (pure titanium non deformed)","U",-469.0,null,null,null,"mV","","","","","",false,"unmapped_property","table","T (pure titanium non deformed\t−469\t4.6\t0.00008"],["oa:W4388728197","TE (pure titanium deformed)","U",-490.0,null,null,null,"mV","","","","","",false,"unmapped_property","table","TE (pure titanium deformed)\t−490\t5.5\t0.0001"],["oa:W4388948116","Ti-6Al-4V","treatment temperature",25.0,null,null,null,"°C","","Hirtisation®","","","",false,"unmapped_property","methods",""],["oa:W4388948116","Ti-6Al-4V","power level",100.0,null,null,null,"%","","Hirtisation®","","","",false,"unmapped_property","methods",""],["oa:W4388948116","Ti-6Al-4V","treatment time",4.0,null,null,null,"min","","Hirtisation®","","","",false,"unmapped_property","methods",""],["oa:W4388948116","Ti-6Al-4V","σf,106/E ratio",0.0015,null,null,null,"1","","as-built","","","",false,"unmapped_property","results",""],["oa:W4388948116","Ti-6Al-4V","σf,106/E ratio",0.0028,null,null,null,"1","","hirtised","","","",false,"unmapped_property","results",""],["oa:W4388948116","Ti-6Al-4V","strut diameter reduction",34.0,null,null,null,"%","","hirtised","","","",false,"unmapped_property","conclusions",""],["oa:W4388948116","Ti-6Al-4V","strut diameter reduction",37.0,null,null,null,"%","","hirtised","","","",false,"unmapped_property","conclusions",""],["oa:W4388948116","Ti-6Al-4V","σf/E",1.9,null,null,null,"","","","","","",false,"unmapped_property","conclusions",""],["oa:W4388971499","Ti-22Nb-6Ta","pore size",1650.0,100.0,3200.0,null,"µm","","","","","",false,"unmapped_property","results_discussion","The pore size obtained (D50) for both foam types was between ~100 and 3200 μm (Ti-22Nb-6Ta foam) and 100 and 3100 μm (Ti-22Nb-(2-8)Zr foam)."],["oa:W4388971499","Ti-22Nb","pore size",1600.0,100.0,3100.0,null,"µm","","","","","",false,"unmapped_property","results_discussion","The pore size obtained (D50) for both foam types was between ~100 and 3200 μm (Ti-22Nb-6Ta foam) and 100 and 3100 μm (Ti-22Nb-(2-8)Zr foam)."],["oa:W4389085468","TB18","impact toughness",26.5,null,null,1.2,"J/cm2","","aged at 510 °C after solid solution treatment at 870 °C","","","",false,"unmapped_property","abstract","For the TB18 samples aged at 510 °C and 540 °C, the tensile strength/yield strength/impact toughness values were 1365 ± 3 MPa/1260 ± 0.9 MPa/26.5 ± 1.2 J/cm2 and 1240 ± 0.9 MPa/1138 ± 0.8 MPa/36.2 ± 1.3 J/cm2, respectively."],["oa:W4389085468","TB18","impact toughness",36.2,null,null,1.3,"J/cm2","","aged at 540 °C after solid solution treatment at 870 °C","","","",false,"unmapped_property","abstract","For the TB18 samples aged at 510 °C and 540 °C, the tensile strength/yield strength/impact toughness values were 1365 ± 3 MPa/1260 ± 0.9 MPa/26.5 ± 1.2 J/cm2 and 1240 ± 0.9 MPa/1138 ± 0.8 MPa/36.2 ± 1.3 J/cm2, respectively."],["oa:W4389085468","","impact energy",31.35,26.5,36.2,null,"J/cm2","room temperature","","","impact test","",false,"unmapped_property","results_discussion","Detailed results are shown in , where it can be observed that as the aging temperature increases from 510 °C to 540 °C, the impact energy of the alloy increases from 26.5 J/cm2 to 36.2 J/cm2."],["oa:W4389086785","β-Ti alloy","Epass",0.185,null,null,null,"V","310 K","","","potentiodynamic polarization","",false,"unmapped_property","results_discussion","β −Tialloy > Ti6Al4Valloy > Ti Fig. 1 Potentiodynamic polarization curves of β-Ti alloy, Ti6Al4V alloy, and Ti electrodes in PSS recorded with a sweep rate of 5 mVs−1 at 310 K -1 0 1 2 3 -7 -6 -5 -4 -3 log J / A. cm-2 E / V( vs. Ag/AgCl) -Ti alloy Ti6Al4V alloy Ti Ecorr Ecorr Ecorr Epass Table 1 Electrochemical parameters obtained for a β-Ti alloy, Ti6Al4V alloy, and Ti electrodes in PSS at 310 K Material Epass V ipass A cm−2 β-Ti alloy 0.185 0.026 Ti6Al4V alloy 0.330 0.085 Ti 0.480 0.157"],["oa:W4389086785","β-Ti alloy","ipass",0.026,null,null,null,"Acm-2","310 K","","","potentiodynamic polarization","",false,"unmapped_property","results_discussion","β −Tialloy > Ti6Al4Valloy > Ti Fig. 1 Potentiodynamic polarization curves of β-Ti alloy, Ti6Al4V alloy, and Ti electrodes in PSS recorded with a sweep rate of 5 mVs−1 at 310 K -1 0 1 2 3 -7 -6 -5 -4 -3 log J / A. cm-2 E / V( vs. Ag/AgCl) -Ti alloy Ti6Al4V alloy Ti Ecorr Ecorr Ecorr Epass Table 1 Electrochemical parameters obtained for a β-Ti alloy, Ti6Al4V alloy, and Ti electrodes in PSS at 310 K Material Epass V ipass A cm−2 β-Ti alloy 0.185 0.026 Ti6Al4V alloy 0.330 0.085 Ti 0.480 0.157"],["oa:W4389086785","Ti-6Al-4V","Epass",0.33,null,null,null,"V","310 K","","","potentiodynamic polarization","",false,"unmapped_property","results_discussion","β −Tialloy > Ti6Al4Valloy > Ti Fig. 1 Potentiodynamic
