Repository: akhtar07/tisci-explorer

# TiSci Explorer

A read-only, static explorer for **TiSci**, an autonomous research agent for titanium alloys. TiSci reads the
titanium-alloy literature, builds a knowledge graph and a table of measured values, proposes hypotheses where the
graph has gaps, and tests them with DFT (MACE / VASP) and the ICME-lite multiscale chain.

**Live site:** https://akhtar07.github.io/tisci-explorer/

The site has seven sections:

| Section | What it shows |
|---|---|
| Overview | Corpus → graph → facts → hypotheses → verdicts, with the snapshot's counts |
| Worked example | One full loop for W in α-Ti: graph path, hypothesis, novelty check, DFT test, verdict, follow-up, DAMASK |

File: data/facts/other.json (part 77 of 112)
polarization curves of β-Ti alloy, Ti6Al4V alloy, and Ti electrodes in PSS recorded with a sweep rate of 5 mVs−1 at 310 K -1 0 1 2 3 -7 -6 -5 -4 -3 log J / A. cm-2 E / V( vs. Ag/AgCl) -Ti alloy Ti6Al4V alloy Ti Ecorr Ecorr Ecorr Epass Table 1 Electrochemical parameters obtained for a β-Ti alloy, Ti6Al4V alloy, and Ti electrodes in PSS at 310 K Material Epass V ipass A cm−2 β-Ti alloy 0.185 0.026 Ti6Al4V alloy 0.330 0.085 Ti 0.480 0.157"],["oa:W4389086785","Ti-6Al-4V","ipass",0.085,null,null,null,"Acm-2","310 K","","","potentiodynamic polarization","",false,"unmapped_property","results_discussion","β −Tialloy > Ti6Al4Valloy > Ti Fig. 1 Potentiodynamic polarization curves of β-Ti alloy, Ti6Al4V alloy, and Ti electrodes in PSS recorded with a sweep rate of 5 mVs−1 at 310 K -1 0 1 2 3 -7 -6 -5 -4 -3 log J / A. cm-2 E / V( vs. Ag/AgCl) -Ti alloy Ti6Al4V alloy Ti Ecorr Ecorr Ecorr Epass Table 1 Electrochemical parameters obtained for a β-Ti alloy, Ti6Al4V alloy, and Ti electrodes in PSS at 310 K Material Epass V ipass A cm−2 β-Ti alloy 0.185 0.026 Ti6Al4V alloy 0.330 0.085 Ti 0.480 0.157"],["oa:W4389086785","Ti","Epass",0.48,null,null,null,"V","310 K","","","potentiodynamic polarization","",false,"unmapped_property","results_discussion","β −Tialloy > Ti6Al4Valloy > Ti Fig. 1 Potentiodynamic polarization curves of β-Ti alloy, Ti6Al4V alloy, and Ti electrodes in PSS recorded with a sweep rate of 5 mVs−1 at 310 K -1 0 1 2 3 -7 -6 -5 -4 -3 log J / A. cm-2 E / V( vs. Ag/AgCl) -Ti alloy Ti6Al4V alloy Ti Ecorr Ecorr Ecorr Epass Table 1 Electrochemical parameters obtained for a β-Ti alloy, Ti6Al4V alloy, and Ti electrodes in PSS at 310 K Material Epass V ipass A cm−2 β-Ti alloy 0.185 0.026 Ti6Al4V alloy 0.330 0.085 Ti 0.480 0.157"],["oa:W4389086785","Ti","ipass",0.157,null,null,null,"Acm-2","310 K","","","potentiodynamic polarization","",false,"unmapped_property","results_discussion","β −Tialloy > Ti6Al4Valloy > Ti Fig. 1 Potentiodynamic polarization curves of β-Ti alloy, Ti6Al4V alloy, and Ti electrodes in PSS recorded with a sweep rate of 5 mVs−1 at 310 K -1 0 1 2 3 -7 -6 -5 -4 -3 log J / A. cm-2 E / V( vs. Ag/AgCl) -Ti alloy Ti6Al4V alloy Ti Ecorr Ecorr Ecorr Epass Table 1 Electrochemical parameters obtained for a β-Ti alloy, Ti6Al4V alloy, and Ti electrodes in PSS at 310 K Material Epass V ipass A cm−2 β-Ti alloy 0.185 0.026 Ti6Al4V alloy 0.330 0.085 Ti 0.480 0.157"],["oa:W4389086785","β-Ti alloy","ipass",53.0,null,null,null,"mAcm-2","310 K","","","potentiodynamic polarization","",false,"unmapped_property","results_discussion","Even the mean value of the ipass for β-Ti alloy immersed in PSS containing 1% BSA (53 mA cm−2) is smaller than the ipass mean value shown for β-Ti alloy immersed in PSS alone (75 mA cm−2)."],["oa:W4389086785","β-Ti alloy","ipass",75.0,null,null,null,"mAcm-2","310 K","","","potentiodynamic polarization","",false,"unmapped_property","results_discussion","Even the mean value of the ipass for β-Ti alloy immersed in PSS containing 1% BSA (53 mA cm−2) is smaller than the ipass mean value shown for β-Ti alloy immersed in PSS alone (75 mA cm−2)."],["oa:W4389086785","β-Ti alloy","impedance modulus",2511.0,null,null,null,"kΩcm2","310 K","","","Bode plot","",false,"unmapped_property","results_discussion","Figure 6a shows that the Bode plots of the β-Ti alloy surface submerged in PSS containing 1% H2O2 have the lowest impedance modulus in a lower frequency region (2.511 kΩ cm2)."],["oa:W4389086785","β-Ti alloy","impedance modulus",5128.0,null,null,null,"kΩcm2","310 K","","","Bode plot","",false,"unmapped_property","results_discussion","On the other hand, the Zmod of the β-Ti alloy surface in PSS containing a combination of 1% BSA and 1% H2O2 reveals a value slightly higher (5.128 kΩ cm2) compared with that resulted from PSS containing 1% H2O2."],["oa:W4389086785","titanium alloy","Rp",43100.0,null,null,null,"kΩcm2","310 K","","","electrochemical impedance spectroscopy","",false,"unmapped_property","results_discussion","By adding 1% BSA to the PSS, the Rp has a value of 43.10 kΩ cm2."],["oa:W4389086785","titanium alloy","Rp",4960.0,null,null,null,"kΩcm2","310 K","","","electrochemical impedance spectroscopy","",false,"unmapped_property","results_discussion","The PSS with a combination of 1% BSA + 1% H2O2 reveals Rp of titanium alloy (4.96 kΩ cm2), which slightly increases compared to the resulting Rp for the PSS with 1% H2O2."],["oa:W4389086785","β-Ti alloy","positive potential",0.0,null,null,null,"","310 K","","","open-circuit potential","",false,"unmapped_property","results_discussion","The PSS + 1% H2O2 showed the highest positive potential."],["oa:W4389086785","β-Ti alloy","phase angle",-53.6,null,null,null,"°","310 K","","","Bode plot","",false,"unmapped_property","results_discussion","The phase angle obtained for the β-Ti alloy surface submerged in PSS containing 1% H2O2 (− 53.6°) or a combination of 1% BSA + 1% H2O2 (− 56.7°) is lower than that obtained in PSS alone (− 71°), and the frequency domain becomes narrower."],["oa:W4389086785","β-Ti alloy","phase angle",-56.7,null,null,null,"°","310 K","","","Bode plot","",false,"unmapped_property","results_discussion","The phase angle obtained for the β-Ti alloy surface submerged in PSS containing 1% H2O2 (− 53.6°) or a combination of 1% BSA + 1% H2O2 (− 56.7°) is lower than that obtained in PSS alone (− 71°), and the frequency domain becomes narrower."],["oa:W4389086785","β-Ti alloy","phase angle",-71.0,null,null,null,"°","310 K","","","Bode plot","",false,"unmapped_property","results_discussion","The phase angle of approximately 80 degrees in a higher frequency region is obtained for the β-Ti alloy surface submerged in PSS alone or PSS containing 1% BSA, emphasizing that both solutions have good corrosion resistance."],["oa:W4389107911","Aluminum 7075-T6","Density (Kg/mm³)",0.281,null,null,null,"Kg/mm3","","T6","","","",false,"unmapped_property","methods","Table 2: Properties of materials alloys used in analysis (Hussain, Sharif et al. , Habib, Sharif et al. 2022, Sharif 2022, Aamir, Sharif et al. 2023, Sharif, Hussain et al. 2023, Sharif, Khan et al. 2023) Material Aluminum 7075-T6 Magnesium AZ80 Titanium Ti6AL4V Yield Strength (Mpa) 510 380 880 Melting Temperature (℃) 640 672 1660 Density (Kg/mm³) 0.281 0.18 0.8 Thermal Conductivity (W/m-K) 130 24 6.7 Specific Heat (J/Kg-K) 870 990 520"],["oa:W4389107911","Magnesium AZ80","Density (Kg/mm³)",0.18,null,null,null,"Kg/mm3","","","","","",false,"unmapped_property","methods","Table 2: Properties of materials alloys used in analysis (Hussain, Sharif et al. , Habib, Sharif et al. 2022, Sharif 2022, Aamir, Sharif et al. 2023, Sharif, Hussain et al. 2023, Sharif, Khan et al. 2023) Material Aluminum 7075-T6 Magnesium AZ80 Titanium Ti6AL4V Yield Strength (Mpa) 510 380 880 Melting Temperature (℃) 640 672 1660 Density (Kg/mm³) 0.281 0.18 0.8 Thermal Conductivity (W/m-K) 130 24 6.7 Specific Heat (J/Kg-K) 870 990 520"],["oa:W4389107911","Titanium Ti6AL4V","Density (Kg/mm³)",0.8,null,null,null,"Kg/mm3","","","","","",false,"unmapped_property","methods","Table 2: Properties of materials alloys used in analysis (Hussain, Sharif et al. , Habib, Sharif et al. 2022, Sharif 2022, Aamir, Sharif et al. 2023, Sharif, Hussain et al. 2023, Sharif, Khan et al. 2023) Material Aluminum 7075-T6 Magnesium AZ80 Titanium Ti6AL4V Yield Strength (Mpa) 510 380 880 Melting Temperature (℃) 640 672 1660 Density (Kg/mm³) 0.281 0.18 0.8 Thermal Conductivity (W/m-K) 130 24 6.7 Specific Heat (J/Kg-K) 870 990 520"],["oa:W4389107911","Aluminum 7075-T6","Specific Heat (J/Kg-K)",870.0,null,null,null,"J/Kg-K","","T6","","","",false,"unmapped_property","methods","Table 2: Properties of materials alloys used in analysis (Hussain, Sharif et al. , Habib, Sharif et al. 2022, Sharif 2022, Aamir, Sharif et al. 2023, Sharif, Hussain et al. 2023, Sharif, Khan et al. 2023) Material Aluminum 7075-T6 Magnesium AZ80 Titanium Ti6AL4V Yield Strength (Mpa) 510 380 880 Melting Temperature (℃) 640 672 1660 Density (Kg/mm³) 0.281 0.18 0.8 Thermal Conductivity (W/m-K) 130 24 6.7 Specific Heat (J/Kg-K) 870 990 520"],["oa:W4389107911","Magnesium AZ80","Specific Heat (J/Kg-K)",990.0,null,null,null,"J/Kg-K","","","","","",false,"unmapped_property","methods","Table 2: Properties of materials alloys used in analysis (Hussain, Sharif et al. , Habib, Sharif et al. 2022, Sharif 2022, Aamir, Sharif et al. 2023, Sharif, Hussain et al. 2023, Sharif, Khan et al. 2023) Material Aluminum 7075-T6 Magnesium AZ80 Titanium Ti6AL4V Yield Strength (Mpa) 510 380 880 Melting Temperature (℃) 640 672 1660 Density (Kg/mm³) 0.281 0.18 0.8 Thermal Conductivity (W/m-K) 130 24 6.7 Specific Heat (J/Kg-K) 870 990 520"],["oa:W4389107911","Titanium Ti6AL4V","Specific Heat (J/Kg-K)",520.0,null,null,null,"J/Kg-K","","","","","",false,"unmapped_property","methods","Table 2: Properties of materials alloys used in analysis (Hussain, Sharif et al. , Habib, Sharif et al. 2022, Sharif 2022, Aamir, Sharif et al. 2023, Sharif, Hussain et al. 2023, Sharif, Khan et al. 2023) Material Aluminum 7075-T6 Magnesium AZ80 Titanium Ti6AL4V Yield Strength (Mpa) 510 380 880 Melting Temperature (℃) 640 672 1660 Density (Kg/mm³) 0.281 0.18 0.8 Thermal Conductivity (W/m-K) 130 24 6.7 Specific Heat (J/Kg-K) 870 990 520"],["oa:W4389137717","[HMIM][BF4] + 2 % Ag","Dynamic viscosity, (N-s/m2)",0.263,null,null,null,"N-s/m2","","","","","",false,"unmapped_property","table","[HMIM][BF4] + 2 % Ag\t2225.38\t1332.492\t0.172767\t0.262951"],["oa:W4389137717","[HMIM][BF4] + 4 % Ag","Dynamic viscosity, (N-s/m2)",0.2769,null,null,null,"N-s/m2","","","","","",false,"unmapped_property","table","[HMIM][BF4] + 4 % Ag\t2184.76\t1519.584\t0.179817\t0.276861"],["oa:W4389137717","[HMIM][BF4] + 6 % Ag","Dynamic viscosity, (N-s/m2)",0.2918,null,null,null,"N-s/m2","","","","","",false,"unmapped_property","table","[HMIM][BF4] + 6 % Ag\t2144.14\t1706.676\t0.187165\t0.291824"],["oa:W4389286934","","kn",0.0,null,null,null,"mg/(cm2·h)","1000 °C","","","","",false,"unmapped_property","results_discussion","The values of the constant kn for the studied coatings () are significantly lower compared to those known in the literature, namely kn = 3·10−5 mg/(cm2·h) for Ti3Al0.6Ga0.4C2 coating after holding for 300 h at 1000 °C [] and kn = 8.67·10−4 mg/(cm2·h) for Cr2N coating after holding for 1000 h at 800 °C []."],["oa:W4389286934","","kn",0.0009,null,null,null,"mg/(cm2·h)","800 °C","","","","",false,"unmapped_property","results_discussion","The values of the constant kn for the studied coatings () are significantly lower compared to those known in the literature, namely kn = 3·10−5 mg/(cm2·h) for Ti3Al0.6Ga0.4C2 coating after holding for 300 h at 1000 °C [] and kn = 8.67·10−4 mg/(cm2·h) for Cr2N coating after holding for 1000 h at 800 °C []."],["oa:W4389286934","","Δm/S",0.06,null,null,null,"mg/cm2","600 °C","","","","",false,"unmapped_property","results_discussion","Besides, the oxidation resistance characteristic Δm/S after holding for 1000 h at 600 °C in air of the HCD coating is two times lower than that of the LCD coating, namely 0.06 mg/cm2 vs 0.13 mg/cm2 ()."],["oa:W4389286934","","Δm/S",0.13,null,null,null,"mg/cm2","600 °C","","","","",false,"unmapped_property","results_discussion","Besides, the oxidation resistance characteristic Δm/S after holding for 1000 h at 600 °C in air of the HCD coating is two times lower than that of the LCD coating, namely 0.06 mg/cm2 vs 0.13 mg/cm2 ()."],["oa:W4389286934","Ti-6Al-4V","Δm/S",0.06,null,null,null,"mg/cm2","600 °C","","","","",false,"unmapped_property","conclusions","The HCD coating of the Ti–Al–C system of 5.7 μm thickness vacuum-arc deposited on a 0.1 mm thick foil made of α-titanium exhibits high oxidation resistance (Δm/S = 0.06 mg/cm2) and high surface electrical conductivity (σ = 1.23.106 S/m) after holding for 1000 h at 600 °C in air."],["oa:W4389286934","Ti-6Al-4V","σ",1230000.0,null,null,null,"S/m","600 °C","","","","",false,"unmapped_property","conclusions","The HCD coating of the Ti–Al–C system of 5.7 μm thickness vacuum-arc deposited on a 0.1 mm thick foil made of α-titanium exhibits high oxidation resistance (Δm/S = 0.06 mg/cm2) and high surface electrical conductivity (σ = 1.23.106 S/m) after holding for 1000 h at 600 °C in air."],["oa:W4389287784","Ti-6Al-4V","Hole Deviation (mm)",0.161,0.161,0.161,null,"mm","","","","","",false,"unmapped_property","methods",""],["oa:W4389287784","Ti-6Al-4V","Hole Deviation (mm)",0.206,0.206,0.206,null,"mm","","","","","",false,"unmapped_property","methods",""],["oa:W4389287784","Ti-6Al-4V","Hole Deviation (mm)",0.289,0.289,0.289,null,"mm","","","","","",false,"unmapped_property","methods",""],["oa:W4389287784","Ti-6Al-4V","Hole Deviation (mm)",0.545,0.545,0.545,null,"mm","","","","","",false,"unmapped_property","methods",""],["oa:W4389287784","Ti-6Al-4V","Hole Deviation (mm)",0.619,0.619,0.619,null,"mm","","","","","",false,"unmapped_property","methods",""],["oa:W4389287784","Ti-6Al-4V","Hole Deviation (mm)",0.182,0.182,0.182,null,"mm","","","","","",false,"unmapped_property","methods",""],["oa:W4389287784","Ti-6Al-4V","Hole Deviation (mm)",0.324,0.324,0.324,null,"mm","","","","","",false,"unmapped_property","methods",""],["oa:W4389287784","Ti-6Al-4V","Hole Deviation (mm)",0.073,0.073,0.073,null,"mm","","","","","",false,"unmapped_property","methods",""],["oa:W4389287784","Ti-6Al-4V","Hole Deviation (mm)",0.035,0.035,0.035,null,"mm","","","","","",false,"unmapped_property","methods",""],["oa:W4389287784","Ti-6Al-4V","Hole Deviation (mm)",0.303,0.303,0.303,null,"mm","","","","","",false,"unmapped_property","methods",""],["oa:W4389304286","CP-Ti Grade 1","weld width",3090.0,null,null,null,"µm","","","","","",false,"unmapped_property","results_discussion","Page 13/28 weld width of specimen 6 with the 1698 µm weld width of specimen 1, it can be deduced that an increase in the weld width and size leads to an increase in the entrapment of oxygen into the fusion zone."],["oa:W4389304286","CP-Ti Grade 1","weld width",1698.0,null,null,null,"µm","","","","","",false,"unmapped_property","results_discussion","Page 13/28 weld width of specimen 6 with the 1698 µm weld width of specimen 1, it can be deduced that an increase in the weld width and size leads to an increase in the entrapment of oxygen into the fusion zone."],["oa:W4389381110","Ti-6Al-4V","Density",4430.0,null,null,null,"kg·m-3","","","","","",false,"unmapped_property","table","4430\t18\t0.30–0.33\t895–1000\t825–910"],["oa:W4389381110","Ti-6Al-4V","Poisson ratio",0.315,0.3,0.33,null,"-","","","","","",false,"unmapped_property","table","4430\t18\t0.30–0.33\t895–1000\t825–910"],["oa:W4389428406","Ti-Al-V-Mo-Zr","impact toughness",37.0,null,null,null,"J/cm2","","extruded","","","",false,"unmapped_property","results","The σb, σ0.2, EI, and impact toughness of the extruded Ti- Al-V-Mo-Zr alloy were measured to be 1026.4 MPa, 952.1 MPa, 12.8%, and 37 J/cm2, respectively."],["oa:W4389428406","Ti-Al-V-Mo-Zr","impact toughness",62.8,null,null,null,"J/cm2","","","","","",false,"unmapped_property","results","The elongation and impact toughness increased by 22% and 62.8 J/cm2, respectively, owing to the reduction in the cooling rate, thereby leading to the production of globular α."],["oa:W4389428406","TC4S","impact toughness",69.0,null,null,null,"%","","coarse equiaxed and lamellar α","equiaxed α, lamellar α","","",false,"unmapped_property","conclusions","(3) The impact toughness of the sample with coarse equiaxed and lamellar α microstructures improved by 69%."],["oa:W4389549104","Ti-6Al-4V","Density",4.51,null,null,null,"g·cm-3","","","","","",false,"unmapped_property","methods","The material was Ti–6Al–4V alloy with an elastic modulus of 110 GPa, a density of 4.510 g·cm−3, and a Poisson’s ratio of 0.37."],["oa:W4389549104","Ti-6Al-4V","Compression testing speed",0.2,null,null,null,"mm·min-1","","","","tensile test","",false,"unmapped_property","methods","The compression testing was performed using an electronic universal testing machine at a speed of 0.2 mm·min−1."],["oa:W4389781894","Ti-6Al-4V","crystal structure",0.0,null,null,null,"","","as-built SLM","martensitic α'","","",false,"unmapped_property","results","The grains at the beginning of the weld consist of α′-phase plates, while the grains at the end of the weld contain the β phase and dendritic crystals with the iron concentration 40% (Fig. 9, Table 3)."],["oa:W4389781894","Ti-6Al-4V","crystal structure",0.0,null,null,null,"","","as-built SLM","beta","","",false,"unmapped_property","results","The grains at the beginning of the weld consist of α′-phase plates, while the grains at the end of the weld contain the β phase and dendritic crystals with the iron concentration 40% (Fig. 9, Table 3)."],["oa:W4389781894","Ti-6Al-4V","pore size",2.0,null,null,null,"µm","","as-built SLM","","","",false,"unmapped_property","results","The average pore size is 2 µm."],["oa:W4389781894","Ti-6Al-4V","volume fraction of the β phase",7.5,null,null,null,"%","","as-built SLM","","","",false,"unmapped_property","results","As can be seen from Table 4, the volume fraction of the β phase is 7.5% in the base metal and decreases to 3.7 and 2.3% at the beginning and end of the weld, respectively."],["oa:W4389781894","Ti-6Al-4V","volume fraction of the β phase",3.7,null,null,null,"%","","as-built SLM","","","",false,"unmapped_property","results","As can be seen from Table 4, the volume fraction of the β phase is 7.5% in the base metal and decreases to 3.7 and 2.3% at the beginning and end of the weld, respectively."],["oa:W4389781894","Ti-6Al-4V","volume fraction of the β phase",2.3,null,null,null,"%","","as-built SLM","","","",false,"unmapped_property","results","As can be seen from Table 4, the volume fraction of the β phase is 7.5% in the base metal and decreases to 3.7 and 2.3% at the beginning and end of the weld, respectively."],["oa:W4389824879","","pulse energy",0.04,null,null,null,"J","","","","","",false,"unmapped_property","results_discussion","The comparison of substrate growth, thickness and microhardness of the coatings obtained at both polarities shows that at (-) polarity the thickness of the coatings at E = 0.04 J is lower and at E = 0.07 J is higher than that at positive polarity."],["oa:W4389824879","","pulse energy",0.07,null,null,null,"J","","","","","",false,"unmapped_property","results_discussion","The comparison of substrate growth, thickness and microhardness of the coatings obtained at both polarities shows that at (-) polarity the thickness of the coatings at E = 0.04 J is lower and at E = 0.07 J is higher than that at positive polarity."],["oa:W4389885269","Ti-6Al-4V","amount of residual β phase",4.0,3.0,5.0,null,"wt%","","","","","",false,"unmapped_property","results_discussion","The amount of residual  phase does not exceed 3-5 wt.%."],["oa:W4389894111","Ti-6Al-4V","MRR",8.9811,null,null,null,"mm3/s","","","","","",false,"unmapped_property","table","Conventional EDM\tTon = 2 µsToff = 5 µs Current = 30 A\tMRR = 8.9811 mm3/sSR = 5.05 µm"],["oa:W4389894111","Ti-6Al-4V","MRR",13.8568,null,null,null,"mm3/s","","","","","",false,"unmapped_property","table","Aluminum oxide (Al2O3) nanopowder\tTon = 2 µsToff = 5 µs Current = 30 A Alumina nanopowder = 1 g/L\tMRR = 13.8568 mm3/sSR = 4.27 µm"],["oa:W4389894111","Ti-6Al-4V","MRR",16.5732,null,null,null,"mm3/s","","","","","",false,"unmapped_property","table","Nano-graphene powder\tTon = 2 µsToff = 5 µs Current = 30 A Nano-graphene powder = 1 g/L\tMRR = 16.5732 mm3/sSR = 3.68 µm"],["oa:W4389913724","AM Ti-6Al-4V","axial stress",608.0,564.0,652.0,null,"MPa","","","","","",false,"unmapped_property","methods","The axial stress at the defects in the gauge section of Figure 4(c) was approximately ranging from 564 to 652 MPa while the nominal stress was 600 MPa."],["oa:W4389913724","Ti-6Al-4V","𝑙𝑛",0.0,null,null,null,"µm","","","","fracture-mechanics-based approach","",false,"unmapped_property","results_discussion","In (e) and (f), point 𝑃𝑠 and 𝑃𝑑 are the shallowest and deepest points of a defect to the free surface, respectively; (g) surface dominant defect in the form of inclusion in sample No29 (𝜎𝑚𝑎𝑥 𝑛𝑜𝑚= 700 MPa, 𝑅= −1, 𝑙𝑛= 0 μm and 𝑁𝑓= 38,150 cycles) and (h) internal dominant defect in the form of inclusion in sample No12 (𝜎𝑚𝑎𝑥 𝑛𝑜𝑚= 650 MPa, 𝑅= 0.1, 𝑙𝑛= 711 μm and 𝑁𝑓= 1,709,112 cycles)."],["oa:W4389913724","Ti-6Al-4V","𝑙𝑛",711.0,null,null,null,"µm","","","","fracture-mechanics-based approach","",false,"unmapped_property","results_discussion","In (e) and (f), point 𝑃𝑠 and 𝑃𝑑 are the shallowest and deepest points of a defect to the free surface, respectively; (g) surface dominant defect in the form of inclusion in sample No29 (𝜎𝑚𝑎𝑥 𝑛𝑜𝑚= 700 MPa, 𝑅= −1, 𝑙𝑛= 0 μm and 𝑁𝑓= 38,150 cycles) and (h) internal dominant defect in the form of inclusion in sample No12 (𝜎𝑚𝑎𝑥 𝑛𝑜𝑚= 650 MPa, 𝑅= 0.1, 𝑙𝑛= 711 μm and 𝑁𝑓= 1,709,112 cycles)."],["oa:W4389935879","Ti-6Al-4V","thermal diffusivity",0.022,null,null,null,"cm2s-1","","","","","",false,"unmapped_property","results_discussion","The thermal conductivity of the alloy is 7.2 W m−1 K−1, the melting point is 1877–1941 K, and the thermal diffusivity is 0.022 cm2 s−1 []."],["oa:W4389935879","Ti-6Al-4V","surface temperature",7000.0,null,null,null,"K","","","","one-dimensional thermal conductivity equation","",true,"unmapped_property","results_discussion","For the interaction of nanosecond laser irradiation, under the present experimental conditions, the calculated temperatures were in the range of ~7000 K for 5 ns and ~15,000 K for 100 ns laser interaction."],["oa:W4389935879","Ti-6Al-4V","surface temperature",15000.0,null,null,null,"K","","","","one-dimensional thermal conductivity equation","",true,"unmapped_property","results_discussion","For the interaction of nanosecond laser irradiation, under the present experimental conditions, the calculated temperatures were in the range of ~7000 K for 5 ns and ~15,000 K for 100 ns laser interaction."],["oa:W4389935879","Ti-6Al-4V","ablation rate",1.195,1.1,1.29,null,"µmpulse-1","","","","","",false,"unmapped_property","results_discussion","At higher values of pulse energy density, in air and an argon-rich atmosphere, ablation rate values are similar and, on average, 1.10–1.29 μm pulse−1 (f)."],["oa:W4389935879","Ti-6Al-4V","ablation rate",0.03,0.03,0.03,null,"µmpulse-1","","","","","",false,"unmapped_property","results_discussion","With Np > 100, the values of the ablation rates reach saturation below ~0.03 μm pulse−1."],["oa:W4389935879","Ti-6Al-4V","Fth",2.13,null,null,null,"Jcm-2","","","","","",false,"unmapped_property","table","Standard atmosphere (SA)\t2.13\t3.09\t3.92"],["oa:W4389935879","Ti-6Al-4V","Fth",3.09,null,null,null,"Jcm-2","","","","","",false,"unmapped_property","table","Standard atmosphere (SA)\t2.13\t3.09\t3.92"],["oa:W4389935879","Ti-6Al-4V","Fth",3.92,null,null,null,"Jcm-2","","","","","",false,"unmapped_property","table","Standard atmosphere (SA)\t2.13\t3.09\t3.92"],["oa:W4389935879","Ti-6Al-4V","Fth",1.13,null,null,null,"Jcm-2","","","","","",false,"unmapped_property","table","Nitrogen-rich atmosphere (NA)\t1.13\t9.31\t5.54"],["oa:W4389935879","Ti-6Al-4V","Fth",9.31,null,null,null,"Jcm-2","","","","","",false,"unmapped_property","table","Nitrogen-rich atmosphere (NA)\t1.13\t9.31\t5.54"],["oa:W4389935879","Ti-6Al-4V","Fth",5.54,null,null,null,"Jcm-2","","","","","",false,"unmapped_property","table","Nitrogen-rich atmosphere (NA)\t1.13\t9.31\t5.54"],["oa:W4389935879","Ti-6Al-4V","Fth",1.21,null,null,null,"Jcm-2","","","","","",false,"unmapped_property","table","Argon-rich atmosphere (AA)\t1.21\t14.46\t4.65"],["oa:W4389935879","Ti-6Al-4V","Fth",14.46,null,null,null,"Jcm-2","","","","","",false,"unmapped_property","table","Argon-rich atmosphere (AA)\t1.21\t14.46\t4.65"],["oa:W4389935879","Ti-6Al-4V","Fth",4.65,null,null,null,"Jcm-2","","","","","",false,"unmapped_property","table","Argon-rich atmosphere (AA)\t1.21\t14.46\t4.65"],["oa:W4389935879","Ti-6Al-4V","HAZ (nm)",18.0,null,null,null,"nm","","","","","",false,"unmapped_property","table","HAZ (nm)\t~18\t~105\t~469"],["oa:W4389935879","Ti-6Al-4V","HAZ (nm)",105.0,null,null,null,"nm","","","","","",false,"unmapped_property","table","HAZ (nm)\t~18\t~105\t~469"],["oa:W4389935879","Ti-6Al-4V","HAZ (nm)",469.0,null,null,null,"nm","","","","","",false,"unmapped_property","table","HAZ (nm)\t~18\t~105\t~469"],["oa:W4390122182","Ti-6Al-4V","heat input",12.27,null,null,null,"J/mm","","","","","",false,"unmapped_property","methods",""],["oa:W4390122182","Ti-6Al-4V","heat input",154.0,null,null,null,"J/mm","","","","","",false,"unmapped_property","methods",""],["oa:W4390122182","Ti-6Al-4V","weld root size",0.68,null,null,null,"mm","","","","","",false,"unmapped_property","results_discussion",""],["oa:W4390122182","Ti-6Al-4V","weld zone’s top size",1.6,null,null,null,"mm","","","","","",false,"unmapped_property","results_discussion",""],["oa:W4390122182","Ti-6Al-4V","weld root size",0.68,null,null,null,"mm","","","","","",false,"unmapped_property","results_discussion",""],["oa:W4390122182","Ti-6Al-4V","weld zone top size",1.8,null,null,null,"mm","","","","","",false,"unmapped_property","results_discussion",""],["oa:W4390122182","Ti-6Al-4V","average thickness of the reaction layer",2.0,null,null,null,"µm","","","","","",false,"unmapped_property","results_discussion",""],["oa:W4390176349","WL-F15","wear volume",5.2,null,null,null,"%","room temperature","","","ball-on-disk tribometer","",false,"unmapped_property","abstract","Under the load of 10 N and 20 N, the wear volume of WL-F15 coating is 5.2% and 63.7% of that in the substrate, and the depth of friction of WL-15 coating is only 14.4% and 80% of that in the substrate."],["oa:W4390176349","WL-F15","wear volume",63.7,null,null,null,"%","room temperature","","","ball-on-disk tribometer","",false,"unmapped_property","abstract","Under the load of 10 N and 20 N, the wear volume of WL-F15 coating is 5.2% and 63.7% of that in the substrate, and the depth of friction of WL-15 coating is only 14.4% and 80% of that in the substrate."],["oa:W4390176349","WL-F15","depth of friction",14.4,null,null,null,"%","room temperature","","","ball-on-disk tribometer","",false,"unmapped_property","abstract","Under the load of 10 N and 20 N, the wear volume of WL-F15 coating is 5.2% and 63.7% of that in the substrate, and the depth of friction of WL-15 coating is only 14.4% and 80% of that in the substrate."],["oa:W4390176349","WL-F15","depth of friction",80.0,null,null,null,"%","room temperature","","","ball-on-disk tribometer","",false,"unmapped_property","abstract","Under the load of 10 N and 20 N, the wear volume of WL-F15 coating is 5.2% and 63.7% of that in the substrate, and the depth of friction of WL-15 coating is only 14.4% and 80% of that in the substrate."],["oa:W4390176349","WL-F15","wear volume",0.0567,null,null,null,"mm3","","","","","",false,"unmapped_property","results","The WL-F15 coating had the best wear-resistance performance, the depth of friction (8.192 μm) was only 14.4% of that in the substrate (56.918 μm), and the wear volume in the substrate (1.092 mm3) was 19.3 times larger than that in the WL-F15 coating (0.0567 mm3)."],["oa:W4390176349","Ti-6Al-4V","wear volume",1.092,null,null,null,"mm3","","","","","",false,"unmapped_property","results","The WL-F15 coating had the best wear-resistance performance, the depth of friction (8.192 μm) was only 14.4% of that in the substrate (56.918 μm), and the wear volume in the substrate (1.092 mm3) was 19.3 times larger than that in the WL-F15 coating (0.0567 mm3)."],["oa:W4390176349","WL-F15","depth of friction",8.192,null,null,null,"µm","","","","","",false,"unmapped_property","results","The WL-F15 coating had the best wear-resistance performance, the depth of friction (8.192 μm) was only 14.4% of that in the substrate (56.918 μm), and the wear volume in the substrate (1.092 mm3) was 19.3 times larger than that in the WL-F15 coating (0.0567 mm3)."],["oa:W4390176349","Ti-6Al-4V","depth of friction",56.918,null,null,null,"µm","","","","","",false,"unmapped_property","results","The WL-F15 coating had the best wear-resistance performance, the depth of friction (8.192 μm) was only 14.4% of that in the substrate (56.918 μm), and the wear volume in the substrate (1.092 mm3) was 19.3 times larger than that in the WL-F15 coating (0.0567 mm3)."],["oa:W4390176349","WL-F15","depth of friction",61.479,null,null,null,"µm","","","","","",false,"unmapped_property","results","The WL-F15 coating had the lowest depth of friction (61.479 μm), which is only 80% of that of the substrate (76.807 μm), and the WL-F10 had the lowest wear volume (1.041 mm3), which is only 61.2% of that of the substrate (1.701 mm3)."],["oa:W4390176349","Ti-6Al-4V","depth of friction",76.807,null,null,null,"µm","","","","","",false,"unmapped_property","results","The WL-F15 coating had the lowest depth of friction (61.479 μm), which is only 80% of that of the substrate (76.807 μm), and the WL-F10 had the lowest wear volume (1.041 mm3), which is only 61.2% of that of the substrate (1.701 mm3)."],["oa:W4390176349","WL-F10","wear volume",1.041,null,null,null,"mm3","","","","","",false,"unmapped_property","results","The WL-F15 coating had the lowest depth of friction (61.479 μm), which is only 80% of that of the substrate (76.807 μm), and the WL-F10 had the lowest wear volume (1.041 mm3), which is only 61.2% of that of the substrate (1.701 mm3)."],["oa:W4390176349","Ti-6Al-4V","wear volume",1.701,null,null,null,"mm3","","","","","",false,"unmapped_property","results","The WL-F15 coating had the lowest depth of friction (61.479 μm), which is only 80% of that of the substrate (76.807 μm), and the WL-F10 had the lowest wear volume (1.041 mm3), which is only 61.2% of that of the substrate (1.701 mm3)."],["oa:W4390176349","WL-F15","wear volume",0.0567,null,null,null,"mm3","","","","","",false,"unmapped_property","conclusions","Under a load of 10 N, the wear volume and depth of friction of the WL-F15 coating was only 5.2% and 14.4% of that in the substrate."],["oa:W4390176349","Ti-6Al-4V","wear volume",1.092,null,null,null,"mm3","","","","","",false,"unmapped_property","conclusions","Under a load of 10 N, the wear volume and depth of friction of the WL-F15 coating was only 5.2% and 14.4% of that in the substrate."],["oa:W4390176349","WL-F15","depth of friction",8.192,null,null,null,"µm","","","","","",false,"unmapped_property","conclusions","Under a load of 10 N, the wear volume and depth of friction of the WL-F15 coating was only 5.2% and 14.4% of that in the substrate."],["oa:W4390176349","Ti-6Al-4V","depth of friction",56.918,null,null,null,"µm","","","","","",false,"unmapped_property","conclusions","Under a load of 10 N, the wear volume and depth of friction of the WL-F15 coating was only 5.2% and 14.4% of that in the substrate."],["oa:W4390320176","Ti-6Al-4V","Specific surface area (mm−1)",11.3,null,null,null,"mm-1","","","","","",false,"unmapped_property","table","Gyroid\t68.70\t67.23\t10.08\t11.30"],["oa:W4390320176","Ti-6Al-4V","Specific surface area (mm−1)",7.8,null,null,null,"mm-1","","","","","",false,"unmapped_property","table","I-WP\t68.52\t69.84\t7.29\t7.80"],["oa:W4390320176","Ti-6Al-4V","Specific surface area (mm−1)",8.59,null,null,null,"mm-1","","","","","",false,"unmapped_property","table","Diamond\t66.13\t64.37\t7.77\t8.59"],["oa:W4390320176","Ti-6Al-4V","Specific surface area (mm−1)",9.43,null,null,null,"mm-1","","","","","",false,"unmapped_property","table","Voronoi\t69.44\t70.87\t9.36\t9.43"],["oa:W4390351589","Ti-6Al-4V","thickness of TiO2",5.95,5.0,6.9,null,"µm","","anodized at 20 V","","SEM","",false,"unmapped_property","results_discussion","Figure 5(b) presented the thickness of TiO2 at anodization 20 V ranging between ca. 5–6.9 μm, and that formed at 80 V was formed between ca. 14.3–14.8 μm as represented in Fig. 5(d)."],["oa:W4390351589","Ti-6Al-4V","thickness of TiO2",14.55,14.3,14.8,null,"µm","","anodized at 80 V","","SEM","",false,"unmapped_property","results_discussion","Figure 5(b) presented the thickness of TiO2 at anodization 20 V ranging between ca. 5–6.9 μm, and that formed at 80 V was formed between ca. 14.3–14.8 μm as represented in Fig. 5(d)."],["oa:W4390351589","Ti-6Al-7Nb","thickness of oxide layer",8.6,7.4,9.8,null,"µm","","anodized at 20 V","","SEM","",false,"unmapped_property","results_discussion","Figure 6(b) revealed that the thickness of the oxide layer developed on the surface of Ti-6Al-7Nb alloy anodized at 20 V ranged between ca. 7.4–9.8 μm."],["oa:W4390351589","Ti-6Al-7Nb","thickness of oxide layer",19.9,19.0,20.8,null,"µm","","anodized at 80 V","","SEM","",false,"unmapped_property","results_discussion","Figure 6(d) showed that the thickness of the oxide layer at anodized voltage 80 V was found in the range of ca. 19–20.8 μm, confirming that increasing voltage greatly enhanced the formation of TiO2."],["oa:W4390423394","untreated specimen","thermal diffusivity",7.2,6.6,7.8,0.6,"10^-6m2/s","","","","","",false,"unmapped_property","results_discussion",""],["oa:W4390586731","Ti-6Al-4V","mass wear",0.0,0.0,0.0,null,"%","","pre-layered powder laser cladding","","","",false,"unmapped_property","abstract","The amount of mass wear has been reduced by 60.1–79.7% compared to the substrate."],["oa:W4390586731","Ni60 + 35% WC/Ti-6Al-4V","wear weight loss",60.1,null,null,null,"%","room temperature","as-built laser cladding","","wear test","",false,"unmapped_property","results_discussion","As the speed changes from 8 to 14 mm/s, the Ni60/WC wear weight loss can be reduced by 60.1%, 77.2%, 79.7%, and 77.9%, respectively, compared to that of the substrate."],["oa:W4390586731","Ni60 + 35% WC/Ti-6Al-4V","wear weight loss",77.2,null,null,null,"%","room temperature","as-built laser cladding","","wear test","",false,"unmapped_property","results_discussion","As the speed changes from 8 to 14 mm/s, the Ni60/WC wear weight loss can be reduced by 60.1%, 77.2%, 79.7%, and 77.9%, respectively, compared to that of the substrate."],["oa:W4390586731","Ni60 + 35% WC/Ti-6Al-4V","wear weight loss",79.7,null,null,null,"%","room temperature","as-built laser cladding","","wear test","",false,"unmapped_property","results_discussion","As the speed changes from 8 to 14 mm/s, the Ni60/WC wear weight loss can be reduced by 60.1%, 77.2%, 79.7%, and 77.9%, respectively, compared to that of the substrate."],["oa:W4390586731","Ni60 + 35% WC/Ti-6Al-4V","wear weight loss",77.9,null,null,null,"%","room temperature","as-built laser cladding","","wear test","",false,"unmapped_property","results_discussion","As the speed changes from 8 to 14 mm/s, the Ni60/WC wear weight loss can be reduced by 60.1%, 77.2%, 79.7%, and 77.9%, respectively, compared to that of the substrate."],["oa:W4390587248","Ti-6.5Al-3.5Mo-1.5Zr-0.3Si","residual stress",-728.5,null,null,null,"MPa","","","","","",false,"unmapped_property","methods","As shown in Figs. 7 and 12 passes of USRP treatment introduce a compressive residual stress field with the depth of 800 μm, and the maximum value −728.5 MPa at the depth of 70 μm."],["oa:W4390587248","Ti-6.5Al-3.5Mo-1.5Zr-0.3Si","contact stress threshold",275.0,null,null,null,"MPa","","USRP","","","",false,"unmapped_property","methods","After USRP, the FF resistance of the specimens is increased due to the lower surface roughness and higher surface microhardness as well as the higher CRS, resulting in the contact stress threshold of USRP samples (~275 MPa) being greater than that of the BM samples (~217 MPa)."],["oa:W4390587248","Ti-6.5Al-3.5Mo-1.5Zr-0.3Si","contact stress threshold",217.0,null,null,null,"MPa","","BM","","","",false,"unmapped_property","methods","After USRP, the FF resistance of the specimens is increased due to the lower surface roughness and higher surface microhardness as well as the higher CRS, resulting in the contact stress threshold of USRP samples (~275 MPa) being greater than that of the BM samples (~217 MPa)."],["oa:W4390587248","Ti-6.5Al-3.5Mo-1.5Zr-0.3Si","initiation position",0.05,null,null,null,"mm","","BM","","","",false,"unmapped_property","methods","The initiation positions vary from 0.05 mm to 0.54 mm from the outer edge of the fretting bridge foot for BM samples and vary from 0.21 mm to 0.57 mm for USRP samples."],["oa:W4390587248","Ti-6.5Al-3.5Mo-1.5Zr-0.3Si","initiation position",0.54,null,null,null,"mm","","BM","","","",false,"unmapped_property","methods","The initiation positions vary from 0.05 mm to 0.54 mm from the outer edge of the fretting bridge foot for BM samples and vary from 0.21 mm to 0.57 mm for USRP samples."],["oa:W4390587248","Ti-6.5Al-3.5Mo-1.5Zr-0.3Si","initiation position",0.21,null,null,null,"mm","","USRP","","","",false,"unmapped_property","methods","The initiation positions vary from 0.05 mm to 0.54 mm from the outer edge of the fretting bridge foot for BM samples and vary from 0.21 mm to 0.57 mm for USRP samples."],["oa:W4390587248","Ti-6.5Al-3.5Mo-1.5Zr-0.3Si","initiation position",0.57,null,null,null,"mm","","USRP","","","",false,"unmapped_property","methods","The initiation positions vary from 0.05 mm to 0.54 mm from the outer edge of the fretting bridge foot for BM samples and vary from 0.21 mm to 0.57 mm for USRP samples."],["oa:W4390650301","Ti-14Nb","oxygen concentrations",1.0,1.0,4.0,null,"at.pct","","","","","",false,"unmapped_property","discussion","However, considering the available data, this value is one of the lowest reported for alloys prepared using the mechanical alloying, since the typical oxygen concentrations in these materials reached 1 to 4 at. pct.[20,42,43] In contrast to carbon, oxygen exhibited high solubility in Ti—up to 8 at. pct in the b-Ti phase.[49] Taking into consideration the relatively low oxygen content in the investigated materials, it may be concluded that it is present in the solid solution."],["oa:W4390650301","Ti-Nb (binary)","oxygen typically presented",0.7,null,null,null,"wtpct","","pressureless sintered","","","",false,"unmapped_property","discussion","In contrast to the cast Ti–Nb alloys, these fabricated by the PM route generally exhibited high yield strengths of above 1000 MPa, as reported in several studies.[18,19,47] Such high values of YS resulted from the elevated contents of oxygen typically presented in the sintered titanium alloys.[18,19] For example, Lai et al.[18] reported the values varied from about 800 to 1300 MPa for a series of pressureless sintered Ti–xNb alloys containing of about 0.7 wt pct of oxygen."],["oa:W4390826275","Ti-6Al-4V","thickness",14.0,8.0,20.0,null,"µm","","as-built SLM","","indicator clock","",false,"unmapped_property","abstract","It was found that the roughness and thickness of the resulting surface layers could be changed by changing the RESD modes within the limits of 2.5–5 µm and 8–20 µm, respectively."],["oa:W4390826275","Ti-6Al-4V","pulse energy",0.0325,0.02,0.045,null,"J","","","","","",false,"unmapped_property","methods","For LESD regimes, there was a pulse current amplitude of I = 16–22.4 A, voltage of U = 100 V, pulse duration of Ti = 8, 12 and 20 μs, capacitance of C = 0.68–4.4 μF, pulse frequency of f = 5–8 kHz, coating deposition speed of 0.5–1.0 mm/s, number of passes of the electrode of n = 2 or 3, rotation speed of the electrode of 1000 rpm and pulse energy of E = U × I × Ti = 0.02–0.045 J."],["oa:W4390826275","Ti-6Al-4V","thickness",0.014,0.008,0.02,null,"mm","","electrospark processed","","indicator clock","",false,"unmapped_property","methods","The thickness, δ, was measured with an indicator clock with an accuracy of 0.001 mm."],["oa:W4391024131","Ti-6Al-4V","average size of dimples",3.99,null,null,2.291,"µm","","LSI, Fp=6 J/cm2","","","",false,"unmapped_property","results","Specifically, 170 dimples were observed, as shown in a, with an average size of 3.990 ± 2.291 μm, and some of them had less distinct dimples with clearer boundaries and elliptical shapes, as shown in b,c."],["oa:W4391024131",
