Repository: akhtar07/tisci-explorer

# TiSci Explorer

A read-only, static explorer for **TiSci**, an autonomous research agent for titanium alloys. TiSci reads the
titanium-alloy literature, builds a knowledge graph and a table of measured values, proposes hypotheses where the
graph has gaps, and tests them with DFT (MACE / VASP) and the ICME-lite multiscale chain.

**Live site:** https://akhtar07.github.io/tisci-explorer/

The site has seven sections:

| Section | What it shows |
|---|---|
| Overview | Corpus → graph → facts → hypotheses → verdicts, with the snapshot's counts |
| Worked example | One full loop for W in α-Ti: graph path, hypothesis, novelty check, DFT test, verdict, follow-up, DAMASK |

File: data/facts/other.json (part 78 of 112)
"Ti-6Al-4V","number of dimples",170.0,null,null,null,"","","LSI, Fp=6 J/cm2","","","",false,"unmapped_property","results","Specifically, 170 dimples were observed, as shown in a, with an average size of 3.990 ± 2.291 μm, and some of them had less distinct dimples with clearer boundaries and elliptical shapes, as shown in b,c."],["oa:W4391024131","Ti-6Al-4V","average size of dimples",5.434,null,null,2.707,"µm","","LSI, Fp=10 J/cm2","","","",false,"unmapped_property","results","In b, 112 dimples were observed, with an average size of 5.434 ± 2.707 μm, while in c, only 102 dimples were observed."],["oa:W4391024131","Ti-6Al-4V","number of dimples",112.0,null,null,null,"","","LSI, Fp=10 J/cm2","","","",false,"unmapped_property","results","In b, 112 dimples were observed, with an average size of 5.434 ± 2.707 μm, while in c, only 102 dimples were observed."],["oa:W4391024131","Ti-6Al-4V","number of dimples",102.0,null,null,null,"","","LSI, Fp=10 J/cm2","","","",false,"unmapped_property","results","In b, 112 dimples were observed, with an average size of 5.434 ± 2.707 μm, while in c, only 102 dimples were observed."],["oa:W4391024131","Ti-6Al-4V","crack length",45.0,45.0,45.0,null,"µm","","","","","",false,"unmapped_property","results","As a shows, cracks in thin TC4 are initiated from the middle and extend to a position approximately 45 μm away from the surface."],["oa:W4391024131","Ti-6Al-4V","crack length",75.0,75.0,75.0,null,"µm","","","","","",false,"unmapped_property","results","As shown in b, after LSI treatment, cracks in TC4 initiated from the processed surface, and the crack length could exceed 75 μm."],["oa:W4391024131","Ti-6Al-4V","O",0.02,0.015,0.02,null,"%","","","","","",false,"unmapped_property","table","Quality Proportion (%)\tmargin\t0.3\t0.05\t0.015\t0.02\t5.5–6.8\t0.1\t3.5–4.5"],["oa:W4391024131","Ti-6Al-4V","Fe",0.3,0.3,0.3,null,"%","","","","","",false,"unmapped_property","table","Quality Proportion (%)\tmargin\t0.3\t0.05\t0.015\t0.02\t5.5–6.8\t0.1\t3.5–4.5"],["oa:W4391024131","Ti-6Al-4V","H",0.05,0.05,0.05,null,"%","","","","","",false,"unmapped_property","table","Quality Proportion (%)\tmargin\t0.3\t0.05\t0.015\t0.02\t5.5–6.8\t0.1\t3.5–4.5"],["oa:W4391089766","Ti-6Al-4V","GOS values",67.5,null,null,null,"%","","","","","",false,"unmapped_property","results_discussion","Overall, the HAZ shows 15 a greater degree of lattice distortion and dislocation density compared to the recast layer."],["oa:W4391089766","Ti-6Al-4V","GOS values",58.8,null,null,null,"%","","","","","",false,"unmapped_property","results_discussion","Overall, the HAZ shows 15 a greater degree of lattice distortion and dislocation density compared to the recast layer."],["oa:W4391169367","Ti-6Al-4V","Jcorr",1.395,null,null,0.064,"µAcm-2","","","","polarization curve","",false,"unmapped_property","table","NaCl-EG electrolyte\t−409 ± 6\t1.395 ± 0.064"],["oa:W4391169367","Ti-6Al-4V","Jcorr",4.716,null,null,0.409,"µAcm-2","","","","polarization curve","",false,"unmapped_property","table","aqueous NaCl electrolyte\t−522 ± 7\t4.716 ± 0.409"],["oa:W4391169367","Ti-6Al-4V","Rs",98.76,null,null,null,"Ω/cm2","","","","","",false,"unmapped_property","table","NaCl-EG electrolyte\t98.76\t2.4899 × 10−5\t0.8712\t11,717\t191.9\t0.01409\t0.35247"],["oa:W4391169367","Ti-6Al-4V","CPE-T",0.0,null,null,null,"Ω-1sPcm-2","","","","","",false,"unmapped_property","table","NaCl-EG electrolyte\t98.76\t2.4899 × 10−5\t0.8712\t11,717\t191.9\t0.01409\t0.35247"],["oa:W4391169367","Ti-6Al-4V","CPE-P",0.8712,null,null,null,"","","","","","",false,"unmapped_property","table","NaCl-EG electrolyte\t98.76\t2.4899 × 10−5\t0.8712\t11,717\t191.9\t0.01409\t0.35247"],["oa:W4391169367","Ti-6Al-4V","Rct",11717.0,null,null,null,"Ω/cm2","","","","","",false,"unmapped_property","table","NaCl-EG electrolyte\t98.76\t2.4899 × 10−5\t0.8712\t11,717\t191.9\t0.01409\t0.35247"],["oa:W4391169367","Ti-6Al-4V","W-R",191.9,null,null,null,"Ω/cm2","","","","","",false,"unmapped_property","table","NaCl-EG electrolyte\t98.76\t2.4899 × 10−5\t0.8712\t11,717\t191.9\t0.01409\t0.35247"],["oa:W4391169367","Ti-6Al-4V","W-T",0.0141,null,null,null,"","","","","","",false,"unmapped_property","table","NaCl-EG electrolyte\t98.76\t2.4899 × 10−5\t0.8712\t11,717\t191.9\t0.01409\t0.35247"],["oa:W4391169367","Ti-6Al-4V","W-P",0.3525,null,null,null,"","","","","","",false,"unmapped_property","table","NaCl-EG electrolyte\t98.76\t2.4899 × 10−5\t0.8712\t11,717\t191.9\t0.01409\t0.35247"],["oa:W4391169367","Ti-6Al-4V","Rs",1.048,null,null,null,"Ω/cm2","","","","","",false,"unmapped_property","table","aqueous NaCl electrolyte\t1.048\t8.5899 × 10−6\t0.8261\t329.7\t728.1\t0.33524\t0.34574"],["oa:W4391169367","Ti-6Al-4V","CPE-T",0.0,null,null,null,"Ω-1sPcm-2","","","","","",false,"unmapped_property","table","aqueous NaCl electrolyte\t1.048\t8.5899 × 10−6\t0.8261\t329.7\t728.1\t0.33524\t0.34574"],["oa:W4391169367","Ti-6Al-4V","CPE-P",0.8261,null,null,null,"","","","","","",false,"unmapped_property","table","aqueous NaCl electrolyte\t1.048\t8.5899 × 10−6\t0.8261\t329.7\t728.1\t0.33524\t0.34574"],["oa:W4391169367","Ti-6Al-4V","Rct",329.7,null,null,null,"Ω/cm2","","","","","",false,"unmapped_property","table","aqueous NaCl electrolyte\t1.048\t8.5899 × 10−6\t0.8261\t329.7\t728.1\t0.33524\t0.34574"],["oa:W4391169367","Ti-6Al-4V","W-R",728.1,null,null,null,"Ω/cm2","","","","","",false,"unmapped_property","table","aqueous NaCl electrolyte\t1.048\t8.5899 × 10−6\t0.8261\t329.7\t728.1\t0.33524\t0.34574"],["oa:W4391169367","Ti-6Al-4V","W-T",0.3352,null,null,null,"","","","","","",false,"unmapped_property","table","aqueous NaCl electrolyte\t1.048\t8.5899 × 10−6\t0.8261\t329.7\t728.1\t0.33524\t0.34574"],["oa:W4391169367","Ti-6Al-4V","W-P",0.3457,null,null,null,"","","","","","",false,"unmapped_property","table","aqueous NaCl electrolyte\t1.048\t8.5899 × 10−6\t0.8261\t329.7\t728.1\t0.33524\t0.34574"],["oa:W4391179707","Ti-6Al-4V","density",2.0,null,null,null,"%","","","","","",false,"unmapped_property","results_discussion","RS significantly decreased surface roughness by almost 50% (Fig. 13- A-B) and increased sample density by 2% (Fig. 13-C-D)."],["oa:W4391179707","Ti-6Al-4V","density",100.0,null,null,null,"%","","","","","",false,"unmapped_property","results_discussion","According to Fig. 14, lowering the LH to 60 µm increased the density, increased the fusion between layers, and reduced the porosity compared to the 70 µm LH version."],["oa:W4391179707","Ti-6Al-4V","density",95.0,null,null,null,"%","","","","","",false,"unmapped_property","results_discussion","Based on the analysis outcomes, it can be stated that it is possible to achieve high-density samples in the DAM system by using nine 450 nm 4 W diode lasers without preheating, with the condition of E0* > 20.5."],["oa:W4391179707","Ti-6Al-4V","density",98.0,null,null,null,"%","","","","","",false,"unmapped_property","results_discussion","In contrast, (Alsaddah et al., 2022) reported that ten 5 W 808 nm diode lasers arranged in arrays can achieve part densities of 98% and above when coupled with up to 300 ℃ powder bed heating module (Alsaddah et al., 2021)."],["oa:W4391179707","Ti-6Al-4V","power required",28.0,null,null,null,"%","","","","","",false,"unmapped_property","results_discussion","(50 W in 808 nm (Alsaddah et al., 2022) (higher than 95% density) versus 36 W in 450 nm (99.3%)) when disregarding the energy consumed for the RS."],["oa:W4391179707","Ti-6Al-4V","density",99.3,null,null,null,"%","","","","","",false,"unmapped_property","results_discussion","(50 W in 808 nm (Alsaddah et al., 2022) (higher than 95% density) versus 36 W in 450 nm (99.3%)) when disregarding the energy consumed for the RS."],["oa:W4391213858","Ti-6Al-4V","Sound speed",4987.0,null,null,null,"m/s","room temperature","","","FE simulation","",true,"unmapped_property","methods","Page 8/23 Table 1 Parameter values and equations used in the FE simulation Elastic Properties Elastic modulus ( ) Shear modulus ( ) Poison's ratio ) ) 0.34 Thermoplastic & creep properties Temperature ( ) Flow stress ( ) Creep exponent Dorn’s constant ( ) 750 3.20 850 2.80 950 2.94 Ultrasonic constants Vibration amplitude Ultrasonic frequency Ti-6Al-4V density Sound speed 25 4430 4987 Contact/Friction condition Coefficient of Friction Model"],["oa:W4391213858","Ti-6Al-4V","Creep exponent",0.0,null,null,null,"MPa/s","750 °C","","","FE simulation","",true,"unmapped_property","results_discussion","Thermoplastic Simulation GPa GPa 104.94 −0.052079 × T(℃ 104.94 −0.052079 × T(℃ ℃ MPa MPa/s − σ= 75.60 + 121.30( − ϵ p m) 0.3572 1.5 × 10−10 − σ= 20.70 + 87.65( − ϵ p m) 0.3950 1 × 10−8 − σ= 9.18 + 23.04( − ϵ p m) 0.3423 4 × 10−8 5μm kHz kg/m3 m/s"],["oa:W4391213858","Ti-6Al-4V","Creep exponent",0.0,null,null,null,"MPa/s","850 °C","","","FE simulation","",true,"unmapped_property","results_discussion","Thermoplastic Simulation GPa GPa 104.94 −0.052079 × T(℃ 104.94 −0.052079 × T(℃ ℃ MPa MPa/s − σ= 75.60 + 121.30( − ϵ p m) 0.3572 1.5 × 10−10 − σ= 20.70 + 87.65( − ϵ p m) 0.3950 1 × 10−8 − σ= 9.18 + 23.04( − ϵ p m) 0.3423 4 × 10−8 5μm kHz kg/m3 m/s"],["oa:W4391213858","Ti-6Al-4V","Creep exponent",0.0,null,null,null,"MPa/s","950 °C","","","FE simulation","",true,"unmapped_property","results_discussion","Thermoplastic Simulation GPa GPa 104.94 −0.052079 × T(℃ 104.94 −0.052079 × T(℃ ℃ MPa MPa/s − σ= 75.60 + 121.30( − ϵ p m) 0.3572 1.5 × 10−10 − σ= 20.70 + 87.65( − ϵ p m) 0.3950 1 × 10−8 − σ= 9.18 + 23.04( − ϵ p m) 0.3423 4 × 10−8 5μm kHz kg/m3 m/s"],["oa:W4391213858","Ti-6Al-4V","Vibration amplitude",5.0,null,null,null,"µm","room temperature","","","FE simulation","4430 kHz",true,"unmapped_property","results_discussion","Thermoplastic Simulation GPa GPa 104.94 −0.052079 × T(℃ 104.94 −0.052079 × T(℃ ℃ MPa MPa/s − σ= 75.60 + 121.30( − ϵ p m) 0.3572 1.5 × 10−10 − σ= 20.70 + 87.65( − ϵ p m) 0.3950 1 × 10−8 − σ= 9.18 + 23.04( − ϵ p m) 0.3423 4 × 10−8 5μm kHz kg/m3 m/s"],["oa:W4391213858","Ti-6Al-4V","maximum deviation in density distribution",5.7,null,null,null,"%","","","","","",true,"unmapped_property","results_discussion","Also, the maximum deviation in density distribution (between the experimental results and finite element simulation) in the two cases of without and with ultrasonic vibrations is equal to 5.7% and 3.7%, respectively, being an acceptable error for predicting the behavior of the density distribution in the cross-section of the samples."],["oa:W4391213858","Ti-6Al-4V","maximum deviation in density distribution",3.7,null,null,null,"%","","","","","",true,"unmapped_property","results_discussion","Also, the maximum deviation in density distribution (between the experimental results and finite element simulation) in the two cases of without and with ultrasonic vibrations is equal to 5.7% and 3.7%, respectively, being an acceptable error for predicting the behavior of the density distribution in the cross-section of the samples."],["oa:W4391213858","Ti-6Al-4V","maximum error in predicting the density distribution",5.7,null,null,null,"%","","","","","",true,"unmapped_property","conclusions","Also, the maximum error in predicting the density distribution without and with the application of ultrasonic vibrations is as 5.7% and 3.7%."],["oa:W4391213858","Ti-6Al-4V","maximum error in predicting the density distribution",3.7,null,null,null,"%","","","","","",true,"unmapped_property","conclusions","Also, the maximum error in predicting the density distribution without and with the application of ultrasonic vibrations is as 5.7% and 3.7%."],["oa:W4391237953","Ti-6Al-4V","spherical Ti6Al4V alloy powders",40.0,null,null,null,"µm","","","","","",false,"unmapped_property","methods","Spherical Ti6Al4V alloy powders (average particle size ~ 40 μm) were used as a main component in this experiment."],["oa:W4391237953","Ti-6Al-4V","particles used in sample production",40.0,null,null,null,"µm","","","","","",false,"unmapped_property","methods","particles used in sample production is 40 μm."],["oa:W4391451317","Ti-6Al-2Sn-4Zr-2Mo","Qs = Rs 0.UTS−Rp02 UTS",0.0,null,null,null,"","","","","","",false,"unmapped_property","methods",""],["oa:W4391451317","Ti-6Al-2Sn-4Zr-2Mo","β phase proportion",26.0,null,null,null,"%","","900 °C","","","",false,"unmapped_property","results_discussion",""],["oa:W4391451317","Ti-6Al-2Sn-4Zr-2Mo","β phase proportion",13.0,null,null,null,"%","","800 °C","","","",false,"unmapped_property","results_discussion",""],["oa:W4391451317","Ti-6Al-2Sn-4Zr-2Mo","β fraction",26.0,null,null,null,"%","","","","","",false,"unmapped_property","results_discussion",""],["oa:W4391451317","Ti-6Al-2Sn-4Zr-2Mo","β fraction",13.0,null,null,null,"%","","","","","",false,"unmapped_property","results_discussion",""],["oa:W4391462823","coarse-grained titanium alloy","Hall-Petch coefficient",2.45,1.9,3.0,null,"MPa√m","","","","","",false,"unmapped_property","results",""],["oa:W4391462823","Ti-5Al-2V","Hall-Patch coefficient",0.475,0.45,0.5,null,"MPa√m","","after RS","UFG","","",false,"unmapped_property","results",""],["oa:W4391462823","Ti-5Al-2V","microstructure",0.0,null,null,null,"","","annealed 550-600°C","partially recrystallized","","",false,"unmapped_property","results",""],["oa:W4391462823","UFG Ti-5Al-2V","coefficient А",735.0,735.0,735.0,null,"MPa","","","","Basquin equation","",false,"unmapped_property","results",""],["oa:W4391462823","UFG Ti-5Al-2V","slope of σa(N) curve",0.0,0.0,0.0,null,"","","annealed 600°C","","","",false,"unmapped_property","other",""],["oa:W4391462823","UFG Ti-5Al-2V","slope of σa(N) curve",0.0,0.0,0.0,null,"","","annealed 700°C","","","",false,"unmapped_property","other",""],["oa:W4391462823","UFG Ti-5Al-2V","fatigue characteristics",0.0,0.0,0.0,null,"","","annealed 600°C","","","",false,"unmapped_property","other",""],["oa:W4391462823","UFG Ti-5Al-2V","fatigue characteristics",0.0,0.0,0.0,null,"","","annealed 700°C","","","",false,"unmapped_property","other",""],["oa:W4391462823","UFG Ti-5Al-2V","temperature of reduction in fatigue strength",525.0,500.0,550.0,null,"°C","","","","","",false,"unmapped_property","other",""],["oa:W4391462823","CG alloy","corrosion pits",0.5,0.5,0.5,null,"mm","","","","","",false,"unmapped_property","other",""],["oa:W4391462823","Ti-5Al-2V","corrosion pits depth",60.0,50.0,70.0,null,"µm","","","","","",false,"unmapped_property","other",""],["oa:W4391462823","UFG Ti-5Al-2V","corrosion pits size",75.0,50.0,100.0,null,"µm","","partially recrystallized","partially recrystallized","","",false,"unmapped_property","other",""],["oa:W4391462823","UFG Ti-5Al-2V","corrosion pits size",400.0,300.0,500.0,null,"µm","","fully recrystallized","fully recrystallized","","",false,"unmapped_property","other",""],["oa:W4391462823","Ti-5Al-2V","Burgers’ vector of α-Ti",0.0,0.0,0.0,null,"m","","","","","",false,"unmapped_property","discussion",""],["oa:W4391462823","UFG alloy","Hall-Petch coefficient K",0.85,0.7,1.0,null,"MPa√m","","annealed at 700°C","","","",false,"unmapped_property","discussion",""],["oa:W4391462823","coarse-grained alloy","Hall-Petch coefficient K",2.45,1.9,3.0,null,"MPa√m","","","","","",false,"unmapped_property","discussion",""],["oa:W4391480570","γ-TiAl","H/E value",0.043,null,null,null,"","","","","nanoindentation","",false,"unmapped_property","results_discussion","The γ-TiAl alloy exhibited the H/E value of 0.043, while the tribolayers formed at 550 and 750 °C presented the H/E values of 0.079 and 0.088 respectively."],["oa:W4391480570","γ-TiAl","H/E value",0.079,null,null,null,"","","formed at 550 °C","","nanoindentation","",false,"unmapped_property","results_discussion","The γ-TiAl alloy exhibited the H/E value of 0.043, while the tribolayers formed at 550 and 750 °C presented the H/E values of 0.079 and 0.088 respectively."],["oa:W4391480570","γ-TiAl","H/E value",0.088,null,null,null,"","","formed at 750 °C","","nanoindentation","",false,"unmapped_property","results_discussion","The γ-TiAl alloy exhibited the H/E value of 0.043, while the tribolayers formed at 550 and 750 °C presented the H/E values of 0.079 and 0.088 respectively."],["oa:W4391507732","VT1-0","σB",20.6,null,null,null,"МPа","","MT-1","","","",false,"unmapped_property","results_discussion",""],["oa:W4391507732","VT1-0","σB",16.1,null,null,null,"МPа","","MT-2","","","",false,"unmapped_property","results_discussion",""],["oa:W4391507732","VT1-0","σB",30.0,null,null,null,"МPа","","MT-3","","","",false,"unmapped_property","results_discussion",""],["oa:W4391507732","VT1-0","σB",37.6,null,null,null,"МPа","","MT-4","","","",false,"unmapped_property","results_discussion",""],["oa:W4391507732","VT1-0","H",2210.0,null,null,null,"MPa","20 °C","irradiated","","","",false,"unmapped_property","results_discussion",""],["oa:W4391507732","VT1-0","H",1790.0,null,null,null,"MPa","20 °C","initial","","","",false,"unmapped_property","results_discussion",""],["oa:W4391545738","Ti-6Al-4V","156 W/mK",156.0,null,null,null,"W/mK","","","","","",false,"unmapped_property","abstract","29 27-38 1402l 2mel ll 3の3」3-3M！ l [12]l ？ の”吗3 」？ 」？ のの 」 la l.s k ll g e Cl wle lir sl oslirw [4]a Cb ol slel 3の SKh y.[12-14] ？ 6015 b ll a <y s(45-50 GPa) l I a ZK60 c si d cl al ll Cylp Cib o S el l (10-30GPa) 98] l LAZ31i.s 1760 58l 」」 Ti-6A1-4V sUT [8-9] の 33 [12] clis t Jl gs pK [] l m (Ti: 1668 C, Mg: 650 ℃) (g lg) W/mK Le x l9) 156 W/mK p c ,21/9 l ？ 」 」の385 」 1300"],["oa:W4391545738","AZ31","385 W/mK",385.0,null,null,null,"W/mK","","","","","",false,"unmapped_property","abstract","29 27-38 1402l 2mel ll 3の3」3-3M！ l [12]l ？ の”吗3 」？ 」？ のの 」 la l.s k ll g e Cl wle lir sl oslirw [4]a Cb ol slel 3の SKh y.[12-14] ？ 6015 b ll a <y s(45-50 GPa) l I a ZK60 c si d cl al ll Cylp Cib o S el l (10-30GPa) 98] l LAZ31i.s 1760 58l 」」 Ti-6A1-4V sUT [8-9] の 33 [12] clis t Jl gs pK [] l m (Ti: 1668 C, Mg: 650 ℃) (g lg) W/mK Le x l9) 156 W/mK p c ,21/9 l ？ 」 」の385 」 1300"],["oa:W4391602120","Ti-6Al-4V","Q",901.0,null,null,null,"kJ.mol-1","","","","CPFEM prediction","",true,"unmapped_property","results_discussion",""],["oa:W4391602120","Ti-6Al-4V","A0",3.81e+26,null,null,null,"s-1Pa-n","","","","CPFEM prediction","",true,"unmapped_property","results_discussion",""],["oa:W4391602120","Ti-6Al-4V","Q",912.0,null,null,null,"kJ.mol-1","","","","CPFEM prediction","",true,"unmapped_property","results_discussion",""],["oa:W4391602120","Ti-6Al-4V","A0",3.65e+28,null,null,null,"s-1Pa-n","","","","CPFEM prediction","",true,"unmapped_property","results_discussion",""],["oa:W4391602120","Ti-6Al-4V","α-case layer",20.0,null,null,null,"µm","","","lamellar","","",false,"unmapped_property","conclusions",""],["oa:W4391925871","Titanium alloy","Conductivity (S·m−1)",600000.0,null,null,null,"S·m-1","","","","","",false,"unmapped_property","table","Plate\tTitanium alloy\t1\t6 × 105"],["oa:W4391925871","Copper","Conductivity (S·m−1)",59980000.0,null,null,null,"S·m-1","","","","","",false,"unmapped_property","table","Excitation coil\tCopper\t1\t5.998 × 107"],["oa:W4392006552","TA19","起燃温度",1527.0,1527.0,1595.0,null,"°C","","","","","",false,"unmapped_property","other","225 W 后, 持续燃烧的临界氧体积浓度始终为 32%. 这表明TA19 是否发生持续燃烧几乎完全取 决于氧体积浓度. 研究过程中还发现, 合金的起燃温度随着激光 功率和氧浓度的变化而发生改变. 采用红外测温仪 对激光功率为200—325 W 以及氧体积浓度为 21%—60% 条件下的起燃温度进行测定, 并将实验 测量结果绘制为图9 的起燃温度-激光功率-氧浓度 关系图. 可以看出, 起燃温度随激光功率和氧体积 浓度的增加而降低, 且起燃温度对激光功率, 特别 是275 W 以下的激光功率变化更为敏感. 在实验 参数的范围内, TA19 合金的起燃温度为1527— 1595 ℃, 而TA19 合金的熔点为1588—1715 ℃[20], 这说明TA19 合金的起燃温度低于TA19 合金的 熔点."],["oa:W4392006552","TA19","O 原子分数含量",4.2,4.2,4.2,null,"%","","","α","EDS","",false,"unmapped_property","other","3.2 燃烧组织表征分析 在上述燃烧实验的基础上, 对未燃烧和发生起 燃的TA19 合金进行组织表征, 分析TA19 合金在 氧化阶段和起燃阶段的反应规律, 揭示保护性氧化 层失效形式. 未发生燃烧TA19 合金的显微组织SEM 表征 结果如图10 所示. 从合金内部到激光照射表面, 存在三种不同形貌的组织结构, 依次以位置1—3 进行标记. 位置1 处的组织呈α 相, EDS 结果表 面其主要元素组成(原子数含量) 为Ti(81.3%), Al(11.1%), O(4.2%), 与合金成分(Ti-10.6Al-0.8Sn- 2.1Zr-1.0Mo, 原子数含量, %) 接近, 表明该位置 的组织为合金基体. 位置2 处的组织仍为α 相, 但 晶粒尺寸增加; 主要元素组成(原子数含量) 为 Ti(74.0%), Al(10.9%), O(12.1%), 即O 原子分数含 量略高于基体, 但仍低于O 在α-Ti 中的最大固溶 度(原子数含量约为33%), 说明这一位置受激光 以及燃烧热的影响晶粒发生生长, 但氧化物尚未析 出. 位置3 处的组织呈厚度约2 μm 的薄层结构, 其 主要元素"],["oa:W4392006552","TA19","O 原子分数含量",12.1,12.1,12.1,null,"%","","","α","EDS","",false,"unmapped_property","other","3.2 燃烧组织表征分析 在上述燃烧实验的基础上, 对未燃烧和发生起 燃的TA19 合金进行组织表征, 分析TA19 合金在 氧化阶段和起燃阶段的反应规律, 揭示保护性氧化 层失效形式. 未发生燃烧TA19 合金的显微组织SEM 表征 结果如图10 所示. 从合金内部到激光照射表面, 存在三种不同形貌的组织结构, 依次以位置1—3 进行标记. 位置1 处的组织呈α 相, EDS 结果表 面其主要元素组成(原子数含量) 为Ti(81.3%), Al(11.1%), O(4.2%), 与合金成分(Ti-10.6Al-0.8Sn- 2.1Zr-1.0Mo, 原子数含量, %) 接近, 表明该位置 的组织为合金基体. 位置2 处的组织仍为α 相, 但 晶粒尺寸增加; 主要元素组成(原子数含量) 为 Ti(74.0%), Al(10.9%), O(12.1%), 即O 原子分数含 量略高于基体, 但仍低于O 在α-Ti 中的最大固溶 度(原子数含量约为33%), 说明这一位置受激光 以及燃烧热的影响晶粒发生生长, 但氧化物尚未析 出. 位置3 处的组织呈厚度约2 μm 的薄层结构, 其 主要元素"],["oa:W4392006552","TA19","O 原子分数含量",64.3,64.3,64.3,null,"%","","","thin layer","EDS","",false,"unmapped_property","other","3.2 燃烧组织表征分析 在上述燃烧实验的基础上, 对未燃烧和发生起 燃的TA19 合金进行组织表征, 分析TA19 合金在 氧化阶段和起燃阶段的反应规律, 揭示保护性氧化 层失效形式. 未发生燃烧TA19 合金的显微组织SEM 表征 结果如图10 所示. 从合金内部到激光照射表面, 存在三种不同形貌的组织结构, 依次以位置1—3 进行标记. 位置1 处的组织呈α 相, EDS 结果表 面其主要元素组成(原子数含量) 为Ti(81.3%), Al(11.1%), O(4.2%), 与合金成分(Ti-10.6Al-0.8Sn- 2.1Zr-1.0Mo, 原子数含量, %) 接近, 表明该位置 的组织为合金基体. 位置2 处的组织仍为α 相, 但 晶粒尺寸增加; 主要元素组成(原子数含量) 为 Ti(74.0%), Al(10.9%), O(12.1%), 即O 原子分数含 量略高于基体, 但仍低于O 在α-Ti 中的最大固溶 度(原子数含量约为33%), 说明这一位置受激光 以及燃烧热的影响晶粒发生生长, 但氧化物尚未析 出. 位置3 处的组织呈厚度约2 μm 的薄层结构, 其 主要元素"],["oa:W4392006552","TA19","O 元素原子数含量",4.8,4.8,4.8,null,"%","","","α","EDS","",false,"unmapped_property","other","图11(a) 是在300 W 激光功率和21% 氧体积 浓度条件下, TA19 合金起燃组织在SEM 下的整 体形貌, 燃烧组织中不同位置元素组成的EDS 测 量结果在表1 中列出. 根据形貌特征和元素含量的 差异, 将起燃组织依次划分为基体区、热影响区、 熔凝区和燃烧区. 基体区(位置1) 的氧原子数含量约为4.8%, 远低于O 在α-Ti 相中的最大固溶度. 热影响区 (位置2) 呈晶粒尺寸增加的α 相组织, 其O 元素原 子数含量为14%, 较基体区域内有所增加, 但仍低 于O 在α-Ti 相中的固溶度, 说明热影响区内O 元 素仍以固溶态形式存在, 氧化物尚未析出."],["oa:W4392006552","TA19","O 元素原子数含量",14.0,14.0,14.0,null,"%","","","α","EDS","",false,"unmapped_property","other","图11(a) 是在300 W 激光功率和21% 氧体积 浓度条件下, TA19 合金起燃组织在SEM 下的整 体形貌, 燃烧组织中不同位置元素组成的EDS 测 量结果在表1 中列出. 根据形貌特征和元素含量的 差异, 将起燃组织依次划分为基体区、热影响区、 熔凝区和燃烧区. 基体区(位置1) 的氧原子数含量约为4.8%, 远低于O 在α-Ti 相中的最大固溶度. 热影响区 (位置2) 呈晶粒尺寸增加的α 相组织, 其O 元素原 子数含量为14%, 较基体区域内有所增加, 但仍低 于O 在α-Ti 相中的固溶度, 说明热影响区内O 元 素仍以固溶态形式存在, 氧化物尚未析出."],["oa:W4392006552","TA19","孔隙缺陷半径",30.0,30.0,30.0,null,"µm","","","","measurement","",false,"unmapped_property","other","TiO2 层厚度d 取为合金氧化阶段形成 的TiO2 层厚度, 通过图10 测量得出, 其大小约为 2 μm. 对于金属材料, 缺陷半径a 的取值一般范围 在10—100 μm[21–23]. 对于本研究中的TA19 合金, 以起燃组织(如图11) 中孔隙缺陷尺寸的测量结果 作为缺陷半径. 图14 列出了TA19 合金孔隙缺陷 半径测量的结果, 测量时在5 个不同的起燃组织样 品中测量50 组数据, 得到缺陷半径的平均值约为 30 μm. 代入(3) 式计算得出, 在不考虑孔隙缺陷的"],["oa:W4392006552","TA19","ignition temperature",1561.0,1527.0,1595.0,null,"°C","","","","","",false,"unmapped_property","other","4 结 论 1) 实验测定TA19 合金临界燃烧曲线, 发现 合金起燃温度随激光功率和氧浓度升高而降低, 在200—325 W 的激光功率以及21%—60% 的氧 体积浓度条件下, 起燃温度为1527—1595 ℃, 低 于合金的熔点."],["oa:W4392006552","TA19","temperature",1520.0,null,null,null,"°C","","","","","",false,"unmapped_property","other","2) 揭示起燃阶段的保护性氧化层失效机理, 需要同时满足温度条件和瞬时温度变化率条件: 常 压条件下, 温度达到1520 ℃以上时, TiO 气相形 成能力显著增加, 为表层TiO2 的应力破裂提供缺 陷; 在固定的气流条件下起燃点的瞬时温度变化率 近似为常数, 在本研究的1.01×105 Pa 和33 m/s 的气流条件下该值约为300 ℃/s."],["oa:W4392006552","TA19","instantaneous temperature change rate",300.0,null,null,null,"°C/s","","","","","",false,"unmapped_property","other","2) 揭示起燃阶段的保护性氧化层失效机理, 需要同时满足温度条件和瞬时温度变化率条件: 常 压条件下, 温度达到1520 ℃以上时, TiO 气相形 成能力显著增加, 为表层TiO2 的应力破裂提供缺 陷; 在固定的气流条件下起燃点的瞬时温度变化率 近似为常数, 在本研究的1.01×105 Pa 和33 m/s 的气流条件下该值约为300 ℃/s."],["oa:W4392120341","TiZrNbHfTa","MSAD",6.0,null,null,null,"%","","","","","",true,"unmapped_property","results","The MSAD of VNbMoTaW is close to that of FCC HEAs36, while that of TiZrNbHfTa is quite large, exceeding 6% of the Burgers vector."],["oa:W4392166211","CP-Ti Grade 2","contact angle",150.0,null,null,null,"°","","as-built SLM","","","",false,"unmapped_property","results_discussion","Low wettability, with contact angles exceeding 150°, was observed under three specific conditions: micropillar diameter of 200 µm with micropillar spacing of 400 and 500 µm, and micropillar diameter of 300 µm with micropillar spacing of 300 µm."],["oa:W4392167876","Ti-6Al-4V","Burgers vector",0.295,0.295,0.295,null,"nm","","","","","",false,"unmapped_property","results_discussion","b represents the Burgers vector, with a value of 0.295 nm."],["oa:W4392181372","","masse volumique",4.51,null,null,null,"g.cm-3","","","","","",false,"unmapped_property","conclusions",""],["oa:W4392181372","CP-Ti Grade 2","déformation imposée",0.3,null,null,null,"%","","","hexagonal α","tensile test","",false,"unmapped_property","conclusions",""],["oa:W4392229286","Ti-6Al-4V","Moyenne des contraintes dans V",37.5,37.5,37.5,null,"MPa","","","","","",false,"unmapped_property","conclusions",""],["oa:W4392229286","Ti-6Al-4V","Max",37.5,37.5,37.5,null,"MPa","","","","","",false,"unmapped_property","conclusions",""],["oa:W4392229286","Ti-6Al-4V","Min",0.0,0.0,0.0,null,"MPa","","","","","",false,"unmapped_property","conclusions",""],["oa:W4392229286","Ti-6Al-4V","contrainte moyenne",3.94,3.94,3.94,null,"MPa","","","","","",false,"unmapped_property","conclusions",""],["oa:W4392229286","Ti-6Al-4V","contrainte moyenne",4.76,4.76,4.76,null,"MPa","","","","","",false,"unmapped_property","conclusions",""],["oa:W4392229286","Ti-6Al-4V","première fréquence propre",743.0,null,null,null,"Hz","","","","expérimentale","",false,"unmapped_property","conclusions",""],["oa:W4392229286","Ti-6Al-4V","première fréquence propre",1459.0,null,null,null,"Hz","","","","expérimentale","",false,"unmapped_property","conclusions",""],["oa:W4392229286","Ti-6Al-4V","première fréquence propre",2780.0,null,null,null,"Hz","","","","expérimentale","",false,"unmapped_property","conclusions",""],["oa:W4392229286","Ti-6Al-4V","première fréquence propre",4601.0,null,null,null,"Hz","","","","expérimentale","",false,"unmapped_property","conclusions",""],["oa:W4392230990","Ti-26Nb","taux de niobium infondu",2.0,null,null,null,"%","","in situ SLM","","","",false,"unmapped_property","conclusions",""],["oa:W4392233206","Ti-6Al-4V","Total Boundary Length/Area",0.47,null,null,null,"µm-1","","","","","10−2/s",false,"unmapped_property","table","HSR-tested sample\tLAGBs\t0.47"],["oa:W4392233206","Ti-6Al-4V","Total Boundary Length/Area",0.48,null,null,null,"µm-1","","","","","10−2/s",false,"unmapped_property","table","HAGBs\t0.48"],["oa:W4392233206","Ti-6Al-4V","Total Boundary Length/Area",0.46,null,null,null,"µm-1","","","","","10−5/s",false,"unmapped_property","table","LSR-tested sample\tLAGBs\t0.46"],["oa:W4392233206","Ti-6Al-4V","Total Boundary Length/Area",0.57,null,null,null,"µm-1","","","","","10−5/s",false,"unmapped_property","table","HAGBs\t0.57"],["oa:W4392241934","Ti-6Al-4V","hardened layer",200.0,null,null,null,"µm","","laser-polished","","","",false,"unmapped_property","abstract","It was also found that a hardened layer, about 200 μm, was produced on the Ti6Al4V alloy surface after laser polishing, which can improve the mechanical properties of the component."],["oa:W4392241934","Ti-6Al-4V","C content",4.02,null,null,null,"%","","as-built SLM","","","",false,"unmapped_property","results_discussion","It can be seen that the content of Ti on the surface of the initial sample is 51.99%, accounting for the largest proportion, followed by the content of O accounting for 32.18%, while the content of Al, V, and C is only 9.53%, 2.27% and 4.02% respectively."],["oa:W4392241934","Ti-6Al-4V","wear track depths",120.0,null,null,null,"µm","","as-received","","","",false,"unmapped_property","results_discussion","It can be found that the wear track depths of the as-received, CWLP, and LPL samples were measured to be approximately 120 μm, 114 μm, and 101 μm, respectively."],["oa:W4392241934","Ti-6Al-4V","wear track depths",114.0,null,null,null,"µm","","CWLP","","","",false,"unmapped_property","results_discussion","It can be found that the wear track depths of the as-received, CWLP, and LPL samples were measured to be approximately 120 μm, 114 μm, and 101 μm, respectively."],["oa:W4392241934","Ti-6Al-4V","wear track depths",101.0,null,null,null,"µm","","LPL","","","",false,"unmapped_property","results_discussion","It can be found that the wear track depths of the as-received, CWLP, and LPL samples were measured to be approximately 120 μm, 114 μm, and 101 μm, respectively."],["oa:W4392241934","Ti-6Al-4V","widths",1678.0,null,null,null,"µm","","as-received","","","",false,"unmapped_property","results_discussion","Similarly, their widths were found to be 1678 μm, 1592 μm, and 1585 μm."],["oa:W4392241934","Ti-6Al-4V","widths",1592.0,null,null,null,"µm","","CWLP","","","",false,"unmapped_property","results_discussion","Similarly, their widths were found to be 1678 μm, 1592 μm, and 1585 μm."],["oa:W4392241934","Ti-6Al-4V","widths",1585.0,null,null,null,"µm","","LPL","","","",false,"unmapped_property","results_discussion","Similarly, their widths were found to be 1678 μm, 1592 μm, and 1585 μm."],["oa:W4392296239","","LED",75.0,null,null,null,"J/mm3","","","","","",false,"unmapped_property","results_discussion","The increasing laser power, along with the longer consolidation time at a slow scan speed, resulted in increased LED to 75 J/mm3, 100 J/mm3, and 125 J/mm3 respectively, which might have improved the melt pool’s stability and fluidity, favoring a uniform consolidation of the powder and resulting in a smoother surface."],["oa:W4392296239","","LED",100.0,null,null,null,"J/mm3","","","","","",false,"unmapped_property","results_discussion","The increasing laser power, along with the longer consolidation time at a slow scan speed, resulted in increased LED to 75 J/mm3, 100 J/mm3, and 125 J/mm3 respectively, which might have improved the melt pool’s stability and fluidity, favoring a uniform consolidation of the powder and resulting in a smoother surface."],["oa:W4392296239","","LED",125.0,null,null,null,"J/mm3","","","","","",false,"unmapped_property","results_discussion","The increasing laser power, along with the longer consolidation time at a slow scan speed, resulted in increased LED to 75 J/mm3, 100 J/mm3, and 125 J/mm3 respectively, which might have improved the melt pool’s stability and fluidity, favoring a uniform consolidation of the powder and resulting in a smoother surface."],["oa:W4392296239","","LED",20.83,null,null,null,"J/mm3","","","","","",false,"unmapped_property","results_discussion","Conversely, at larger layer thicknesses of 40 µm and 50 µm with a slower scan speed of 1800 mm/s, insufficient melting of powders occurred due to too low LED 20.83 J/mm3 and 14.81 J/mm3 respectively, despite of higher laser power 120 W, leading to a rougher surface."],["oa:W4392296239","","LED",14.81,null,null,null,"J/mm3","","","","","",false,"unmapped_property","results_discussion","Conversely, at larger layer thicknesses of 40 µm and 50 µm with a slower scan speed of 1800 mm/s, insufficient melting of powders occurred due to too low LED 20.83 J/mm3 and 14.81 J/mm3 respectively, despite of higher laser power 120 W, leading to a rougher surface."],["oa:W4392296239","","LED",33.33,null,null,null,"J/mm3","","","","","",false,"unmapped_property","results_discussion","This shorter consolidation time also decreased LED to 33.33 J/mm3, resulting in incomplete melting of powder particles in the scanning layers and a reduced part density of 93.99%, as depicted in b."],["oa:W4392296239","","LED",66.66,null,null,null,"J/mm3","","","","","",false,"unmapped_property","results_discussion","However, this shorter consolidation time reduced LED to 66.66 J/mm3, favoring incomplete melting of powder particles in the melt pool, which also decreased part density to 96.66%."],["oa:W4392296239","","LED",55.55,null,null,null,"J/mm3","","","","","",false,"unmapped_property","results_discussion","This increase in scan speed resulted in decreasing LED from 125 J/mm3 to 55.55 J/mm3 respectively, which promoted insufficient melting and eventually decreased part density from 98.15% to 95.44%, as seen in b."],["oa:W4392296239","","LED",66.66,null,null,null,"J/mm3","","","","","",false,"unmapped_property","results_discussion","Moreover, as the scan speed increased from 800 mm/s to 1800 mm/s, the LED decreased from 150 J/mm3 to 66.66 J/mm3, promoting insufficient melting and a decrease in part density from 99.64% to 96.66%."],["oa:W4392296239","","input energy density",55.55,null,null,null,"J/mm3","","as-built SLM","","","",false,"unmapped_property","results_discussion","The surface roughness at the smaller hatch space of 30 µm was 44.81 µm at the roof and 41.82 µm at the floor."],["oa:W4392296239","","input energy density",41.66,null,null,null,"J/mm3","","as-built SLM","","","",false,"unmapped_property","results_discussion","When the hatch space was increased to 40 µm, it reduced the overlap of adjacent melt pools, which in turn reduced the input energy density to 41.66 J/mm3, limited powder adherence due to less heat penetration into adjacent trapped powders, and resulted in a smoother surface at the floor of the channel, as shown in b, with Ra of 26.15 µm."],["oa:W4392296239","","input energy density",33.33,null,null,null,"J/mm3","","as-built SLM","","","",false,"unmapped_property","results_discussion","Conversely, as the input energy density was reduced to 33.33 J/mm3, which provided less consolidation of powder particles, leading to a structure with more voids and a decreased part density of 93.99%."],["oa:W4392304016","Ti-5Al-2Sn-2Zr-4Mo-4Cr","microstructure monophasée β",0.0,null,null,null,"","","solution treatment 920°C/30min","single-phase β","","",false,"unmapped_property","conclusions",""],["oa:W4392304016","Ti-5Al-2Sn-2Zr-4Mo-4Cr","diamètre",3.0,null,null,null,"mm","","","","","",false,"unmapped_property","conclusions",""],["oa:W4392304016","Ti-5Al-2Sn-2Zr-4Mo-4Cr","refroidissement rapide",20.0,null,null,null,"°C/s","","","","","",false,"unmapped_property","conclusions",""],["oa:W4392304016","Ti-5Al-2Sn-2Zr-4Mo-4Cr","déformation maximale",35.0,null,null,null,"%","","","","tensile test","",false,"unmapped_property","conclusions",""],["oa:W4392304016","Ti-5Al-2Sn-2Zr-4Mo-4Cr","35%",35.0,null,null,null,"%","","","","","",false,"unmapped_property","conclusions",""],["oa:W4392305326","Ti-5Al-5Mo-5V-3Cr","précipités lamellaires αs",0.0,null,null,null,"","460–750°C","","lamellar","","",false,"unmapped_property","conclusions",""],["oa:W4392305326","Ti-5Al-5Mo-5V-3Cr","dissolution des nodules αP",0.0,null,null,null,"","760–847°C","","","","",false,"unmapped_property","conclusions",""],["oa:W4392305326","Ti-5Al-5Mo-5V-3Cr","températures de maintien",0.0,300.0,800.0,null,"°C","","","","","",false,"unmapped_property","conclusions",""],["oa:W4392305326","Ti-5Al-5Mo-5V-3Cr","courbes en C",0.0,null,null,null,"","325°C, 425°C, 575°C, 700°C","","","","",false,"unmapped_property","conclusions",""],["oa:W4392305326","Ti-5Al-5Mo-5V-3Cr","fraction maximale de phase α",57.0,null,null,null,"%m","","","","","",false,"unmapped_property","conclusions",""],["oa:W4392305326","Ti-5Al-5Mo-5V-3Cr","fraction massique de phase α",42.0,null,null,null,"%m","700 °C","","","","",false,"unmapped_property","conclusions",""],["oa:W4392305326","Ti-5Al-5Mo-5V-3Cr","fraction massique de phase α",57.0,null,null,null,"%m","500 °C","","","","",false,"unmapped_property","conclusions",""],["oa:W4392305326","Ti-5Al-5Mo-5V-3Cr","fraction de phases formées",57.0,null,null,null,"%m","","","","","",false,"unmapped_property","conclusions",""],["oa:W4392305326","Ti-5Al-2Sn-2Zr-4Mo-4Cr","amplitude de variation de aβ",0.9,null,null,null,"%","410 °C","","","","",false,"unmapped_property","discussion",""],["oa:W4392305326","Ti-5Al-5Mo-5V-3Cr","coeﬃcients de dilatation",0.0,null,null,null,"K-1","","","","","",false,"unmapped_property","discussion",""],["oa:W4392305326","Ti-5Al-5Mo-5V-3Cr","´evolution lin´eaire",0.0,null,null,null,"K-1","300°C to 550°C","","","","",false,"unmapped_property","discussion",""],["oa:W4392305326","Ti-5Al-5Mo-5V-3Cr","δaβ",0.0,null,null,null,"K-1","","","","","",false,"unmapped_property","discussion",""],["oa:W4392305326","Ti-5Al-5Mo-5V-3Cr","δaα",0.0,null,null,null,"K-1","","","","","",false,"unmapped_property","discussion",""],["oa:W4392305326","Ti-5Al-5Mo-5V-3Cr","δcα",0.0,null,null,null,"K-1","","","","","",false,"unmapped_property","discussion",""],["oa:W4392305326","Ti-5Al-5Mo-5V-3Cr","coeﬃcient de dilatation",0.0,null,null,null,"K-1","","","","","",false,"unmapped_property","discussion",""],["oa:W4392305326","Ti-5Al-5Mo-5V-3Cr","coeﬃcient de dilatation",0.0,null,null,null,"K-1","","","","","",false,"unmapped_property","discussion",""],["oa:W4392305326","Ti-5Al-5Mo-5V-3Cr","coeﬃcient de dilatation",0.0,null,null,null,"K-1","","","","","",false,"unmapped_property","discussion",""],["oa:W4392305326","Ti-5Al-5Mo-5V-3Cr","coeﬃcient de dilatation",0.0,null,null,null,"K-1","","","","","",false,"unmapped_property","discussion",""],["oa:W4392305326","Ti-5Al-5Mo-5V-3Cr","fraction de phase α",0.56,null,null,null,"%m","","","bimodal","","",false,"unmapped_property","discussion",""],["oa:W4392305326","Ti-5Al-5Mo-5V-3Cr","fraction de phase α",0.17,null,null,null,"%m","","solution treatment at 800°C","","","",false,"unmapped_property","discussion",""],["oa:W4392305326","Ti-5Al-5Mo-5V-3Cr","fraction de phase α",0.15,null,null,null,"%m","","solution treatment at 800°C","","","",false,"unmapped_property","discussion",""],["oa:W4392305326","Ti-5Al-5Mo-5V-3Cr","fraction massique de phase α",51.5,46.0,57.0,null,"%m","","","","","",false,"unmapped_property","discussion",""],["oa:W4392305326","β-CEZ","rapport d’aspect moyen",0.031,null,null,null,"","600 °C","","","","",false,"unmapped_property","conclusions",""],["oa:W4392305326","Ti-5Al-5Mo-5V-3Cr","volume moyen",0.6,null,null,null,"µm3","","","","","",false,"unmapped_property","conclusions",""],["oa:W4392305326","Ti-5Al-5Mo-5V-3Cr","fraction of α phase",0.0,null,null,null,"","","cooled at 0.2°C/s from β single-phase domain","","","",false,"unmapped_property","conclusions",""],["oa:W4392305326","Ti-5Al-5Mo-5V-3Cr","mean volume of precipitates",0.14,null,null,null,"µm3","","","","","",false,"unmapped_property","conclusions",""],["oa:W4392305326","Ti-5Al-5Mo-5V-3Cr","aspect ratio",2.2,null,null,null,"10-2","","","","","",false,"unmapped_property","conclusions",""],["oa:W4392305326","Ti-5Al-5Mo-5V-3Cr","Eel",180.0,null,null,null,"MJ/m3","","","","","",false,"unmapped_property","conclusions",""],["oa:W4392305326","Ti-5Al-5Mo-5V-3Cr","Eel",9.0,null,null,null,"MJ/m3","","","","","",false,"unmapped_property","conclusions",""],["oa:W4392305326","Ti-5Al-5Mo-5V-3Cr","Eel",67.0,null,null,null,"MJ/m3","550 °C","","","","",false,"unmapped_property","conclusions",""],["oa:W4392305326","Ti-5Al-5Mo-5V-3Cr","Eel",5.0,null,null,null,"MJ/m3","750 °C","","","","",false,"unmapped_property","conclusions",""],["oa:W4392305326","Ti-5Al-5Mo-5V-3Cr","volume du pr´ecipit´e",0.0,null,null,null,"µm3","","","","","",true,"unmapped_property","conclusions",""],["oa:W4392305326","Ti-5Al-5Mo-5V-3Cr","structure",0.0,null,null,null,"","","","bimodal","","",false,"unmapped_property","conclusions",""],["oa:W4392305326","Ti-5Al-5Mo-5V-3Cr","Dureté (HV30)",366.0,null,null,null,"HV30","","","","","",false,"unmapped_property","conclusions",""],["oa:W4392305326","Ti-5Al-5Mo-5V-3Cr","Dureté (HV30)",401.0,null,null,null,"HV30","","","","","",false,"unmapped_property","conclusions",""],["oa:W4392305326","Ti-5Al-5Mo-5V-3Cr","Dureté (HV30)",424.0,null,null,null,"HV30","","","","","",false,"unmapped_property","conclusions",""],["oa:W4392305326","Ti-5Al-5Mo-5V-3Cr","Vit. de chauﬀ.",3.0,null,null,null,"°C/s","","","","","",false,"unmapped_property","conclusions",""],["oa:W4392310217","Ti-4Al-22V","Hardening modulus k",50.0,null,null,null,"MPa","","","","","",false,"unmapped_property","results",""],["oa:W4392310217","Ti-4Al-22V","constant strain rate",0.1,null,null,null,"s-1","","","","tensile deformation simulation","0.1 s−1",true,"unmapped_property","results",""],["oa:W4392341444","","vitesse minimum de fluage",0.0,null,null,null,"s-1","700 °C","","","","",false,"unmapped_property","conclusions",""],["oa:W4392341444","","résistance
