Repository: akhtar07/tisci-explorer

# TiSci Explorer

A read-only, static explorer for **TiSci**, an autonomous research agent for titanium alloys. TiSci reads the
titanium-alloy literature, builds a knowledge graph and a table of measured values, proposes hypotheses where the
graph has gaps, and tests them with DFT (MACE / VASP) and the ICME-lite multiscale chain.

**Live site:** https://akhtar07.github.io/tisci-explorer/

The site has seven sections:

| Section | What it shows |
|---|---|
| Overview | Corpus → graph → facts → hypotheses → verdicts, with the snapshot's counts |
| Worked example | One full loop for W in α-Ti: graph path, hypothesis, novelty check, DFT test, verdict, follow-up, DAMASK |

File: data/facts/other.json (part 79 of 112)
exceptionnelle en traction",950.0,null,null,null,"°C","950 °C","","","tensile test","",false,"unmapped_property","conclusions",""],["oa:W4392343972","","D",0.0,null,null,null,"m2/s","700 °C","","","","",false,"unmapped_property","table","700\t0.73 × 10−17\t5.31 × 10−6\t220.8"],["oa:W4392343972","","D",0.0,null,null,null,"m2/s","750 °C","","","","",false,"unmapped_property","table","750\t2.7 × 10−17\t5.31 × 10−6\t220.8"],["oa:W4392343972","","D",0.0,null,null,null,"m2/s","800 °C","","","","",false,"unmapped_property","table","800\t9.02 × 10−17\t5.31 × 10−6\t220.8"],["oa:W4392343972","","D",0.0,null,null,null,"m2/s","850 °C","","","","",false,"unmapped_property","table","850\t28.14 × 10−17\t5.31 × 10−6\t220.8"],["oa:W4392354616","Ti-6Al-2Sn-4Zr-6Mo","ageing duration",6.0,4.0,8.0,null,"h","600 °C","aged at 600 °C for 6 h","","","",false,"unmapped_property","results_discussion","The ageing duration required for the onset of the ω-Ti phase to assist in precipitation in the α-Ti phase is 4–8 h at a low ageing temperature, as in this paper, which used a titanium alloy of α + β type (aged at 600 °C for 6 h)."],["oa:W4392440676","Ti-6Al-4V","volume analysé",0.0,null,null,null,"mm3","","","","","",false,"unmapped_property","conclusions",""],["oa:W4392440676","Ti-6Al-4V","volume moyen",0.0,null,null,null,"mm3","","","","","",false,"unmapped_property","conclusions",""],["oa:W4392440676","Ti-6Al-4V","présence d’oxygène en grande quantité",0.2,null,null,null,"%","","1050 °C","lamellar","","",false,"unmapped_property","conclusions",""],["oa:W4392440676","Ti-6Al-4V","dureté",282.0,null,null,null,"HV0,3","","CS750","","","",false,"unmapped_property","conclusions",""],["oa:W4392440676","matériau projeté","ductilité",850.0,null,null,null,"°C","","","","","",false,"unmapped_property","conclusions",""],["oa:W4392440676","Ti-6Al-4V","fraction surfacique",5.0,null,null,null,"%","","575–950 °C","","fracture surface observation","",false,"unmapped_property","conclusions",""],["oa:W4392440676","Ti-6Al-4V","fraction surfacique",50.0,null,null,null,"%","","575–950 °C","","fracture surface observation","",false,"unmapped_property","conclusions",""],["oa:W4392454400","Ti-6Al-4V","single pores",30.0,20.0,40.0,null,"µm","","","","","",false,"unmapped_property","results","Small inclusions up to 30 μm in size and single pores from 20 to 40 μm in size are observed."],["oa:W4392454400","Ti-6Al-4V","single pores",45.0,20.0,70.0,null,"µm","","","","","",false,"unmapped_property","results","Small inclusions up to 30 μm in size and single pores from 20 to 70 μm in size are observed."],["oa:W4392454400","Ti-6Al-4V","small inclusions",30.0,10.0,50.0,null,"µm","","","","","",false,"unmapped_property","results","Small inclusions ranging in size from 10 to 50 μm are observed, most characteristic of the zone near the surface of the product."],["oa:W4392491706","Ti-5Al-2Sn-2Zr-4Mo-4Cr","fraction massique de phase Q",47.0,null,null,null,"%m","","maintien à 748°C pendant 3 heures","","","",false,"unmapped_property","conclusions",""],["oa:W4392491706","Ti-5Al-2Sn-2Zr-4Mo-4Cr","taux final de phase Q",56.0,null,null,null,"%m","","maintien à 748°C pendant 3 heures, température ambiante","","","",false,"unmapped_property","conclusions",""],["oa:W4392491706","","cinétique obtenue",0.0,null,null,null,"","","maintien à 708°C","","","",false,"unmapped_property","conclusions",""],["oa:W4392491706","","cinétique obtenue",0.0,null,null,null,"","","maintien à 620°C","","","",false,"unmapped_property","conclusions",""],["oa:W4392491706","Ti-5Al-2Sn-2Zr-4Mo-4Cr","vitesse de refroidissement",0.05,null,null,null,"°C/s","","as-quenched","","","",false,"unmapped_property","conclusions",""],["oa:W4392491706","Ti-5Al-2Sn-2Zr-4Mo-4Cr","vitesse de refroidissement",0.1,null,null,null,"°C/s","","as-quenched","","","",false,"unmapped_property","conclusions",""],["oa:W4392491706","Ti-5Al-2Sn-2Zr-4Mo-4Cr","vitesse de refroidissement",0.61,null,null,null,"°C/s","","as-quenched","","","",false,"unmapped_property","conclusions",""],["oa:W4392491706","","aq",0.0,null,null,null,"K-1","700-300 °C","","","","",false,"unmapped_property","conclusions",""],["oa:W4392491706","","aq",0.0001,null,null,null,"K-1","825-690 °C","","","","",false,"unmapped_property","conclusions",""],["oa:W4392491706","","aq",0.0,null,null,null,"K-1","690-300 °C","","","","",false,"unmapped_property","conclusions",""],["oa:W4392491706","","ap",0.0,null,null,null,"K-1","920-748 °C","","","","",false,"unmapped_property","conclusions",""],["oa:W4392491706","","ap",0.0,null,null,null,"K-1","485-25 °C","","","","",false,"unmapped_property","conclusions",""],["oa:W4392491706","","ag",0.0003,null,null,0.0001,"A","400 °C","","","","",false,"unmapped_property","conclusions",""],["oa:W4392491706","","ag",0.0003,null,null,0.0001,"A","400 °C","","","","",false,"unmapped_property","conclusions",""],["oa:W4392491706","","ag",0.0003,null,null,0.0001,"A","400 °C","","","","",false,"unmapped_property","conclusions",""],["oa:W4392491706","","largeur a mi-hauteur",0.0335,null,null,null,"°","920–780°C","","","","",false,"unmapped_property","conclusions",""],["oa:W4392491706","","fraction massique de phases (o\" + Q)",55.0,null,null,null,"%m","640 °C","","","","",false,"unmapped_property","conclusions",""],["oa:W4392491706","","fraction massique de phase transformée",65.0,null,null,null,"%m","640 °C","","","","",false,"unmapped_property","conclusions",""],["oa:W4392491706","","fraction massique de phases transformees",79.0,null,null,null,"%m","495 °C","","","","",false,"unmapped_property","conclusions",""],["oa:W4392491706","","fraction de phase transformée finale",69.0,null,null,null,"%m","520 °C","","","","",false,"unmapped_property","conclusions",""],["oa:W4392491706","Ti-5Al-2Sn-2Zr-4Mo-4Cr","DureteHV30",550.0,null,null,null,"HV30","520 °C","isothermal hold at 520°C","","","",false,"unmapped_property","conclusions",""],["oa:W4392491706","Ti-5Al-2Sn-2Zr-4Mo-4Cr","DureteHV30",450.0,null,null,null,"HV30","570 °C","isothermal hold at 570°C","","","",false,"unmapped_property","conclusions",""],["oa:W4392491706","Ti-5Al-2Sn-2Zr-4Mo-4Cr","dureté",550.0,null,null,null,"HV30","","isothermal treatment at low temperature","fine precipitates","","",false,"unmapped_property","conclusions",""],["oa:W4392491706","Ti-5Al-2Sn-2Zr-4Mo-4Cr","ca",0.0,null,null,null,"m","620 °C","isothermal hold at 620 °C","","","",false,"unmapped_property","conclusions",""],["oa:W4392491706","Ti-5Al-2Sn-2Zr-4Mo-4Cr","aa",0.0,null,null,null,"m","620 °C","isothermal hold at 620 °C","","","",false,"unmapped_property","conclusions",""],["oa:W4392503701","","maximum Hertz contact pressure",7.5,null,null,null,"GPa","","","","","",false,"unmapped_property","methods","A normal load of 50 N was exerted, resulting in a maximum Hertz contact pressure of 7.5 GPa."],["oa:W4392503701","","relative errors of the friction coefficients",1.0,null,null,null,"%","","","","","",false,"unmapped_property","methods","The relative errors of the friction coefficients were within the range of ±1%."],["oa:W4392533044","","vitesse d’usure",0.58,null,null,null,"10^-4mm3·m-1·N-1","","","","","",false,"unmapped_property","conclusions",""],["oa:W4392533044","","adhérence jusqu'à",43.0,null,null,null,"N","","","","","",false,"unmapped_property","conclusions",""],["oa:W4392533044","","adhérence jusqu'à",47.0,null,null,null,"N","","","","","",false,"unmapped_property","conclusions",""],["oa:W4392533044","Ti-6Al-4V","Lc2",58.0,null,null,null,"N","","300 °C-250 V","","","",false,"unmapped_property","conclusions",""],["oa:W4392535224","Ti-6Al-4V","Masse volumique (kg.m-3)",4430.0,null,null,null,"kg.m-3","","","","","",false,"unmapped_property","discussion",""],["oa:W4392535224","Ti-6Al-4V","longueurs d’ondes",30.0,null,null,null,"µm","","","","","",false,"unmapped_property","discussion",""],["oa:W4392535224","Ti-6Al-4V","longueurs d’ondes",170.0,null,null,null,"µm","","","","","",false,"unmapped_property","discussion",""],["oa:W4392535224","Ti-6Al-4V","θeau",86.4,null,null,4.2,"°","","","","","",false,"unmapped_property","discussion",""],["oa:W4392535224","Ti-6Al-4V","θeau",69.6,null,null,7.8,"°","","","","","",false,"unmapped_property","discussion",""],["oa:W4392535224","Ti-6Al-4V","perte de poids",0.4,null,null,null,"%/min","","","","","",false,"unmapped_property","discussion",""],["oa:W4392535224","Ti-6Al-4V","perte d’épaisseur",20.0,null,null,null,"µm/min","","","","","",false,"unmapped_property","discussion",""],["oa:W4392535224","Ti-6Al-4V","perte de poids",0.6,null,null,null,"%/min","","","","","",false,"unmapped_property","discussion",""],["oa:W4392535224","Ti-6Al-4V","perte d’épaisseur",9.0,null,null,null,"µm/min","","","","","",false,"unmapped_property","discussion",""],["oa:W4392535224","Ti-6Al-4V","perte de poids",16.0,null,null,0.2,"%","","","","","",false,"unmapped_property","discussion",""],["oa:W4392535224","Ti-6Al-4V","perte d’épaisseur",319.0,null,null,3.0,"µm","","","","","",false,"unmapped_property","discussion",""],["oa:W4392535224","S320","perte de poids",0.6,null,null,null,"%/min","","","","","",false,"unmapped_property","discussion",""],["oa:W4392535224","S320","perte d’épaisseur",24.0,null,null,null,"µm/min","","","","","",false,"unmapped_property","discussion",""],["oa:W4392535224","S320","perte de poids",0.4,null,null,null,"%/min","","","","","",false,"unmapped_property","discussion",""],["oa:W4392535224","S320","perte d’épaisseur",6.0,null,null,null,"µm/min","","","","","",false,"unmapped_property","discussion",""],["oa:W4392535224","Ti-6Al-4V","perte de poids",12.0,null,null,0.3,"%","","","","","",false,"unmapped_property","discussion",""],["oa:W4392535224","Ti-6Al-4V","perte d’épaisseur",264.0,null,null,4.0,"µm","","","","","",false,"unmapped_property","discussion",""],["oa:W4392535224","S1010","perte de poids",4.0,null,null,null,"%/min","","","","","",false,"unmapped_property","discussion",""],["oa:W4392535224","S1010","perte d’épaisseur",80.0,null,null,null,"µm/min","","","","","",false,"unmapped_property","discussion",""],["oa:W4392535224","S1010","perte de poids",1.2,null,null,null,"%/min","","","","","",false,"unmapped_property","discussion",""],["oa:W4392535224","S1010","perte d’épaisseur",18.0,null,null,null,"µm/min","","","","","",false,"unmapped_property","discussion",""],["oa:W4392535224","Ti-6Al-4V","perte de poids",56.0,null,null,0.3,"%","","","","","",false,"unmapped_property","discussion",""],["oa:W4392535224","Ti-6Al-4V","perte d’épaisseur",934.0,null,null,6.0,"µm","","","","","",false,"unmapped_property","discussion",""],["oa:W4392535224","Ti-6Al-4V","Sa",5.0,5.0,5.0,null,"%","","","","","",false,"unmapped_property","discussion",""],["oa:W4392535224","Ti-6Al-4V","Sa",3.0,3.0,3.0,null,"%","","","","","",false,"unmapped_property","discussion",""],["oa:W4392535224","Ti-6Al-4V","Sdr",0.06,0.06,0.06,null,"%","","","","","",false,"unmapped_property","discussion",""],["oa:W4392535224","Ti-6Al-4V","Sdr",0.41,0.41,0.41,null,"%","","","","","",false,"unmapped_property","discussion",""],["oa:W4392535224","Ti-6Al-4V","Sdr",0.62,0.62,0.62,null,"%","","","","","",false,"unmapped_property","discussion",""],["oa:W4392535224","Ti-6Al-4V","perte d’épaisseur",249.0,249.0,249.0,24.0,"µm","","","","","",false,"unmapped_property","discussion",""],["oa:W4392535224","Ti-6Al-4V","perte d’épaisseur",356.0,356.0,356.0,19.0,"µm","","","","","",false,"unmapped_property","discussion",""],["oa:W4392535224","Ti-6Al-4V","perte d’épaisseur",321.0,321.0,321.0,10.0,"µm","","","","","",false,"unmapped_property","discussion",""],["oa:W4392535224","Ti-6Al-4V","θeau",0.32,0.32,0.32,null,"%","","","","","",false,"unmapped_property","discussion",""],["oa:W4392535224","Ti-6Al-4V","θeau",0.15,0.1,0.2,null,"%","","","","","",false,"unmapped_property","discussion",""],["oa:W4392535224","Ti-6Al-4V","ϒapp",0.4,0.4,0.4,null,"%","","","","","",false,"unmapped_property","discussion",""],["oa:W4392535224","Ti-6Al-4V","Sa, Sq, St",0.5,0.5,0.5,null,"ratio","","polissage chimique (3% HF, 10% HNO3)","","","",false,"unmapped_property","discussion",""],["oa:W4392535224","Ti-6Al-4V","Sa, Sq, St",0.5,0.5,0.5,null,"ratio","","polissage chimique (3% HF, 20% HNO3)","","","",false,"unmapped_property","discussion",""],["oa:W4392535224","Ti-6Al-4V","vitesse de migration",8.9,null,null,null,"µm/h","","","","","",false,"unmapped_property","conclusions",""],["oa:W4392535224","Ti-6Al-4V","vitesse de migration",2.8,null,null,null,"µm/h","","","","","",false,"unmapped_property","conclusions",""],["oa:W4392535224","Ti-6Al-4V","vitesse de migration",4.5,null,null,null,"µm/h","","","","","",false,"unmapped_property","conclusions",""],["oa:W4392535224","Ti-6Al-4V","vitesse de migration",3.3,null,null,null,"µm/h","","","","","",false,"unmapped_property","conclusions",""],["oa:W4392535224","Ti-6Al-4V","vitesse de migration",2.5,null,null,null,"µm/h","","","","","",false,"unmapped_property","conclusions",""],["oa:W4392535224","Ti-6Al-4V","vitesse de migration",15.7,null,null,0.5,"µm/h","","","","","",false,"unmapped_property","conclusions",""],["oa:W4392535224","Ti-6Al-4V","surface de contact",1800.0,null,null,null,"µm2","","","","","",false,"unmapped_property","conclusions",""],["oa:W4392535224","Ti-6Al-4V","vitesse de migration",11.1,null,null,0.4,"µm/h","","","","","",false,"unmapped_property","conclusions",""],["oa:W4392535224","Ti-6Al-4V","vitesse de migration",16.0,null,null,0.5,"µm/h","","","","","",false,"unmapped_property","conclusions",""],["oa:W4392535224","Ti-6Al-4V","vitesse de migration",6.9,null,null,0.16,"µm/h","","","","","",false,"unmapped_property","conclusions",""],["oa:W4392535224","Ti-6Al-4V","vitesse de migration",15.7,null,null,0.6,"µm/h","","","","","",false,"unmapped_property","conclusions",""],["oa:W4392535224","Ti-6Al-4V","vitesse de migration",12.9,null,null,0.56,"µm/h","","","","","",false,"unmapped_property","conclusions",""],["oa:W4392535224","Ti-6Al-4V","vitesse de migration",8.2,null,null,0.7,"µm/h","","","","","",false,"unmapped_property","conclusions",""],["oa:W4392535224","Ti-6Al-4V","vitesse de migration",2.3,null,null,0.9,"µm/h","","","","","",false,"unmapped_property","conclusions",""],["oa:W4392535224","Ti-6Al-4V","vitesse de migration",8.2,null,null,0.4,"µm/h","","","","","",false,"unmapped_property","conclusions",""],["oa:W4392535224","Ti-6Al-4V","vitesse de migration",1.9,null,null,0.3,"µm/h","","","","","",false,"unmapped_property","conclusions",""],["oa:W4392535224","Ti-6Al-4V","surface de contact efficace",929.9,null,null,4.3,"µm2","","","","","",false,"unmapped_property","conclusions",""],["oa:W4392535224","Ti-6Al-4V","surface de contact efficace",924.8,null,null,6.0,"µm2","","","","","",false,"unmapped_property","conclusions",""],["oa:W4392535224","Ti-6Al-4V","surface de contact efficace",1177.1,null,null,17.1,"µm2","","","","","",false,"unmapped_property","conclusions",""],["oa:W4392535224","Ti-6Al-4V","surface de contact efficace",1085.3,null,null,5.3,"µm2","","","","","",false,"unmapped_property","conclusions",""],["oa:W4392535224","Ti-6Al-4V","surface de contact efficace",1494.6,null,null,32.0,"µm2","","","","","",false,"unmapped_property","conclusions",""],["oa:W4392535224","Ti-6Al-4V","surface de contact efficace",1611.9,null,null,37.1,"µm2","","","","","",false,"unmapped_property","conclusions",""],["oa:W4392535224","Ti-6Al-4V","vitesse moyenne",10.0,null,null,null,"µm/h","","","","","",false,"unmapped_property","conclusions",""],["oa:W4392535224","Ti-6Al-4V","surface projected",2203.0,null,null,null,"µm2","","","","","",false,"unmapped_property","discussion",""],["oa:W4392535224","Ti-6Al-4V","surface projected",5207.0,null,null,null,"µm2","","","","","",false,"unmapped_property","discussion",""],["oa:W4392535224","Ti-6Al-4V","surface projected",7978.0,null,null,null,"µm2","","","","","",false,"unmapped_property","discussion",""],["oa:W4392535224","Ti-6Al-4V","surface projected",8604.0,null,null,null,"µm2","","","","","",false,"unmapped_property","discussion",""],["oa:W4392535224","Ti-6Al-4V","surface projected",3060.0,null,null,null,"µm2","","","","","",false,"unmapped_property","discussion",""],["oa:W4392536418","","conductivité thermique",480.0,null,null,null,"nm","","","","","",false,"unmapped_property","conclusions",""],["oa:W4392536418","","amortissement du signal acoustique",800.0,800.0,850.0,null,"°C","","","","acoustic resonance","",false,"unmapped_property","conclusions",""],["oa:W4392536418","","taille d’empreinte",150.0,100.0,200.0,null,"µm2","","","","microdureté Vickers","",false,"unmapped_property","conclusions",""],["oa:W4392536418","","chaleur spécifique",50.0,null,null,null,"°C","","","","","",false,"unmapped_property","conclusions",""],["oa:W4392536418","","chaleur spécifique",1050.0,null,null,null,"°C","","","","","",false,"unmapped_property","conclusions",""],["oa:W4392536418","","chaleur spécifique",700.0,null,null,null,"°C","","","","","",false,"unmapped_property","conclusions",""],["oa:W4392536418","Ti54M","chaleur spécifique",725.0,null,null,null,"°C","","","","","",false,"unmapped_property","conclusions",""],["oa:W4392536418","Ti6Al4V α+β","chaleur spécifique",825.0,null,null,null,"°C","","","","","",false,"unmapped_property","conclusions",""],["oa:W4392536418","","chaleur massique",975.0,null,null,null,"°C","","","","","",false,"unmapped_property","conclusions",""],["oa:W4392536418","","variation de 13 %",13.0,null,null,null,"%","","","","","",false,"unmapped_property","conclusions",""],["oa:W4392536418","","2 %",2.0,null,null,null,"%","","","","","",false,"unmapped_property","conclusions",""],["oa:W4392536418","","13 %",13.0,null,null,null,"%","","","","","",false,"unmapped_property","conclusions",""],["oa:W4392536418","","2 %",2.0,null,null,null,"%","","","","","",false,"unmapped_property","conclusions",""],["oa:W4392536418","","0,2 %",0.2,null,null,null,"%","","","","","",false,"unmapped_property","conclusions",""],["oa:W4392536418","","1,3 %",1.3,null,null,null,"%","","","","","",false,"unmapped_property","conclusions",""],["oa:W4392536418","","0,7 %",0.7,null,null,null,"%","","","","","",false,"unmapped_property","conclusions",""],["oa:W4392536418","","1 %",1.0,null,null,null,"%","","","","","",false,"unmapped_property","conclusions",""],["oa:W4392536418","","0 %",0.0,null,null,null,"%","","","","","",false,"unmapped_property","conclusions",""],["oa:W4392536418","","temperature",1100.0,null,null,null,"°C","1100 °C","","","","",false,"unmapped_property","conclusions",""],["oa:W4392536418","","vitesse de chauffage",10.0,null,null,null,"°C.min-1","","","","","",false,"unmapped_property","conclusions",""],["oa:W4392536418","","vitesse de refroidissement",-360.0,null,null,null,"°C.min-1","","","","","",false,"unmapped_property","conclusions",""],["oa:W4392536418","","teneur en W",82.0,78.0,86.0,null,"%m.","","","","","",false,"unmapped_property","conclusions",""],["oa:W4392536418","","teneur en Co",8.0,3.0,13.0,null,"%m.","","","","","",false,"unmapped_property","conclusions",""],["oa:W4392536418","","teneur en C",6.0,5.0,7.0,null,"%m.","","","","","",false,"unmapped_property","conclusions",""],["oa:W4392536418","","teneur moyenne en carbone",15.5,15.5,15.5,null,"%m.","","","","","",false,"unmapped_property","conclusions",""],["oa:W4392536418","","existence d'environ 0,5 %m. de W",0.5,0.5,0.5,null,"%m.","","","","","",false,"unmapped_property","conclusions",""],["oa:W4392536418","","teneur en tungstène à l'interface",7.5,6.0,9.0,null,"%m.","","","","","",false,"unmapped_property","conclusions",""],["oa:W4392555290","Ti-6Al-4V","cutting forces",122.0,null,null,null,"N","","","","","",false,"unmapped_property","abstract","The results show that the EBM test samples had higher roughness (Ra) values, yet it was possible to achieve Ra = 0.4 μm for f = 0.1 mm/rev. and approximately 20% lower resulting cutting forces, for example, for f = 0.1 mm/rev, 122N compared to 101N."],["oa:W4392555290","Ti-6Al-4V","cutting forces",101.0,null,null,null,"N","","","","","",false,"unmapped_property","abstract","The results show that the EBM test samples had higher roughness (Ra) values, yet it was possible to achieve Ra = 0.4 μm for f = 0.1 mm/rev. and approximately 20% lower resulting cutting forces, for example, for f = 0.1 mm/rev, 122N compared to 101N."],["oa:W4392775753","Ti-6Al-4V","friction force",10.0,null,null,null,"N","","","","fretting corrosion test","",false,"unmapped_property","methods",""],["oa:W4392775753","Ti-6Al-4V","displacement amplitude",1.0,null,null,null,"mm","","","","fretting corrosion test","1 Hz",false,"unmapped_property","methods",""],["oa:W4392775753","Ti-6Al-4V","scanning rate",0.5,null,null,null,"mV/s","","","","polarization curve","",false,"unmapped_property","methods",""],["oa:W4392775753","Ti","scanning rate",0.5,null,null,null,"mV/s","","","","polarization curve","",false,"unmapped_property","methods",""],["oa:W4392775753","Ti","friction force",0.5,null,null,null,"mV","","","","polarization curve","",false,"unmapped_property","results",""],["oa:W4392775753","Ti","friction force",0.0,null,null,null,"mV","","","","polarization curve","",false,"unmapped_property","results",""],["oa:W4392775753","Ti","friction force",1.5,null,null,null,"mV","","","","polarization curve","",false,"unmapped_property","results",""],["oa:W4392775753","Ti-6Al-4V","friction force",0.5,null,null,null,"mV","","","","polarization curve","",false,"unmapped_property","results",""],["oa:W4392775753","Ti-6Al-4V","friction force",0.0,null,null,null,"mV","","","","polarization curve","",false,"unmapped_property","results",""],["oa:W4392775753","Ti-6Al-4V","friction force",1.5,null,null,null,"mV","","","","polarization curve","",false,"unmapped_property","results",""],["oa:W4392802882","Ti-6Al-4V","maximum compressive residual stress",1008.0,null,null,null,"MPa","","LA-UNSM processed","","","",false,"unmapped_property","methods","Maximum compressive residual stress of 1008 MPa was found at 89 lm depth, gradually decreasing to 0 MPa at 444 lm."],["oa:W4392802882","Ti-6Al-4V","initial load amplitude",3.6,null,null,null,"KN","","LA-UNSM processed","","fatigue crack growth test","",false,"unmapped_property","methods","3.5 Fatigue Crack Growth Behavior The tests to determine the fatigue crack growth rates were conducted with an initial load amplitude of 3.6 KN, which was subsequently increased by 10% for every 10000 cycles of cyclic loading until failure occurred."],["oa:W4392857607","titanium alloy","total deformation",0.0001,null,null,null,"mm","","","","","",false,"unmapped_property","conclusions","Then from the outcomes of the structural analysis, it was determined that titanium alloy was the best performing material among other materials which include composite materials such as glass fibres and carbon fibres with a total deformation of 0.00012209 mm which is 21% lesser than Boron epoxy composite, the second best performing material having a deformation of 0.00014802 mm."],["oa:W4392866047","Ti-6Al-4V","seuil d’ouverture plastique",0.5,null,null,null,"%","350 °C","","","","",false,"unmapped_property","conclusions",""],["oa:W4392866047","Ti-6Al-2Sn-4Zr-2Mo","faible ouverture plastique",0.5,null,null,null,"%","500 °C","","","","",false,"unmapped_property","conclusions",""],["oa:W4392866047","Ti 17","seuil d’ouverture plastique",0.7,null,null,null,"%","450 °C","","","","",false,"unmapped_property","conclusions",""],["oa:W4392866047","Ti-5Al-2Sn-2Zr-4Mo-4Cr","seuil d'apparition de la plasticité",1.0,null,null,null,"%","20°C","aged 1000 h at 450°C","","","",false,"unmapped_property","conclusions",""],["oa:W4392866047","Ti-5Al-2Sn-2Zr-4Mo-4Cr","1060 MPa",1060.0,null,null,null,"MPa","","aged 10000 h/450°C","","in-situ observation","",false,"unmapped_property","discussion",""],["oa:W4392866047","Ti 17","temps de relaxation",8449.0,null,null,null,"h","400°C","aged 400°C","","","",false,"unmapped_property","discussion",""],["oa:W4392873904","γ-TiAl","SISF (mJ/m2)",164.0,null,null,null,"mJ/m2","0 K","","","DFT prediction","",true,"unmapped_property","results_discussion",""],["oa:W4392873904","γ-TiAl","CSF (mJ/m2)",364.0,null,null,null,"mJ/m2","0 K","","","DFT prediction","",true,"unmapped_property","results_discussion",""],["oa:W4392873904","α2-Ti3Al","SISF (mJ/m2)",147.0,null,null,null,"mJ/m2","0 K","","","DFT prediction","",true,"unmapped_property","results_discussion",""],["oa:W4392873904","α2-Ti3Al","CSF (mJ/m2)",358.0,null,null,null,"mJ/m2","0 K","","","DFT prediction","",true,"unmapped_property","results_discussion",""],["oa:W4392873904","TiAl","strain",6.56,null,null,null,"%","","8 at.% Nb","lamellar","","",true,"unmapped_property","results_discussion",""],["oa:W4392873904","TiAl","yield strain",6.93,null,null,null,"%","","8 at.% Nb","lamellar","","",true,"unmapped_property","results_discussion",""],["oa:W4392873904","TiAl","yield strain",6.67,null,null,null,"%","","","lamellar","","",true,"unmapped_property","results_discussion",""],["oa:W4392915262","Ti-6Al-4V","strain rate",3000.0,null,null,null,"s-1","200 °C","","","numerical simulation","",true,"unmapped_property","abstract","The strain rate and temperature during the USRP of Ti-6Al-4V under the corresponding conditions were about 3000 s−1 and 200 °C, respectively, which were derived from the numerical simulation."],["oa:W4392915262","Ti-6Al-4V","experimental temperature",25.0,null,null,null,"°C","25 °C","","","","",false,"unmapped_property","methods","The experimental temperature was set as 25 °C (room temperature), 200 °C, and 400 °C, respectively."],["oa:W4392915262","Ti-6Al-4V","experimental temperature",200.0,null,null,null,"°C","200 °C","","","","",false,"unmapped_property","methods","The experimental temperature was set as 25 °C (room temperature), 200 °C, and 400 °C, respectively."],["oa:W4392915262","Ti-6Al-4V","experimental temperature",400.0,null,null,null,"°C","400 °C","","","","",false,"unmapped_property","methods","The experimental temperature was set as 25 °C (room temperature), 200 °C, and 400 °C, respectively."],["oa:W4392915262","Ti-6Al-4V","inclined deformation angle",35.0,null,null,null,"°","","","","","",false,"unmapped_property","results_discussion","When the static force of USRP increased from 900 N to 1800 N, the depth of the plastic deformation layer expanded from 90 μm to 127 μm, and the inclined deformation angle decreased from 35° to 14°."],["oa:W4392915262","Ti-6Al-4V","inclined deformation angle",14.0,null,null,null,"°","","","","","",false,"unmapped_property","results_discussion","When the static force of USRP increased from 900 N to 1800 N, the depth of the plastic deformation layer expanded from 90 μm to 127 μm, and the inclined deformation angle decreased from 35° to 14°."],["oa:W4392915262","Ti-6Al-4V","residual compressive stress",1206.0,null,null,null,"MPa","","USRP 900 N","","","",false,"unmapped_property","results_discussion","The residual compressive stress of the machined Ti-6Al-4V surface after USRP with the static force of 900 N could reach 1206 MPa."],["oa:W4392915262","Ti-6Al-4V","residual compressive stress",980.0,null,null,null,"MPa","","USRP 1800 N","","","",false,"unmapped_property","results_discussion","However, when the static force of USRP further increased to 1800 N, the residual compressive stress of the machined Ti-6Al-4V surface decreased to 980 MPa."],["oa:W4392915262","Ti-6Al-4V","strain rate of deformation",2157.0,null,null,null,"s-1","","as-built USRP 900 N","","numerical simulation","",true,"unmapped_property","conclusions","The conclusions are as follows:(1)The strain rate of deformation in the center of the contact region could reach 2157 s−1 and 4215 s−1 when the USRP parameter of static force was 900 N and 1800 N, respectively."],["oa:W4392915262","Ti-6Al-4V","strain rate of deformation",4215.0,null,null,null,"s-1","","as-built USRP 1800 N","","numerical simulation","",true,"unmapped_property","conclusions","The conclusions are as follows:(1)The strain rate of deformation in the center of the contact region could reach 2157 s−1 and 4215 s−1 when the USRP parameter of static force was 900 N and 1800 N, respectively."],["oa:W4392915262","WC/Co cemented carbide","α/Linear Expansion Coefficient",6.2,null,null,null,"10-6","","","","","",false,"unmapped_property","table","WC/Co cemented carbide\t50\t12,500\t0.23\t530\t6.2\t165"],["oa:W4392915262","WC/Co cemented carbide","γ/Specific Heat",165.0,null,null,null,"J/(kg·K)","","","","","",false,"unmapped_property","table","WC/Co cemented carbide\t50\t12,500\t0.23\t530\t6.2\t165"],["oa:W4392915262","Ti-6Al-4V","Reference Temperature (K)",298.0,null,null,null,"K","","","","","",false,"unmapped_property","table","1.05\t2.63\t0.6656\t1.2949\t1848\t298\t0.0825\t1"],["oa:W4392915262","Ti-6Al-4V","ε˙*/Strain Influence Factor",1.0,null,null,null,"","","","","","",false,"unmapped_property","table","1.05\t2.63\t0.6656\t1.2949\t1848\t298\t0.0825\t1"],["oa:W4392962595","Ti-6Al-4V","β-Ti",7.5,null,null,null,"%","","","","","",false,"unmapped_property","methods","Journal of Materials Research and Technology 30 (2024) 894–909 899 XRD and EBSD analysis indicated that the base material mainly comprised 92.25% α-Ti and 7.5% β-Ti."],["oa:W4392962595","Ti-6Al-4V","β-phase",7.5,null,null,null,"%","","","","","",false,"unmapped_property","methods","Notably, the primary volume percent of β-phase was adjusted, equivalent to 7.5%."],["oa:W4392962595","Ti-6Al-4V","β-phase",33.5,null,null,null,"%","863.4 °C","","","","",false,"unmapped_property","methods","Therefore, as seen in Fig. 8(c), when the temperature in the chip back surface was about 863.4 ◦C (for Exp no.1), the volume percentage of β-phase was increased from 7.5 % to about 33.5 %."],["oa:W4392962595","Ti-6Al-4V","β-phase",63.56,null,null,null,"%","972.4 °C","","","","",false,"unmapped_property","methods","In comparison, when the tem perature reached 972.4 ◦C, the β-phase volume fraction was enhanced to 63.56 % (Exp no.2)."],["oa:W4392962595","Ti-6Al-4V","β-phase",20.53,null,null,null,"%","653.58 °C","","","","",false,"unmapped_property","methods","2 and 3, when the peak temperature at the tool-workpiece interface reaches 653.58 ◦C, and 754.65 ◦C, the volume fraction of β-phase was increased to 20.53 % and 30.14 %, respectively."],["oa:W4392962595","Ti-6Al-4V","β-phase",30.14,null,null,null,"%","754.65 °C","","","","",false,"unmapped_property","methods","2 and 3, when the peak temperature at the tool-workpiece interface reaches 653.58 ◦C, and 754.65 ◦C, the volume fraction of β-phase was increased to 20.53 % and 30.14 %, respectively."],["oa:W4392962595","Ti-6Al-4V","volume fraction of β-phase",7.12,null,null,null,"%","","","","","",false,"unmapped_property","methods","For Exp no.1, the volume frac tion of β-phase decreased from 7.5 % to 7.12 %."],["oa:W4392962595","Ti-6Al-4V","volume fraction of β-phase",6.95,null,null,null,"%","","","","","",false,"unmapped_property","methods","2 and 3, 6.95% and 6.63 % of the volume fraction of β-phase was retained, respectively."],["oa:W4392962595","Ti-6Al-4V","volume fraction of β-phase",6.63,null,null,null,"%","","","","","",false,"unmapped_property","methods","2 and 3, 6.95% and 6.63 % of the volume fraction of β-phase was retained, respectively."],["oa:W4392962595","Ti-6Al-4V","volume fraction of β-phase",33.5,null,null,null,"%","","","","","",false,"unmapped_property","conclusions","1, 2, and 3 increased to 863.4, 972.4, and 1252 ◦C, respectively, the volume fraction of β-phase increased from 7.5% to 33.5, 63.56, and 96.89."],["oa:W4392962595","Ti-6Al-4V","volume fraction of β-phase",63.56,null,null,null,"%","","","","","",false,"unmapped_property","conclusions","1, 2, and 3 increased to 863.4, 972.4, and 1252 ◦C, respectively, the volume fraction of β-phase increased from 7.5% to 33.5, 63.56, and 96.89."],["oa:W4392962595","Ti-6Al-4V","volume fraction of β-phase",96.89,null,null,null,"%","","","","","",false,"unmapped_property","conclusions","1, 2, and 3 increased to 863.4, 972.4, and 1252 ◦C, respectively, the volume fraction of β-phase increased from 7.5% to 33.5, 63.56, and 96.89."],["oa:W4392962595","Ti-6Al-4V","volume fraction of β-phase",67.84,null,null,null,"%","","","","","",false,"unmapped_property","conclusions","4–6), the volume fraction of β-phase increased from 7.5% to 67.84%."],["oa:W4392962595","Ti-6Al-4V","volume percentage of the β-phase",20.53,null,null,null,"%","","","","","",false,"unmapped_property","conclusions","2, 3, and 6, the vol ume percentage of the β-phase at the tool-workpiece interface increased from 7.5% to 20.53%, 30.14%, and 17.5%, respectively."],["oa:W4392962595","Ti-6Al-4V","volume percentage of the β-phase",30.14,null,null,null,"%","","","","","",false,"unmapped_property","conclusions","2, 3, and 6, the vol ume percentage of the β-phase at the tool-workpiece interface increased from 7.5% to 20.53%, 30.14%, and 17.5%, respectively."],["oa:W4392962595","Ti-6Al-4V","volume percentage of the β-phase",17.5,null,null,null,"%","","","","","",false,"unmapped_property","conclusions","2, 3, and 6, the vol ume percentage of the β-phase at the tool-workpiece interface increased from 7.5% to 20.53%, 30.14%, and 17.5%, respectively."],["oa:W4393057188","Ti-24Nb-4Zr-8Sn","composition",24.19,null,null,null,"wt%","","","","","",false,"unmapped_property","methods","A commercially produced plate of Ti–24Nb–4Zr–8Sn (Ti–2448), 2 mm thick, with a measured composition of Ti–24.19Nb– 3.72Zr–7.29Sn (wt%) was chosen for the present work."],["oa:W4393057188","Ti-24Nb-4Zr-8Sn","composition",3.72,null,null,null,"wt%","","","","","",false,"unmapped_property","methods","A commercially produced plate of Ti–24Nb–4Zr–8Sn (Ti–2448), 2 mm thick, with a measured composition of Ti–24.19Nb– 3.72Zr–7.29Sn (wt%) was chosen for the present work."],["oa:W4393057188","Ti-24Nb-4Zr-8Sn","composition",7.29,null,null,null,"wt%","","","","","",false,"unmapped_property","methods","A commercially produced plate of Ti–24Nb–4Zr–8Sn (Ti–2448), 2 mm thick, with a measured composition of Ti–24.19Nb– 3.72Zr–7.29Sn (wt%) was chosen for the present work."],["oa:W4393057188","Ti-24Nb-4Zr-8Sn","reduction ratio",75.0,null,null,null,"%","","cold rolled to 0.5 mm","","","",false,"unmapped_property","methods","Nevertheless, previous work on this composition has similarly shown low sensitivity to ωiso even when heated to elevated temperatures.[15] The 2 mm plate was cold rolled to 0.5 mm ﬁnal thickness, equivalent to a reduction ratio of 75%."],["oa:W4393057188","Ti-24Nb-4Zr-8Sn","heat treatment",900.0,null,null,null,"°C","","solution heat treated for 5 mins at 900 °C, followed by air cooling","","","",false,"unmapped_property","methods","These samples, alongside a piece for ex situ microstructural characterization, were sealed in evacuated quartz ampules, with Ta, as an oxygen getter, and solution heat treated for 5 mins at 900 °C, followed by air cooling."],["oa:W4393057188","Ti-24Nb-4Zr-8Sn","load cell capacity",30.0,null,null,null,"kN","","","","","",false,"unmapped_property","methods","Ex situ mechanical testing was performed using an Instron 3367B universal testing frame with a 30 kN load cell and a 12.5 mm Epsilon contact extensometer."],["oa:W4393057188","Ti-24Nb-4Zr-8Sn","preload",25.0,null,null,null,"MPa","","","","","",false,"unmapped_property","methods","Mechanical cycles between a preload of 25 and 300 MPa were performed with a loading rate of 4 MPa s\u00031."],["oa:W4393057188","Ti-24Nb-4Zr-8Sn","maximum stress",300.0,null,null,null,"MPa","","","","","",false,"unmapped_property","methods","Mechanical cycles between a preload of 25 and 300 MPa were performed with a loading rate of 4 MPa s\u00031."],["oa:W4393057188","Ti-24Nb-4Zr-8Sn","loading rate",4.0,null,null,null,"MPas-1","","","","","",false,"unmapped_property","methods","Mechanical cycles between a preload of 25 and 300 MPa were performed with a loading rate of 4 MPa s\u00031."],["oa:W4393057188","Ti-24Nb-4Zr-8Sn","deviation threshold",10.0,null,null,null,"MPa","","","","","",false,"unmapped_property","methods","σSIM for each cycle was determined by extrapolating the initial linear part of the curve and determining when this deviated from the stress–strain curve by a nominal stress of 10 MPa."],["oa:W4393057188","Ti-24Nb-4Zr-8Sn","preload",25.0,null,null,null,"MPa","","","","","",false,"unmapped_property","methods","As with the ex situ testing, 10 mechanical cycles between 25 and 300 MPa were performed, at a displacement rate of 4 μm s\u00031."],["oa:W4393057188","Ti-24Nb-4Zr-8Sn","maximum stress",300.0,null,null,null,"MPa","","","","","",false,"unmapped_property","methods","As with the ex situ testing, 10 mechanical cycles between 25 and 300 MPa were performed, at a displacement rate of 4 μm s\u00031."],["oa:W4393057188","Ti-24Nb-4Zr-8Sn","displacement rate",4.0,null,null,null,"µms-1","","","","","",false,"unmapped_property","methods","As with the ex situ testing, 10 mechanical cycles between 25 and 300 MPa were performed, at a displacement rate of 4 μm s\u00031."],["oa:W4393057188","Ti-24Nb-4Zr-8Sn","mechanical cycling",10.0,null,null,null,"cycles","","","","","",false,"unmapped_property","results","Mechanical cycling between 25 and 300 MPa was performed to quantify the change in mechanical properties."],["oa:W4393057188","Ti-24Nb-4Zr-8Sn","stress–strain curve gradient change",0.0,null,null,null,"","","","martensitic α''","","",false,"unmapped_property","results","The stress– strain curves of all 10 cycles are shown in Figure 2a, with all cycles showing a change in gradient during loading, consistent with a martensitic transformation from β to α 00."],["oa:W4393108635","","brittle zone",0.0,null,null,null,"µm","","","","","",false,"unmapped_property","results","However, the evolution of the brittle zone is about 0 µm (0%) for the 0 h, 33µm (65%) for 50 h, and 100µm (100%) for 100 h."],["oa:W4393108635","","brittle zone",33.0,null,null,null,"µm","","","","","",false,"unmapped_property","results","However, the evolution of the brittle zone is about 0 µm (0%) for the 0 h, 33µm (65%) for 50 h, and 100µm (100%) for 100 h."],["oa:W4393108635","","brittle zone",100.0,null,null,null,"µm","","","","","",false,"unmapped_property","results","However, the evolution of the brittle zone is about 0 µm (0%) for the 0 h, 33µm (65%) for 50 h, and 100µm (100%) for 100 h."],["oa:W4393108635","","oxygen profiles",0.5,null,null,null,"%at","","","","","",false,"unmapped_property","results","Oxygen profiles measured on the 100 µm-thick specimens followed an erf function as a function of the distance from the metal/oxide interface due to solid state diffusion of O within Ti."],["oa:W4393108635","","extension",20.0,null,null,null,"µm2.h-1","","","","","",false,"unmapped_property","conclusions","The extension of the ODZ follow parabolic law with a parabolic constant 20 µm².h-1."],["oa:W4393276693","","dimple pattern diameter",10.0,null,null,null,"µm","","","","","",false,"unmapped_property","results","The dimple pattern of about 10 µm in diameter on the fracture surface was observed for all samples."],["oa:W4393303947","TMNC-5","wear track depth",1.8,null,null,null,"µm","","as-built SLM","","","",false,"unmapped_property","results",""],["oa:W4393303947","substrate","wear track depth",6.8,null,null,null,"µm","","as-built","","","",false,"unmapped_property","results",""],["oa:W4393303947","TMNC-0","wear track depth",4.9,null,null,null,"µm","","as-built SLM","","","",false,"unmapped_property","results",""],["oa:W4393303947","Ti-35Nb","temperature gradient",11400000.0,null,null,null,"K/m","","as-built SLM","","thermal modeling","",true,"unmapped_property","results_discussion",""],["oa:W4393303947","Ti-35Nb","temperature gradient",2050000.0,null,null,null,"K/m","","as-built SLM","","thermal modeling","",true,"unmapped_property","results_discussion",""],["oa:W4393303947","Ti-35Nb","G",185000.0,185000.0,185000.0,null,"K/s","","as-built SLM","","","",true,"unmapped_property","results_discussion",""],["oa:W4393303947","Ti-35Nb","G",185000.0,185000.0,
