Repository: akhtar07/tisci-explorer

# TiSci Explorer

A read-only, static explorer for **TiSci**, an autonomous research agent for titanium alloys. TiSci reads the
titanium-alloy literature, builds a knowledge graph and a table of measured values, proposes hypotheses where the
graph has gaps, and tests them with DFT (MACE / VASP) and the ICME-lite multiscale chain.

**Live site:** https://akhtar07.github.io/tisci-explorer/

The site has seven sections:

| Section | What it shows |
|---|---|
| Overview | Corpus → graph → facts → hypotheses → verdicts, with the snapshot's counts |
| Worked example | One full loop for W in α-Ti: graph path, hypothesis, novelty check, DFT test, verdict, follow-up, DAMASK |

File: data/facts/other.json (part 80 of 112)
185000.0,null,"K/s","","as-built SLM","","","",true,"unmapped_property","results_discussion",""],["oa:W4393303947","SLM-fabricated Ti-35Nb","solute concentration",23.7,23.0,24.4,null,"at%","","","","","",false,"unmapped_property","conclusions",""],["oa:W4393306350","Ti-6Al-4V","equivalent diameter",26.5,1.0,52.0,null,"µm","","as-built PBF","","X-ray CT","",false,"unmapped_property","abstract",""],["oa:W4393306350","Ti-6Al-4V","pores",7.0,null,null,5.0,"µm","","as-built SLM","","","",false,"unmapped_property","abstract",""],["oa:W4393306350","Ti-6Al-4V","pores",38.0,null,null,8.0,"µm","","as-built SLM","","","",false,"unmapped_property","abstract",""],["oa:W4393306350","Ti-6Al-4V","pores",9.0,null,null,7.0,"µm","","as-built SLM","","","",false,"unmapped_property","abstract",""],["oa:W4393306350","Ti-6Al-4V","gas pores",10.0,5.0,50.0,null,"µm","","as-built SLM","","","",false,"unmapped_property","abstract",""],["oa:W4393306350","Ti-6Al-4V","95% confidence interval",5.0,null,null,null,"HV","","","","","",false,"unmapped_property","abstract",""],["oa:W4393306350","Ti-6Al-4V","Sample Density",4.42,null,null,null,"x10^3kg/m3","","","","Archimedes method","",false,"unmapped_property","abstract",""],["oa:W4393306350","Ti-6Al-4V","Sample Density",4.38,null,null,null,"x10^3kg/m3","","","","Archimedes method","",false,"unmapped_property","abstract",""],["oa:W4393317439","Ti-6Al-4V","Specific heat (J/Kg-K)",1651.9,409.6,2894.2,null,"J/Kg-K","","","","","",false,"unmapped_property","table","Specific heat (J/Kg-K)\t409.6–2894.2"],["oa:W4393317439","Ti-6Al-4V","Viscosity (Kg/m-s)",0.0042,0.0013,0.007,null,"Kg/m-s","","","","","",false,"unmapped_property","table","Viscosity (Kg/m-s)\t0.0013–0.007"],["oa:W4393317439","Ti-6Al-4V","Surface tension (N/m)",1.32,0.82,1.82,null,"N/m","","","","","",false,"unmapped_property","table","Surface tension (N/m)\t0.82–1.82"],["oa:W4393351804","","equivalent strain rate at the center of the sample (𝜀̅̇ )",0.1,null,null,null,"s-1","","","","","0.1 s-1",false,"unmapped_property","conclusions",""],["oa:W4393351804","","equivalent strain rate (𝜀̅̇) at the center of the double-cone samples",0.1,null,null,null,"s-1","","","","","0.1 s-1",false,"unmapped_property","conclusions",""],["oa:W4393351804","Ti-6Al-4V","flow stress",70.0,null,null,null,"%","","equiaxed","equiaxed α","","",false,"unmapped_property","conclusions",""],["oa:W4393351804","Ti-6Al-4V","flow stress",50.0,null,null,null,"%","","lamellar","lamellar","","",false,"unmapped_property","conclusions",""],["oa:W4393356545","TB8","correlation between deformation temperature T, flow stress σ, and strain rate ε",0.0,null,null,null,"","","","","Arrhenius equation","",true,"unmapped_property","results","Dynamic Recrystallization Constitutive Model In this work, the correlation between deformation temperature T, flow stress σ, and strain rate ε during the compression deformation of TB8 titanium alloy is illustrated by using the Arrhenius equation []."],["oa:W4393356545","TB8","predictive ability of the new DRX intrinsic model",0.0,null,null,null,"","","","","","",true,"unmapped_property","results","The predictive ability of the new DRX intrinsic model of TB8 based on DRX dynamics and the dislocation density theory was tested."],["oa:W4393356545","TB8","local magnification of 70% deformation",70.0,null,null,null,"%","960 °C","","","","0.001 s−1",false,"unmapped_property","discussion","In b, a local magnification of 70% deformation at 960 °C and a strain rate of 0.001 s–1 is shown."],["oa:W4393356545","TB8","CDRX appeared",0.0,null,null,null,"","","","CDRX","","0.001 s−1",false,"unmapped_property","discussion","Combined with the results presented in a–c, it can be observed that CDRX appeared at different temperatures when the deformation rate was 0.001 s−1."],["oa:W4393356545","TB8","strain rate affects the dislocation distribution",0.0,null,null,null,"","","","","","",false,"unmapped_property","discussion","Effect of Strain Rate on Dislocation Distribution The strain rate affects the dislocation distribution []. shows the stacking grain boundary diagram of the KAM of the TB8 titanium alloy at different strain rates."],["oa:W4393356545","Ti-6Cr-5Mo-5V-4Al","occurrence of DRX can effectively mitigate dislocation density and deformation energy",0.0,null,null,null,"","","","","","",false,"unmapped_property","discussion","Li et al. [] demonstrated in their investigation of Ti-6554 that the occurrence of DRX can effectively mitigate dislocation density and deformation energy during the deformation process."],["oa:W4393356545","TB8","KAM",0.71,null,null,null,"°","","","","","0.1 s−1",false,"unmapped_property","discussion","The average KAM and GND densities reached their maximum values of 0.71° and 1.46 × 1014 m−2, respectively, when the strain rate was raised further to 0.1 s−1."],["oa:W4393366150","AM1","amplitude de contrainte",0.533,null,null,null,"-","20 °C","","","auto-heating test","",false,"unmapped_property","conclusions",""],["oa:W4393366150","AM1","amplitude de contrainte",0.367,null,null,null,"-","20 °C","","","auto-heating test","",false,"unmapped_property","conclusions",""],["oa:W4393366150","AM1","amplitude de contrainte",0.233,null,null,null,"-","20 °C","","","auto-heating test","",false,"unmapped_property","conclusions",""],["oa:W4393366150","Ti-6Al-4V","incertitude",0.05,null,null,null,"K","","","","","",false,"unmapped_property","conclusions",""],["oa:W4393944657","TC17-Ti2AlNb","tensile properties",0.0,null,null,null,"","450 °C","","","","",false,"unmapped_property","results_discussion","c,d demonstrate the tensile properties at 450 °C of the TC17-Ti2AlNb joints."],["oa:W4393944657","Ti-5Al-2Sn-2Zr-4Mo-4Cr","O phase",7.7,null,null,null,"%","room temperature","850 °C annealing","","","",false,"unmapped_property","results_discussion","However, after 850 °C annealing, the O and α phases in the FZ zone reached 7.7% and 16.6%, respectively."],["oa:W4393988817","SLM","HV30",369.0,null,null,null,"HV30","","","","","",false,"unmapped_property","methods",""],["oa:W4393988817","ECAP","HV30",320.0,null,null,null,"HV30","","","","","",false,"unmapped_property","methods",""],["oa:W4393988817","Ti-6Al-4V","HV30",318.0,null,null,null,"HV30","","","","","",false,"unmapped_property","methods",""],["oa:W4393988817","CP-Ti Grade 2","HV30",318.0,null,null,null,"HV30","","","","","",false,"unmapped_property","methods",""],["oa:W4394028852","Ti-5Al-2Sn-2Zr-4Mo-4Cr","vitesse de refroidissement",8.0,null,null,null,"°C.s-1","","quenched from 920°C","","","",false,"unmapped_property","conclusions",""],["oa:W4394028852","Ti-5Al-2Sn-2Zr-4Mo-4Cr","chauffage",10.0,null,null,null,"°C.s-1","","solution treated at 920°C/30min + isothermal hold","","","",false,"unmapped_property","conclusions",""],["oa:W4394028852","Ti-5Al-2Sn-2Zr-4Mo-4Cr","refroidissement",20.0,null,null,null,"°C.s-1","","solution treated at 920°C/30min + isothermal hold","","","",false,"unmapped_property","conclusions",""],["oa:W4394028852","Ti-5Al-2Sn-2Zr-4Mo-4Cr","durée",260.0,null,null,null,"s","700°C","","","","",true,"unmapped_property","conclusions",""],["oa:W4394028852","Ti-5Al-2Sn-2Zr-4Mo-4Cr","densité",4650.0,null,null,1.2,"kg.m-3","","","","","",false,"unmapped_property","conclusions",""],["oa:W4394028852","Ti-5Al-2Sn-2Zr-4Mo-4Cr","coefficients",0.0,null,null,null,"K-1","","","","","",false,"unmapped_property","conclusions",""],["oa:W4394028852","Ti-5Al-2Sn-2Zr-4Mo-4Cr","coefficients",0.0,null,null,null,"K-1","","","","","",false,"unmapped_property","conclusions",""],["oa:W4394028852","Ti-5Al-2Sn-2Zr-4Mo-4Cr","masse volumique",4650.0,null,null,null,"kg.m-3","20°C","","","","",false,"unmapped_property","conclusions",""],["oa:W4394028852","Ti-5Al-2Sn-2Zr-4Mo-4Cr","masse volumique",4520.0,null,null,null,"kg.m-3","920°C","","","","",false,"unmapped_property","conclusions",""],["oa:W4394028852","Ti-5Al-2Sn-2Zr-4Mo-4Cr","chaleur spécifique",7.0,null,null,null,"W.m-2.K-1","20–880°C","","","","",false,"unmapped_property","conclusions",""],["oa:W4394028852","Ti-5Al-2Sn-2Zr-4Mo-4Cr","chaleur spécifique",22.0,null,null,null,"W.m-2.K-1","20–880°C","","","","",false,"unmapped_property","conclusions",""],["oa:W4394028852","Ti-5Al-2Sn-2Zr-4Mo-4Cr","diffusivité thermique",4.0,null,null,null,"W.m-2.K-1","20–1000°C","","","Flash","",false,"unmapped_property","conclusions",""],["oa:W4394028852","Ti-5Al-2Sn-2Zr-4Mo-4Cr","diffusivité thermique",18.0,null,null,null,"W.m-2.K-1","20–1000°C","","","Flash","",false,"unmapped_property","conclusions",""],["oa:W4394028852","Ti-5Al-2Sn-2Zr-4Mo-4Cr","diffusivité thermique",7.5,5.0,10.0,null,"W.m-2.K-1","ambient to 500 °C","","","","",false,"unmapped_property","conclusions",""],["oa:W4394028852","Ti-5Al-2Sn-2Zr-4Mo-4Cr","écart entre simulation et expérience",15.0,null,null,null,"%","","","","X-ray diffraction","",true,"unmapped_property","conclusions",""],["oa:W4394028852","Ti-5Al-2Sn-2Zr-4Mo-4Cr","écart entre simulation et expérience",10.0,null,null,null,"%","","","","electrical resistivity","",true,"unmapped_property","conclusions",""],["oa:W4394028852","Ti-5Al-2Sn-2Zr-4Mo-4Cr","écart entre simulation et expérience",8.0,null,null,null,"%","","","","X-ray diffraction","",true,"unmapped_property","conclusions",""],["oa:W4394028852","Ti-5Al-2Sn-2Zr-4Mo-4Cr","vitesses de refroidissement",9.6,null,null,null,"°C.s-1","920 to 630°C","","","","",false,"unmapped_property","discussion",""],["oa:W4394028852","Ti-5Al-2Sn-2Zr-4Mo-4Cr","vitesses de refroidissement",1.2,null,null,null,"°C.s-1","630 to 450°C","","","","",false,"unmapped_property","discussion",""],["oa:W4394028852","Ti-5Al-2Sn-2Zr-4Mo-4Cr","Il varie de 1 à 74 W.m-2.K-1",37.5,1.0,74.0,null,"W.m-2.K-1","900 °C","","","","",false,"unmapped_property","discussion",""],["oa:W4394028852","Ti-5Al-2Sn-2Zr-4Mo-4Cr","une trempe à l’eau à 20°C",75.0,null,null,null,"°C.s-1","","quenched in water at 20°C after solution treatment at 920°C for 30 min","","","",false,"unmapped_property","discussion",""],["oa:W4394028852","Ti-5Al-2Sn-2Zr-4Mo-4Cr","une trempe à l’huile à 20°C",75.0,null,null,null,"°C.s-1","","quenched in oil at 20°C after solution treatment at 920°C for 30 min","","","",false,"unmapped_property","discussion",""],["oa:W4394028852","Ti-5Al-2Sn-2Zr-4Mo-4Cr","un refroidissement dans le four entre 920 et 800°C (conduisant à une vitesse de refroidissement de 0,03 °C.s-1)",0.03,null,null,null,"°C.s-1","","cooling from 920 to 800°C at 0.03 °C.s-1, hold at 800°C for 6900 s, then air cooling","","","",false,"unmapped_property","discussion",""],["oa:W4394028852","Ti-5Al-2Sn-2Zr-4Mo-4Cr","vitesse de refroidissement",1.0,null,null,null,"°C.s-1","","solutionized at 920°C, extruded, air-cooled","","","",true,"unmapped_property","discussion",""],["oa:W4394028852","Ti","énergies de joint de grain",715.0,670.0,760.0,null,"mJ.m-2","1138–1316°C","","","","",false,"unmapped_property","conclusions",""],["oa:W4394028852","Ti-6Al-4V","énergies de joint de grain",820.0,810.0,830.0,null,"mJ.m-2","1138–1285°C","","","","",false,"unmapped_property","conclusions",""],["oa:W4394028852","Ti-5Al-2.5Sn","énergies de joint de grain",691.5,588.0,795.0,null,"mJ.m-2","1104–1310°C","","","","",false,"unmapped_property","conclusions",""],["oa:W4394028852","Ti-5Al-2Sn-2Zr-4Mo-4Cr","énergie de joint de grain",750.0,700.0,800.0,null,"mJ.m-2","","","","","",false,"unmapped_property","conclusions",""],["oa:W4394028852","Ti-5Al-2Sn-2Zr-4Mo-4Cr","énergie de joint de grain",600.0,500.0,700.0,null,"mJ.m-2","","","","","",false,"unmapped_property","conclusions",""],["oa:W4394028852","Ti-5Al-2Sn-2Zr-4Mo-4Cr","énergie de joint de grain",250.0,0.0,500.0,null,"mJ.m-2","","","","","",false,"unmapped_property","conclusions",""],["oa:W4394028852","Ti-5Al-2Sn-2Zr-4Mo-4Cr","énergie de joint de grain",790.0,null,null,null,"mJ.m-2","750°C","","","","",true,"unmapped_property","conclusions",""],["oa:W4394028852","Ti-5Al-2Sn-2Zr-4Mo-4Cr","énergie de joint de grain",799.0,null,null,null,"mJ.m-2","","","","","",true,"unmapped_property","conclusions",""],["oa:W4394028852","Ti-5Al-2Sn-2Zr-4Mo-4Cr","hauteur critique",7.1,null,null,null,"Å","750°C","","","","",true,"unmapped_property","conclusions",""],["oa:W4394028852","Ti-5Al-2Sn-2Zr-4Mo-4Cr","énergie de joint de grain",400.0,330.0,470.0,null,"mJ.m-2","800°C","","","","",false,"unmapped_property","conclusions",""],["oa:W4394028852","Ti-5Al-2Sn-2Zr-4Mo-4Cr","énergie de joint de grain",400.0,70.0,730.0,null,"mJ.m-2","800°C","","","","",false,"unmapped_property","conclusions",""],["oa:W4394028852","Ti-5Al-2Sn-2Zr-4Mo-4Cr","coefficient de dilatation",1.15,null,null,null,"10^-5K^-1","constant α phase domain","","","X-ray diffraction","",false,"unmapped_property","conclusions",""],["oa:W4394028852","Ti-5Al-2Sn-2Zr-4Mo-4Cr","coefficient de dilatation",1.15,null,null,null,"10^-5K^-1","constant α phase domain","","","X-ray diffraction","",false,"unmapped_property","conclusions",""],["oa:W4394028852","Ti-5Al-2Sn-2Zr-4Mo-4Cr","Coefficient de dilatation",8.3,null,null,1.08,"10-5K-1","20 to 700°C","","","","",false,"unmapped_property","conclusions",""],["oa:W4394028852","Ti-5Al-2Sn-2Zr-4Mo-4Cr","Coefficient de dilatation",-1.7,null,null,1.14,"10-5K-1","1000 to 600°C","","","","",false,"unmapped_property","conclusions",""],["oa:W4394028852","Ti-5Al-2Sn-2Zr-4Mo-4Cr","Coefficient de dilatation",-1.7,null,null,1.0,"10-5K-1","600 to 20°C","","","","",false,"unmapped_property","conclusions",""],["oa:W4394028852","Ti-5Al-2Sn-2Zr-4Mo-4Cr","coefficients de dilatation linéaire",1.15,null,null,null,"10-5K-1","","","","","",false,"unmapped_property","conclusions",""],["oa:W4394028852","Ti-5Al-2Sn-2Zr-4Mo-4Cr","énergie de joint de grain",400.0,null,null,null,"mJ.m-2","","","","","",false,"unmapped_property","conclusions",""],["oa:W4394028852","Ti-5Al-2Sn-2Zr-4Mo-4Cr","énergie de joint de grain",500.0,null,null,null,"mJ.m-2","","","","","",false,"unmapped_property","conclusions",""],["oa:W4394028852","Ti-5Al-2Sn-2Zr-4Mo-4Cr","γαβ",270.0,null,null,null,"mJ.m-2","","","","","",false,"unmapped_property","conclusions",""],["oa:W4394028852","Ti-5Al-2Sn-2Zr-4Mo-4Cr","Taux de phase α en fonction du temps",0.0,null,null,null,"","600°C","","","","",true,"unmapped_property","conclusions",""],["oa:W4394028852","Ti-5Al-2Sn-2Zr-4Mo-4Cr","Densité de sites de germination",0.0,null,null,null,"m-3","","","","","",false,"unmapped_property","conclusions",""],["oa:W4394064137","Ti-5Al-5Mo-5V-3Cr","band slope gradient",0.0,0.0,0.0,null,"","","","","","",false,"unmapped_property","results_discussion",""],["oa:W4394064137","Ti-5Al-5Mo-5V-3Cr","modified transformation sequence",0.0,0.0,0.0,null,"","","","","","",false,"unmapped_property","results_discussion",""],["oa:W4394064137","Ti-5Al-5Mo-5V-3Cr","remains of the deformation induced by the USP treatment",0.0,0.0,0.0,null,"","","","","","",false,"unmapped_property","conclusions",""],["oa:W4394535064","Ti-6Al-4V","µ",0.29,null,null,null,"-","room temperature","","","","",false,"unmapped_property","methods",""],["oa:W4394535064","Ti-6Al-4V","µ",0.3,null,null,null,"-","25 °C","","","","",false,"unmapped_property","methods",""],["oa:W4394535064","Ti-6Al-4V","µ",0.3,null,null,null,"-","540 °C","","","","",false,"unmapped_property","methods",""],["oa:W4394535064","Ti-6Al-4V","friction energy wear coefficient",0.0,null,null,null,"MPa-1","","","","","",false,"unmapped_property","results",""],["oa:W4394663217","Ti-6Al-2Sn-4Zr-2Mo","strain rate",7.5,7.0,8.0,null,"10^-4·s^-1","room temperature","as-built","","nanoindentation","7~8 x 10-4·s-1",false,"unmapped_property","methods",""],["oa:W4394663217","Ti-6Al-2Sn-4Zr-2Mo","dislocations",900.0,null,null,null,"number","","as-built","","HR-EBSD","",false,"unmapped_property","results",""],["oa:W4394663217","","∆𝜎/𝜎𝑡=0",10.5,10.0,11.0,null,"%","","","","","",false,"unmapped_property","results",""],["oa:W4394663217","","∆𝜎/𝜎𝑡=0",19.5,16.0,23.0,null,"%","","","","","",false,"unmapped_property","results",""],["oa:W4394689220","Ti55531","AARE",3.34,null,null,null,"%","","","","FB model prediction","",true,"unmapped_property","results_discussion","As it can be seen, the MFB model gives the best AARE value of 3.34%, and the IMZA model comes next with AARE value of 3.54%, while the FB and MZA models give higher AARE values of 9.08 and 9.66% respectively (cf. Fig. 16a)."],["oa:W4394689220","Ti55531","AARE",3.54,null,null,null,"%","","","","IMZA model prediction","",true,"unmapped_property","results_discussion","As it can be seen, the MFB model gives the best AARE value of 3.34%, and the IMZA model comes next with AARE value of 3.54%, while the FB and MZA models give higher AARE values of 9.08 and 9.66% respectively (cf. Fig. 16a)."],["oa:W4394689220","Ti55531","RMSE",5.64,null,null,null,"MPa","","","","MFB model prediction","",true,"unmapped_property","results_discussion","Concerning RMSE, the MFB model gives the best RMSE with a value of 5.64 MPa, and the IMZA comes next with a value of 8.84 MPa, while the MZA and FB models give 16.42 and 19.06 MPa respectively (cf. Fig. 16b)."],["oa:W4394689220","Ti55531","RMSE",8.84,null,null,null,"MPa","","","","IMZA model prediction","",true,"unmapped_property","results_discussion","Concerning RMSE, the MFB model gives the best RMSE with a value of 5.64 MPa, and the IMZA comes next with a value of 8.84 MPa, while the MZA and FB models give 16.42 and 19.06 MPa respectively (cf. Fig. 16b)."],["oa:W4394689220","Ti-4.5Al-3V-2Mo-2Fe","AARE",7.32,null,null,null,"%","","","","IMZA model prediction","",true,"unmapped_property","results_discussion","The lowest AARE value is 7.32%, which is obtained by the IMZA model for SP700 alloy, and the second value is related to the MFB model with a value of 7.48%, while the high values 11.36% and 18.99% are obtained with FB and MZA models respectively."],["oa:W4394689220","Ti-4.5Al-3V-2Mo-2Fe","AARE",7.48,null,null,null,"%","","","","MFB model prediction","",true,"unmapped_property","results_discussion","The lowest AARE value is 7.32%, which is obtained by the IMZA model for SP700 alloy, and the second value is related to the MFB model with a value of 7.48%, while the high values 11.36% and 18.99% are obtained with FB and MZA models respectively."],["oa:W4394689220","Ti-6Al-4V","AARE",4.85,null,null,null,"%","","","","MFB model prediction","",true,"unmapped_property","results_discussion","With respect to TC4 alloy, the lowest AARE value 4.85% is associated with the MFB model, and the second lowest AARE value 5.68% is related to the IMZA model, while the high values 9.93% and 12.88% are associated to the FB and MZA models respectively."],["oa:W4394689220","Ti-6Al-4V","AARE",5.68,null,null,null,"%","","","","IMZA model prediction","",true,"unmapped_property","results_discussion","With respect to TC4 alloy, the lowest AARE value 4.85% is associated with the MFB model, and the second lowest AARE value 5.68% is related to the IMZA model, while the high values 9.93% and 12.88% are associated to the FB and MZA models respectively."],["oa:W4394689220","Ti-4.5Al-3V-2Mo-2Fe","RMSE",12.35,null,null,null,"MPa","","","","MFB model prediction","",true,"unmapped_property","results_discussion","Considering SP700 alloy, the lowest RMSE value 12.35 MPa is associated to the MFB model, and the second lowest value 18.08 MPa is related to the FB model, while the high values 20.51 MPa and 42.04 MPa are associated to the IMZA and MZA models respectively (cf. Fig. 19a)."],["oa:W4394689220","Ti-4.5Al-3V-2Mo-2Fe","RMSE",18.08,null,null,null,"MPa","","","","FB model prediction","",true,"unmapped_property","results_discussion","Considering SP700 alloy, the lowest RMSE value 12.35 MPa is associated to the MFB model, and the second lowest value 18.08 MPa is related to the FB model, while the high values 20.51 MPa and 42.04 MPa are associated to the IMZA and MZA models respectively (cf. Fig. 19a)."],["oa:W4394689220","Ti-6Al-4V","RMSE",14.04,null,null,null,"MPa","","","","MFB model prediction","",true,"unmapped_property","results_discussion","Considering TC4 alloy, the lowest RMSE value 14.04 MPa is associated to the MFB model, and the second lowest value 23.18 MPa is related to the IMZA model, while the high values 32.98 MPa and 50.28 MPa are associated to the FB and MZA models respectively (cf. Fig. 19b)."],["oa:W4394689220","Ti-6Al-4V","RMSE",23.18,null,null,null,"MPa","","","","IMZA model prediction","",true,"unmapped_property","results_discussion","Considering TC4 alloy, the lowest RMSE value 14.04 MPa is associated to the MFB model, and the second lowest value 23.18 MPa is related to the IMZA model, while the high values 32.98 MPa and 50.28 MPa are associated to the FB and MZA models respectively (cf. Fig. 19b)."],["oa:W4394689220","Ti55531","AARE",3.34,null,null,null,"%","","","","MFB model prediction","",true,"unmapped_property","conclusions","On the contrary, the original FB and the MZA give the lowest values of R that ranges from 0.923 to 0.982 for the three alloys. • Considering the AARE, the MFB model along with the IMZA model give the lowest AARE values of 3.34% and 3.52% for the Ti55531 alloy and 7.48% and 7.32% for the SP700 alloy respectively."],["oa:W4394689220","Ti55531","AARE",3.52,null,null,null,"%","","","","IMZA model prediction","",true,"unmapped_property","conclusions","On the contrary, the original FB and the MZA give the lowest values of R that ranges from 0.923 to 0.982 for the three alloys. • Considering the AARE, the MFB model along with the IMZA model give the lowest AARE values of 3.34% and 3.52% for the Ti55531 alloy and 7.48% and 7.32% for the SP700 alloy respectively."],["oa:W4394689220","Ti-4.5Al-3V-2Mo-2Fe","AARE",7.48,null,null,null,"%","","","","MFB model prediction","",true,"unmapped_property","conclusions","On the contrary, the original FB and the MZA give the lowest values of R that ranges from 0.923 to 0.982 for the three alloys. • Considering the AARE, the MFB model along with the IMZA model give the lowest AARE values of 3.34% and 3.52% for the Ti55531 alloy and 7.48% and 7.32% for the SP700 alloy respectively."],["oa:W4394689220","Ti-4.5Al-3V-2Mo-2Fe","AARE",7.32,null,null,null,"%","","","","IMZA model prediction","",true,"unmapped_property","conclusions","On the contrary, the original FB and the MZA give the lowest values of R that ranges from 0.923 to 0.982 for the three alloys. • Considering the AARE, the MFB model along with the IMZA model give the lowest AARE values of 3.34% and 3.52% for the Ti55531 alloy and 7.48% and 7.32% for the SP700 alloy respectively."],["oa:W4394693346","Ti-6Al-4V","MRR",8.46,null,null,null,"mm3/min","","","","","",false,"unmapped_property","results_discussion","An MRR of 8.46 mm3/min, and a flatness of 76.53 μm and a roughness of Ra 6.423 μm were obtained, while the optimal parameter combination was used to carry out the efficient ECG stage for Ti–6Al–4V."],["oa:W4394693346","Ti-6Al-4V","MRR",8.46,null,null,null,"mm3/min","","","","","",false,"unmapped_property","conclusions","In the efficient ECG stage, in order to obtain a machined surface with a relatively small flatness to short time utilized for the subsequent finishing, 0.6 was selected as the optimal duty cycle of the efficient ECG stage, and a relatively high MRR of 8.46 mm3/min was obtained. - (3).After the precise ECG stage, a thin-walled structure of Ti–6Al–4V was obtained with high efficiency and precision, and the roughness of the machined surface was Ra 0.824 μm."],["oa:W4394708948","Ti-6Al-4V","time",27000.0,null,null,null,"s","","","","","",false,"unmapped_property","methods",""],["oa:W4394708948","Ti-6Al-4V","temperature ranges",700.0,700.0,950.0,null,"°C","","","","superplastic test","",false,"unmapped_property","conclusions",""],["oa:W4394708948","Ti-6Al-4V","strain rates",0.0001,0.0001,0.01,null,"s-1","","","","superplastic test","",false,"unmapped_property","conclusions",""],["oa:W4394708948","Ti-6Al-4V","strain-stress response",0.0,null,null,null,"","","","","modelling","",true,"unmapped_property","conclusions",""],["oa:W4394737604","Timetal 64","ρ",4422.0,null,null,null,"kgm-3","room temperature","hot-rolled and annealed at 750°C","","","",false,"unmapped_property","methods",""],["oa:W4394748777","Ti-6Al-4V","microstructure",0.0,null,null,null,"","","as-built SLM","columnar prior-β grain boundary with acicular α′ martensite","","",false,"unmapped_property","conclusions","The main conclusions are summarized as follows: 1) Due to the high cooling rate in SLM technology, SLMed Ti-6Al-4V shows a columnar prior-β grain boundary microstructure with acicular α′ martensite phase filled inside."],["oa:W4394748777","Ti-6Al-4V","microstructure",0.0,null,null,null,"","","annealed 735°C","α and β phases","","",false,"unmapped_property","conclusions","After the annealing at 735°C, the metastable α′ phase was transformed into the α and β phases, and the volume fraction of β phase increased, while the morphology was similar to that of the SLMed microstructure."],["oa:W4394748777","Ti-6Al-4V","microstructure",0.0,null,null,null,"","","HIP 930°C","coarsened and spherized α and β phases","","",false,"unmapped_property","conclusions","After the HIP treatment at 930°C, the α and β phases morphology changed to coarsening and spherizing, and grain size significantly increased."],["oa:W4394844160","Ti-33Al-5Nb","Hall–Petch strengthening contribution",49.0,null,null,null,"MPa","","","","","",false,"unmapped_property","results_discussion","To account for the different grain size , the Hall-Petch strengthening contribution rHP was estimated using equation 2 with the Hall-Petch constant kHP and the grain size d.7,46 Since no Hall-Petch constant was available for a2- Ti3Al, the value for hcp Ti of 12 MPa\u0002mm-0.5 47 was used."],["oa:W4394844160","Ti-33Al-5Ta","Hall–Petch strengthening contribution",59.0,null,null,null,"MPa","","","","","",false,"unmapped_property","results_discussion","To account for the different grain size , the Hall-Petch strengthening contribution rHP was estimated using equation 2 with the Hall-Petch constant kHP and the grain size d.7,46 Since no Hall-Petch constant was available for a2- Ti3Al, the value for hcp Ti of 12 MPa\u0002mm-0.5 47 was used."],["oa:W4394844160","Ti-33Al-5Zr","Hall–Petch strengthening contribution",56.0,null,null,null,"MPa","","","","","",false,"unmapped_property","results_discussion","To account for the different grain size , the Hall-Petch strengthening contribution rHP was estimated using equation 2 with the Hall-Petch constant kHP and the grain size d.7,46 Since no Hall-Petch constant was available for a2- Ti3Al, the value for hcp Ti of 12 MPa\u0002mm-0.5 47 was used."],["oa:W4394844160","","Hall–Petch strengthening contribution",150.0,100.0,200.0,null,"MPa","","","","","",false,"unmapped_property","results_discussion","This strengthening contribution is in the order of 100-200 MPa compared to the unalloyed binary alloy."],["oa:W4394852445","Ti-6Al-4V","Young’s modulus",35.1,35.1,97.7,1.5,"%","","","","","",false,"unmapped_property","results_discussion",""],["oa:W4394873844","Ti3Au","leached ion concentration",0.05,0.0,0.1,null,"ppm","room temperature","as-deposited, room temperature","quasi-crystalline","leaching test","",false,"unmapped_property","conclusions","The Ti3Au thin films are also observed to be noncytotoxic, irrespective of the deposition temperature or substrate type, with L929 cell viability levels above 80% and leached ion concentration levels lower than 0.1 ppm, following 72 h of incubation with 168 h leached extracts."],["oa:W4394873844","Ti3Au","leached ion concentration",0.05,0.0,0.1,null,"ppm","room temperature","as-deposited, 275 °C","mixture of α and β phases","leaching test","",false,"unmapped_property","conclusions","The Ti3Au thin films are also observed to be noncytotoxic, irrespective of the deposition temperature or substrate type, with L929 cell viability levels above 80% and leached ion concentration levels lower than 0.1 ppm, following 72 h of incubation with 168 h leached extracts."],["oa:W4394873844","","Ti:Au elemental composition in at %",74.9,null,null,1.4,"at%","","","","","",false,"unmapped_property","table","SRT\t533 [±13]\t74.9:25.1 [±1.4]"],["oa:W4394873844","","Ti:Au elemental composition in at %",74.1,null,null,1.4,"at%","","","","","",false,"unmapped_property","table","S275 °C\t676 [±15]\t74.1:25.9 [±1.4]"],["oa:W4394895187","Ti-6Al-4V","wear intensity",0.0006,null,null,null,"mm3/Nm","","","","","",false,"unmapped_property","results_discussion","The wear intensity for the alloy in the initial state is 6.32×10- 4 mm3/Nm, and the depth of the friction track reaches a maximum of 10 μm (Fig. 4a)."],["oa:W4394927392","SrMAO coating","thickness",4.2,null,null,0.4,"µm","","","","","",false,"unmapped_property","results","The coating was uniformly and continuously formed on the SLM-Ti6Al4V substrate surface, and the thickness was 4.2 ± 0.4 μm."],["oa:W4394927392","SrMAO coating","thickness",4.2,null,null,null,"µm","","","","","",false,"unmapped_property","discussion","The SrMAO coating surface produced open pores and three-dimensional structures, and the average thickness and roughness were 4.2 μm and 0.64 μm, respectively."],["oa:W4394931720","Ti-6Al-4V","crack length",22.0,19.0,25.0,3.0,"µm","","","","","",false,"unmapped_property","results_discussion","As shown in d–f, the main crack propagates along the coarse prior-β grain boundaries and α colony, and short micro-cracks can be observed along or through the α lamellae in the microstructure, with a length of approximately 22 ± 3 μm."],["oa:W4394931720","Ti-6Al-4V","macroscopic cracks appeared",0.0,null,null,null,"","","","","","3200/s",false,"unmapped_property","results_discussion","However, when the loading strain rate was increased to 3200/s, we can see in that macroscopic cracks appeared on the cylindrical specimens, resulting in obvious failure."],["oa:W4394931720","Ti-6Al-4V","dynamic plastic strain",0.0,null,null,null,"","","","","","1900/s, 2600/s",false,"unmapped_property","results_discussion","Under non-destructive loading conditions (1900/s and 2600/s), the dynamic plastic strain in the three regions increases with increasing strain rate."],["oa:W4394931720","Ti-6Al-4V","dynamic compressive strength",0.0,null,null,null,"","","","","","",false,"unmapped_property","conclusions","During the tensile testing process, fracture occurs in the CMTAM zone due to interface strengthening caused by remelting at the interface between CMTAM and LMD.(4)With the increase in the strain rate, the dynamic compressive strength and total strain increased for all specimens of the CMTAM, LMD and CMT-LMD hybrid zones."],["oa:W4394931720","Ti-6Al-4V","total strain",0.0,null,null,null,"","","","","","",false,"unmapped_property","conclusions","During the tensile testing process, fracture occurs in the CMTAM zone due to interface strengthening caused by remelting at the interface between CMTAM and LMD.(4)With the increase in the strain rate, the dynamic compressive strength and total strain increased for all specimens of the CMTAM, LMD and CMT-LMD hybrid zones."],["oa:W4394934882","Ti-6Al-4V","strain measurement errors",0.003,null,null,null,"10^-3","750 °C","","","","",false,"unmapped_property","results",""],["oa:W4394934882","Ti-6Al-4V","strain measurement errors",0.0,null,null,null,"10^-5","25 °C","","","","",false,"unmapped_property","results",""],["oa:W4394934882","Ti-6Al-4V","strain measurement errors",0.0005,null,null,null,"10^-4","400–750 °C","","","","",false,"unmapped_property","results",""],["oa:W4394934882","Ti-6Al-4V","strain measurement errors",0.0045,null,null,null,"10^-3","600 °C","","","","",false,"unmapped_property","results",""],["oa:W4394934882","Ti-6Al-4V","strain measurement errors",0.0015,null,null,null,"10^-3","600 °C","","","","",false,"unmapped_property","results",""],["oa:W4394934882","Ti-6Al-4V","strain measurement errors",0.0012,null,null,null,"10^-3","750 °C","","","","",false,"unmapped_property","results",""],["oa:W4394934882","Ti-6Al-4V","strain heterogeneity",0.0017,0.001,0.0024,0.0007,"1","600 °C","","","2D-DIC","",false,"unmapped_property","results",""],["oa:W4394934882","Ti-6Al-4V","strain heterogeneity",0.0017,0.0009,0.0025,0.0008,"1","700 °C","","","2D-DIC","",false,"unmapped_property","results",""],["oa:W4394934882","Ti-6Al-4V","strain heterogeneity",0.0019,0.0014,0.0024,0.0005,"1","400 °C","","","2D-DIC","",false,"unmapped_property","results",""],["oa:W4394934882","Ti-6Al-4V","strain heterogeneity",0.0021,0.0014,0.0028,0.0007,"1","500 °C","","","2D-DIC","",false,"unmapped_property","results",""],["oa:W4394934882","Ti-6Al-4V","strain heterogeneity",0.0045,0.004,0.005,0.0005,"1","600 °C","","","2D-DIC","",false,"unmapped_property","results",""],["oa:W4394934882","Ti-6Al-4V","strain heterogeneity",0.0065,0.0039,0.0091,0.0026,"1","700 °C","","","2D-DIC","",false,"unmapped_property","results",""],["oa:W4394934882","Ti-6Al-4V","false strain",0.002,-0.002,0.002,null,"1","500 °C","","","2D-DIC","",false,"unmapped_property","results",""],["oa:W4394934882","Ti-6Al-4V","false strain",0.0027,-0.0017,0.0027,null,"1","700 °C","","","2D-DIC","",false,"unmapped_property","results",""],["oa:W4394934882","Ti-6Al-4V","apparent Young’s moduli",85.0,null,null,null,"%","25 °C to 500 °C","","","","",false,"unmapped_property","results",""],["oa:W4394934882","Ti-6Al-4V","TEC coefﬁcient",1.4,null,null,5.0,"10-5°C-1","","","","2D-DIC","",false,"unmapped_property","methods",""],["oa:W4394934882","Ti-6Al-4V","TEC coefﬁcient",1.43,null,null,null,"10-5°C-1","","","","2D-DIC","",false,"unmapped_property","methods",""],["oa:W4394934882","Ti-6Al-4V","TEC",1.25,1.1,1.4,null,"1e-5°C-1","100 °C to 600 °C","","","","",false,"unmapped_property","conclusions",""],["oa:W4394934882","Ti-6Al-4V","TEC",0.0,0.0,0.0,0.0,"°C-1","150–600 °C","","","2D-DIC method","",false,"unmapped_property","conclusions",""],["oa:W4394934882","Ti-6Al-4V","TEC",0.0,0.0,0.0,0.0,"°C-1","150–600 °C","","","dilatometer","",false,"unmapped_property","conclusions",""],["oa:W4394934882","Ti-6Al-4V","load",80.0,null,null,null,"N","700 °C","","","2D-DIC method","",false,"unmapped_property","results",""],["oa:W4394934882","Ti-6Al-4V","load",120.0,null,null,null,"N","750 °C","","","2D-DIC method","",false,"unmapped_property","results",""],["oa:W4394934882","Ti-6Al-4V","plastic deformation",0.5,null,null,null,"mm","700 °C","","","","",false,"unmapped_property","results",""],["oa:W4394934882","Ti-6Al-4V","Thermal Expansion Coefﬁcient (TEC)",8.5,null,null,null,"10^-6/K","700 °C","","","improved-2D-DIC","",false,"unmapped_property","abstract",""],["oa:W4394934882","Ti-6Al-4V","R2",0.989,null,null,null,"","600 °C","","","linear regression","",false,"unmapped_property","abstract",""],["oa:W4394974650","CP-Ti Grade 2","tool electrode",12.0,null,null,null,"mm","","","","","",false,"unmapped_property","methods","The tool electrode is a cylinder-shaped, commercially pure Ti (grad 2) rod with a diameter of 12 mm."],["oa:W4394974650","","temperature",37.0,null,null,null,"°C","37±1 °C","","","","",false,"unmapped_property","methods","The corrosion resistance of the specimens was studied in SBF 37±1 °C."],["oa:W4394974650","M-TNZT","HB value",70.0,null,null,null,"%","","","","","",false,"unmapped_property","results_discussion","HB value for the M-TNZT speci men is higher than that of the TNZT specimen by 70%."],["oa:W4395038873","Ti-6Al-4V","△Ramax",76.72,76.72,76.72,null,"%","","","","","",false,"unmapped_property","results_discussion","The change rates of surface roughness showed a △Ramax of 76.72% at n1 = 240 r/min with Au of 10 μm."],["oa:W4395038873","Ti-6Al-4V","△Ramax",83.29,83.29,83.29,null,"%","","","","","",false,"unmapped_property","results_discussion","An improved △Ramax value of 83.29% at n1 = 240 r/min with an applied current of 4 A."],["oa:W4395051887","Ti-6Al-4V","corrosion resistance",3.17,null,null,null,"megaohmspersquarecentimeter","","","","","",false,"unmapped_property","results_discussion","Considering that the value of the resistance of the whole system (Rt) against corrosion can be obtained from the sum of the coating resistance and the load transfer resistance, it is clear that in the sample containing 5% by weight of graphene oxide, the corrosion resistance is about 3.17 megaohms per square centimeter. which is the highest value of corrosion resistance among the investigated samples."],["oa:W4395051887","Ti-6Al-4V","corrosion resistance",2.2,null,null,null,"megaohmcm2","","","","","",false,"unmapped_property","results_discussion","After this sample, the sample containing 2% by weight of graphene oxide with a total resistance of about 2.2 megaohm cm2 has the highest corrosion resistance."],["oa:W4395051887","Ti-6Al-4V","corrosion resistance",0.6,null,null,null,"megohmsquarecm","","","","","",false,"unmapped_property","results_discussion","The lowest corrosion resistance belongs to the sample without graphene oxide and the sample containing 1% by weight of graphene oxide, which have values of about 0.6 and 1.3 megohm square cm, respectively."],["oa:W4395051887","Ti-6Al-4V","corrosion resistance",1.3,null,null,null,"megohmsquarecm","","","","","",false,"unmapped_property","results_discussion","The lowest corrosion resistance belongs to the sample without graphene oxide and the sample containing 1% by weight of graphene oxide, which have values of about 0.6 and 1.3 megohm square cm, respectively."],["oa:W4395051887","Ti-6Al-4V","MTT method",0.0,null,null,null,"","","","","MTT method","",false,"unmapped_property","results_discussion","Once in 24 hours, we performed the MTT method for 3 composite compositions including polycaprolactone/graphene oxide 1%, polycaprolactone/graphene oxide 2% and polycaprolactone/graphene oxide 5%, and the following results were obtained."],["oa:W4395051887","Ti-6Al-4V","cell death",0.0,null,null,null,"","","","","MTT method","",false,"unmapped_property","results_discussion","Group D, which included 2% polycaprolactone/graphene oxide, did not cause significant cell death on the first day."],["oa:W4395464011","Ti-6Al-4V","residual stress",-329.0,null,null,null,"MPa","","before USRP","","","",false,"unmapped_property","results_discussion","The surface hardness and residual stress of the specimen before treatment is 219 HV and − 329 MPa, respectively."],["oa:W4395464011","Ti-6Al-4V","residual stress",-419.0,null,null,null,"MPa","","as-built USRP","","","",false,"unmapped_property","results_discussion","When the spindle speed reach 650 r/min, the hardness and residual stress reach the maximum, 303.5 HV and − 419 MPa, respectively."],["oa:W4395464011","Ti-6Al-4V","residual stress",-381.0,null,null,null,"MPa","","as-built USRP","","","",false,"unmapped_property","results_discussion","When the spindle speed is 150 r/min, the hardness and residual stress are the smallest, 287.1 HV and − 381 MPa, respectively."],["oa:W4395464011","Ti-6Al-4V","Depth of indentation (nm)",881.76,null,null,null,"nm","","untreated","","nanoindentation","",false,"unmapped_property","results","Untreated USRP Modulus of elasticity (GPa) 96.98 112.96 Hardness (GPa) 1.91 2.65 Hardness (HV) 199.4 276.7 Depth of indentation (nm) 881.76 1007.10 Elastic recovery parameter 0.909 0.565 As can be seen from the table, the surface elastic modulus of the specimen increased from 96.98 GPa to 112.96 GPa after USRP, with an increase of about 16.5%; the surface hardness increased from 199.4 HV to 276.7 HV, with an increase of about 38.77%; the elastic recovery parameter decreased from 0.909 to 0.565, "],["oa:W4395464011","Ti-6Al-4V","Depth of indentation (nm)",1007.1,null,null,null,"nm","","USRP","","nanoindentation","",false,"unmapped_property","results","Untreated USRP Modulus of elasticity (GPa) 96.98 112.96 Hardness (GPa) 1.91 2.65 Hardness (HV) 199.4 276.7 Depth of indentation (nm) 881.76 1007.10 Elastic recovery parameter 0.909 0.565 As can be seen from the table, the surface elastic modulus of the specimen increased from 96.98 GPa to 112.96 GPa after USRP, with an increase of about
