Repository: akhtar07/tisci-explorer

# TiSci Explorer

A read-only, static explorer for **TiSci**, an autonomous research agent for titanium alloys. TiSci reads the
titanium-alloy literature, builds a knowledge graph and a table of measured values, proposes hypotheses where the
graph has gaps, and tests them with DFT (MACE / VASP) and the ICME-lite multiscale chain.

**Live site:** https://akhtar07.github.io/tisci-explorer/

The site has seven sections:

| Section | What it shows |
|---|---|
| Overview | Corpus → graph → facts → hypotheses → verdicts, with the snapshot's counts |
| Worked example | One full loop for W in α-Ti: graph path, hypothesis, novelty check, DFT test, verdict, follow-up, DAMASK |

File: data/facts/other.json (part 81 of 112)
16.5%; the surface hardness increased from 199.4 HV to 276.7 HV, with an increase of about 38.77%; the elastic recovery parameter decreased from 0.909 to 0.565, "],["oa:W4395464011","Ti-6Al-4V","residual stress",-419.0,null,null,null,"MPa","","after USRP","","","",false,"unmapped_property","conclusions","The roughness is reduced from 1.431µm to 195.5 µm, hardness is increased from 219 HV to 303.5 HV, residual stress is increased from − 329 MPa to -419 MPa."],["oa:W4395478431","Ti-6Al-4V","d, µm",9.25,4.5,14.0,null,"µm","","","","metallographic analysis","",false,"unmapped_property","results_discussion","Еlectrode Contactless LESD (Е= 0.01÷0.04 J) Vibrationally ЕSD (Е=0.02÷0.07 J) Ra, µm d, µm HV, GPa Ra, µm d, µm HV, GPa AlSi12 1.3 -3.2 4.5– 14 7-10 1.8-3.5 6-18 7-10 NW10B10Т10 1.6-3.5 5.5-18 8-13 2.5-4.2 8-35 8-13,4 KW10B10T10 1.5-3.5 4.5-16 8-14 2.5-4.5 8-30 8-14,2 Substrate Ti6Al4V 4-5 - 3,7 - - - Table 2."],["oa:W4395478431","Ti-6Al-4V","d, µm",21.5,8.0,35.0,null,"µm","","","","metallographic analysis","",false,"unmapped_property","results_discussion","Еlectrode Contactless LESD (Е= 0.01÷0.04 J) Vibrationally ЕSD (Е=0.02÷0.07 J) Ra, µm d, µm HV, GPa Ra, µm d, µm HV, GPa AlSi12 1.3 -3.2 4.5– 14 7-10 1.8-3.5 6-18 7-10 NW10B10Т10 1.6-3.5 5.5-18 8-13 2.5-4.2 8-35 8-13,4 KW10B10T10 1.5-3.5 4.5-16 8-14 2.5-4.5 8-30 8-14,2 Substrate Ti6Al4V 4-5 - 3,7 - - - Table 2."],["oa:W4395478431","Ti-6Al-4V","d, µm",10.25,4.5,16.0,null,"µm","","","","metallographic analysis","",false,"unmapped_property","results_discussion","Еlectrode Contactless LESD (Е= 0.01÷0.04 J) Vibrationally ЕSD (Е=0.02÷0.07 J) Ra, µm d, µm HV, GPa Ra, µm d, µm HV, GPa AlSi12 1.3 -3.2 4.5– 14 7-10 1.8-3.5 6-18 7-10 NW10B10Т10 1.6-3.5 5.5-18 8-13 2.5-4.2 8-35 8-13,4 KW10B10T10 1.5-3.5 4.5-16 8-14 2.5-4.5 8-30 8-14,2 Substrate Ti6Al4V 4-5 - 3,7 - - - Table 2."],["oa:W4395478431","Ti-6Al-4V","d, µm",19.0,8.0,30.0,null,"µm","","","","metallographic analysis","",false,"unmapped_property","results_discussion","Еlectrode Contactless LESD (Е= 0.01÷0.04 J) Vibrationally ЕSD (Е=0.02÷0.07 J) Ra, µm d, µm HV, GPa Ra, µm d, µm HV, GPa AlSi12 1.3 -3.2 4.5– 14 7-10 1.8-3.5 6-18 7-10 NW10B10Т10 1.6-3.5 5.5-18 8-13 2.5-4.2 8-35 8-13,4 KW10B10T10 1.5-3.5 4.5-16 8-14 2.5-4.5 8-30 8-14,2 Substrate Ti6Al4V 4-5 - 3,7 - - - Table 2."],["oa:W4395666932","Ti600","TRS",478.8,null,null,null,"%","","as-built SLM","","","",false,"unmapped_property","methods","Specifically, cladding the parent material with a laser power of 600 W resulted in a significant average increase in TRS of 478.8%."],["oa:W4395666932","Ti1000","TRS",300.0,null,null,null,"%","","as-built SLM","","","",false,"unmapped_property","methods","Similarly, when the laser power was increased to 1000 W, the average TRS increased by 300%."],["oa:W4395671841","Ti-6Al-4V","CA",85.32,null,null,23.9,"°","","","lines","","",false,"unmapped_property","table","Lines\t85.32 (±23.9)\t+6.45"],["oa:W4395671841","Ti-6Al-4V","CA",38.95,null,null,22.2,"°","","","lines + lipss","","",false,"unmapped_property","table","Lines + LIPSS\t38.95 (±22.2)\t−39.92"],["oa:W4395671841","Ti-6Al-4V","CA",15.44,null,null,2.94,"°","","","cross","","",false,"unmapped_property","table","Cross\t15.44 (±2.94)\t−63.43"],["oa:W4395671841","Ti-6Al-4V","CA",11.18,null,null,1.79,"°","","","platex","","",false,"unmapped_property","table","Platex\t11.18 (±1.79)\t−67.6"],["oa:W4396220377","Ti-6Al-4V","inhibition efficiency",99.64,null,null,null,"%","room temperature","","","electrochemical impedance spectroscopy","",false,"unmapped_property","results_discussion","It was found that the inhibition efficiency of magnesite after adding to water or phosphoric acid is 5.11% in water, 52.6% at 0.001 M, 64.53% at 0.01 M, 83.98% at 0.1 M, 96.09% at 0.25 M reaching to the highest inhibition efficiency of 99.64% at 0.5 M."],["oa:W4396220377","Ti-6Al-4V","current density",0.012,null,null,null,"µA/cm2","room temperature","","","potentiodynamic polarization","",false,"unmapped_property","results_discussion","It is clear from Fig. that the addition of 3% magnesite decreased the current density value, shifting the corrosion potential towards a positive direction, reaching a value of 0.012 μA/cm2 and 149 mV, respectively."],["oa:W4396220377","Ti-6Al-4V","corrosion potential",149.0,null,null,null,"mV","room temperature","","","potentiodynamic polarization","",false,"unmapped_property","results_discussion","It is clear from Fig. that the addition of 3% magnesite decreased the current density value, shifting the corrosion potential towards a positive direction, reaching a value of 0.012 μA/cm2 and 149 mV, respectively."],["oa:W4396220377","Ti-6Al-4V","IE %",99.99,null,null,null,"%","","","","","",false,"unmapped_property","results_discussion","It is clear that the efficiency is so high reaching 99.99% at high concentrations of 0.25 and 0.5 M of phosphoric acid."],["oa:W4396220377","Ti-6Al-4V","Rs",2102.0,null,null,null,"Ωcm2","room temperature","","","electrochemical impedance","",false,"unmapped_property","table","0.000\t2632\t4811\t2.30\t19.5\t3.2"],["oa:W4396220377","Ti-6Al-4V","RCT",3562.0,null,null,null,"Ωcm2","room temperature","","","electrochemical impedance","",false,"unmapped_property","table","0.001\t2102\t3562\t10.5\t17.8\t3.7"],["oa:W4396220377","Ti-6Al-4V","C1",11.9,null,null,null,"µFcm-2","room temperature","","","electrochemical impedance","",false,"unmapped_property","table","0.010\t362\t2810\t11.9\t15.3\t4.2"],["oa:W4396220377","Ti-6Al-4V","W",15.3,null,null,null,"Ωcm2s-1/2","room temperature","","","electrochemical impedance","",false,"unmapped_property","table","0.100\t38.2\t1412\t13.5\t12.5\t6.8"],["oa:W4396220377","Ti-6Al-4V","C2",4.2,null,null,null,"µFcm-2","room temperature","","","electrochemical impedance","",false,"unmapped_property","table","0.250\t24.1\t532.0\t19.0\t9.30\t8.1"],["oa:W4396220377","Ti-6Al-4V","C2",8.2,null,null,null,"µFcm-2","room temperature","","","electrochemical impedance","",false,"unmapped_property","table","0.500\t15.1\t63.70\t23.0\t6.50\t8.2"],["oa:W4396509002","","diffusion coefficient",0.0,null,null,null,"m2/s","900 ℃","","","","",false,"unmapped_property","results_discussion","Hence, the value of D for the copper and titanium in nickel at 900 ℃, are 1.83×10-16 and 2.30×10-16 m2/s, respectively."],["oa:W4396509002","","diffusion coefficient",0.0,null,null,null,"m2/s","900 ℃","","","","",false,"unmapped_property","results_discussion","Hence, the value of D for the copper and titanium in nickel at 900 ℃, are 1.83×10-16 and 2.30×10-16 m2/s, respectively."],["oa:W4396509002","","displacements at the points of maximum load",1.9,null,null,null,"mm","","bonded at 960°C","","","",false,"unmapped_property","results_discussion","Furthermore, displacements at the points of maximum load, occurring at the temperatures of 960°C, 930°C, and 900°C, were measured as 1.9 mm, 2.7 mm, and 1.5 mm, respectively."],["oa:W4396509002","","displacements at the points of maximum load",2.7,null,null,null,"mm","","bonded at 930°C","","","",false,"unmapped_property","results_discussion","Furthermore, displacements at the points of maximum load, occurring at the temperatures of 960°C, 930°C, and 900°C, were measured as 1.9 mm, 2.7 mm, and 1.5 mm, respectively."],["oa:W4396509002","","displacements at the points of maximum load",1.5,null,null,null,"mm","","bonded at 900°C","","","",false,"unmapped_property","results_discussion","Furthermore, displacements at the points of maximum load, occurring at the temperatures of 960°C, 930°C, and 900°C, were measured as 1.9 mm, 2.7 mm, and 1.5 mm, respectively."],["oa:W4396509002","DAZ-IN-625","fracture energy",335.0,null,null,null,"MPa","","bonded at 960°C","","","",false,"unmapped_property","results_discussion","Notably, the maximum fracture energy was associated with the specimen bonded at 960°C, demonstrating a value of 335 MPa."],["oa:W4396509002","","width of this region",560.0,null,null,null,"µm","","","","","",false,"unmapped_property","results_discussion","The primary causes of failure in the joint area are the significant presence of intermetallic compounds and the substantial width of this region, approximately 560 μm."],["oa:W4396509002","","displacements",1.9,null,null,null,"mm","","","","","",false,"unmapped_property","conclusions","Displacements at the points of maximum shear strength, observed at temperatures of 960°C, 930°C, and 900°C, were measured as 1.9 mm, 2.7 mm, and 1.5 mm, respectively."],["oa:W4396509002","","displacements",2.7,null,null,null,"mm","","","","","",false,"unmapped_property","conclusions","Displacements at the points of maximum shear strength, observed at temperatures of 960°C, 930°C, and 900°C, were measured as 1.9 mm, 2.7 mm, and 1.5 mm, respectively."],["oa:W4396509002","","displacements",1.5,null,null,null,"mm","","","","","",false,"unmapped_property","conclusions","Displacements at the points of maximum shear strength, observed at temperatures of 960°C, 930°C, and 900°C, were measured as 1.9 mm, 2.7 mm, and 1.5 mm, respectively."],["oa:W4396509002","","fracture energy",335.0,null,null,null,"MPa","","","","","",false,"unmapped_property","conclusions","Notably, the specimen bonded at 960 °C exhibited the highest fracture energy with a value of 335 MPa."],["oa:W4396558989","Ti-6Al-4V","a-HCP",0.08,null,null,null,"%","","as-built EBM","","","",false,"unmapped_property","results_discussion","The a and c lattice parameters of a-HCP phase have an increment of 0.08 and 0.008% in the EBM sample in comparison to the SLM sample."],["oa:W4396558989","Ti-6Al-4V","a-HCP",0.008,null,null,null,"%","","as-built SLM","","","",false,"unmapped_property","results_discussion","The a and c lattice parameters of a-HCP phase have an increment of 0.08 and 0.008% in the EBM sample in comparison to the SLM sample."],["oa:W4396608204","Ti-64 ELI","chemical composition",0.0,null,null,null,"","","","","","",false,"unmapped_property","methods",""],["oa:W4396608204","Ti-64 ELI","heat treatment",0.0,null,null,null,"","","mill-annealed, stress-relief annealed, furnace-cooled","","","",false,"unmapped_property","methods",""],["oa:W4396608204","Ti-64 ELI","specimen size",0.0,null,null,null,"","","mill-annealed, stress-relief annealed, furnace-cooled","","","",false,"unmapped_property","methods",""],["oa:W4396608204","Ti-64 ELI","electrochemical etching parameters",0.0,null,null,null,"","","mill-annealed, stress-relief annealed, furnace-cooled","","","",false,"unmapped_property","methods",""],["oa:W4396608204","Ti-64 ELI","XRD and EBSD parameters",0.0,null,null,null,"","","mill-annealed, stress-relief annealed, furnace-cooled","","","",false,"unmapped_property","methods",""],["oa:W4396608204","Ti-64 ELI","ion beam irradiation parameters",0.0,null,null,null,"","room temperature","mill-annealed, stress-relief annealed, furnace-cooled","","","",false,"unmapped_property","methods",""],["oa:W4396608204","Ti-64 ELI","damage rate",0.001,null,null,null,"dpa/sec","","mill-annealed, stress-relief annealed, furnace-cooled","","","",false,"unmapped_property","methods",""],["oa:W4396608204","Ti-64 ELI","ion implantation depth",1.45,null,null,null,"µm","","mill-annealed, stress-relief annealed, furnace-cooled","","","",false,"unmapped_property","methods",""],["oa:W4396608204","Ti-64 ELI","Fe2+ ion concentration",0.32,null,null,null,"wt%","","mill-annealed, stress-relief annealed, furnace-cooled","","","",false,"unmapped_property","methods",""],["oa:W4396608204","Ti-6Al-4V","volume fraction of the β-phase",10.0,null,null,null,"%","","","","","",false,"unmapped_property","results_discussion",""],["oa:W4396608204","Ti-6Al-4V","α-grain spans a depth",0.7,0.4,1.0,null,"㎛","","","","","",false,"unmapped_property","results_discussion",""],["oa:W4396608204","Ti-6Al-4V","dislocation loops of 20~30 nm size",25.0,20.0,30.0,null,"nm","","","","","",false,"unmapped_property","results_discussion",""],["oa:W4396608204","Ti-6Al-4V","density of ~1023 m-3",1e+23,null,null,null,"m-3","","","","TEM","",false,"unmapped_property","conclusions",""],["oa:W4396707437","Ti-48Al-2Cr-2Nb","Thermal conductuvity",10.5,null,null,null,"W/mK","25 °C","","","","",false,"unmapped_property","table","Thermal conductuvity W/m K\t10.5\t-\t-\t21.0\t24.0\t-\t-\t28.0"],["oa:W4396707437","Ti-48Al-2Cr-2Nb","Thermal conductuvity",21.0,null,null,null,"W/mK","527 °C","","","","",false,"unmapped_property","table","Thermal conductuvity W/m K\t10.5\t-\t-\t21.0\t24.0\t-\t-\t28.0"],["oa:W4396707437","Ti-48Al-2Cr-2Nb","Thermal conductuvity",24.0,null,null,null,"W/mK","727 °C","","","","",false,"unmapped_property","table","Thermal conductuvity W/m K\t10.5\t-\t-\t21.0\t24.0\t-\t-\t28.0"],["oa:W4396707437","Ti-48Al-2Cr-2Nb","Thermal conductuvity",28.0,null,null,null,"W/mK","1534 °C","","","","",false,"unmapped_property","table","Thermal conductuvity W/m K\t10.5\t-\t-\t21.0\t24.0\t-\t-\t28.0"],["oa:W4396707437","Ti-48Al-2Cr-2Nb","Young’s modulus",167.0,153.0,172.0,null,"Gpa","room temperature","as-deposited","","","",false,"unmapped_property","table","Young’s modulus Gpa\t172\t-\t162\t-\t153\t-"],["oa:W4396707437","Ti-48Al-2Cr-2Nb","Thermal expansion",13.15,11.0,15.0,null,"10-6∙K-1","room temperature","as-deposited","","","",false,"unmapped_property","table","Thermal expansion 10−6∙K−1\t11.0\t11.7\t12.3\t-\t-\t15.0"],["oa:W4396707437","Ti-48Al-2Cr-2Nb","Tangent modulus",376.5,376.0,377.0,null,"Mpa","room temperature","as-deposited","","","",false,"unmapped_property","table","Tangent modulus Mpa\t377 × 106\t-\t376 × 106\t-\t-\t-"],["oa:W4396762409","ZTC4 Ti alloy","fitting accuracy",99.5,null,null,null,"%","","","","numerical simulation","",false,"unmapped_property","conclusions","The fitting accuracy for the total volume of shrinkage cavities reached 99.5%."],["oa:W4396762409","ZTC4","Latent Heat",335.62,null,null,null,"J/g","","","","","",false,"unmapped_property","table","0.13\t335.62\t1650\t1600\t0.65\t1.4\t0.04476\t2.2102 × 10−5"],["oa:W4396762409","ZTC4","Solidification Coefficient",1.4,null,null,null,"mm/s1/2","","","","","",false,"unmapped_property","table","0.13\t335.62\t1650\t1600\t0.65\t1.4\t0.04476\t2.2102 × 10−5"],["oa:W4396762409","ZTC4 Ti alloy","occurrence of shrinkage defects",1700.0,1680.0,1720.0,null,"°C","","","","orthogonal experimental simulations","",false,"unmapped_property","conclusions","The analysis conclusions are as follows:(1)The orthogonal experimental simulations conducted indicated that, for ZTC4 Ti alloy casings, the occurrence of shrinkage defects is reduced when the temperature is maintained between 1680 and 1720 °C."],["oa:W4396762409","ZTC4 Ti alloy","pouring temperature",1690.0,1680.0,1700.0,null,"°C","","","","numerical simulation with neural network","",true,"unmapped_property","conclusions","Additionally, the key process parameter windows were optimized: pouring temperature at 1680–1700 °C, shell temperature at 270–290 °C, and pouring time at 5.8–7 s.(4)By integrating numerical simulation with neural network methodologies, this study effectively addresses the previously laborious process of determining optimal windows for key process parameters through simulation alone."],["oa:W4396762409","ZTC4 Ti alloy","shell temperature",280.0,270.0,290.0,null,"°C","","","","numerical simulation with neural network","",true,"unmapped_property","conclusions","Additionally, the key process parameter windows were optimized: pouring temperature at 1680–1700 °C, shell temperature at 270–290 °C, and pouring time at 5.8–7 s.(4)By integrating numerical simulation with neural network methodologies, this study effectively addresses the previously laborious process of determining optimal windows for key process parameters through simulation alone."],["oa:W4396762409","ZTC4 Ti alloy","pouring time",6.4,5.8,7.0,null,"s","","","","numerical simulation with neural network","",true,"unmapped_property","conclusions","Additionally, the key process parameter windows were optimized: pouring temperature at 1680–1700 °C, shell temperature at 270–290 °C, and pouring time at 5.8–7 s.(4)By integrating numerical simulation with neural network methodologies, this study effectively addresses the previously laborious process of determining optimal windows for key process parameters through simulation alone."],["oa:W4396762409","ZTC4","Thermal Emissivity",0.13,null,null,null,"W/m2","","","","","",false,"unmapped_property","table","0.13\t335.62\t1650\t1600\t0.65\t1.4\t0.04476\t2.2102 × 10−5"],["oa:W4396803135","Ti-6Al-7Nb","range of approximately 100 μm to 400 μm",250.0,100.0,400.0,null,"µm","","","","","",false,"unmapped_property","results_discussion","An additional EBSD scan was taken at a greater depth, within the range of approximately 100 μm to 400 μm below the bioactive glass (Fig. 5)."],["oa:W4396803135","Ti-6Al-7Nb","width of approximately 970 μm",970.0,null,null,null,"µm","","","","","",false,"unmapped_property","results_discussion","The visible HAZ has a width of approximately 970 μm and a depth of approximately 345 μm."],["oa:W4396803135","Ti-6Al-7Nb","width of this zone is approximately 320 μm",320.0,null,null,null,"µm","","","","","",false,"unmapped_property","results_discussion","The width of this zone is approximately 320 μm, and its depth is approximately 55 μm."],["oa:W4396803135","Ti-6Al-7Nb","depth of approximately 90 μm",90.0,null,null,null,"µm","","","","","",false,"unmapped_property","results_discussion","From there, the hardness gradually decreases until it reaches approximately 90 μm in depth, where it begins to rise again."],["oa:W4396803135","Ti-6Al-7Nb","width of this zone (II)",35.0,30.0,40.0,null,"µm","","","","","",false,"unmapped_property","results_discussion","The width of this zone (II) measures approximately 30–40 μm, corresponding to the width of the lower band visible in Fig. 4a."],["oa:W4396803135","Ti-6Al-7Nb","higher values observed",30.0,null,null,null,"%","","","","","",false,"unmapped_property","results_discussion","Its presence might explain the higher values observed compared to the core, as it inherently possesses superior hardness [46]."],["oa:W4396803135","Ti-6Al-7Nb","α′ acicular martensite",20.0,null,null,null,"µm","","","martensitic α'","","",false,"unmapped_property","results_discussion","According to the EBSD scan (Fig. 4c), α′ acicular martensite is visible below a depth of approximately 20 μm."],["oa:W4396835693","SPS-6","creep test",139.0,null,null,null,"MPa","600 °C","","","tensile creep test","",false,"unmapped_property","results_discussion","Tensile creep test The creep test was performed for the SPS-6 sample at a test temperature of 600 \u0003C under the applied stress of 139 MPa."],["oa:W4396835693","Ti-6Al-4Nb-4Zr","melting pool boundaries",100.0,null,null,null,"µm","","as-built LBPF","martensitic α'","","",false,"unmapped_property","results_discussion","Heat treatment was also applied after LBPF processing.[10,11] The LPBF-A and -B samples showed a martensite structure in the as-build sample due to a faster cooling rate, while a + b lamellar structure was formed in the as-build LPBF-D sample with a relatively slower cooling rate.[10] The melting pool boundaries with approximately 100 lm were observed in both LPBF-A and B samples while melting pool boundaries were eliminated and grain growth occurred in the LPBF-D sample."],["oa:W4396835693","Ti-6Al-4Nb-4Zr","creep rupture life",1000.0,null,null,null,"h","600 °C","as-built LPBF","equiaxed α","step creep test","",false,"unmapped_property","results_discussion","The dominant creep deformation mechanism of the LPBF samples in Ti–6Al–4Zr–4Nb was grain boundary sliding at low applied stress (r 2 150 MPa), while it shifted to dislocation creep at high applied stress (r ] 150 MPa) at 600 \u0003C.[11] In the LBPF-B sample, the equiaxed a phase with a diameter of 10 lm formed along melting boundaries, whereas there was no equiaxed a phase in the LBPF-A sample.[11] The presence of the equiaxed a phase accelerates grain boundary sliding, resulting in a shorter creep "],["oa:W4396835693","Ti-6Al-4Nb-4Zr","creep rupture life",1000.0,null,null,null,"h","550 °C","as-built LPBF","equiaxed α","step creep test","",false,"unmapped_property","results_discussion","The dominant creep deformation mechanism of the LPBF samples in Ti–6Al–4Zr–4Nb was grain boundary sliding at low applied stress (r 2 150 MPa), while it shifted to dislocation creep at high applied stress (r ] 150 MPa) at 600 \u0003C.[11] In the LBPF-B sample, the equiaxed a phase with a diameter of 10 lm formed along melting boundaries, whereas there was no equiaxed a phase in the LBPF-A sample.[11] The presence of the equiaxed a phase accelerates grain boundary sliding, resulting in a shorter creep "],["oa:W4396835693","Ti-6Al-4Nb-4Zr","strain rate",174.0,null,null,null,"MPa","","","","","",false,"unmapped_property","results_discussion","At both temperatures, the strain rate remained small up to 174 MPa, but it increased drastically above 174 MPa."],["oa:W4398769874","Ti-6Al-4V","strain rate",0.075,0.05,0.1,null,"s-1","525 °C","","","","",false,"unmapped_property","results_discussion","The hot processing maps indicate that instability is likely when the strain rate is between 0.1 s−1 and 0.05 s−1, and the deformation temperature is below approximately 525 °C."],["oa:W4398769874","Ti-6Al-4V","temperature",538.5,384.0,693.0,null,"°C","","","","","",false,"unmapped_property","results_discussion","Effect of Temperature on Hot Stamping shows that at a stamping speed of 40 mm/s, the temperature during the forming stage ranges from 693 to 384 °C."],["oa:W4398769874","Ti-6Al-4V","microstructure transforms into coarse slaty α′ phase",1.0,null,null,null,"","","hot stamping at 900 °C","coarse slaty α′ phase","TEM","",false,"unmapped_property","results_discussion","However, when the heating temperature reaches 900 °C, the microstructure transforms into coarse slaty α′ phase, resulting in a significant increase in material hardness, which is the main cause of fracture."],["oa:W4398769874","Ti-6Al-4V","intensity of the diffraction peak of β phase",1.0,null,null,null,"","","hot stamping at 875 °C","","X-ray diffraction","",false,"unmapped_property","results_discussion","The intensity of the diffraction peak of β phase at 875 °C is obviously higher than 900 °C, indicating that the transition from β phase to α′ phase is enhanced with the increase in the heating temperature."],["oa:W4398769874","Ti-6Al-4V","intensity of the diffraction peak of β phase",1.0,null,null,null,"","","hot stamping at 900 °C","","X-ray diffraction","",false,"unmapped_property","results_discussion","The intensity of the diffraction peak of β phase at 875 °C is obviously higher than 900 °C, indicating that the transition from β phase to α′ phase is enhanced with the increase in the heating temperature."],["oa:W4398769874","Ti-6Al-4V","β-transformed tissues obtained showed nano-sized martensite internally, with twinned α and β phases",1.0,null,null,null,"","","hot stamping at 875 °C","martensitic α'","TEM","",false,"unmapped_property","results_discussion","In , further transmission electron microscopy (TEM) tests of hot stamping organization at heating temperatures of 875 °C and 900 °C revealed that at a heating temperature of 875 °C, the β-transformed tissues obtained showed nano-sized martensite internally, with twinned α and β phases."],["oa:W4398783893","Ti6Al4V-1.0 wt.% Y2O3","thickness of the oxide layer",80.34,null,null,null,"µm","800 °C","","","","",false,"unmapped_property","abstract","In contrast, with the addition of Y2O3, the thickness of the oxide layer increased from 35.73 μm to 80.34 μm."],["oa:W4398783893","Ti-6Al-4V","thickness of the oxide layer",139.15,null,null,null,"µm","800 °C","","","","",false,"unmapped_property","abstract","The thickness of the oxide layer of the Ti6Al4V increased from 59.55 μm to 139.15 μm."],["oa:W4398783893","","coefficients of the thermal expansion of Al2O3",6.5,null,null,null,"×10-6K-1","","","","","",false,"unmapped_property","results_discussion","The coefficients of the thermal expansion of TiO2 are 8.0 × 10−6 K−1 and those of Al2O3 are 6.5 × 10−6 K−1 []."],["oa:W4398783893","","coefficients of the thermal expansion of TiO2",8.0,null,null,null,"×10-6K-1","","","","","",false,"unmapped_property","results_discussion","The coefficients of the thermal expansion of TiO2 are 8.0 × 10−6 K−1 and those of Al2O3 are 6.5 × 10−6 K−1 []."],["oa:W4398783893","Ti-6Al-4V","thickness of the oxide layer",59.55,null,null,null,"µm","600 °C","","","","",false,"unmapped_property","abstract","The thickness of the oxide layer of the Ti6Al4V increased from 59.55 μm to 139.15 μm."],["oa:W4398783893","Ti6Al4V-1.0 wt.% Y2O3","thickness of the oxide layer",35.73,null,null,null,"µm","600 °C","","","","",false,"unmapped_property","abstract","In contrast, with the addition of Y2O3, the thickness of the oxide layer increased from 35.73 μm to 80.34 μm."],["oa:W4399091676","PBF-LB/M-TC4","passive film resistance",2.5,null,null,null,"times","37 °C","","martensitic","electrochemical technique","",false,"unmapped_property","abstract","On the contrary, with no obvious defects on the optimized PBF-LB/M-TC4, the passive film resistance is 2.5 times more, the defect concentration is reduced by 30%, and the TiO2 content is higher than that of the cast-TC4, making the martensitic-based PBF-LB/M-TC4 exhibit excellent corrosion resistance."],["oa:W4399091676","PBF-LB/M-TC4","defect concentration",0.7,null,null,null,"fraction","37 °C","","","surface analysis","",false,"unmapped_property","abstract","On the contrary, with no obvious defects on the optimized PBF-LB/M-TC4, the passive film resistance is 2.5 times more, the defect concentration is reduced by 30%, and the TiO2 content is higher than that of the cast-TC4, making the martensitic-based PBF-LB/M-TC4 exhibit excellent corrosion resistance."],["oa:W4399091676","PBF-LB/M-TC4","TiO2 content",1.0,null,null,null,"relative","37 °C","","","surface analysis","",false,"unmapped_property","abstract","On the contrary, with no obvious defects on the optimized PBF-LB/M-TC4, the passive film resistance is 2.5 times more, the defect concentration is reduced by 30%, and the TiO2 content is higher than that of the cast-TC4, making the martensitic-based PBF-LB/M-TC4 exhibit excellent corrosion resistance."],["oa:W4399091676","Ti-6Al-4V","defect density",1.39,null,null,null,"times","","","","","",false,"unmapped_property","conclusions","The two TC4 passive film shows a typical n-type semiconductor, and the defect density in cast-TC4 is 139% times that of PBF-LB/M-TC4.The passive film of two TC4 alloy is mainly Ti oxide."],["oa:W4399375818","VT8","H",1950.0,1400.0,2500.0,null,"MPa","","","","regression analysis","",true,"unmapped_property","results_discussion","Using regression analysis, the dependence satisfies the following relation: t = 22.7312 – 0.0078·H, R = -0,998, (1) where t and H are the thickness and hardness of the coatings synthesized in modes 1–4."],["oa:W4399375818","VT8","thickness",7.7,3.4,12.0,null,"µm","","","","","",false,"unmapped_property","results_discussion","The smallest thicknesses were obtained for modes 1–3 (range 3.4–5.0 μm), while mode 4 stands out in this study with a high value of t = 12.0 μm."],["oa:W4399550175","CP-Ti Grade 2","grinding",250.0,null,null,null,"degrees","","","","","",false,"unmapped_property","abstract","For both Cp-Ti and Ti-13Zr-13Nb, the obtained thickness and removal area (adhesion) were 58,5 µm and 11,45 %, respectively, and 69,5µm and 9,33 %, respectively."],["oa:W4399550175","CP-Ti Grade 2","temperature",60.0,null,null,null,"°C","","","","","",false,"unmapped_property","abstract","For both Cp-Ti and Ti-13Zr-13Nb, the obtained thickness and removal area (adhesion) were 58,5 µm and 11,45 %, respectively, and 69,5µm and 9,33 %, respectively."],["oa:W4399550175","Ti-13Nb-13Zr","temperature",60.0,null,null,null,"°C","","","","","",false,"unmapped_property","abstract","For both Cp-Ti and Ti-13Zr-13Nb, the obtained thickness and removal area (adhesion) were 58,5 µm and 11,45 %, respectively, and 69,5µm and 9,33 %, respectively."],["oa:W4399550175","CP-Ti Grade 2","corrosion resistance",0.0104,null,null,null,"A/cm2","37°C","","","","",false,"unmapped_property","abstract","The following corrosion-resistant values were used to compare Ti-13Zr-13Nb and coated Cp-Ti: In Ringer’s solution at 37°C, both coating alloys—Cp- Ti and Ti-13Zr-13Nb—improved corrosion resistance; however, the coated Ti-13Zr-13Nb alloy demonstrated greater corrosion resistance than the coated Cp-Ti alloy (5,417×10-3 and 1,042×10-2, respectively)."],["oa:W4399550175","Ti-13Nb-13Zr","corrosion resistance",0.0054,null,null,null,"A/cm2","37°C","","","","",false,"unmapped_property","abstract","The following corrosion-resistant values were used to compare Ti-13Zr-13Nb and coated Cp-Ti: In Ringer’s solution at 37°C, both coating alloys—Cp- Ti and Ti-13Zr-13Nb—improved corrosion resistance; however, the coated Ti-13Zr-13Nb alloy demonstrated greater corrosion resistance than the coated Cp-Ti alloy (5,417×10-3 and 1,042×10-2, respectively)."],["oa:W4399550175","Ti-13Nb-13Zr","corrosion resistance",0.0054,null,null,null,"A/cm2","37°C","","","","",false,"unmapped_property","abstract","Se utilizaron los siguientes valores de resistencia a la corrosión para comparar el Ti-13Zr-13Nb y el Cp-Ti recubierto: En solución de Ringer a 37°C, ambas aleaciones de recubrimiento-Cp-Ti y Ti-13Zr-13Nbmejoraron la resistencia a la corrosión; sin embargo, la aleación Ti-13Zr-13Nb recubierta demostró una mayor resistencia a la corrosión que la aleación Cp-Ti recubierta (5,417×10-3 y 1,042×10-2, respectivamente)."],["oa:W4399550175","CP-Ti Grade 2","thickness",58.5,null,null,null,"µm","","","","","",false,"unmapped_property","abstract","For both Cp-Ti and Ti-13Zr-13Nb, the obtained thickness and removal area (adhesion) were 58,5 µm and 11,45 %, respectively, and 69,5µm and 9,33 %, respectively."],["oa:W4399550175","CP-Ti Grade 2","corrosion resistance",0.0104,null,null,null,"A/cm2","37°C","","","","",false,"unmapped_property","abstract","Se utilizaron los siguientes valores de resistencia a la corrosión para comparar el Ti-13Zr-13Nb y el Cp-Ti recubierto: En solución de Ringer a 37°C, ambas aleaciones de recubrimiento-Cp-Ti y Ti-13Zr-13Nbmejoraron la resistencia a la corrosión; sin embargo, la aleación Ti-13Zr-13Nb recubierta demostró una mayor resistencia a la corrosión que la aleación Cp-Ti recubierta (5,417×10-3 y 1,042×10-2, respectivamente)."],["oa:W4399550175","Ti-13Nb-13Zr","time",10.0,null,null,null,"seconds","","","","","",false,"unmapped_property","abstract","For both Cp-Ti and Ti-13Zr-13Nb, the obtained thickness and removal area (adhesion) were 58,5 µm and 11,45 %, respectively, and 69,5µm and 9,33 %, respectively."],["oa:W4399550175","Ti-13Nb-13Zr","thickness",69.5,null,null,null,"µm","","","","","",false,"unmapped_property","abstract","For both Cp-Ti and Ti-13Zr-13Nb, the obtained thickness and removal area (adhesion) were 58,5 µm and 11,45 %, respectively, and 69,5µm and 9,33 %, respectively."],["oa:W4399550175","CP-Ti Grade 2","time",10.0,null,null,null,"seconds","","","","","",false,"unmapped_property","abstract","For both Cp-Ti and Ti-13Zr-13Nb, the obtained thickness and removal area (adhesion) were 58,5 µm and 11,45 %, respectively, and 69,5µm and 9,33 %, respectively."],["oa:W4399550175","Ti-13Nb-13Zr","grinding",400.0,null,null,null,"degrees","","","","","",false,"unmapped_property","abstract","For both Cp-Ti and Ti-13Zr-13Nb, the obtained thickness and removal area (adhesion) were 58,5 µm and 11,45 %, respectively, and 69,5µm and 9,33 %, respectively."],["oa:W4399557519","Ti-6Al-4V","hmax",368.6,null,null,null,"nm","","LPBF","","nanoindentation","",false,"unmapped_property","table","LPBF-TC4\t368.6\t262.2\t0.29"],["oa:W4399557519","Ti-6Al-4V","TiO2 content",37.03,null,null,null,"%","","LPBF","","","",false,"unmapped_property","results_discussion","For the specimens without CE attack, TiO2 is the predominant component of the passive film, and its content reaches 35.98 % and 37.03 % for the as-cast and LPBF TC4 alloys, respectively."],["oa:W4399557519","LPBF TC4","Ecorr",-632.2,null,null,null,"mVvs.SCE","","","","electrochemical test","",false,"unmapped_property","table","2\t−632.2\t7.06 × 10−5"],["oa:W4399557519","LPBF TC4","Ecorr",-628.7,null,null,null,"mVvs.SCE","","","","electrochemical test","",false,"unmapped_property","table","8\t−628.7\t5.02 × 10−5"],["oa:W4399557519","LPBF TC4","Ecorr",-483.1,null,null,null,"mVvs.SCE","","","","electrochemical test","",false,"unmapped_property","table","LPBF TC4\t0\t−483.1\t7.12 × 10−6"],["oa:W4399557519","Ti-6Al-4V","TiO2 content",31.87,null,null,null,"%","","as-cast","","","",false,"unmapped_property","results_discussion","After 2 h CE, the content of TiO2 within the passive film diminishes, displaying 31.87 % and 34.18 % for the as-cast and the LPBF samples, respectively."],["oa:W4399557519","Ti-6Al-4V","Ecorr",0.88,null,null,null,"V","","as-cast","","potentiostatic polarization","",false,"unmapped_property","results_discussion","Furthermore, the CE-induced compressive stress on the material surface is instrumental in enhancing the passivation ability , consequently leading to a proportional increase in the Ecorr value.Table 5k value for two TC4 alloys derived from potentiostatic polarization plots.0 h2 h5 h8 hAs-cast TC40.930.880.880.87LPBF TC40.950.920.910.9"],["oa:W4399557519","LPBF TC4","Ecorr",-575.5,null,null,null,"mVvs.SCE","","","","electrochemical test","",false,"unmapped_property","table","5\t−575.5\t6.19 × 10−5"],["oa:W4399557519","As-cast TC4","ip",0.0001,null,null,null,"A\\cdotcm\\u22122","","","","electrochemical test","",false,"unmapped_property","table","2\t−71.52\t1.08 × 10−4"],["oa:W4399557519","LPBF TC4","k value",0.95,null,null,null,"","","","","potentiostatic polarization","",false,"unmapped_property","table","LPBF TC4\t0.95\t0.92\t0.91\t0.9"],["oa:W4399557519","As-cast TC4","Ecorr",-71.52,null,null,null,"mVvs.SCE","","","","electrochemical test","",false,"unmapped_property","table","2\t−71.52\t1.08 × 10−4"],["oa:W4399557519","Ti-6Al-4V","hmax",424.7,null,null,null,"nm","","as-cast","","nanoindentation","",false,"unmapped_property","table","as-cast TC4\t424.7\t314.5\t0.26"],["oa:W4399557519","Ti-6Al-4V","hr",314.5,null,null,null,"nm","","as-cast","","nanoindentation","",false,"unmapped_property","table","as-cast TC4\t424.7\t314.5\t0.26"],["oa:W4399557519","LPBF TC4","k value",0.9,null,null,null,"","","","","potentiostatic polarization","",false,"unmapped_property","table","LPBF TC4\t0.95\t0.92\t0.91\t0.9"],["oa:W4399557519","As-cast TC4","Ecorr",-88.91,null,null,null,"mVvs.SCE","","","","electrochemical test","",false,"unmapped_property","table","5\t−88.91\t1.63 × 10−4"],["oa:W4399557519","Ti-6Al-4V","Ecorr",0.93,null,null,null,"V","","as-cast","","potentiostatic polarization","",false,"unmapped_property","results_discussion","Furthermore, the CE-induced compressive stress on the material surface is instrumental in enhancing the passivation ability , consequently leading to a proportional increase in the Ecorr value.Table 5k value for two TC4 alloys derived from potentiostatic polarization plots.0 h2 h5 h8 hAs-cast TC40.930.880.880.87LPBF TC40.950.920.910.9"],["oa:W4399557519","LPBF TC4","ip",0.0,null,null,null,"A\\cdotcm\\u22122","","","","electrochemical test","",false,"unmapped_property","table","LPBF TC4\t0\t−483.1\t7.12 × 10−6"],["oa:W4399557519","Ti-6Al-4V","Ecorr",0.87,null,null,null,"V","","as-cast","","potentiostatic polarization","",false,"unmapped_property","results_discussion","Furthermore, the CE-induced compressive stress on the material surface is instrumental in enhancing the passivation ability , consequently leading to a proportional increase in the Ecorr value.Table 5k value for two TC4 alloys derived from potentiostatic polarization plots.0 h2 h5 h8 hAs-cast TC40.930.880.880.87LPBF TC40.950.920.910.9"],["oa:W4399557519","LPBF TC4","ip",0.0001,null,null,null,"A\\cdotcm\\u22122","","","","electrochemical test","",false,"unmapped_property","table","5\t−575.5\t6.19 × 10−5"],["oa:W4399557519","Ti-6Al-4V","Ecorr",0.95,null,null,null,"V","","LPBF","","potentiostatic polarization","",false,"unmapped_property","results_discussion","Furthermore, the CE-induced compressive stress on the material surface is instrumental in enhancing the passivation ability , consequently leading to a proportional increase in the Ecorr value.Table 5k value for two TC4 alloys derived from potentiostatic polarization plots.0 h2 h5 h8 hAs-cast TC40.930.880.880.87LPBF TC40.950.920.910.9"],["oa:W4399557519","Ti-6Al-4V","TiO2 content",34.18,null,null,null,"%","","LPBF","","","",false,"unmapped_property","results_discussion","After 2 h CE, the content of TiO2 within the passive film diminishes, displaying 31.87 % and 34.18 % for the as-cast and the LPBF samples, respectively."],["oa:W4399557519","As-cast TC4","k value",0.88,null,null,null,"","","","","potentiostatic polarization","",false,"unmapped_property","table","As-cast TC4\t0.93\t0.88\t0.88\t0.87"],["oa:W4399557519","Ti-6Al-4V","Ecorr",0.88,null,null,null,"V","","as-cast","","potentiostatic polarization","",false,"unmapped_property","results_discussion","Furthermore, the CE-induced compressive stress on the material surface is instrumental in enhancing the passivation ability , consequently leading to a proportional increase in the Ecorr value.Table 5k value for two TC4 alloys derived from potentiostatic polarization plots.0 h2 h5 h8 hAs-cast TC40.930.880.880.87LPBF TC40.950.920.910.9"],["oa:W4399557519","Ti-6Al-4V","Ecorr",0.92,null,null,null,"V","","LPBF","","potentiostatic polarization","",false,"unmapped_property","results_discussion","Furthermore, the CE-induced compressive stress on the material surface is instrumental in enhancing the passivation ability , consequently leading to a proportional increase in the Ecorr value.Table 5k value for two TC4 alloys derived from potentiostatic polarization plots.0 h2 h5 h8 hAs-cast TC40.930.880.880.87LPBF TC40.950.920.910.9"],["oa:W4399557519","Ti-6Al-4V","Ecorr",0.91,null,null,null,"V","","LPBF","","potentiostatic polarization","",false,"unmapped_property","results_discussion","Furthermore, the CE-induced compressive stress on the material surface is instrumental in enhancing the passivation ability , consequently leading to a proportional increase in the Ecorr value.Table 5k value for two TC4 alloys derived from potentiostatic polarization plots.0 h2 h5 h8 hAs-cast TC40.930.880.880.87LPBF TC40.950.920.910.9"],["oa:W4399557519","As-cast TC4","Ecorr",-83.28,null,null,null,"mVvs.SCE","","","","electrochemical test","",false,"unmapped_property","table","8\t−83.28\t2.04 × 10−4"],["oa:W4399557519","Ti-6Al-4V","Ecorr",0.9,null,null,null,"V","","LPBF","","potentiostatic polarization","",false,"unmapped_property","results_discussion","Furthermore, the CE-induced compressive stress on the material surface is instrumental in enhancing the passivation ability , consequently leading to a proportional increase in the Ecorr value.Table 5k value for two TC4 alloys derived from potentiostatic polarization plots.0 h2 h5 h8 hAs-cast TC40.930.880.880.87LPBF TC40.950.920.910.9"],["oa:W4399557519","LPBF TC4","ip",0.0001,null,null,null,"A\\cdotcm\\u22122","","","","electrochemical test","",false,"unmapped_property","table","2\t−632.2\t7.06 × 10−5"],["oa:W4399557519","As-cast TC4","k value",0.88,null,null,null,"","","","","potentiostatic polarization","",false,"unmapped_property","table","As-cast TC4\t0.93\t0.88\t0.88\t0.87"],["oa:W4399557519","Ti-6Al-4V","hr",262.2,null,null,null,"nm","","LPBF","","nanoindentation","",false,"unmapped_property","table","LPBF-TC4\t368.6\t262.2\t0.29"],["oa:W4399557519","LPBF TC4","k value",0.92,null,null,null,"","","","","potentiostatic polarization","",false,"unmapped_property","table","LPBF TC4\t0.95\t0.92\t0.91\t0.9"],["oa:W4399557519","As-cast TC4","ip",0.0002,null,null,null,
