Repository: akhtar07/tisci-explorer

# TiSci Explorer

A read-only, static explorer for **TiSci**, an autonomous research agent for titanium alloys. TiSci reads the
titanium-alloy literature, builds a knowledge graph and a table of measured values, proposes hypotheses where the
graph has gaps, and tests them with DFT (MACE / VASP) and the ICME-lite multiscale chain.

**Live site:** https://akhtar07.github.io/tisci-explorer/

The site has seven sections:

| Section | What it shows |
|---|---|
| Overview | Corpus → graph → facts → hypotheses → verdicts, with the snapshot's counts |
| Worked example | One full loop for W in α-Ti: graph path, hypothesis, novelty check, DFT test, verdict, follow-up, DAMASK |

File: data/facts/other.json (part 82 of 112)
"A\\cdotcm\\u22122","","","","electrochemical test","",false,"unmapped_property","table","5\t−88.91\t1.63 × 10−4"],["oa:W4399557519","LPBF TC4","k value",0.91,null,null,null,"","","","","potentiostatic polarization","",false,"unmapped_property","table","LPBF TC4\t0.95\t0.92\t0.91\t0.9"],["oa:W4399557519","As-cast TC4","ip",0.0,null,null,null,"A\\cdotcm\\u22122","","","","electrochemical test","",false,"unmapped_property","table","As-cast TC4\t0\t−489.5\t6.67 × 10−6"],["oa:W4399557519","LPBF TC4","ip",0.0001,null,null,null,"A\\cdotcm\\u22122","","","","electrochemical test","",false,"unmapped_property","table","8\t−628.7\t5.02 × 10−5"],["oa:W4399557519","As-cast TC4","k value",0.93,null,null,null,"","","","","potentiostatic polarization","",false,"unmapped_property","table","As-cast TC4\t0.93\t0.88\t0.88\t0.87"],["oa:W4399557519","Ti-6Al-4V","TiO2 content",19.21,null,null,null,"%","","as-cast","","","",false,"unmapped_property","results_discussion","After 5 h CE, the content of TiO2 inside the passive film is 19.21 % for the as-cast specimen and 23.41 % for the LPBF specimen."],["oa:W4399557519","Ti-6Al-4V","TiO2 content",35.98,null,null,null,"%","","as-cast","","","",false,"unmapped_property","results_discussion","For the specimens without CE attack, TiO2 is the predominant component of the passive film, and its content reaches 35.98 % and 37.03 % for the as-cast and LPBF TC4 alloys, respectively."],["oa:W4399557519","As-cast TC4","k value",0.87,null,null,null,"","","","","potentiostatic polarization","",false,"unmapped_property","table","As-cast TC4\t0.93\t0.88\t0.88\t0.87"],["oa:W4399557519","As-cast TC4","Ecorr",-489.5,null,null,null,"mVvs.SCE","","","","electrochemical test","",false,"unmapped_property","table","As-cast TC4\t0\t−489.5\t6.67 × 10−6"],["oa:W4399557519","Ti-6Al-4V","TiO2 content",23.41,null,null,null,"%","","LPBF","","","",false,"unmapped_property","results_discussion","After 5 h CE, the content of TiO2 inside the passive film is 19.21 % for the as-cast specimen and 23.41 % for the LPBF specimen."],["oa:W4399557519","As-cast TC4","ip",0.0002,null,null,null,"A\\cdotcm\\u22122","","","","electrochemical test","",false,"unmapped_property","table","8\t−83.28\t2.04 × 10−4"],["oa:W4399607168","Ti-6Al-4V","volume content of the defects",0.034,null,null,null,"%(vol)","","","","X-ray CT","",false,"unmapped_property","results","Researchers have conducted X-ray CT scans on this additive manufacturing material in the past [] and found that the volume content of the defects in the representative, vertically constructed samples was 0.034% (vol)."],["oa:W4399607168","Ti-6Al-4V","applied tensile force",850.0,null,null,null,"N","room temperature","","","tensile test","1 μm/s",false,"unmapped_property","results","When the elongation of the sample reached about 2600 μm, yielding was observed on the tensile curve, and the magnitude of the applied tensile force was about 850 N."],["oa:W4399607168","Ti-6Al-4V","applied tensile force",800.0,null,null,null,"N","room temperature","","","tensile test","1 μm/s",false,"unmapped_property","results","Within a small range thereafter, necking occurred in the tensile specimen, followed by a fracture at a position with elongation of approximately 3000 μm and an applied tensile force of approximately 800 N."],["oa:W4399621570","Ti-44Al-6Nb-1.2Cr","volume fraction of β phase",0.2,null,null,null,"%","","","β phase","","",false,"unmapped_property","results_discussion","Upon a further hatch spacing increase to 0.04 mm, the α2-phase regions became considerably thinner, and the β phase almost disappeared."],["oa:W4399621570","Ti-44Al-6Nb-1.2Cr","volume fraction of β phase",0.2,null,null,null,"%","","","β phase","","",false,"unmapped_property","results_discussion","As the hatch spacing increased from 0.01 to 0.06 mm, the volume fraction of the β phase decreased from 19.4% to 0.2%, while those of the α2 and γ phases increased from 79.4% to 99.8% and decreased from 1.2% to 0%, respectively."],["oa:W4399730629","Ti-6Al-4V","antimicrobial rate",3.0,null,null,2.0,"%","","","","","",false,"unmapped_property","results","For Ti-33Nb-3Ga and Ti-33Nb-5Ga, the antimicrobial rate observed against P. aeruginosa over 6 h was 90 ± 5% and 95 ± 3%, respectively (A), while Ti-6Al-4V demonstrated a very small rate of 3 ± 2%."],["oa:W4399730629","Ti-33Nb-5Ga","Antibacterial activity",95.0,null,null,3.0,"%","","","dendritic α-phase colonies in β-phase matrix","","",false,"unmapped_property","conclusions","Antibacterial activity up to 90 ± 5% for the 3 wt% alloy was observed, in addition to 95 ± 3% for the 5 wt% alloy."],["oa:W4399730629","Ti-33Nb-3Ga","antibacterial rate",30.0,null,null,1.0,"%","","","","","",false,"unmapped_property","results","Furthermore, after 24 h, the antibacterial rate over P. aeruginosa bacteria was measured at 30 ± 1% for Ti-33Nb-3Ga, 92.3 ± 2.5% for Ti-33Nb-5Ga, and 6.3 ± 1.5% for Ti-6Al-4V, as shown in B."],["oa:W4399730629","Ti-33Nb-5Ga","inhibition of S. aureus",50.0,null,null,5.0,"%","","","","","",false,"unmapped_property","results","Consequently, the inhibition of S. aureus bacteria over a 6 h period was measured at 36.7 ± 7.6% and 50 ± 5% for 3 wt% and 5 wt% gallium samples, respectively."],["oa:W4399730629","Ti-6Al-4V","antimicrobial rate",6.3,null,null,1.5,"%","","","","","",false,"unmapped_property","conclusions","These results show a substantial improvement over the small antimicrobial rate of Ti-6Al-4V, which was only up to 6.3 ± 1.5%."],["oa:W4399730629","Ti-33Nb-3Ga","antibacterial activity",30.0,30.0,30.0,5.0,"%","24 h incubation","","","","",false,"unmapped_property","discussion","At 24 h incubation, the potency of Ti-33Nb-3Ga against P. aeruginosa decreased to 30 ± 5%, while the Ti-33Nb-5Ga alloy remained unchanged at 92.3 ± 2.5%."],["oa:W4399730629","Ti-33Nb-5Ga","antibacterial rate",92.3,null,null,2.5,"%","","","","","",false,"unmapped_property","results","Furthermore, after 24 h, the antibacterial rate over P. aeruginosa bacteria was measured at 30 ± 1% for Ti-33Nb-3Ga, 92.3 ± 2.5% for Ti-33Nb-5Ga, and 6.3 ± 1.5% for Ti-6Al-4V, as shown in B."],["oa:W4399730629","Ti-6Al-4V","antibacterial rate",6.3,null,null,1.5,"%","","","","","",false,"unmapped_property","results","Furthermore, after 24 h, the antibacterial rate over P. aeruginosa bacteria was measured at 30 ± 1% for Ti-33Nb-3Ga, 92.3 ± 2.5% for Ti-33Nb-5Ga, and 6.3 ± 1.5% for Ti-6Al-4V, as shown in B."],["oa:W4399730629","Ti-33Nb-5Ga","antibacterial activity",95.0,95.0,95.0,3.0,"%","","","","","",false,"unmapped_property","discussion","Antibacterial activity up to 90 ± 5% for the 3 wt% alloy was observed, in addition to 95 ± 3% for the 5 wt% alloy."],["oa:W4399730629","Ti-33Nb-5Ga","antibacterial activity",92.3,92.3,92.3,2.5,"%","24 h incubation","","","","",false,"unmapped_property","discussion","At 24 h incubation, the potency of Ti-33Nb-3Ga against P. aeruginosa decreased to 30 ± 5%, while the Ti-33Nb-5Ga alloy remained unchanged at 92.3 ± 2.5%."],["oa:W4399730629","Ti-33Nb-5Ga","Antibacterial activity",92.3,null,null,2.5,"%","","","dendritic α-phase colonies in β-phase matrix","","",false,"unmapped_property","conclusions","After 24 h, the potency of Ti-33Nb-3Ga decreased, while the Ti-33Nb-5Ga alloy remained unchanged at 92.3 ± 2.5%."],["oa:W4399730629","Ti-33Nb-3Ga","inhibition of S. aureus",36.7,null,null,7.6,"%","","","","","",false,"unmapped_property","results","Consequently, the inhibition of S. aureus bacteria over a 6 h period was measured at 36.7 ± 7.6% and 50 ± 5% for 3 wt% and 5 wt% gallium samples, respectively."],["oa:W4399730629","Ti-33Nb-3Ga","antibacterial activity",90.0,90.0,90.0,5.0,"%","","","","","",false,"unmapped_property","discussion","Antibacterial activity up to 90 ± 5% for the 3 wt% alloy was observed, in addition to 95 ± 3% for the 5 wt% alloy."],["oa:W4399730629","Ti-33Nb-3Ga","antimicrobial rate",90.0,null,null,5.0,"%","","","","","",false,"unmapped_property","results","For Ti-33Nb-3Ga and Ti-33Nb-5Ga, the antimicrobial rate observed against P. aeruginosa over 6 h was 90 ± 5% and 95 ± 3%, respectively (A), while Ti-6Al-4V demonstrated a very small rate of 3 ± 2%."],["oa:W4399730629","Ti-33Nb-5Ga","antimicrobial rate",95.0,null,null,3.0,"%","","","","","",false,"unmapped_property","results","For Ti-33Nb-3Ga and Ti-33Nb-5Ga, the antimicrobial rate observed against P. aeruginosa over 6 h was 90 ± 5% and 95 ± 3%, respectively (A), while Ti-6Al-4V demonstrated a very small rate of 3 ± 2%."],["oa:W4399730629","Ti-6Al-4V","inhibition of S. aureus",2.0,null,null,1.0,"%","","","","","",false,"unmapped_property","results","Here, the bacterial inhibition exhibited by Ti-6Al-4V was merely 2 ± 1%."],["oa:W4399730629","Ti-33Nb-3Ga","Antibacterial activity",90.0,null,null,5.0,"%","","","equiaxed β-phase","","",false,"unmapped_property","conclusions","Antibacterial activity up to 90 ± 5% for the 3 wt% alloy was observed, in addition to 95 ± 3% for the 5 wt% alloy."],["oa:W4399754315","","residual stresses",1.5,null,null,null,"GPa","850 °C","","","","",false,"unmapped_property","conclusions","As a result of the forming process at 500 °C, it was observed that the weld seam shifted from the centre to the Grade-5 side by 14.6 mm."],["oa:W4399754315","","residual stresses",0.75,null,null,null,"GPa","850 °C","","","","",false,"unmapped_property","conclusions","At 850 °C, the deformation occurred towards the Grade-2 side, and the weld seam deviated from the center by 7.3 mm."],["oa:W4399954534","Tool","Density, kg·m−3",14450.0,null,null,null,"kg·m-3","","","","","",false,"unmapped_property","table","Tool\t650\t0.31\t14,450\t280\t75"],["oa:W4399954534","Tool","Conductivity, W·m−1·°C−1",75.0,null,null,null,"W·m-1·°C-1","","","","","",false,"unmapped_property","table","Tool\t650\t0.31\t14,450\t280\t75"],["oa:W4399954534","Sheet metal","Density, kg·m−3",4500.0,null,null,null,"kg·m-3","","","","","",false,"unmapped_property","table","Sheet metal\t105\t0.37\t4500\t520\t19.9"],["oa:W4399954534","Sheet metal","Conductivity, W·m−1·°C−1",19.9,null,null,null,"W·m-1·°C-1","","","","","",false,"unmapped_property","table","Sheet metal\t105\t0.37\t4500\t520\t19.9"],["oa:W4399975732","Ti-6Al-4V","EWR",0.0055,null,null,null,"g/min","","","","","",false,"unmapped_property","conclusions","Achieved minimum electrode wear rate: 0.0055 g/min, compared to a previous study [36] with an optimized EWR of 0.10 mm³/min."],["oa:W4399975732","Ti-6Al-4V","base radius",1.5,null,null,null,"mm","","","","","",false,"unmapped_property","conclusions","Achieved optimized base radius: 1.5 mm."],["oa:W4399975732","Ti-6Al-4V","HV",0.7,null,null,null,"V","","","","","",false,"unmapped_property","conclusions","Optimized values: HV = 0.70 V, LV = 30 A, pulse off time = 6.5 µs."],["oa:W4399975732","Ti-6Al-4V","LV",30.0,null,null,null,"A","","","","","",false,"unmapped_property","conclusions","Optimized values: HV = 0.70 V, LV = 30 A, pulse off time = 6.5 µs."],["oa:W4399975732","Ti-6Al-4V","pulse off time",6.5,null,null,null,"µs","","","","","",false,"unmapped_property","conclusions","Optimized values: HV = 0.70 V, LV = 30 A, pulse off time = 6.5 µs."],["oa:W4400098826","Ti-6Al-4V","minimum deformation",0.0139,null,null,null,"mm","","","","FEA","",true,"unmapped_property","abstract","The maximum Von-Mises elastic strain (0.00093473) was observed for Ti-6Al-4V while tensile and compression and minimum deformation (0.013869 mm) in tensile loading."],["oa:W4400209198","CP-Ti Grade 4","drug release",11.3,null,null,null,"%","","anodized for 2 h","","","",false,"unmapped_property","results_discussion","After an anodizing time of 2 h, the CpTi G4 sample released 11.3% of the drug substance after the first hour, and then the released amount decreased to 1.2% after the second hour."],["oa:W4400209198","CP-Ti Grade 4","drug release",1.2,null,null,null,"%","","anodized for 2 h","","","",false,"unmapped_property","results_discussion","After this collapse, the amount of drug released increased again to 8%, which was recorded after the third hour."],["oa:W4400209198","CP-Ti Grade 4","drug release",8.5,null,null,null,"%","","anodized for 2 h","","","",false,"unmapped_property","results_discussion","This value stabilized and remained at a similar level until the end of the study because after 24 h, the amount of drug released was 8.5%, and at the end of the study—after 48 h—it was 9.4%."],["oa:W4400209198","CP-Ti Grade 4","drug release",4.0,null,null,null,"%","","anodized for 18 h","","","",false,"unmapped_property","results_discussion","The CpTi G4 sample anodized for 18 h after the first hour released 4% of the drug and this value increased until 24 h when it amounted to 15%."],["oa:W4400209198","CP-Ti Grade 4","drug release",15.0,null,null,null,"%","","anodized for 18 h","","","",false,"unmapped_property","results_discussion","The CpTi G4 sample anodized for 18 h after the first hour released 4% of the drug and this value increased until 24 h when it amounted to 15%."],["oa:W4400209198","CP-Ti Grade 4","F",16.4,null,null,9.0,"wt%","","anodized at 20 V for 2 h","","","",false,"unmapped_property","table","Anodized at 20 V for 2 h\t54.7(6)\t28.9(4)\t16.4(9)"],["oa:W4400209198","CP-Ti Grade 4","F",14.9,null,null,3.0,"wt%","","anodized at 20 V for 18 h","","","",false,"unmapped_property","table","Anodized at 20 V for 18 h\t54.5(2)\t30.6(7)\t14.9(3)"],["oa:W4400209198","CP-Ti Grade 4","F",17.1,null,null,2.0,"wt%","","anodized at 20 V for 24 h","","","",false,"unmapped_property","table","Anodized at 20 V for 24 h\t54.1(6)\t28.8(6)\t17.1(2)"],["oa:W4400209198","CP-Ti Grade 4","F",17.1,null,null,3.0,"wt%","","anodized at 20 V for 48 h","","","",false,"unmapped_property","table","Anodized at 20 V for 48 h\t53.9(4)\t29.0(4)\t17.1(3)"],["oa:W4400241402","Ti-6Al-4V","tensile-shear strength",31.1,null,null,null,"MPa","","","","","",false,"unmapped_property","results_discussion","The tensile-shear strength for samples welded without the presence of the interlayer was only 31.1 MPa."],["oa:W4400241402","Ti-6Al-4V","tensile-shear strength",107.51,null,null,null,"MPa","","","","","",false,"unmapped_property","results_discussion","Looking at the graph for the Au interlayer case, we can immediately deduce that 25% of the data has a value less than 107.51 MPa; similarly, the upper quartile represents 75% of the data."],["oa:W4400241402","Ti-6Al-4V","tensile-shear strength",108.87,null,null,null,"MPa","","","","","",false,"unmapped_property","results_discussion","The value of 75% of the data is less than 108.87 MPa."],["oa:W4400241402","Ti-6Al-4V","tensile-shear strength",107.21,107.21,109.46,null,"MPa","","","","","",false,"unmapped_property","results_discussion","The maximum and minimum values obtained in the tests for joints with a Au interlayer are 109.46 MPa and 107.21 MPa, respectively."],["oa:W4400241402","Ti-6Al-4V","tensile-shear strength",107.96,null,null,null,"MPa","","","","","",false,"unmapped_property","results_discussion","In our example of an RSW joint with a Au interlayer, the median is approximately 107.96 MPa."],["oa:W4400241402","Ti-6Al-4V","tensile/shear strength",65.5,null,null,null,"MPa","","","","","",false,"unmapped_property","results_discussion","The tensile/shear strength of the RSW joints reached 65.5 MPa during RSW with the presence of a Cu interlayer, which is more than twice as much as in the case of welded joints without the presence of the interlayer."],["oa:W4400241402","Ti-6Al-4V","tensile-shear strength",108.0,null,null,null,"MPa","","","","","",false,"unmapped_property","results_discussion","During resistance welding with the presence of the Au interlayer, the tensile-shear strength of the joint reached 108 MPa, which is more than three times higher than in the case of welded joints without the use of an interlayer."],["oa:W4400241402","Ti6Al4V/DP600","tensile/shear strength",65.8,null,null,null,"MPa","","with Cu interlayer","","","",false,"unmapped_property","conclusions","For the joint with the Cu interlayer, the maximum tensile/shear strength reaches 65.8 MPa; this is 100% higher than that of a joint obtained without an interlayer."],["oa:W4400241402","Ti6Al4V/DP600","tensile/shear strength",108.3,null,null,null,"MPa","","with Au interlayer","","","",false,"unmapped_property","conclusions","The joint produced with the presence of the Au interlayer exhibits a tensile/shear strength of 108.3 MPa; this is 300% higher than that of the joint obtained without the interlayer."],["oa:W4400241402","Ti-6Al-4V","Si",0.17,null,null,null,"wt%","","","","","",false,"unmapped_property","table","Content (wt.%)\t6.23\t0.20\t0.17\t3.94\t0.32\t0.02\t0.01\tBalance"],["oa:W4400241402","Ti-6Al-4V","Fe",0.32,null,null,null,"wt%","","","","","",false,"unmapped_property","table","Content (wt.%)\t6.23\t0.20\t0.17\t3.94\t0.32\t0.02\t0.01\tBalance"],["oa:W4400241402","Ti-6Al-4V","C",0.02,null,null,null,"wt%","","","","","",false,"unmapped_property","table","Content (wt.%)\t6.23\t0.20\t0.17\t3.94\t0.32\t0.02\t0.01\tBalance"],["oa:W4400241402","Ti-6Al-4V","N",0.01,null,null,null,"wt%","","","","","",false,"unmapped_property","table","Content (wt.%)\t6.23\t0.20\t0.17\t3.94\t0.32\t0.02\t0.01\tBalance"],["oa:W4400365743","Ti-6Al-4V","wall height increase",40.0,null,null,null,"%","","as-built SLM","","","",false,"unmapped_property","results","An increase in 40% wall height was observed with an increase in delay of 300 s."],["oa:W4400366093","Ti-6Al-4V","temperature gradient",100000000.0,null,null,null,"K/m","","","","","",false,"unmapped_property","results","During the LPBF process, the temperature gradient is large (107 K/m) and the heat flow direction is parallel to the building direction []."],["oa:W4400366093","Ti-6Al-4V","average width of corrosion pits",13.0,null,null,null,"µm","","as-cast","(α + β) two-phase","","",false,"unmapped_property","results","Overall, the size of corrosion pits formed in the as-cast Ti6Al4V alloys is small, with an average width and depth of approximately 13.0 μm and 19.5 μm, respectively."],["oa:W4400366093","Ti-6Al-4V","average depth of corrosion pits",19.5,null,null,null,"µm","","as-cast","(α + β) two-phase","","",false,"unmapped_property","results","Overall, the size of corrosion pits formed in the as-cast Ti6Al4V alloys is small, with an average width and depth of approximately 13.0 μm and 19.5 μm, respectively."],["oa:W4400366093","Ti-6Al-4V","average width of pitting holes",53.1,null,null,null,"µm","","as-built","martensitic α'","","",false,"unmapped_property","results","The average width and depth of pitting holes are 53.1 μm and 58.4 μm, respectively."],["oa:W4400366093","Ti-6Al-4V","average depth of pitting holes",58.4,null,null,null,"µm","","as-built","martensitic α'","","",false,"unmapped_property","results","The average width and depth of pitting holes are 53.1 μm and 58.4 μm, respectively."],["oa:W4400366093","Ti-6Al-4V","icorr",0.92,null,null,0.06,"µA∙cm-2","","as-cast","","potentiodynamic polarization","",false,"unmapped_property","table","As-cast\t−0.341 ± 0.018\t0.92 ± 0.06\t2.054 ± 0.089\t1.28 ± 0.34"],["oa:W4400366093","Ti-6Al-4V","icorr",0.92,null,null,0.06,"µA∙cm-2","","as-cast","","potentiodynamic polarization","",false,"unmapped_property","table","As-cast\t−0.341 ± 0.018\t0.92 ± 0.06\t2.054 ± 0.089\t1.28 ± 0.34"],["oa:W4400366093","Ti-6Al-4V","icorr",0.92,null,null,0.06,"µA∙cm-2","","as-cast","","potentiodynamic polarization","",false,"unmapped_property","table","As-cast\t−0.341 ± 0.018\t0.92 ± 0.06\t2.054 ± 0.089\t1.28 ± 0.34"],["oa:W4400366093","Ti-6Al-4V","icorr",0.92,null,null,0.06,"µA∙cm-2","","as-cast","","potentiodynamic polarization","",false,"unmapped_property","table","As-cast\t−0.341 ± 0.018\t0.92 ± 0.06\t2.054 ± 0.089\t1.28 ± 0.34"],["oa:W4400366093","Ti-6Al-4V","icorr",1.11,null,null,0.24,"µA∙cm-2","","as-built","","potentiodynamic polarization","",false,"unmapped_property","table","As-built\t−0.389 ± 0.046\t1.11 ± 0.24\t1.979 ± 0.094\t11.21 ± 1.15"],["oa:W4400366093","Ti-6Al-4V","icorr",1.11,null,null,0.24,"µA∙cm-2","","as-built","","potentiodynamic polarization","",false,"unmapped_property","table","As-built\t−0.389 ± 0.046\t1.11 ± 0.24\t1.979 ± 0.094\t11.21 ± 1.15"],["oa:W4400366093","Ti-6Al-4V","icorr",1.11,null,null,0.24,"µA∙cm-2","","as-built","","potentiodynamic polarization","",false,"unmapped_property","table","As-built\t−0.389 ± 0.046\t1.11 ± 0.24\t1.979 ± 0.094\t11.21 ± 1.15"],["oa:W4400366093","Ti-6Al-4V","icorr",1.11,null,null,0.24,"µA∙cm-2","","as-built","","potentiodynamic polarization","",false,"unmapped_property","table","As-built\t−0.389 ± 0.046\t1.11 ± 0.24\t1.979 ± 0.094\t11.21 ± 1.15"],["oa:W4400366093","Ti-6Al-4V","Rf",36.72,null,null,2.9,"kΩ·cm2","","as-cast","","EIS","",false,"unmapped_property","table","As-cast\t36.72 ± 2.90\t1.792 ± 0.089\t0.980 ±0.004\t1.679 ± 0.200\t1.275 ± 0.009\t0.991 ± 0.004"],["oa:W4400366093","Ti-6Al-4V","Qf × 10−5",1.792,null,null,0.089,"Ω-1·Sn·cm-2","","as-cast","","EIS","",false,"unmapped_property","table","As-cast\t36.72 ± 2.90\t1.792 ± 0.089\t0.980 ±0.004\t1.679 ± 0.200\t1.275 ± 0.009\t0.991 ± 0.004"],["oa:W4400366093","Ti-6Al-4V","n f",0.98,null,null,0.004,"","","as-cast","","EIS","",false,"unmapped_property","table","As-cast\t36.72 ± 2.90\t1.792 ± 0.089\t0.980 ±0.004\t1.679 ± 0.200\t1.275 ± 0.009\t0.991 ± 0.004"],["oa:W4400366093","Ti-6Al-4V","Rct",1.679,null,null,0.2,"MΩ·cm2","","as-cast","","EIS","",false,"unmapped_property","table","As-cast\t36.72 ± 2.90\t1.792 ± 0.089\t0.980 ±0.004\t1.679 ± 0.200\t1.275 ± 0.009\t0.991 ± 0.004"],["oa:W4400366093","Ti-6Al-4V","Qdl × 10−5",1.275,null,null,0.009,"Ω-1·Sn·cm-2","","as-cast","","EIS","",false,"unmapped_property","table","As-cast\t36.72 ± 2.90\t1.792 ± 0.089\t0.980 ±0.004\t1.679 ± 0.200\t1.275 ± 0.009\t0.991 ± 0.004"],["oa:W4400366093","Ti-6Al-4V","n dl",0.991,null,null,0.004,"","","as-cast","","EIS","",false,"unmapped_property","table","As-cast\t36.72 ± 2.90\t1.792 ± 0.089\t0.980 ±0.004\t1.679 ± 0.200\t1.275 ± 0.009\t0.991 ± 0.004"],["oa:W4400366093","Ti-6Al-4V","Rf",33.17,null,null,1.33,"kΩ·cm2","","as-built","","EIS","",false,"unmapped_property","table","As-built\t33.17 ± 1.33\t2.128 ± 0.035\t0.951 ± 0.003\t1.469 ± 0.020\t1.386 ± 0.625\t0.661 ± 0.033"],["oa:W4400366093","Ti-6Al-4V","Qf × 10−5",2.128,null,null,0.035,"Ω-1·Sn·cm-2","","as-built","","EIS","",false,"unmapped_property","table","As-built\t33.17 ± 1.33\t2.128 ± 0.035\t0.951 ± 0.003\t1.469 ± 0.020\t1.386 ± 0.625\t0.661 ± 0.033"],["oa:W4400366093","Ti-6Al-4V","n f",0.951,null,null,0.003,"","","as-built","","EIS","",false,"unmapped_property","table","As-built\t33.17 ± 1.33\t2.128 ± 0.035\t0.951 ± 0.003\t1.469 ± 0.020\t1.386 ± 0.625\t0.661 ± 0.033"],["oa:W4400366093","Ti-6Al-4V","Rct",1.469,null,null,0.02,"MΩ·cm2","","as-built","","EIS","",false,"unmapped_property","table","As-built\t33.17 ± 1.33\t2.128 ± 0.035\t0.951 ± 0.003\t1.469 ± 0.020\t1.386 ± 0.625\t0.661 ± 0.033"],["oa:W4400366093","Ti-6Al-4V","Qdl × 10−5",1.386,null,null,0.625,"Ω-1·Sn·cm-2","","as-built","","EIS","",false,"unmapped_property","table","As-built\t33.17 ± 1.33\t2.128 ± 0.035\t0.951 ± 0.003\t1.469 ± 0.020\t1.386 ± 0.625\t0.661 ± 0.033"],["oa:W4400366093","Ti-6Al-4V","n dl",0.661,null,null,0.033,"","","as-built","","EIS","",false,"unmapped_property","table","As-built\t33.17 ± 1.33\t2.128 ± 0.035\t0.951 ± 0.003\t1.469 ± 0.020\t1.386 ± 0.625\t0.661 ± 0.033"],["oa:W4400542339","C1","wear amount",5.5,null,null,null,"mg","","","","","",false,"unmapped_property","results","The wear amount of the C1 coating, which was made solely of Inconel 625 powder, was 5.5 mg, representing a reduction of about 20% compared to the substrate."],["oa:W4400561438","Ti-13Nb-13Zr","adhesive strength",8.25,3.5,13.0,null,"MPa","","","","tensile test","",false,"unmapped_property","results_discussion","The magnitude varied from 3.5 MPa to 13 MPa based on the conditions, and adhesion was enhanced by eliminating stress through swirling throughout nanotube production."],["oa:W4400561438","Ti-13Nb-13Zr","adhesion resistance",26.12,null,null,null,"MPa","","","","tensile test","",false,"unmapped_property","results_discussion","The highest adhesion resistance obtained was 26.12 MPa after multilayer."],["oa:W4400561438","Ti-13Nb-13Zr","adhesive strength",4.4,null,null,null,"MPa","","","","tensile test","",false,"unmapped_property","results_discussion","The untreated nanotubes exhibited an adhesive strength of 1.4 MPa, while the polymer-treated nanotubes showed a higher adhesive strength of 4.4 MPa."],["oa:W4400561438","Ti-13Nb-13Zr","adhesive strength",38.3,null,null,null,"MPa","","","","tensile test","",false,"unmapped_property","results_discussion","The adhesive strengths of the nanostructures manufactured at 20 V and 30 V were 38 3 MPa and 32 4 MPa, respectively."],["oa:W4400561438","Ti-13Nb-13Zr","adhesive strength",32.4,null,null,null,"MPa","","","","tensile test","",false,"unmapped_property","results_discussion","The adhesive strengths of the nanostructures manufactured at 20 V and 30 V were 38 3 MPa and 32 4 MPa, respectively."],["oa:W4400561438","Ti-13Nb-13Zr","adhesive strength",1.4,null,null,null,"MPa","","","","tensile test","",false,"unmapped_property","results_discussion","The untreated nanotubes exhibited an adhesive strength of 1.4 MPa, while the polymer-treated nanotubes showed a higher adhesive strength of 4.4 MPa."],["oa:W4400743921","","Tool wear (Ymax)",142.375,null,null,null,"µm","","heat-treated","","","",false,"unmapped_property","table","Mean\t0.16 µm\t0.07 µm\t187.77 µm\t142.375 µm"],["oa:W4400743921","","Tool wear Ymax Mean (µm)",142.375,null,null,null,"µm","","","","","",false,"unmapped_property","table","9\t120\t0.15\t0.4\t142.375\t− 43.0687"],["oa:W4400743921","","Tool wear Ymax Mean (µm)",170.286,null,null,null,"µm","","","","","",false,"unmapped_property","table","6\t100\t0.15\t0.2\t170.286\t− 44.6236"],["oa:W4400743921","","Tool wear Ymax Mean (µm)",201.712,null,null,null,"µm","","","","","",false,"unmapped_property","table","2\t80\t0.10\t0.4\t201.712\t− 46.0946"],["oa:W4400743921","TC21","Y",142.375,null,null,null,"µm","","optimal machining","","","",false,"unmapped_property","conclusions","The optimal machining parameters were the same as above, with a resultant tool wear measurement of Y = 142.375 µm.The speed of cut is the most significant factor affecting tool insert wear, with a 46.7% contribution.The feed rate, contributing 20.2% to the overall tool wear, is the least significant parameter."],["oa:W4400743921","","Tool wear Ymax Mean (µm)",227.089,null,null,null,"µm","","","","","",false,"unmapped_property","table","1\t80\t0.05\t0.2\t227.089\t− 47.1239"],["oa:W4400743921","TC21","tool wear",187.77,null,null,null,"µm","","as-received","","","",false,"unmapped_property","results_discussion","The surface roughness decreased from 0.16 to 0.07 µm with an improvement percentage of 56.25%, and the tool wear from 187.77 to 142.375 µm with an improvement percentage of 24.18%."],["oa:W4400743921","","Tool wear Ymax Mean (µm)",209.539,null,null,null,"µm","","","","","",false,"unmapped_property","table","5\t100\t0.10\t0.6\t209.539\t− 46.4253"],["oa:W4400743921","","Tool wear Ymax Mean (µm)",232.031,null,null,null,"µm","","","","","",false,"unmapped_property","table","3\t80\t0.15\t0.6\t232.031\t− 47.3109"],["oa:W4400743921","","Tool wear Ymax Mean (µm)",215.97,null,null,null,"µm","","","","","",false,"unmapped_property","table","7\t120\t0.05\t0.6\t215.970\t− 46.6879"],["oa:W4400743921","","Tool wear Ymax Mean (µm)",195.657,null,null,null,"µm","","","","","",false,"unmapped_property","table","4\t100\t0.05\t0.4\t195.657\t− 45.8299"],["oa:W4400743921","TC21","tool wear",142.375,null,null,null,"µm","","heat-treated","","","",false,"unmapped_property","results_discussion","The surface roughness decreased from 0.16 to 0.07 µm with an improvement percentage of 56.25%, and the tool wear from 187.77 to 142.375 µm with an improvement percentage of 24.18%."],["oa:W4400743921","","Tool wear (Ymax)",187.77,null,null,null,"µm","","as-received","","","",false,"unmapped_property","table","Mean\t0.16 µm\t0.07 µm\t187.77 µm\t142.375 µm"],["oa:W4400743921","","Tool wear Ymax Mean (µm)",143.5,null,null,null,"µm","","","","","",false,"unmapped_property","table","8\t120\t0.10\t0.2\t143.500\t− 43.1370"],["oa:W4400774458","Ti-6Al-4V","0.2% offset load",498.0,null,null,33.7,"N","","","","","",false,"unmapped_property","results","The average 0.2% offset load values designed for the unit cell size of 3 mm for BDN, G10, and DM were 498.0 ± 33.7, 212.0 ± 12.9, and 119.5 ± 13.3 N, respectively."],["oa:W4400774458","Ti-6Al-4V","0.2% offset load",96.6,null,null,13.4,"N","","","","","",false,"unmapped_property","results","Those of 4 mm of BDN, G10, and DM were 366.0 ± 42.4, 44.6 ± 4.1, and 96.6 ± 13.4 N, respectively."],["oa:W4400774458","Ti-6Al-4V","0.2% offset load",212.0,null,null,12.9,"N","","","","","",false,"unmapped_property","results","The average 0.2% offset load values designed for the unit cell size of 3 mm for BDN, G10, and DM were 498.0 ± 33.7, 212.0 ± 12.9, and 119.5 ± 13.3 N, respectively."],["oa:W4400774458","Ti-6Al-4V","0.2% offset load",119.5,null,null,13.3,"N","","","","","",false,"unmapped_property","results","The average 0.2% offset load values designed for the unit cell size of 3 mm for BDN, G10, and DM were 498.0 ± 33.7, 212.0 ± 12.9, and 119.5 ± 13.3 N, respectively."],["oa:W4400774458","Ti-6Al-4V","0.2% offset load",321.0,null,null,11.1,"N","","","","","",false,"unmapped_property","results","Those of 5 mm BDN, G10, and DM were 321.0 ± 11.1, 66.3 ± 6.1, and 38.6 ± 6.3 N, respectively."],["oa:W4400774458","Ti-6Al-4V","0.2% offset load",66.3,null,null,6.1,"N","","","","","",false,"unmapped_property","results","Those of 5 mm BDN, G10, and DM were 321.0 ± 11.1, 66.3 ± 6.1, and 38.6 ± 6.3 N, respectively."],["oa:W4400774458","Ti-6Al-4V","0.2% offset load",44.6,null,null,4.1,"N","","","","","",false,"unmapped_property","results","Those of 4 mm of BDN, G10, and DM were 366.0 ± 42.4, 44.6 ± 4.1, and 96.6 ± 13.4 N, respectively."],["oa:W4400774458","Ti-6Al-4V","0.2% offset load",366.0,null,null,42.4,"N","","","","","",false,"unmapped_property","results","Those of 4 mm of BDN, G10, and DM were 366.0 ± 42.4, 44.6 ± 4.1, and 96.6 ± 13.4 N, respectively."],["oa:W4400774458","Ti-6Al-4V","0.2% offset load",38.6,null,null,6.3,"N","","","","","",false,"unmapped_property","results","Those of 5 mm BDN, G10, and DM were 321.0 ± 11.1, 66.3 ± 6.1, and 38.6 ± 6.3 N, respectively."],["oa:W4400972198","Al-Mg-Si-Ti","density",99.8,null,null,null,"%","","as-built L-PBF","","","",false,"unmapped_property","conclusions","The Al-Mg-Si-Ti alloy presents superior processability, free of cracking and high density of 99.8%."],["oa:W4400972198","AA6061","density",97.3,null,null,null,"%","","as-built L-PBF","","","",false,"unmapped_property","conclusions","(1) The AA6061 alloy shows poor processability, prone to cracking and resulting in low density of 97.3% in the L-PBFed samples."],["oa:W4400975773","Ti-5Al-5Mo-5V-3Cr","effective capacitance—Ceff (F/cm2)",0.0001,null,null,0.0,"F/cm2","","as-processed","","EIS","",false,"unmapped_property","table","effective capacitance—Ceff (F/cm2)\t5.29 (± 2.61) × 10–5\t1.05 (± 0.12) × 10–5"],["oa:W4400975773","Ti-5Al-5Mo-5V-3Cr","Sz maximum peak-to-valley height",127.0,null,null,25.0,"µm","","as processed","","","",false,"unmapped_property","table","Sz maximum peak-to-valley height\t127 ± 25\t6.4 ± 0.4\t5.6 ± 0.2"],["oa:W4400975773","Ti-5Al-5Mo-5V-3Cr","Rp",1750000.0,null,null,40000.0,"Ωcm2","","surface-pretreated plus degreased and deoxidized (naturally aerated)","","electrochemical test","",false,"unmapped_property","table","surface-pretreated plus degreased and deoxidized (naturally aerated)\t–25 ± 6\t4.02 (±1.06) × 10–6\t3.17 (±0.51) × 10–5\t1.75 ± 0.04"],["oa:W4400975773","Ti-5Al-5Mo-5V-3Cr","Al (5 wt %) and V (5 wt %)",5.0,null,null,null,"wt%","","","","","",false,"unmapped_property","discussion","For example, Al (5 wt %) and V (5 wt %) are expected to form stable Al2O3 and V2O5 oxide layers."],["oa:W4400975773","Ti-5Al-5Mo-5V-3Cr","Cr (2.1%)",2.1,null,null,null,"%","","","","","",false,"unmapped_property","results","Semiquantitative X-ray analysis revealed weight percents of the alloying elements as the following: Al (4.1%), Mo (4.4%), V (5.3%), and Cr (2.1%) were close to the expected weight percents of Al (5%), Mo (5%), V (5%), and Cr (3%)."],["oa:W4400975773","Ti-5Al-5Mo-5V-3Cr","impedance modulus—ZMod at 0.01 Hz (Ω-cm2)",5190.0,null,null,1290.0,"Ω-cm2","","as-processed","","EIS","",false,"unmapped_property","table","impedance modulus—ZMod at 0.01 Hz (Ω-cm2)\t5.19 (± 1.29) × 103\t1.84 (± 0.49) × 105"],["oa:W4400975773","Ti-5Al-5Mo-5V-3Cr","j at −0.8 V (A/cm2)",0.0002,null,null,0.0001,"A/cm2","","as-processed","","","",false,"unmapped_property","table","j at −0.8 V (A/cm2)\t1.75 (± 0.77) × 10–4\t2.26 (± 0.38) × 10–5"],["oa:W4400975773","Ti-5Al-5Mo-5V-3Cr","j at 0.6 V",0.0,null,null,0.0,"A/cm2","","surface-pretreated plus degreased and deoxidized (naturally aerated)","","electrochemical test","",false,"unmapped_property","table","surface-pretreated plus degreased and deoxidized (naturally aerated)\t–25 ± 6\t4.02 (±1.06) × 10–6\t3.17 (±0.51) × 10–5\t1.75 ± 0.04"],["oa:W4400975773","Ti-5Al-5Mo-5V-3Cr","Sz maximum peak-to-valley height",6.4,null,null,0.4,"µm","","after abrading on a polishing wheel","","","",false,"unmapped_property","table","Sz maximum peak-to-valley height\t127 ± 25\t6.4 ± 0.4\t5.6 ± 0.2"],["oa:W4400975773","Ti-5Al-5Mo-5V-3Cr","effective capacitance—Ceff (F/cm2)",0.0,null,null,0.0,"F/cm2","","surface-pretreated","","EIS","",false,"unmapped_property","table","effective capacitance—Ceff (F/cm2)\t5.29 (± 2.61) × 10–5\t1.05 (± 0.12) × 10–5"],["oa:W4400975773","Ti-5Al-5Mo-5V-3Cr","OCP",-458.0,null,null,41.0,"mVvsAg/AgCl3MKCl","","surface-pretreated (deaerated)","","electrochemical test","",false,"unmapped_property","table","surface-pretreated (deaerated)\t–458 ± 41\t5.49 (±0.86) × 10–6\t3.61 (±0.45) × 10–5\t1.30 ± 0.21"],["oa:W4400975773","Ti-5Al-5Mo-5V-3Cr","equivalent series resistance—Rs (Ω-cm2)",22.2,null,null,0.4,"Ω-cm2","","as-processed","","EIS","",false,"unmapped_property","table","equivalent series resistance—Rs (Ω-cm2)\t22.20 ± 0.40\t24.30 ± 1.98"],["oa:W4400975773","Ti-5Al-5Mo-5V-3Cr","Rp—LPR (Ω-cm2)",4670.0,null,null,1780.0,"Ω-cm2","","as-processed","","","",false,"unmapped_property","table","Rp—LPR (Ω-cm2)\t4.67 (± 1.78) × 103\t1.99 (± 0.77) × 106"],["oa:W4400975773","Ti-5Al-5Mo-5V-3Cr","Rp",850000.0,null,null,480000.0,"Ωcm2","","surface-pretreated (naturally aerated)","","electrochemical test","",false,"unmapped_property","table","surface-pretreated (naturally aerated)\t–214 ± 49\t8.97 (±0.48) × 10–6\t7.85 (±0.94) × 10–5\t0.85 ± 0.48"],["oa:W4400975773","Ti-5Al-5Mo-5V-3Cr","OCP",-25.0,null,null,6.0,"mVvsAg/AgCl3MKCl","","surface-pretreated plus degreased and deoxidized (naturally aerated)","","electrochemical test","",false,"unmapped_property","table","surface-pretreated plus degreased and deoxidized (naturally aerated)\t–25 ± 6\t4.02 (±1.06) × 10–6\t3.17 (±0.51) × 10–5\t1.75 ± 0.04"],["oa:W4400975773","Ti-5Al-5Mo-5V-3Cr","OCP",-118.0,null,null,7.0,"mVvsAg/AgCl(4MNaCl)","","","","","",false,"unmapped_property","conclusions","Vickers microhardness measurements revealed a nominal value of 292 ± 2 HV, which is slightly lower than the reported value for the die-cast alloy of 311 ± 8 HV.The OCP for the surface-pretreated specimens in naturally aerated 3.5% NaCl was more noble (or positive of the value) for the as-processed specimens, 107 ± 26 vs −118 ± 7 mV vs Ag/AgCl (4 M NaCl)."],["oa:W4400975773","Ti-5Al-5Mo-5V-3Cr","polarization resistance—Rp (Ω-cm2)",5210.0,null,null,1330.0,"Ω-cm2","","as-processed","","EIS","",false,"unmapped_property","table","polarization resistance—Rp (Ω-cm2)\t5.21 (± 1.33) × 103\t1.66 (± 0.97) × 106"],["oa:W4400975773","Ti-5Al-5Mo-5V-3Cr","j at 0.8 V (A/cm2)",0.0002,null,null,0.0001,"A/cm2","","as-processed","","","",false,"unmapped_property","table","j at 0.8 V (A/cm2)\t2.10 (± 0.77) × 10–4\t2.92 (± 0.19) × 10–6"],["oa:W4400975773","Ti-5Al-5Mo-5V-3Cr","j at −0.8 V (A/cm2)",0.0,null,null,0.0,"A/cm2","","surface-pretreated","","","",false,"unmapped_property","table","j at −0.8 V (A/cm2)\t1.75 (± 0.77) × 10–4\t2.26 (± 0.38) × 10–5"],["oa:W4400975773","Ti-5Al-5Mo-5V-3Cr","Sz",111.0,null,null,29.0,"µm","","as-built SLM","","","",false,"unmapped_property","table","Sz maximum peak-to-valley height\t111 ± 29 μm"],["oa:W4400975773","Ti-5Al-5Mo-5V-3Cr","Rp—LPR (Ω-cm2)",1990000.0,null,null,770000.0,"Ω-cm2","","surface-pretreated","","","",false,"unmapped_property","table","Rp—LPR (Ω-cm2)\t4.67 (± 1.78) × 103\t1.99 (± 0.77) × 106"],["oa:W4400975773","Ti-5Al-5Mo-5V-3Cr","polarization resistance—Rp (Ω-cm2)",1660000.0,null,null,970000.0,"Ω-cm2","","surface-pretreated","","EIS","",false,"unmapped_property","table","polarization resistance—Rp (Ω-cm2)\t5.21 (± 1.33) × 103\t1.66 (± 0.97) × 106"],["oa:W4400975773","Ti-5Al-5Mo-5V-3Cr","j at 0.8 V (A/cm2)",0.0,null,null,0.0,"A/cm2","","surface-pretreated","","","",false,"unmapped_property","table","j at 0.8 V (A/cm2)\t2.10 (± 0.77) × 10–4\t2.92 (± 0.19) × 10–6"],["oa:W4400975773","Ti-5Al-5Mo-5V-3Cr","impedance modulus—ZMod at 0.01 Hz (Ω-cm2)",184000.0,null,null,49000.0,"Ω-cm2","","surface-pretreated","","EIS","",false,"unmapped_property","table","impedance modulus—ZMod at 0.01 Hz (Ω-cm2)\t5.19 (± 1.29) × 103\t1.84 (± 0.49) × 105"],["oa:W4400975773","Ti-5Al-5Mo-5V-3Cr","j at −0.6 V",0.0001,null,null,0.0,"A/cm2","","surface-pretreated (naturally aerated)","","electrochemical test","",false,"unmapped_property","table","surface-pretreated (naturally aerated)\t–214 ± 49\t8.97 (±0.48) × 10–6\t7.85 (±0.94) × 10–5\t0.85 ± 0.48"],["oa:W4400975773","Ti-5Al-5Mo-5V-3Cr","OCP (mV vs Ag/AgCl)",107.0,null,null,26.0,"mV","","surface-pretreated","","","",false,"unmapped_property","table","OCP (mV vs Ag/AgCl)\t–118 ± 7\t107 ± 26"],["oa:W4400975773","Ti-5Al-5Mo-5V-3Cr","j at 0.6 V",0.0,null,null,0.0,"A/cm2","","surface-pretreated (deaerated)","","electrochemical test","",false,"unmapped_property","table","surface-pretreated (deaerated)\t–458 ± 41\t5.49 (±0.86) × 10–6\t3.61 (±0.45) × 10–5\t1.30 ± 0.21"],["oa:W4400975773","Ti-5Al-5Mo-5V-3Cr","OCP",-214.0,null,null,49.0,"mVvsAg/AgCl3MKCl","","surface-pretreated (naturally aerated)","","electrochemical test","",false,"unmapped_property","table","surface-pretreated (naturally aerated)\t–214 ± 49\t8.97 (±0.48) × 10–6\t7.85 (±0.94) × 10–5\t0.85 ± 0.48"],["oa:W4400975773","Ti-5Al-5Mo-5V-3Cr","equivalent series resistance—Rs (Ω-cm2)",24.3,null,null,1.98,"Ω-cm2","","surface-pretreated","","EIS","",false,"unmapped_property","table","equivalent series resistance—Rs (Ω-cm2)\t22.20 ± 0.40\t24.30 ± 1.98"],["oa:W4400975773","Ti-5Al-5Mo-5V-3Cr","OCP",107.0,null,null,26.0,"mVvsAg/AgCl(4MNaCl)","","","","","",false,"unmapped_property","conclusions","Vickers microhardness measurements revealed a nominal value of 292 ± 2 HV, which is slightly lower than the reported value for the die-cast alloy of 311 ± 8 HV.The OCP for the surface-pretreated specimens in naturally aerated 3.5% NaCl was more noble (or positive of the value) for the as-processed specimens, 107 ± 26 vs −118 ± 7 mV vs Ag/AgCl (4 M NaCl)."],["oa:W4400975773","Ti-5Al-5Mo-5V-3Cr","j at 0.6 V",0.0,null,null,0.0,"A/cm2","","surface-pretreated (naturally aerated)","","electrochemical test","",false,"unmapped_property","table","surface-pretreated (naturally aerated)\t–214 ± 49\t8.97 (±0.48) × 10–6\t7.85 (±0.94) × 10–5\t0.85 ± 0.48"],["oa:W4400975773","Ti-5Al-5Mo-5V-3Cr","j at −0.6 V",0.0,null,null,0.0,"A/cm2","","surface-pretreated (deaerated)","","electrochemical test","",false,"unmapped_property","table","surface-pretreated (deaerated)\t–458 ± 41\t5.49 (±0.86) × 10–6\t3.61 (±0.45) × 10–5\t1.30 ± 0.21"],["oa:W4400975773","Ti-5Al-5Mo-5V-3Cr","Rp",1300000.0,null,null,210000.0,"Ωcm2","","surface-pretreated (deaerated)","","electrochemical test","",
