Repository: akhtar07/tisci-explorer

# TiSci Explorer

A read-only, static explorer for **TiSci**, an autonomous research agent for titanium alloys. TiSci reads the
titanium-alloy literature, builds a knowledge graph and a table of measured values, proposes hypotheses where the
graph has gaps, and tests them with DFT (MACE / VASP) and the ICME-lite multiscale chain.

**Live site:** https://akhtar07.github.io/tisci-explorer/

The site has seven sections:

| Section | What it shows |
|---|---|
| Overview | Corpus → graph → facts → hypotheses → verdicts, with the snapshot's counts |
| Worked example | One full loop for W in α-Ti: graph path, hypothesis, novelty check, DFT test, verdict, follow-up, DAMASK |

File: data/facts/other.json (part 83 of 112)
false,"unmapped_property","table","surface-pretreated (deaerated)\t–458 ± 41\t5.49 (±0.86) × 10–6\t3.61 (±0.45) × 10–5\t1.30 ± 0.21"],["oa:W4400975773","Ti-5Al-5Mo-5V-3Cr","Sz maximum peak-to-valley height",5.6,null,null,0.2,"µm","","after abrading on a polishing wheel and polishing by hand","","","",false,"unmapped_property","table","Sz maximum peak-to-valley height\t127 ± 25\t6.4 ± 0.4\t5.6 ± 0.2"],["oa:W4400975773","Ti-5Al-5Mo-5V-3Cr","surface texture parameter",13.3,null,null,4.3,"µm","","as-built SLM","","","",false,"unmapped_property","table","surface texture parameter\t"],["oa:W4400975773","Ti-5Al-5Mo-5V-3Cr","j at −0.6 V",0.0,null,null,0.0,"A/cm2","","surface-pretreated plus degreased and deoxidized (naturally aerated)","","electrochemical test","",false,"unmapped_property","table","surface-pretreated plus degreased and deoxidized (naturally aerated)\t–25 ± 6\t4.02 (±1.06) × 10–6\t3.17 (±0.51) × 10–5\t1.75 ± 0.04"],["oa:W4400975773","Ti-5Al-5Mo-5V-3Cr","surface oxide film",10.0,null,null,null,"nm","","","","","",false,"unmapped_property","discussion","The surface oxide film, typically less than 10 nm, forms spontaneously and instantly when fresh metal surfaces are exposed to air and/or moisture."],["oa:W4400975773","Ti-5Al-5Mo-5V-3Cr","OCP (mV vs Ag/AgCl)",-118.0,null,null,7.0,"mV","","as-processed","","","",false,"unmapped_property","table","OCP (mV vs Ag/AgCl)\t–118 ± 7\t107 ± 26"],["oa:W4400975773","Ti-5Al-5Mo-5V-3Cr","V (5.3%)",5.3,null,null,null,"%","","","","","",false,"unmapped_property","results","Semiquantitative X-ray analysis revealed weight percents of the alloying elements as the following: Al (4.1%), Mo (4.4%), V (5.3%), and Cr (2.1%) were close to the expected weight percents of Al (5%), Mo (5%), V (5%), and Cr (3%)."],["oa:W4401030333","Ti-6Al-4V","displacement",1.14,null,null,null,"mm","","","","","",true,"unmapped_property","results","The pyramid and FG pyramid designs had displacements of 1.14 and 1 mm, respectively."],["oa:W4401030333","Ti-6Al-4V","displacement",3.4,null,null,null,"mm","","","","","",true,"unmapped_property","results","The helical lattice exhibited the highest displacement of 3.4 mm at a porosity of 0.74, while the FG elliptic and elliptic designs had the lowest displacements of 0.53 and 0.7 mm, respectively."],["oa:W4401030333","Ti-6Al-4V","displacement",1.0,null,null,null,"mm","","","","","",true,"unmapped_property","results","The pyramid and FG pyramid designs had displacements of 1.14 and 1 mm, respectively."],["oa:W4401030333","Ti-6Al-4V","displacement",0.7,null,null,null,"mm","","","","","",true,"unmapped_property","results","The helical lattice exhibited the highest displacement of 3.4 mm at a porosity of 0.74, while the FG elliptic and elliptic designs had the lowest displacements of 0.53 and 0.7 mm, respectively."],["oa:W4401030333","Ti-6Al-4V","displacement",0.53,null,null,null,"mm","","","","","",true,"unmapped_property","results","The helical lattice exhibited the highest displacement of 3.4 mm at a porosity of 0.74, while the FG elliptic and elliptic designs had the lowest displacements of 0.53 and 0.7 mm, respectively."],["oa:W4401068488","TA15","DRX kinetics",37.0,null,null,null,"%","","","","","0.01 s−1",false,"unmapped_property","results_discussion","As can be seen, the DRX kinetics is similar at 800 °C and 850 °C, which is approximately 37%."],["oa:W4401077807","Ti-6Al-4V","ωTi",10.0,null,null,null,"%","","annealed 850°C","","","",false,"unmapped_property","table","6\t850\t11\t0.2950; 0.4686\t79\t0.3243\t10\t0.4626; 0.2813\t-\t-"],["oa:W4401077807","Ti-6Al-4V","FeTi",16.0,null,null,null,"%","","annealed 470°C","","","",false,"unmapped_property","table","9\t470\t84\t0.2950; 0.4686\t-\t-\t-\t-\t16\t0.2976"],["oa:W4401077807","Ti-6Al-4V","βTi",79.0,null,null,null,"%","","annealed 850°C","","","",false,"unmapped_property","table","6\t850\t11\t0.2950; 0.4686\t79\t0.3243\t10\t0.4626; 0.2813\t-\t-"],["oa:W4401078142","Ti-6Al-4V","high-temperature shear strength as percentage of room-temperature shear strength",82.0,null,null,null,"%","","970 °C/10 min","","","",false,"unmapped_property","results_discussion","The high-temperature shear strength of the joint brazed with Ti35Zr25Ni15Cu20Sn5 had reached 82% of its room-temperature shear strength."],["oa:W4401107605","Ti-10Al-2W","oxide scales thicknesses",1.4,null,null,null,"µm","","","","","",false,"unmapped_property","discussion","In air, oxide scales thicknesses of Ti-10Al-2W and Ti6242S are similar (1.4 µm vs. 1.1 µm from our previous study [9])."],["oa:W4401107605","Ti6242S","oxide scale thicknesses",3.4,null,null,null,"µm","","","","","",false,"unmapped_property","discussion","Ti-10Al-2W and Ti6242S have almost the same oxidation rates in Ar-20%O2 (Fig. 3a) with similar oxide scale thicknesses (3.6 µm vs. 3.4 µm from our previous study [9])."],["oa:W4401107605","Ti6242S","oxide scales thicknesses",1.1,null,null,null,"µm","","","","","",false,"unmapped_property","discussion","In air, oxide scales thicknesses of Ti-10Al-2W and Ti6242S are similar (1.4 µm vs. 1.1 µm from our previous study [9])."],["oa:W4401107605","Ti-10Al-2W","oxide scale thicknesses",3.6,null,null,null,"µm","","","","","",false,"unmapped_property","discussion","Ti-10Al-2W and Ti6242S have almost the same oxidation rates in Ar-20%O2 (Fig. 3a) with similar oxide scale thicknesses (3.6 µm vs. 3.4 µm from our previous study [9])."],["oa:W4401199182","pure Ti","O diffusivity",0.0,null,null,null,"m2.s-1","648 °C","heat treated at 648 °C","","nuclear resonance analysis","",false,"unmapped_property","results",""],["oa:W4401199182","Ti6242S","O diffusivity",0.0,null,null,null,"m2.s-1","649 °C","oxidized at 649 °C","","microhardness profiles","",false,"unmapped_property","results",""],["oa:W4401246290","Ni60 + Cu + Ti + 8%B4C + 3%CeO2","Wear Amount/mg",1.2,null,null,null,"mg","","","","","",false,"unmapped_property","table","Ni60 + Cu + Ti + 8%B4C + 3%CeO2\t0.25\t1.2"],["oa:W4401246290","Ti-6Al-4V","V",4.23,null,null,null,"wt%","","","","","",false,"unmapped_property","table","TC4\t6.71\t4.23\t0.14\t0.12\t0.03\t0.03\t0.02\tBalance"],["oa:W4401246290","Ni60 + Cu + Ti","Wear Amount/mg",2.5,null,null,null,"mg","","","","","",false,"unmapped_property","table","Ni60 + Cu + Ti\t0.33\t2.5"],["oa:W4401246290","Ti-6Al-4V","Wear Amount/mg",65.5,null,null,null,"mg","","","","","",false,"unmapped_property","table","TC4\t0.73\t65.5"],["oa:W4401246290","Ti-6Al-4V","N",0.02,null,null,null,"wt%","","","","","",false,"unmapped_property","table","TC4\t6.71\t4.23\t0.14\t0.12\t0.03\t0.03\t0.02\tBalance"],["oa:W4401246290","Ti-6Al-4V","C",0.03,null,null,null,"wt%","","","","","",false,"unmapped_property","table","TC4\t6.71\t4.23\t0.14\t0.12\t0.03\t0.03\t0.02\tBalance"],["oa:W4401246290","Ti-6Al-4V","H",0.03,null,null,null,"wt%","","","","","",false,"unmapped_property","table","TC4\t6.71\t4.23\t0.14\t0.12\t0.03\t0.03\t0.02\tBalance"],["oa:W4401246290","Ti-6Al-4V","Fe",0.12,null,null,null,"wt%","","","","","",false,"unmapped_property","table","TC4\t6.71\t4.23\t0.14\t0.12\t0.03\t0.03\t0.02\tBalance"],["oa:W4401246290","Ni60 + Cu + Ti + 8%B4C","Wear Amount/mg",1.8,null,null,null,"mg","","","","","",false,"unmapped_property","table","Ni60 + Cu + Ti + 8%B4C\t0.28\t1.8"],["oa:W4401252355","","density",9.61,null,null,null,"g·cm-3","","","","","",false,"unmapped_property","results_discussion","The foil had a density of 9.61 g·cm−3 and a hardness of 183.5 HV."],["oa:W4401325619","CP-Ti Grade 2","temperature of interface between chip and rake face",249.41,null,null,null,"°C","","","","","",false,"unmapped_property","results_discussion","Furthermore, the high cutting speed causes the chips to accumulate on the rake face, resulting in the temperature of the interface between the chip and the rake face increasing to 249.41 °C."],["oa:W4401325619","CP-Ti Grade 2","average cutting force",0.287,null,null,null,"N","","","","experiment","",false,"unmapped_property","results_discussion","It can be seen in a that the amount of workpiece material removed is the smallest at a cutting depth of 5 μm, resulting in the minimum average cutting force of 0.287 N, as shown in (d = 5 μm)."],["oa:W4401325619","CP-Ti Grade 2","contact angle",40.56,null,null,null,"°","","","","","",false,"unmapped_property","conclusions","Under the optimized grid microstructure of 30 μm of grid depth and 200 μm of grid pitch, the contact angle at 1 min reaches a minimum value of 40.56°, and the diffusion coefficient for the DD water reaches a maximum value 0.09528."],["oa:W4401325619","CP-Ti Grade 2","maximum adhesion",0.0101,null,null,null,"Pa","","","","","",false,"unmapped_property","results_discussion","As the grid depth increases to 20 μm and 30 μm, the maximum adhesion of DD water on the microtextured pure titanium surface is 1.013 × 10−2 Pa and 1.134 × 10−2 Pa, respectively, corresponding to an increase of 14.83% and 11.94%, respectively."],["oa:W4401325619","CP-Ti Grade 2","maximum cohesive force",0.0032,null,null,null,"Pa","","","","","",false,"unmapped_property","results_discussion","As the grid depth increases to 20 μm and 30 μm, the maximum cohesive force of DD water on the microtextured pure titanium surface is 3.375 × 10−3 Pa and 3.160 × 10−3 Pa, respectively, corresponding to a decrease of 7.812% and 6.371%, respectively."],["oa:W4401325619","CP-Ti Grade 2","maximum adhesion",0.0113,null,null,null,"Pa","","","","","",false,"unmapped_property","results_discussion","As the grid depth increases to 20 μm and 30 μm, the maximum adhesion of DD water on the microtextured pure titanium surface is 1.013 × 10−2 Pa and 1.134 × 10−2 Pa, respectively, corresponding to an increase of 14.83% and 11.94%, respectively."],["oa:W4401325619","CP-Ti Grade 2","maximum cohesive force",0.0039,null,null,null,"Pa","","","","","",false,"unmapped_property","results_discussion","When the time is 2 s, the maximum cohesive force of DD water on the non-microtextured pure titanium surface is 3.926 × 10−3 Pa, and the maximum cohesive force of DD water on the microtextured pure titanium surface with a grid depth of 10 μm is 3.661 × 10−3 Pa, which is reduced by 6.749%, further leading to enhanced wettability."],["oa:W4401325619","CP-Ti Grade 2","cutting temperature of tool tip",20.0,null,null,null,"°C","","","","FEM simulation","",true,"unmapped_property","results_discussion","further plots variations of cutting temperature of tool tip and workpiece surface over the cutting distance in the FEM simulation at different cutting speeds of 1 m/min, 10 m/min, 30 m/min, and 50 m/min. a (v = 1 m/min), b (v = 1 m/min) indicates that the cutting temperature of the tool tip and the workpiece surface remains relatively stable at 20 °C and 23 °C, respectively, at the cutting speed of 1 m/min, which is primarily caused by the smaller cutting force and longer cutting time associated"],["oa:W4401325619","CP-Ti Grade 2","diffusion coefficient",0.0953,null,null,null,"","","","","","",false,"unmapped_property","conclusions","Under the optimized grid microstructure of 30 μm of grid depth and 200 μm of grid pitch, the contact angle at 1 min reaches a minimum value of 40.56°, and the diffusion coefficient for the DD water reaches a maximum value 0.09528."],["oa:W4401325619","CP-Ti Grade 2","ε˙0",0.192,null,null,null,"s-1","","","","","",false,"unmapped_property","table","Value\t382.39\t0.052\t0.294\t0.021\t3.862\t1668\t150\t0.192"],["oa:W4401325619","CP-Ti Grade 2","cutting temperature of workpiece surface",23.0,null,null,null,"°C","","","","FEM simulation","",true,"unmapped_property","results_discussion","further plots variations of cutting temperature of tool tip and workpiece surface over the cutting distance in the FEM simulation at different cutting speeds of 1 m/min, 10 m/min, 30 m/min, and 50 m/min. a (v = 1 m/min), b (v = 1 m/min) indicates that the cutting temperature of the tool tip and the workpiece surface remains relatively stable at 20 °C and 23 °C, respectively, at the cutting speed of 1 m/min, which is primarily caused by the smaller cutting force and longer cutting time associated"],["oa:W4401325619","CP-Ti Grade 2","maximum adhesion of DD water",0.0075,null,null,null,"Pa","","","","","",true,"unmapped_property","results_discussion","Maximum adhesion of DD water on the non-microtextured pure titanium surface is 7.519 × 10−3 Pa, and the maximum adhesion of DD water on the microtextured pure titanium surface with a grid depth of 10 μm is 8.822 × 10−3 Pa, which is increased by 17.33%, resulting in enhanced wettability."],["oa:W4401325619","CP-Ti Grade 2","peak cutting temperature",172.94,null,null,null,"°C","","","","","",false,"unmapped_property","results_discussion","Furthermore, the temperature of the interface between the spiral ribbon chips and the unmachined workpiece surface increases to 29.17 °C, which is caused by the friction between them. b,c illustrates that the peak cutting temperature in the cutting area increases to 64.00 °C at 10 m/min with an increase of 152%, and further to 147.13 °C at 30 m/min with an increase of 130%. d illustrates that the peak cutting temperature in the cutting area reaches a maximum value of 172.94 °C at 50 m/min."],["oa:W4401325619","CP-Ti Grade 2","peak cutting temperature",147.13,null,null,null,"°C","","","","","",false,"unmapped_property","results_discussion","Furthermore, the temperature of the interface between the spiral ribbon chips and the unmachined workpiece surface increases to 29.17 °C, which is caused by the friction between them. b,c illustrates that the peak cutting temperature in the cutting area increases to 64.00 °C at 10 m/min with an increase of 152%, and further to 147.13 °C at 30 m/min with an increase of 130%. d illustrates that the peak cutting temperature in the cutting area reaches a maximum value of 172.94 °C at 50 m/min."],["oa:W4401325619","CP-Ti Grade 2","peak cutting temperature",64.0,null,null,null,"°C","","","","","",false,"unmapped_property","results_discussion","Furthermore, the temperature of the interface between the spiral ribbon chips and the unmachined workpiece surface increases to 29.17 °C, which is caused by the friction between them. b,c illustrates that the peak cutting temperature in the cutting area increases to 64.00 °C at 10 m/min with an increase of 152%, and further to 147.13 °C at 30 m/min with an increase of 130%. d illustrates that the peak cutting temperature in the cutting area reaches a maximum value of 172.94 °C at 50 m/min."],["oa:W4401325619","CP-Ti Grade 2","peak cutting temperature",25.35,null,null,null,"°C","","","","","",false,"unmapped_property","results_discussion","The cutting speed exerts a pronounced impact on the cutting temperature, that is, the temperature state of the entire cutting system increases with the cutting speed. a shows that the peak cutting temperature within the cutting area reaches 25.35 °C at the cutting speed of 1 m/min."],["oa:W4401325619","CP-Ti Grade 2","average cutting force",1.051,null,null,null,"N","","","","","",false,"unmapped_property","results_discussion","Correspondingly, the average cutting force is further increased by 266% to 1.051 N, as shown in (v = 30 m/min)."],["oa:W4401325619","CP-Ti Grade 2","Treference",150.0,null,null,null,"°C","","","","","",false,"unmapped_property","table","Value\t382.39\t0.052\t0.294\t0.021\t3.862\t1668\t150\t0.192"],["oa:W4401325619","CP-Ti Grade 2","average cutting force",0.119,null,null,null,"N","","","","","",false,"unmapped_property","results_discussion","The cutting depth of 5 μm is fixed with each cutting speed, as seen in . further plots the variation of cutting force over the cutting distance for each cutting speeds. a shows that the minimum cutting speed is 1 m/min, resulting in the minimum average cutting force of 0.119 N, as shown in (v = 1 m/min)."],["oa:W4401325619","CP-Ti Grade 2","average cutting force",0.863,null,null,null,"N","","","","experiment","",false,"unmapped_property","results_discussion","Correspondingly, the average cutting force is further increased by 59% to 0.863 N, as shown in (d = 20 μm)."],["oa:W4401325619","CP-Ti Grade 2","maximum cohesive force",0.0034,null,null,null,"Pa","","","","","",false,"unmapped_property","results_discussion","As the grid depth increases to 20 μm and 30 μm, the maximum cohesive force of DD water on the microtextured pure titanium surface is 3.375 × 10−3 Pa and 3.160 × 10−3 Pa, respectively, corresponding to a decrease of 7.812% and 6.371%, respectively."],["oa:W4401325619","CP-Ti Grade 2","average cutting force",0.544,null,null,null,"N","","","","experiment","",false,"unmapped_property","results_discussion","The increase in the workpiece-tool interface is accompanied by an increase in the stress concentration area and plastic deformation with a cutting depth to 10 μm, as shown in b, accompanied by an 89% increase in the average cutting force of 0.544 N, as shown in (d = 10 μm). c shows that the stress concentration area of the workpiece increases and shear slip occurs with a cutting depth increasing to 20 μm, resulting in slightly serrated features and fracture in the chips."],["oa:W4401325619","CP-Ti Grade 2","maximum cohesive force",0.0037,null,null,null,"Pa","","","","","",false,"unmapped_property","results_discussion","When the time is 2 s, the maximum cohesive force of DD water on the non-microtextured pure titanium surface is 3.926 × 10−3 Pa, and the maximum cohesive force of DD water on the microtextured pure titanium surface with a grid depth of 10 μm is 3.661 × 10−3 Pa, which is reduced by 6.749%, further leading to enhanced wettability."],["oa:W4401327314","Ti-6Al-4V","wt. vanadium",1.5,1.5,1.64,null,"%","","chromium–aluminum coated","","","",false,"unmapped_property","discussion","It has been established that the surface layer of the coating contains 61.3–60.24% wt. aluminum, 27.5–33.62% wt. of titanium, 1.5–1.64% wt. vanadium, and 9.7–4.5% wt. chromium."],["oa:W4401327314","Ti-6Al-4V","vanadium",1.57,1.5,1.64,null,"%wt.","","","","micro-X-ray spectral analysis","",false,"unmapped_property","results","According to the micro-X-ray spectral analysis data (b), it was established that the surface layer of the coating contains 61.3–60.24% wt. aluminum, 27.5–33.62% wt. of titanium, 1.5–1.64% wt. vanadium, and 9.7–4.5% wt. chromium."],["oa:W4401327314","Ti-6Al-4V","protection degrees against corrosion",34.0,34.0,50.0,null,"%","","chromium–aluminum coated","","","",false,"unmapped_property","results","The protection degrees against corrosion of coated Ti-6Al-4V samples in these solutions are 34–50, 43–89.5, and 92.7%, respectively."],["oa:W4401327314","Ti-6Al-4V","protection degrees against corrosion",43.0,43.0,89.5,null,"%","","chromium–aluminum coated","","","",false,"unmapped_property","results","The protection degrees against corrosion of coated Ti-6Al-4V samples in these solutions are 34–50, 43–89.5, and 92.7%, respectively."],["oa:W4401327314","Ti-6Al-4V","wt. chromium",9.7,9.7,4.5,null,"%","","chromium–aluminum coated","","","",false,"unmapped_property","discussion","It has been established that the surface layer of the coating contains 61.3–60.24% wt. aluminum, 27.5–33.62% wt. of titanium, 1.5–1.64% wt. vanadium, and 9.7–4.5% wt. chromium."],["oa:W4401327314","Ti-6Al-4V","aluminum",60.77,60.24,61.3,null,"%wt.","","","","micro-X-ray spectral analysis","",false,"unmapped_property","results","According to the micro-X-ray spectral analysis data (b), it was established that the surface layer of the coating contains 61.3–60.24% wt. aluminum, 27.5–33.62% wt. of titanium, 1.5–1.64% wt. vanadium, and 9.7–4.5% wt. chromium."],["oa:W4401327314","Ti-6Al-4V","protection degrees against corrosion",92.7,92.7,92.7,null,"%","","chromium–aluminum coated","","","",false,"unmapped_property","results","The protection degrees against corrosion of coated Ti-6Al-4V samples in these solutions are 34–50, 43–89.5, and 92.7%, respectively."],["oa:W4401327314","Ti-6Al-4V","titanium",30.56,27.5,33.62,null,"%wt.","","","","micro-X-ray spectral analysis","",false,"unmapped_property","results","According to the micro-X-ray spectral analysis data (b), it was established that the surface layer of the coating contains 61.3–60.24% wt. aluminum, 27.5–33.62% wt. of titanium, 1.5–1.64% wt. vanadium, and 9.7–4.5% wt. chromium."],["oa:W4401327314","Ti-6Al-4V","chromium",7.1,4.5,9.7,null,"%wt.","","","","micro-X-ray spectral analysis","",false,"unmapped_property","results","According to the micro-X-ray spectral analysis data (b), it was established that the surface layer of the coating contains 61.3–60.24% wt. aluminum, 27.5–33.62% wt. of titanium, 1.5–1.64% wt. vanadium, and 9.7–4.5% wt. chromium."],["oa:W4401327314","Ti-6Al-4V","total thickness of the protective coating",32.0,32.0,34.0,null,"µm","","chromium–aluminum coated","","","",false,"unmapped_property","discussion","Diffusion coatings with a total thickness of 32.0–34.0 µm are formed on the surface."],["oa:W4401388782","VT23M","D",33.21,null,null,null,"%","room temperature","DNP in liquid nitrogen","","diffractometric","",false,"unmapped_property","results_discussion","Based on the results of diffractometric research using Formula (1), the damageability of α-phase is D = 12.46% at εimp = 0.28%, or D = 33.21% at εimp = 0.53%."],["oa:W4401388782","VT23M","damageability",12.46,null,null,null,"%","","","","diffractometric research","",false,"unmapped_property","conclusions","Diffractometric research findings indicate that the damageability of α-phase is 12.46% at εimp = 0.28%."],["oa:W4401388782","VT23M","ultimate strength",3.0,null,null,null,"%","","","","","",false,"unmapped_property","conclusions","The scatter of the ultimate strength values of the VT23M alloy was about 3% under all loading conditions."],["oa:W4401388782","VT23M","D",21.41,null,null,null,"%","","","","diffractometric","",false,"unmapped_property","results_discussion","Using Formula (1), we obtain D = 21.41%."],["oa:W4401388782","VT23M","DNP resistance",0.6,null,null,null,"%","","","","","",false,"unmapped_property","discussion","The results of mechanical tests indicate that alloy VT23M has a high resistance to DNP in liquid nitrogen (up to εimp~0.6%)."],["oa:W4401388782","VT23M","D",12.46,null,null,null,"%","room temperature","DNP in liquid nitrogen","","diffractometric","",false,"unmapped_property","results_discussion","Based on the results of diffractometric research using Formula (1), the damageability of α-phase is D = 12.46% at εimp = 0.28%, or D = 33.21% at εimp = 0.53%."],["oa:W4401388782","VT23M","damageability",33.21,null,null,null,"%","","","","diffractometric research","",false,"unmapped_property","conclusions","With an increase in εimp to 0.53%, the damageability of α-phase increases to 33.21%."],["oa:W4401388782","VT23M","β-phase",22.0,null,null,null,"%","room temperature","","","X-ray diffraction","",false,"unmapped_property","results_discussion","Diffractometric Research Findings The diffractometric research findings () indicate that β-phase occupies 22% by weight and α-phase—78% by weight in the VT23M titanium alloy at baseline."],["oa:W4401425937","TiB2","slope",0.0,null,null,null,"min-1","","borided at 850 °C for 6 h","","","",false,"unmapped_property","table","TiB2\t0.000013 min−1\t1\t0.000011 min−1\t0.993\t-\t"],["oa:W4401425937","CP-Ti Grade 2","slope coefficient",0.0,null,null,null,"min-1","","","","","",false,"unmapped_property","results_discussion","Comparing the slope coefficients calculated for the first zone of both plasma paste borided specimens, it can be concluded that the continuous TiB2 boride layer shows similar wear resistance regardless of the process temperature used (0.000013 min−1 for specimen borided at 750 °C and 0.000011 min−1 for specimen borided at 850 °C)."],["oa:W4401425937","TiB2","slope",0.0,null,null,null,"min-1","","borided at 750 °C for 6 h","","","",false,"unmapped_property","table","TiB2\t0.000013 min−1\t1\t0.000011 min−1\t0.993\t-\t"],["oa:W4401425937","Ti (substrate)","mass loss",0.7285,null,null,null,"mg/min","","","","","",false,"unmapped_property","table","Ti (substrate)\t0.8832 mg/min\t0.7285 mg/min\t1.1204 mg/min"],["oa:W4401425937","TiB2","mass loss",0.0617,null,null,null,"mg/min","","borided at 850 °C for 6 h","","","",false,"unmapped_property","table","TiB2\t0.0712 mg/min\t0.0617 mg/min\t-"],["oa:W4401425937","TiB","slope",0.0001,null,null,null,"min-1","","borided at 850 °C for 6 h","","","",false,"unmapped_property","table","TiB\t0.000064 min−1\t1\t0.000051 min−1\t0.993\t-\t"],["oa:W4401425937","Ti (substrate)","slope",0.0002,null,null,null,"min-1","","non-borided","","","",false,"unmapped_property","table","Ti (substrate)\t0.000202 min−1\t0.978\t0.000169 min−1\t0.995\t0.000231 min−1\t0.985"],["oa:W4401425937","Ti (substrate)","mass loss",0.8832,null,null,null,"mg/min","","","","","",false,"unmapped_property","table","Ti (substrate)\t0.8832 mg/min\t0.7285 mg/min\t1.1204 mg/min"],["oa:W4401425937","TiB","slope",0.0001,null,null,null,"min-1","","borided at 750 °C for 6 h","","","",false,"unmapped_property","table","TiB\t0.000064 min−1\t1\t0.000051 min−1\t0.993\t-\t"],["oa:W4401425937","Ti (substrate)","slope",0.0002,null,null,null,"min-1","","borided at 750 °C for 6 h","","","",false,"unmapped_property","table","Ti (substrate)\t0.000202 min−1\t0.978\t0.000169 min−1\t0.995\t0.000231 min−1\t0.985"],["oa:W4401425937","Ti (substrate)","mass loss",1.1204,null,null,null,"mg/min","","","","","",false,"unmapped_property","table","Ti (substrate)\t0.8832 mg/min\t0.7285 mg/min\t1.1204 mg/min"],["oa:W4401425937","CP-Ti Grade 2","Total thickness of layer TiB2 + TiB UTiB2+TiB",7.3,null,null,null,"µm","","","","","",false,"unmapped_property","table","Total thickness of layer TiB2 + TiB UTiB2+TiB (µm)\t3.61\t7.30"],["oa:W4401425937","CP-Ti Grade 2","Thickness of TiB2 layer UTiB2",2.42,null,null,null,"µm","","","","","",false,"unmapped_property","table","Thickness of TiB2 layer UTiB2 (µm)\t2.42\t4.14"],["oa:W4401425937","Ti (substrate)","slope",0.0002,null,null,null,"min-1","","borided at 850 °C for 6 h","","","",false,"unmapped_property","table","Ti (substrate)\t0.000202 min−1\t0.978\t0.000169 min−1\t0.995\t0.000231 min−1\t0.985"],["oa:W4401425937","CP-Ti Grade 2","average total thickness of the borided layer",7.3,null,null,null,"µm","","borided at 850 °C","","","",false,"unmapped_property","results_discussion","This value was slightly lower than the average total thickness of the borided layer (UTiB2+TiB = 7.30 µm)."],["oa:W4401425937","CP-Ti Grade 2","Total thickness of layer TiB2 + TiB UTiB2+TiB",3.61,null,null,null,"µm","","","","","",false,"unmapped_property","table","Total thickness of layer TiB2 + TiB UTiB2+TiB (µm)\t3.61\t7.30"],["oa:W4401425937","CP-Ti Grade 2","Depth of the worn tracks",1.93,null,null,null,"µm","","","","","",false,"unmapped_property","table","First\tDepth of the worn tracks (µm)\t1.93\t3.94"],["oa:W4401425937","CP-Ti Grade 2","average thickness of the TiB2 layer",4.14,null,null,null,"µm","","borided at 850 °C","","","",false,"unmapped_property","results_discussion","Such a depth was close to the average thickness of the TiB2 layer measured for this specimen (4.14 µm)."],["oa:W4401425937","CP-Ti Grade 2","average thickness of the entire borided layer",3.61,null,null,null,"µm","","borided at 750 °C","","Kunst and Schaaber method","",false,"unmapped_property","results_discussion","Considering the average thickness of the entire borided layer measured by the Kunst and Schaaber method, the depth of the worn track (b) was much higher (UTiB2+TiB = 3.61 µm)."],["oa:W4401425937","TiB","mass loss",0.2101,null,null,null,"mg/min","","borided at 850 °C for 6 h","","","",false,"unmapped_property","table","TiB\t0.2233 mg/min\t0.2101 mg/min\t-"],["oa:W4401425937","CP-Ti Grade 2","Depth of the worn tracks",6.21,null,null,null,"µm","","","","","",false,"unmapped_property","table","Second\tDepth of the worn tracks (µm)\t4.51\t6.21"],["oa:W4401425937","CP-Ti Grade 2","average thickness of the TiB2 layer",2.42,null,null,null,"µm","","borided at 750 °C","","Kunst and Schaaber method","",false,"unmapped_property","results_discussion","Such depth was close to the average thickness of the TiB2 layer measured for this specimen (UTiB2 = 2.42 µm)."],["oa:W4401425937","CP-Ti Grade 2","worn track depth",6.21,null,null,null,"µm","","borided at 850 °C","","wear test","",false,"unmapped_property","results_discussion","After 100 min. of the test, the depth of the worn track was 6.21 µm (b)."],["oa:W4401425937","TiB2","mass loss",0.0712,null,null,null,"mg/min","","borided at 750 °C for 6 h","","","",false,"unmapped_property","table","TiB2\t0.0712 mg/min\t0.0617 mg/min\t-"],["oa:W4401425937","CP-Ti Grade 2","Thickness of TiB2 layer UTiB2",4.14,null,null,null,"µm","","","","","",false,"unmapped_property","table","Thickness of TiB2 layer UTiB2 (µm)\t2.42\t4.14"],["oa:W4401425937","TiB","mass loss",0.2233,null,null,null,"mg/min","","borided at 750 °C for 6 h","","","",false,"unmapped_property","table","TiB\t0.2233 mg/min\t0.2101 mg/min\t-"],["oa:W4401425937","CP-Ti Grade 2","Depth of the worn tracks",4.51,null,null,null,"µm","","","","","",false,"unmapped_property","table","Second\tDepth of the worn tracks (µm)\t4.51\t6.21"],["oa:W4401425937","CP-Ti Grade 2","slope coefficient",0.0001,null,null,null,"min-1","","","","","",false,"unmapped_property","results_discussion","In the case of the specimen borided at 750 °C, the slope coefficient was 0.000064 min−1, whereas for the higher boriding temperature it was 0.000051 min−1."],["oa:W4401425937","CP-Ti Grade 2","Depth of the worn tracks",3.94,null,null,null,"µm","","","","","",false,"unmapped_property","table","First\tDepth of the worn tracks (µm)\t1.93\t3.94"],["oa:W4401425937","CP-Ti Grade 2","worn track depth",3.94,null,null,null,"µm","","borided at 850 °C","","wear test","",false,"unmapped_property","results_discussion","During the wear test of the specimen borided at 850 °C, the end of the first wear stage was accompanied by a worn track depth of 3.94 µm, obtained after 60 min. of the test (a)."],["oa:W4401425937","CP-Ti Grade 2","worn track depth",19.54,null,null,null,"µm","","borided at 750 °C","","wear test","",false,"unmapped_property","results_discussion","The final depth of the worn track was 19.54 µm and exceeded five times the total thickness of the borided layer produced at 750 °C."],["oa:W4401425937","CP-Ti Grade 2","slope coefficient",0.0,null,null,null,"min-1","","","","","",false,"unmapped_property","results_discussion","Comparing the slope coefficients calculated for the first zone of both plasma paste borided specimens, it can be concluded that the continuous TiB2 boride layer shows similar wear resistance regardless of the process temperature used (0.000013 min−1 for specimen borided at 750 °C and 0.000011 min−1 for specimen borided at 850 °C)."],["oa:W4401425937","CP-Ti Grade 2","worn track depth",4.51,null,null,null,"µm","","borided at 750 °C","","wear test","",false,"unmapped_property","results_discussion","After 60 min. of the test, the depth of the worn track was 4.51 µm."],["oa:W4401425937","CP-Ti Grade 2","worn track depth",1.93,null,null,null,"µm","","borided at 750 °C","","wear test","",false,"unmapped_property","results_discussion","During the wear test of the specimen borided at 750 °C, the end of the first wear stage was accompanied by a worn track depth of 1.93 µm (a)."],["oa:W4401425937","CP-Ti Grade 2","slope coefficient",0.0001,null,null,null,"min-1","","","","","",false,"unmapped_property","results_discussion","In the case of the specimen borided at 750 °C, the slope coefficient was 0.000064 min−1, whereas for the higher boriding temperature it was 0.000051 min−1."],["oa:W4401486646","Ti-6Al-4V","I corr",1.93,null,null,null,"µA/cm2","25 °C","weld metal","","","",false,"unmapped_property","table","TC4 WM\t−0.32\t1.6\t8.5\t1.93"],["oa:W4401486646","Ti-10V-2Fe-3Al","I corr",0.5,null,null,null,"µA/cm2","25 °C","base metal","","","",false,"unmapped_property","table","TB6 BM\t−0.27\t1.5\t4.3\t0.5"],["oa:W4401486646","CP-Ti Grade 2","I corr",0.16,null,null,null,"µA/cm2","25 °C","heat-affected zone","","","",false,"unmapped_property","table","TA2 HAZ\t−0.24\t1.5\t1.8\t0.16"],["oa:W4401486646","Ti-10V-2Fe-3Al","passivation current density",4.3,null,null,null,"µA/cm2","25 °C","","","","",false,"unmapped_property","results_discussion","Comparing the corrosion behavior of the TC4 and TB6 titanium alloy base metals and weld metals, it can be seen from , that the passivation current density of TC4 (6.0 μ A/cm2) and TB6 (4.3 μ A/cm2) the base metals in the 3.0 wt% H2SO4 flue gas simulation solution is lower than the corresponding weld metals (8.5 μ A/cm2 for TC4 WM and 8.0 μ A/cm2 for TB6 WM)."],["oa:W4401486646","Ti-10V-2Fe-3Al","weight percentage of oxygen atom",3.35,null,null,null,"%","","base metal","","","",false,"unmapped_property","results_discussion","According to , the weight percentage of oxygen atoms in the TB6 weld metal (7.44 %) has increased compared to the base metal (3.35 %)."],["oa:W4401486646","Ti-6Al-4V","I corr",0.9,null,null,null,"µA/cm2","25 °C","base metal","","","",false,"unmapped_property","table","TC4 BM\t−0.31\t1.52\t6.0\t0.9"],["oa:W4401486646","CP-Ti Grade 2","I corr",2.0,null,null,null,"µA/cm2","25 °C","base metal","","","",false,"unmapped_property","table","TA2 BM\t−0.26\t1.6\t10.3\t2"],["oa:W4401486646","Ti-6Al-4V","weight percentage of oxygen atom",8.06,null,null,null,"%","","weld metal","","","",false,"unmapped_property","results_discussion","From , it is evident that the weight percentage of oxygen atom in the TC4 weld metal (8.06 %) has increased compared to the base metal (5.72 %)."],["oa:W4401486646","CP-Ti Grade 2","weight percentage of oxygen atoms",6.44,null,null,null,"%","","base metal","","","",false,"unmapped_property","results_discussion","According to , the weight percentage of oxygen atoms in TA2 weld metal (11.33 %) is notably higher than that of the base metal (6.44 %)."],["oa:W4401486646","Ti-10V-2Fe-3Al","I corr",2.0,null,null,null,"µA/cm2","25 °C","weld metal","","","",false,"unmapped_property","table","TB6 WM\t−0.29\t1.55\t10.0\t2"],["oa:W4401486646","Ti-6Al-4V","passivation current density",6.0,null,null,null,"µA/cm2","25 °C","","","","",false,"unmapped_property","results_discussion","Comparing the corrosion behavior of the TC4 and TB6 titanium alloy base metals and weld metals, it can be seen from , that the passivation current density of TC4 (6.0 μ A/cm2) and TB6 (4.3 μ A/cm2) the base metals in the 3.0 wt% H2SO4 flue gas simulation solution is lower than the corresponding weld metals (8.5 μ A/cm2 for TC4 WM and 8.0 μ A/cm2 for TB6 WM)."],["oa:W4401486646","CP-Ti Grade 2","weight percentage of oxygen atoms",11.33,null,null,null,"%","","weld metal","","","",false,"unmapped_property","results_discussion","According to , the weight percentage of oxygen atoms in TA2 weld metal (11.33 %) is notably higher than that of the base metal (6.44 %)."],["oa:W4401486646","Ti-10V-2Fe-3Al","passivation current density",8.0,null,null,null,"µA/cm2","25 °C","weld metal","","","",false,"unmapped_property","results_discussion","Comparing the corrosion behavior of the TC4 and TB6 titanium alloy base metals and weld metals, it can be seen from , that the passivation current density of TC4 (6.0 μ A/cm2) and TB6 (4.3 μ A/cm2) the base metals in the 3.0 wt% H2SO4 flue gas simulation solution is lower than the corresponding weld metals (8.5 μ A/cm2 for TC4 WM and 8.0 μ A/cm2 for TB6 WM)."],["oa:W4401486646","CP-Ti Grade 2","weight percentage of oxygen atom",6.44,null,null,null,"%","","before welding","","","",false,"unmapped_property","results_discussion","However, the increase in oxygen content observed before and after TA2 welding, from 6.44 % to 11.33 %, is larger."],["oa:W4401486646","Ti-6Al-4V","weight percentage of oxygen atom",5.72,null,null,null,"%","","base metal","","","",false,"unmapped_property","results_discussion","From , it is evident that the weight percentage of oxygen atom in the TC4 weld metal (8.06 %) has increased compared to the base metal (5.72 %)."],["oa:W4401486646","CP-Ti Grade 2","weight percentage of oxygen atom",11.33,null,null,null,"%","","weld metal","","","",false,"unmapped_property","results_discussion","However, the increase in oxygen content observed before and after TA2 welding, from 6.44 % to 11.33 %, is larger."],["oa:W4401486646","Ti-6Al-4V","passivation current density",8.5,null,null,null,"µA/cm2","25 °C","weld metal","","","",false,"unmapped_property","results_discussion","Comparing the corrosion behavior of the TC4 and TB6 titanium alloy base metals and weld metals, it can be seen from , that the passivation current density of TC4 (6.0 μ A/cm2) and TB6 (4.3 μ A/cm2) the base metals in the 3.0 wt% H2SO4 flue gas simulation solution is lower than the corresponding weld metals (8.5 μ A/cm2 for TC4 WM and 8.0 μ A/cm2 for TB6 WM)."],["oa:W4401486646","Ti-10V-2Fe-3Al","weight percentage of oxygen atom",7.44,null,null,null,"%","","weld metal","","","",false,"unmapped_property","results_discussion","According to , the weight percentage of oxygen atoms in the TB6 weld metal (7.44 %) has increased compared to the base metal (3.35 %)."],["oa:W4401486646","CP-Ti Grade 2","I corr",0.35,null,null,null,"µA/cm2","25 °C","weld metal","","","",false,"unmapped_property","table","TA2 WM\t−0.25\t1.58\t8.0\t0.35"],["oa:W4401503531","CP-Ti Grade 2","aspect ratio",2.8,null,null,null,"","","","lamellar","","",false,"unmapped_property","results_discussion","The average lamellar thickness and aspect ratio are 210 nm and 2.8, respectively, remaining almost unchanged within a depth span of 10–100 μm (Fig. 1c, e)."],["oa:W4401503531","CP-Ti Grade 2","lifetime",100.0,null,null,null,"times","","","","","",false,"unmapped_property","results_discussion","This corresponds to a 10–100 times improvement in lifetime at the same stress amplitude (Fig. 2a) ranging from 243 to 202 MPa."],["oa:W4401503531","CP-Ti Grade 2","lifetime",10.0,null,null,null,"times","","","","","",false,"unmapped_property","results_discussion","This corresponds to a 10–100 times improvement in lifetime at the same stress amplitude (Fig. 2a) ranging from 243 to 202 MPa."],["oa:W4401503531","CP-Ti Grade 2","aspect ratio",5.0,null,null,null,"","","","lamellar","","",false,"unmapped_property","results_discussion","With increasing depth from ≈100 to 200 μm, these two values increase progressively from 210 to 500 nm and from 2.8 to 5, respectively (Supplementary Fig. 1a)."],["oa:W4401503531","CP-Ti Grade 2","crack deﬂection frequency",1700.0,null,null,null,"times/mm","","","","linear elastic fracture mechanics analysis","",true,"unmapped_property","results_discussion","Furthermore, due to the nano-sized thickness of the nanolaminated layer (≈210 ± 40 nm), the intergranular cracking along the nanolaminates boundaries results in extraordinarily high frequency of crack deﬂection, which is estimated to be ≈1.7 × 103 times per mm (Supplementary Fig. 12)."],["oa:W4401503531","CP-Ti Grade 2","compressive stress distribution",270.0,null,null,null,"MPa","","","","","",false,"unmapped_property","results_discussion","However, the compressive stress distribution (up to 270 MPa in the surface nanograined layer) is similar for the two gradient structures (Supplementary Fig. 2b)."],["oa:W4401549238","TC18","s",0.2604,null,null,null,"-","","","","","",false,"unmapped_property","table","α3 (-)\tβ2 (-)\tβ3 (-)\tφ1 (-)\tφ2 (-)\tc1 (-)\ts (-)\tB (MPa)\tG (K)"],["oa:W4401549238","TC18","β2",1450000.0,null,null,null,"m-1","","","","","",false,"unmapped_property","table","α3 (-)\tβ2 (-)\tβ3 (-)\tφ1 (-)\tφ2 (-)\tc1 (-)\ts (-)\tB (MPa)\tG (K)"],["oa:W4401549238","TC18","φ2",0.25,null,null,null,"-","","","","","",false,"unmapped_property","table","α3 (-)\tβ2 (-)\tβ3 (-)\tφ1 (-)\tφ2 (-)\tc1 (-)\ts (-)\tB (MPa)\tG (K)"],["oa:W4401549238","TC18","α3",26000000.0,null,null,null,"m-1","","","","","",false,"unmapped_property","table","α3 (-)\tβ2 (-)\tβ3 (-)\tφ1
