Repository: akhtar07/tisci-explorer

# TiSci Explorer

A read-only, static explorer for **TiSci**, an autonomous research agent for titanium alloys. TiSci reads the
titanium-alloy literature, builds a knowledge graph and a table of measured values, proposes hypotheses where the
graph has gaps, and tests them with DFT (MACE / VASP) and the ICME-lite multiscale chain.

**Live site:** https://akhtar07.github.io/tisci-explorer/

The site has seven sections:

| Section | What it shows |
|---|---|
| Overview | Corpus → graph → facts → hypotheses → verdicts, with the snapshot's counts |
| Worked example | One full loop for W in α-Ti: graph path, hypothesis, novelty check, DFT test, verdict, follow-up, DAMASK |

File: data/facts/other.json (part 84 of 112)
(-)\tφ2 (-)\tc1 (-)\ts (-)\tB (MPa)\tG (K)"],["oa:W4401549238","TC18","α2",109000000.0,null,null,null,"m-1","","","","","",false,"unmapped_property","table","0.67\t22.3\t29.1\t2.19 × 108\t1.08 × 103\t0.2307\t7.16 × 107\t0.46\t1.09 × 108"],["oa:W4401549238","TC18","k20",1080.0,null,null,null,"m-1","","","","","",false,"unmapped_property","table","0.67\t22.3\t29.1\t2.19 × 108\t1.08 × 103\t0.2307\t7.16 × 107\t0.46\t1.09 × 108"],["oa:W4401549238","TC18","α1",0.46,null,null,null,"-","","","","","",false,"unmapped_property","table","0.67\t22.3\t29.1\t2.19 × 108\t1.08 × 103\t0.2307\t7.16 × 107\t0.46\t1.09 × 108"],["oa:W4401549238","TC18","φ1",1.09,null,null,null,"-","","","","","",false,"unmapped_property","table","α3 (-)\tβ2 (-)\tβ3 (-)\tφ1 (-)\tφ2 (-)\tc1 (-)\ts (-)\tB (MPa)\tG (K)"],["oa:W4401549238","TC18","k1",219000000.0,null,null,null,"m-1","","","","","",false,"unmapped_property","table","0.67\t22.3\t29.1\t2.19 × 108\t1.08 × 103\t0.2307\t7.16 × 107\t0.46\t1.09 × 108"],["oa:W4401549238","TC18","c1",0.23,null,null,null,"-","","","","","",false,"unmapped_property","table","α3 (-)\tβ2 (-)\tβ3 (-)\tφ1 (-)\tφ2 (-)\tc1 (-)\ts (-)\tB (MPa)\tG (K)"],["oa:W4401549238","TC18","k3",71600000.0,null,null,null,"m-3","","","","","",false,"unmapped_property","table","0.67\t22.3\t29.1\t2.19 × 108\t1.08 × 103\t0.2307\t7.16 × 107\t0.46\t1.09 × 108"],["oa:W4401549238","TC18","β3",15400000000.0,null,null,null,"m-1","","","","","",false,"unmapped_property","table","α3 (-)\tβ2 (-)\tβ3 (-)\tφ1 (-)\tφ2 (-)\tc1 (-)\ts (-)\tB (MPa)\tG (K)"],["oa:W4401707547","Ti-6Al-4V","Mass variation (wt%)",4.21,null,null,null,"wt%","","","","","",false,"unmapped_property","table","200 s\t18.51\t4.21\t77.27"],["oa:W4401707547","Ti-6Al-4V","Mass variation (wt%)",24.2,null,null,null,"wt%","","","","","",false,"unmapped_property","table","1200 s\t24.20\t3.99\t71.81"],["oa:W4401707547","Ti-6Al-4V","Mass variation (wt%)",18.51,null,null,null,"wt%","","","","","",false,"unmapped_property","table","200 s\t18.51\t4.21\t77.27"],["oa:W4401707547","Ti-6Al-4V","Mass variation (wt%)",35.35,null,null,null,"wt%","","","","","",false,"unmapped_property","table","2400 s\t35.35\t3.97\t60.68"],["oa:W4401707547","Ti-6Al-4V","Mass variation (wt%)",60.68,null,null,null,"wt%","","","","","",false,"unmapped_property","table","2400 s\t35.35\t3.97\t60.68"],["oa:W4401707547","Ti-6Al-4V","Mass variation (wt%)",24.06,null,null,null,"wt%","","","","","",false,"unmapped_property","table","600 s\t24.06\t4.23\t71.71"],["oa:W4401707547","Ti-6Al-4V","Mass variation (wt%)",3.97,null,null,null,"wt%","","","","","",false,"unmapped_property","table","2400 s\t35.35\t3.97\t60.68"],["oa:W4401707547","Ti-6Al-4V","Mass variation (wt%)",71.81,null,null,null,"wt%","","","","","",false,"unmapped_property","table","1200 s\t24.20\t3.99\t71.81"],["oa:W4401707547","Ti-6Al-4V","Mass variation (wt%)",71.71,null,null,null,"wt%","","","","","",false,"unmapped_property","table","600 s\t24.06\t4.23\t71.71"],["oa:W4401707547","Ti-6Al-4V","Mass variation (wt%)",3.99,null,null,null,"wt%","","","","","",false,"unmapped_property","table","1200 s\t24.20\t3.99\t71.81"],["oa:W4401707547","Ti-6Al-4V","Mass variation (wt%)",4.23,null,null,null,"wt%","","","","","",false,"unmapped_property","table","600 s\t24.06\t4.23\t71.71"],["oa:W4401707547","Ti-6Al-4V","Mass variation (wt%)",77.27,null,null,null,"wt%","","","","","",false,"unmapped_property","table","200 s\t18.51\t4.21\t77.27"],["oa:W4401806209","DMLS Ti-6Al-4V","Ecorr",-360.04,null,null,5.2,"mV","","","","OCP","",false,"unmapped_property","results_discussion","The DMLS sample fabricated for 150 W and 1250 mm/s had the lowest value of Ecorr, i.e., \u0002 360.04 ± 5.2 mV, and the sample fabricated for 200 W and 1250 mm/s showed the lowest value of Icorr, i.e., 38.89 ± 0.7 nA."],["oa:W4401806209","DMLS Ti-6Al-4V","Icorr",38.89,null,null,0.7,"nA","","","","Tafel","",false,"unmapped_property","results_discussion","The DMLS sample fabricated for 150 W and 1250 mm/s had the lowest value of Ecorr, i.e., \u0002 360.04 ± 5.2 mV, and the sample fabricated for 200 W and 1250 mm/s showed the lowest value of Icorr, i.e., 38.89 ± 0.7 nA."],["oa:W4401818868","Ti-6Al-4V","Specific Heat",470.0,null,null,null,"J/Kg·°C","","","","","",false,"unmapped_property","methods",""],["oa:W4401890381","Ti-6Al-4V","maximum error accuracy",7.25,null,null,null,"%","","","","","",false,"unmapped_property","results_discussion","It can be seen from that the maximum error accuracy of the maximal load obtained by the experiment and simulation is 7.25% and 3.41%, respectively."],["oa:W4401890381","Ti-6Al-4V","indenter displacement",4.78,null,null,null,"mm","","","","","",false,"unmapped_property","results_discussion","For the small punch test specimen, the crack propagation at the area below the edge of the pressure head after the peak load reaches 1214 N, and the indenter displacement is 4.78 mm by simulation."],["oa:W4401890381","Ti-6Al-4V","maximum error accuracy",3.41,null,null,null,"%","","","","","",false,"unmapped_property","results_discussion","It can be seen from that the maximum error accuracy of the maximal load obtained by the experiment and simulation is 7.25% and 3.41%, respectively."],["oa:W4401890381","Ti-6Al-4V","peak load",1214.0,null,null,null,"N","","","","","",false,"unmapped_property","results_discussion","For the small punch test specimen, the crack propagation at the area below the edge of the pressure head after the peak load reaches 1214 N, and the indenter displacement is 4.78 mm by simulation."],["oa:W4401909867","Ti-6Al-4V","pores",3.5,3.0,4.0,null,"µm","","DMLS","","","",false,"unmapped_property","results_discussion","Some pores (~ 3–4 µm) are also present in the microstructure of DMLS-produced Ti6Al4V alloy (Fig. 3b)."],["oa:W4401909867","Ti-6Al-4V","polarization resistance (Rp)",3364.0,null,null,null,"Ω.cm2","","as-built DMLS, annealed 800°C/2h","","potentiodynamic polarization","",false,"unmapped_property","abstract","Additionally, the DMLSproduced Ti6Al4V alloy in SBF has the lowest corrosion rate of 3.44 x10− 4 mm per year and exhibits the highest polarization resistance (Rp) of 3364 Ω.cm2 due to the formation of a stable passive film."],["oa:W4401909867","Ti-6Al-4V","Harness (VHN)",0.15,null,null,null,"VHN","","cast","","microhardness test","",false,"unmapped_property","methods","Composition (wt. %) Harness (VHN) Porosity (%) Sample Al V C Fe O N H Ti Cast 5.3 3.6 0.10 0.25 0.13 0.06 0.012 Balance ~ 0.15 DMLS 5.9 4.2 0.08 0.30 0.20 0.05 0.015 Balance ~ 1.43 2.1."],["oa:W4401909867","Ti-6Al-4V","Harness (VHN)",2.1,null,null,null,"VHN","","as-built DMLS, annealed 800°C/2h","","microhardness test","",false,"unmapped_property","methods","Composition (wt. %) Harness (VHN) Porosity (%) Sample Al V C Fe O N H Ti Cast 5.3 3.6 0.10 0.25 0.13 0.06 0.012 Balance ~ 0.15 DMLS 5.9 4.2 0.08 0.30 0.20 0.05 0.015 Balance ~ 1.43 2.1."],["oa:W4401947156","S3","wear volume",76.2,null,null,0.6,"mm3","","as-fabricated","","","",false,"unmapped_property","results_discussion","The resulting wear volumes for S1, S2, and S3 were 60.8 ± 0.1 mm3, 72.5 ± 2.6 mm3, and 76.2 ± 0.6 mm3, respectively, see c, i.e., the wear volume increased as the Nb content increased. clearly shows that there was a pileup of material at the boundary between the track and the unworn area, indicating the existence of local plastic deformation in all the alloys."],["oa:W4401947156","S1","wear volume",60.8,null,null,0.1,"mm3","","as-fabricated","","","",false,"unmapped_property","results_discussion","The resulting wear volumes for S1, S2, and S3 were 60.8 ± 0.1 mm3, 72.5 ± 2.6 mm3, and 76.2 ± 0.6 mm3, respectively, see c, i.e., the wear volume increased as the Nb content increased. clearly shows that there was a pileup of material at the boundary between the track and the unworn area, indicating the existence of local plastic deformation in all the alloys."],["oa:W4401947156","S1","Phase Content (%)",5.7,null,null,null,"%","","","","","",false,"unmapped_property","table","S1\t92.8\t5.7\t1.5"],["oa:W4401947156","S2","Phase Content (%)",1.9,null,null,null,"%","","","","","",false,"unmapped_property","table","S2\t97.7\t1.9\t0.4"],["oa:W4401947156","S2","wear volume",72.5,null,null,2.6,"mm3","","as-fabricated","","","",false,"unmapped_property","results_discussion","The resulting wear volumes for S1, S2, and S3 were 60.8 ± 0.1 mm3, 72.5 ± 2.6 mm3, and 76.2 ± 0.6 mm3, respectively, see c, i.e., the wear volume increased as the Nb content increased. clearly shows that there was a pileup of material at the boundary between the track and the unworn area, indicating the existence of local plastic deformation in all the alloys."],["oa:W4401947156","S3","Phase Content (%)",1.0,null,null,null,"%","","","","","",false,"unmapped_property","table","S3\t98.6\t1\t0.4"],["oa:W4401947156","S3","Phase Content (%)",0.4,null,null,null,"%","","","","","",false,"unmapped_property","table","S3\t98.6\t1\t0.4"],["oa:W4401947156","S2","Phase Content (%)",0.4,null,null,null,"%","","","","","",false,"unmapped_property","table","S2\t97.7\t1.9\t0.4"],["oa:W4401947156","S1","Phase Content (%)",1.5,null,null,null,"%","","","","","",false,"unmapped_property","table","S1\t92.8\t5.7\t1.5"],["oa:W4401962598","","film thickness",311.5,null,null,null,"nm","","","","AFM","",false,"unmapped_property","methods",""],["oa:W4401997056","CP-Ti Grade 2","Ti",99.325,null,null,null,"%","","","","","",false,"unmapped_property","table","\t\tTi\t99.325\tElectrical Resistivity\t0.53 µΩ × m"],["oa:W4401997056","CP-Ti Grade 2","FLC",1.0,1.0,1.0,null,"mm","room temperature","as-received","","µ-LDH test","0.01mm/s",false,"unmapped_property","conclusions","A series of µ-LDH tests without lubricant were conducted on the as-received CP Ti Gr 2 foils (38 µm) at room temperature with 0.01mm/s punch travel speed for obtaining its FLC."],["oa:W4401997056","CP-Ti Grade 2","Electrical Resistivity",0.53,null,null,null,"µΩ×m","","","","","",false,"unmapped_property","table","\t\tTi\t99.325\tElectrical Resistivity\t0.53 µΩ × m"],["oa:W4401997056","CP-Ti Grade 2","Fe",0.3,null,null,null,"%","","","","","",false,"unmapped_property","table","Sut\t485 MPa\tFe\t0.30\tThermal conductivity\t2.179 Wm−1k−1"],["oa:W4401997056","CP-Ti Grade 2","N",0.03,null,null,null,"%","","","","","",false,"unmapped_property","table","\t\tTi\t99.325\tElectrical Resistivity\t0.53 µΩ × m"],["oa:W4401997056","CP-Ti Grade 2","O",0.25,null,null,null,"%","","","","","",false,"unmapped_property","table","E\t116 GPa\tN\t0.03\tDensity\t4.48 g/cm3"],["oa:W4402232149","Ti-6Al-4V","C",0.1,0.0,0.1,null,"%","","","","","",false,"unmapped_property","table",">99\t≤0.3\t≤0.1\t≤0.05\t≤0.015\t≤0.2\t5.5–6.8\t3.5–4.5"],["oa:W4402232149","Ti-6Al-4V","H",0.05,0.0,0.05,null,"%","","","","","",false,"unmapped_property","table",">99\t≤0.3\t≤0.1\t≤0.05\t≤0.015\t≤0.2\t5.5–6.8\t3.5–4.5"],["oa:W4402232149","Ti-6Al-4V","N",0.05,0.0,0.05,null,"%","","","","","",false,"unmapped_property","table",">99\t≤0.3\t≤0.1\t≤0.05\t≤0.015\t≤0.2\t5.5–6.8\t3.5–4.5"],["oa:W4402232149","Ti-6Al-4V","O",0.2,0.0,0.2,null,"%","","","","","",false,"unmapped_property","table",">99\t≤0.3\t≤0.1\t≤0.05\t≤0.015\t≤0.2\t5.5–6.8\t3.5–4.5"],["oa:W4402232149","Ti-6Al-4V","maximum joint strength",60.67,null,null,null,"N","","","","","",false,"unmapped_property","conclusions","When the laser power is 180 W, welding speed is 3 mm/s, focal offset is 0 mm, and frequency is 10 Hz, the maximum joint strength of the welded component reaches 60.67 N."],["oa:W4402232149","Ti-6Al-4V","Fe",0.3,0.0,0.3,null,"%","","","","","",false,"unmapped_property","table",">99\t≤0.3\t≤0.1\t≤0.05\t≤0.015\t≤0.2\t5.5–6.8\t3.5–4.5"],["oa:W4402252626","La2O3/γ-TiAl","mismatch",4.36,null,null,null,"%","","","","","",true,"unmapped_property","results",""],["oa:W4402305389","CP-Ti Grade 2","contact angle",25.0,null,null,null,"%","","","","","",false,"unmapped_property","abstract","The wettability results show that the treated surfaces exhibited a significant change in wettability compared to the untreated samples, with a 25% reduction in the contact angle."],["oa:W4402335448","Ti-10V-2Fe-3Al","trigger stress (𝜎𝑇𝑟) for SIM",250.0,null,null,null,"MPa","","","","","",false,"unmapped_property","results_discussion","The trigger stress (𝜎𝑇𝑟) for SIM in [111] is 250MPa compared to 150MPa and 180MPa in [011] and [001], respectively."],["oa:W4402335448","Ti-10V-2Fe-3Al","trigger stress (𝜎𝑇𝑟) for SIM",180.0,null,null,null,"MPa","","","","","",false,"unmapped_property","results_discussion","The trigger stress (𝜎𝑇𝑟) for SIM in [111] is 250MPa compared to 150MPa and 180MPa in [011] and [001], respectively."],["oa:W4402335448","Ti-10V-2Fe-3Al","trigger stress (𝜎𝑇𝑟) for SIM",62.0,null,null,null,"MPa","3","","","","",false,"unmapped_property","results_discussion","This is reduced to 62MPa and 110MPa at 𝑇= 3, showing the orientational differences reduce with increased triaxiality."],["oa:W4402335448","Ti-10V-2Fe-3Al","trigger stress (𝜎𝑇𝑟) for SIM",145.0,null,null,null,"MPa","1/3","","","","",false,"unmapped_property","results_discussion","At 𝑇= 1 3 ⁄ , Table 3.1 shows a difference of 145MPa and circa (c.) 195MPa between orientations [111] and [011] for 𝜎𝑇𝑟 and 𝜎𝑌𝑠, respectively."],["oa:W4402335448","Ti-10V-2Fe-3Al","trigger stress (𝜎𝑇𝑟) for SIM",300.0,null,null,null,"MPa","1/3","","","","",false,"unmapped_property","results_discussion","Taking the [111] orientation as an example, 𝜎𝑌𝑠 and 𝜎𝑇𝑟 reduce from 675MPa to 340MPa and from 300MPa to 190MPa at 𝑇= 1 3 ⁄ , 3, respectively."],["oa:W4402335448","Ti-10V-2Fe-3Al","trigger stress (𝜎𝑇𝑟) for SIM",150.0,null,null,null,"MPa","","","","","",false,"unmapped_property","results_discussion","The trigger stress (𝜎𝑇𝑟) for SIM in [111] is 250MPa compared to 150MPa and 180MPa in [011] and [001], respectively."],["oa:W4402335448","Ti-10V-2Fe-3Al","trigger stress (𝜎𝑇𝑟) for SIM",190.0,null,null,null,"MPa","3","","","","",false,"unmapped_property","results_discussion","Taking the [111] orientation as an example, 𝜎𝑌𝑠 and 𝜎𝑇𝑟 reduce from 675MPa to 340MPa and from 300MPa to 190MPa at 𝑇= 1 3 ⁄ , 3, respectively."],["oa:W4402430124","ReN","Icorr reduction",83.42,null,null,null,"%","37°C","deposited at 140 mTorr","","potentiodynamic polarization","",false,"unmapped_property","results","This percentage reduction corresponds to 83.42%, 94.25%, and 98.94% for the coatings deposited at 140 mTorr, 160 mTorr, and 180 mTorr, respectively."],["oa:W4402430124","","corrosion rates",0.29,null,null,null,"µm/year","","120 mTorr nitrogen","","","",false,"unmapped_property","results","The corrosion rates for the samples coated with 120 mTorr, 140 mTorr, 160 mTorr, and 180 mTorr of nitrogen were 0.290 µm/year, 0.226 µm/year, 0.079 µm/year and 0.0145 µm/year, respectively."],["oa:W4402430124","ReN","Icorr reduction",78.88,null,null,null,"%","37°C","deposited at 120 mTorr","","potentiodynamic polarization","",false,"unmapped_property","results","A 78.88% reduction in Icorr was observed for the coating deposited at 120 mTorr compared to the uncoated substrate."],["oa:W4402430124","","corrosion rates",0.0145,null,null,null,"µm/year","","180 mTorr nitrogen","","","",false,"unmapped_property","results","The corrosion rates for the samples coated with 120 mTorr, 140 mTorr, 160 mTorr, and 180 mTorr of nitrogen were 0.290 µm/year, 0.226 µm/year, 0.079 µm/year and 0.0145 µm/year, respectively."],["oa:W4402430124","","corrosion rates",0.226,null,null,null,"µm/year","","140 mTorr nitrogen","","","",false,"unmapped_property","results","The corrosion rates for the samples coated with 120 mTorr, 140 mTorr, 160 mTorr, and 180 mTorr of nitrogen were 0.290 µm/year, 0.226 µm/year, 0.079 µm/year and 0.0145 µm/year, respectively."],["oa:W4402430124","ReN","Icorr reduction",94.25,null,null,null,"%","37°C","deposited at 160 mTorr","","potentiodynamic polarization","",false,"unmapped_property","results","This percentage reduction corresponds to 83.42%, 94.25%, and 98.94% for the coatings deposited at 140 mTorr, 160 mTorr, and 180 mTorr, respectively."],["oa:W4402430124","ReN","Icorr reduction",98.94,null,null,null,"%","37°C","deposited at 180 mTorr","","potentiodynamic polarization","",false,"unmapped_property","results","This percentage reduction corresponds to 83.42%, 94.25%, and 98.94% for the coatings deposited at 140 mTorr, 160 mTorr, and 180 mTorr, respectively."],["oa:W4402430124","","corrosion rates",0.079,null,null,null,"µm/year","","160 mTorr nitrogen","","","",false,"unmapped_property","results","The corrosion rates for the samples coated with 120 mTorr, 140 mTorr, 160 mTorr, and 180 mTorr of nitrogen were 0.290 µm/year, 0.226 µm/year, 0.079 µm/year and 0.0145 µm/year, respectively."],["oa:W4402449973","Ti","CR",0.2002,null,null,0.0005,"mm/y","37℃","","","","",false,"unmapped_property","results_discussion","Table 1: Corrosion parameters of the samples evaluated in a 0.9wt.% NaCl solution at 37℃ Pore size Ecorr (V) jcorr (A/cm2) CR (mm/y) 100-212 𝜇𝑚 0.061±0.0001 (7.69±0.33)E-06 0.036810±0.006 212-425 𝜇𝑚 -0.0020±0.0001 (1.85±0.28)E-05 0.16074±0.03 425-600 𝜇𝑚 0.022±0.0003 (1.25±0.44)E-05 0.10816±0.02 100-425 𝜇𝑚 0.010±0.0001 (2.44±0.65)E-06 0.063040±0.001 100-600 𝜇𝑚 -0.0050±0.0002 (2.61±0.71)E-05 0.20016±0.0005"],["oa:W4402449973","Ti","CR",0.1082,null,null,0.02,"mm/y","37℃","","","","",false,"unmapped_property","results_discussion","Table 1: Corrosion parameters of the samples evaluated in a 0.9wt.% NaCl solution at 37℃ Pore size Ecorr (V) jcorr (A/cm2) CR (mm/y) 100-212 𝜇𝑚 0.061±0.0001 (7.69±0.33)E-06 0.036810±0.006 212-425 𝜇𝑚 -0.0020±0.0001 (1.85±0.28)E-05 0.16074±0.03 425-600 𝜇𝑚 0.022±0.0003 (1.25±0.44)E-05 0.10816±0.02 100-425 𝜇𝑚 0.010±0.0001 (2.44±0.65)E-06 0.063040±0.001 100-600 𝜇𝑚 -0.0050±0.0002 (2.61±0.71)E-05 0.20016±0.0005"],["oa:W4402449973","Ti","CR",0.0368,null,null,0.006,"mm/y","37℃","","","","",false,"unmapped_property","results_discussion","Table 1: Corrosion parameters of the samples evaluated in a 0.9wt.% NaCl solution at 37℃ Pore size Ecorr (V) jcorr (A/cm2) CR (mm/y) 100-212 𝜇𝑚 0.061±0.0001 (7.69±0.33)E-06 0.036810±0.006 212-425 𝜇𝑚 -0.0020±0.0001 (1.85±0.28)E-05 0.16074±0.03 425-600 𝜇𝑚 0.022±0.0003 (1.25±0.44)E-05 0.10816±0.02 100-425 𝜇𝑚 0.010±0.0001 (2.44±0.65)E-06 0.063040±0.001 100-600 𝜇𝑚 -0.0050±0.0002 (2.61±0.71)E-05 0.20016±0.0005"],["oa:W4402449973","Ti","CR",0.1607,null,null,0.03,"mm/y","37℃","","","","",false,"unmapped_property","results_discussion","Table 1: Corrosion parameters of the samples evaluated in a 0.9wt.% NaCl solution at 37℃ Pore size Ecorr (V) jcorr (A/cm2) CR (mm/y) 100-212 𝜇𝑚 0.061±0.0001 (7.69±0.33)E-06 0.036810±0.006 212-425 𝜇𝑚 -0.0020±0.0001 (1.85±0.28)E-05 0.16074±0.03 425-600 𝜇𝑚 0.022±0.0003 (1.25±0.44)E-05 0.10816±0.02 100-425 𝜇𝑚 0.010±0.0001 (2.44±0.65)E-06 0.063040±0.001 100-600 𝜇𝑚 -0.0050±0.0002 (2.61±0.71)E-05 0.20016±0.0005"],["oa:W4402449973","Ti","CR",0.063,null,null,0.001,"mm/y","37℃","","","","",false,"unmapped_property","results_discussion","Table 1: Corrosion parameters of the samples evaluated in a 0.9wt.% NaCl solution at 37℃ Pore size Ecorr (V) jcorr (A/cm2) CR (mm/y) 100-212 𝜇𝑚 0.061±0.0001 (7.69±0.33)E-06 0.036810±0.006 212-425 𝜇𝑚 -0.0020±0.0001 (1.85±0.28)E-05 0.16074±0.03 425-600 𝜇𝑚 0.022±0.0003 (1.25±0.44)E-05 0.10816±0.02 100-425 𝜇𝑚 0.010±0.0001 (2.44±0.65)E-06 0.063040±0.001 100-600 𝜇𝑚 -0.0050±0.0002 (2.61±0.71)E-05 0.20016±0.0005"],["oa:W4402462452","Ti-6Al-4V","Ne",1.3,null,null,null,"Pulse","","","","","",false,"unmapped_property","table","P51\t51\t0.041\t4.3\t23.1\t1.3\t22.5"],["oa:W4402462452","Ti-6Al-4V","Sdr",49.8,49.55,50.05,0.55,"%","","","","","",false,"unmapped_property","results_discussion","When the P29 was treated with cyclohexane at 300 °C, Sdq and Sdr values remained similar to those of untreated P29, with Sdq of 1.2 ± 0.01° and Sdr of 49.8 ± 0.55 %."],["oa:W4402462452","Ti-6Al-4V","φacc",84.4,null,null,null,"Jcm-2","","","","","",false,"unmapped_property","table","P34\t34\t0.016\t36.2\t70\t3.3\t84.4"],["oa:W4402462452","Ti-6Al-4V","BSO",4.3,null,null,null,"%","","","","","",false,"unmapped_property","table","P51\t51\t0.041\t4.3\t23.1\t1.3\t22.5"],["oa:W4402462452","Ti-6Al-4V","φacc",22.5,null,null,null,"Jcm-2","","","","","",false,"unmapped_property","table","P51\t51\t0.041\t4.3\t23.1\t1.3\t22.5"],["oa:W4402462452","Ti-6Al-4V","Sz",3.6,1.3,3.6,null,"pulses","","","","","",false,"unmapped_property","discussion","The increase in Sz value correlated with the rise in Ne from 1.3 pulses to 3.6 pulses and pulse overlapping from 23.1 % to 71.9 %."],["oa:W4402462452","Ti-6Al-4V","water contact angle",18.5,null,null,null,"°","","","","","",false,"unmapped_property","abstract","29 μm pitch displayed the lowest water contact angle of 18.5° and surface roughness of 0.5 μm."],["oa:W4402462452","Ti-6Al-4V","CA",19.0,16.1,21.9,2.9,"°","","","","","",false,"unmapped_property","results_discussion","In contrast, when P29 was treated with cyclohexane at 300 °C, the CA was similar to untreated P29 at 19 ± 2.9° and labeled as “P29-C300”."],["oa:W4402462452","Ti-6Al-4V","Ne",3.3,null,null,null,"Pulse","","","","","",false,"unmapped_property","table","P34\t34\t0.016\t36.2\t70\t3.3\t84.4"],["oa:W4402462452","Ti-6Al-4V","water contact angle",18.5,13.3,23.7,5.2,"°","","","","","",false,"unmapped_property","results_discussion","Hydrophilicity further increased with a reduction in pitch size, with a water contact angle of 22.3 ± 2.4° at 34 μm and 18.5 ± 5.2° at 29 μm."],["oa:W4402462452","Ti-6Al-4V","BSO",36.2,null,null,null,"%","","","","","",false,"unmapped_property","table","P34\t34\t0.016\t36.2\t70\t3.3\t84.4"],["oa:W4402462452","Ti-6Al-4V","φacc",108.1,null,null,null,"Jcm-2","","","","","",false,"unmapped_property","table","P29\t29\t0.015\t45.6\t71.9\t3.6\t108.1"],["oa:W4402462452","Ti-6Al-4V","Ne",3.6,null,null,null,"Pulse","","","","","",false,"unmapped_property","table","P29\t29\t0.015\t45.6\t71.9\t3.6\t108.1"],["oa:W4402462452","Ti-6Al-4V","BSO",45.6,null,null,null,"%","","","","","",false,"unmapped_property","table","P29\t29\t0.015\t45.6\t71.9\t3.6\t108.1"],["oa:W4402462452","Ti-6Al-4V","Max WCA (°)",155.1,null,null,null,"°","","cyclohexane-assisted low temperature annealing at 70 °C","","","",false,"unmapped_property","table","Ti-6Al-4V\t2024 (This work)\t100.3 ± 9.5\tMicro/nanoscale hierarchical structure\tCyclohexane- assisted low temperature annealing of 70 °C\t2 h\t155.1"],["oa:W4402462452","Ti-6Al-4V","Max WCA (°)",158.0,null,null,null,"°","","anodizing, fluorosilane, 1H,1H,2H,2H-Perfluorodecyltrimethoxysilane, H3PO4, H2C2O4, and NaF","","","",false,"unmapped_property","table","Ti-6Al-4V\t2022[]\t72\tGrid\tAnodizing, Fluorosilane, 1H, 1H, 2H, 2H-Perfluorodecyltrimethoxysilan, H3PO4, H2C2O4, and NaF\t1 h\t158"],["oa:W4402462452","Ti-6Al-4V","Max WCA (°)",137.0,null,null,null,"°","","nanoporous with 1H,1H,2H,2H-Perfluorooctyltriethoxysilane-ethanol solution","","","",false,"unmapped_property","table","Ti-6Al-4V\t2022[]\t62\tNanoporous\t1H,1H,2H,2H-Perfluor ooctyltriethoxysilane-ethanol solution\t1 h\t137"],["oa:W4402462452","Ti-6Al-4V","hydrophilicity",18.5,13.3,23.7,5.2,"°","","as-built SLM","","","",false,"unmapped_property","discussion","When surface roughness increased from 0.28 μm to 0.5 ± 0.01 μm, hydrophilicity increased from 100.3 ± 9.5° to 18.5 ± 5.2°."],["oa:W4402462452","Ti-6Al-4V","Sdq",1.2,1.19,1.21,0.01,"°","","","","","",false,"unmapped_property","results_discussion","Sdq increased from 0.9 ± 0.01° to 1.2 ± 0.01° after laser texturing, while Sdr rose from 30.4 ± 0.6 % to 49.9 ± 0.4 %."],["oa:W4402462452","Ti-6Al-4V","water contact angle",155.1,null,null,null,"°","","treated with cyclohexane at 70 °C for 2 h","","","",false,"unmapped_property","abstract","The best sample reached superhydrophobicity with a maximum water contact angle of 155.1° immediately after being treated with cyclohexane at the low temperature of 70 °C for 2 h, while the raw surface, for comparison, showed no change in hydrophobicity after being treated with cyclohexane under the same condition."],["oa:W4402462452","Ti-6Al-4V","Max WCA (°)",154.9,null,null,null,"°","","surface texturing in ethanol and then low annealing at 150 °C","","","",false,"unmapped_property","table","Ti-6Al-4V\t2020[]\t77\tGrid\tSurface texturing in ethanol and then low annealing at a temperature of 150 °C\t4 h (Annealing Process)\t154.9"],["oa:W4402462452","Ti-6Al-4V","Sdr",49.9,49.8,50.0,0.4,"%","","","","","",false,"unmapped_property","results_discussion","Sdq increased from 0.9 ± 0.01° to 1.2 ± 0.01° after laser texturing, while Sdr rose from 30.4 ± 0.6 % to 49.9 ± 0.4 %."],["oa:W4402462452","Ti-6Al-4V","Max WCA (°)",157.0,null,null,null,"°","","micro/nanoscale hierarchical structure with organic polysilazane, KH570, isopropanol, and nano-sized zinc oxide particles","","","",false,"unmapped_property","table","Ti-6Al-4V\t2018[]\t–\tMicro/nanoscale hierarchical structure\tOrganic polysilazane, KH570, isopropanol, and nano-sized zinc oxide particles\t7 h 40 min\t164.1 (1 h) 157(>1 h)"],["oa:W4402462452","Ti-6Al-4V","Max WCA (°)",164.1,null,null,null,"°","","micro/nanoscale hierarchical structure with organic polysilazane, KH570, isopropanol, and nano-sized zinc oxide particles","","","",false,"unmapped_property","table","Ti-6Al-4V\t2018[]\t–\tMicro/nanoscale hierarchical structure\tOrganic polysilazane, KH570, isopropanol, and nano-sized zinc oxide particles\t7 h 40 min\t164.1 (1 h) 157(>1 h)"],["oa:W4402462452","Ti-6Al-4V","Sdq",1.1,1.09,1.11,0.01,"°","","","","","",false,"unmapped_property","results_discussion","After P29 was treated with low-temperature cyclohexane at 70 °C, Sdq and Sdr decreased to 1.1 ± 0.01° and 43.3 ± 0.7 %, respectively."],["oa:W4402462452","Ti-6Al-4V","Max WCA (°)",162.0,null,null,null,"°","","annealed at 300 °C","","","",false,"unmapped_property","table","Ti-6Al-4V\t2018[]\t63\tPit\tAnnealing at the temperature of 300 °C in a microprocessor-based-temperature controlled furnace\t2 h\t162"],["oa:W4402462452","Ti-6Al-4V","Max WCA (°)",91.3,null,null,null,"°","","","","","",false,"unmapped_property","table","Ti-6Al-4V\t2017[]\t67 ± 2\tμ-cell\t–\tNo information\t91.3"],["oa:W4402462452","Ti-6Al-4V","Sdr",43.3,42.6,44.0,0.7,"%","","","","","",false,"unmapped_property","results_discussion","After P29 was treated with low-temperature cyclohexane at 70 °C, Sdq and Sdr decreased to 1.1 ± 0.01° and 43.3 ± 0.7 %, respectively."],["oa:W4402462452","Ti-6Al-4V","CA",151.1,147.5,154.7,3.6,"°","","","","","",false,"unmapped_property","results_discussion","After P29 was treated with cyclohexane at 70 °C resulted in a significant increase in CA to 151.1 ± 3.6°, categorizing it as “P29-C70”, as shown in , ."],["oa:W4402462452","Pure Ti","Max WCA (°)",157.2,null,null,null,"°","","","","","",false,"unmapped_property","table","Pure Ti\t2016[]\t77.8\tLine\t–\t720 h\t157.2"],["oa:W4402462452","Ti-6Al-4V","Sdq",1.2,1.19,1.21,0.01,"°","","","","","",false,"unmapped_property","results_discussion","When the P29 was treated with cyclohexane at 300 °C, Sdq and Sdr values remained similar to those of untreated P29, with Sdq of 1.2 ± 0.01° and Sdr of 49.8 ± 0.55 %."],["oa:W4402462452","Ti-6Al-4V","CA",104.2,96.1,112.3,8.1,"°","","","","","",false,"unmapped_property","results_discussion","The Ti-raw (without laser treatments) was exposed to cyclohexane-assisted low-temperature annealing of 70 °C for 2 h, resulting in a CA of 104.2 ± 8.1°, similar to untreated Ti-raw, and labeled as “Ti-raw-C70”."],["oa:W4402466457","CP-Ti Grade 2","Contact angle (°)",88.14,null,null,3.81,"°","","","","","",false,"unmapped_property","table","Contact angle (°)\t88.14(A) ± 3.81\t17.97(B) ± 2.42\t16.47(B) ± 1.32\t9.24(C) ± 0.47"],["oa:W4402466457","CP-Ti Grade 2","Contact angle (°)",17.97,null,null,2.42,"°","","","","","",false,"unmapped_property","table","Contact angle (°)\t88.14(A) ± 3.81\t17.97(B) ± 2.42\t16.47(B) ± 1.32\t9.24(C) ± 0.47"],["oa:W4402466457","CP-Ti Grade 2","Contact angle (°)",16.47,null,null,1.32,"°","","","","","",false,"unmapped_property","table","Contact angle (°)\t88.14(A) ± 3.81\t17.97(B) ± 2.42\t16.47(B) ± 1.32\t9.24(C) ± 0.47"],["oa:W4402466457","CP-Ti Grade 2","Contact angle (°)",9.24,null,null,0.47,"°","","","","","",false,"unmapped_property","table","Contact angle (°)\t88.14(A) ± 3.81\t17.97(B) ± 2.42\t16.47(B) ± 1.32\t9.24(C) ± 0.47"],["oa:W4402515612","Ti-5Al-2Sn-2Zr-4Mo-4Cr","tensile SE",8.0,null,null,null,"MPa","","","","","",false,"unmapped_property","results_discussion","Accordingly, P2 experiences tension, leading to an increase in tensile SE at P2 to 8 MPa and a corresponding EE at P2 of 2.05 × 10−4."],["oa:W4402515612","Ti-5Al-2Sn-2Zr-4Mo-4Cr","compressive SE",16.0,null,null,null,"MPa","","","","","",false,"unmapped_property","results_discussion","Thermal expansion occurs at P1 with squeezing by the surrounding material, resulting in a gradual increase in compressive SE at P1 to 16 MPa."],["oa:W4402532544","T1A1B30","specific Young modulus",50.28,null,null,null,"GPacm3/g","","","","","",false,"unmapped_property","conclusions","It is recommended for those applications of TMCs that require the most exigent performance regarding stresses and weight reduction. - ⁃Additionally, even though T1A1B30 has a specific Young modulus of 50.28 GPa cm3/g (12.55 % lower than T2A2B30), it should be also highly considered because it offers an excellent low porosity and the highest Vickers Hardness."],["oa:W4402532544","T2A2B30","specific Young modulus",57.49,null,null,null,"GPacm3/g","","","","","",false,"unmapped_property","conclusions","The TMCs reinforced with Ti + Si are also light and very hard. - ⁃When focusing on the specific stiffness, the target property, the best material is T2A2B30 (coarse-grain titanium matrix, TiAl intermetallic reinforcement and B4C in a volumetric composition of 30 %), with a specific Young modulus of 57.49 GPa cm3/g."],["oa:W4402536161","Alloy CTL","Surface area",417.3,null,null,null,"µm2","","","","AFM","",false,"unmapped_property","table","Surface area (μm2)\t417.3\t700.1\t439.7\t800.7\tNA\tNA"],["oa:W4402536161","Alloy HTE","Surface area",700.1,null,null,null,"µm2","","","","AFM","",false,"unmapped_property","table","Surface area (μm2)\t417.3\t700.1\t439.7\t800.7\tNA\tNA"],["oa:W4402536161","CP CTL","Surface area",439.7,null,null,null,"µm2","","","","AFM","",false,"unmapped_property","table","Surface area (μm2)\t417.3\t700.1\t439.7\t800.7\tNA\tNA"],["oa:W4402536161","CP HTE","Surface area",800.7,null,null,null,"µm2","","","","AFM","",false,"unmapped_property","table","Surface area (μm2)\t417.3\t700.1\t439.7\t800.7\tNA\tNA"],["oa:W4402550969","","maximum indentation depth",1450.0,null,null,null,"nm","","","","nanoindentation","",false,"unmapped_property","results_discussion","A maximum indentation depth of around 1450 nm within 45 s before unloading was reached in the samples, except for the sample sintered for 7.5 min at a heating rate of 50 °C/min which recorded an indentation depth of around 800 nm."],["oa:W4402550969","","maximum indentation depth",800.0,null,null,null,"nm","","","","nanoindentation","",false,"unmapped_property","results_discussion","A maximum indentation depth of around 1450 nm within 45 s before unloading was reached in the samples, except for the sample sintered for 7.5 min at a heating rate of 50 °C/min which recorded an indentation depth of around 800 nm."],["oa:W4402550969","","sintered density",98.0,null,null,null,"%","","","","","",false,"unmapped_property","conclusions","The sample produced at a heating rate of 50 °C/min and a holding time of 7.5 min showed a higher sintered density of about 98% and high hardness, resulting in improved wear resistance and lower coefficient of friction."],["oa:W4402550969","","applied force",10.0,null,null,null,"N","","","","","",false,"unmapped_property","methods","For all samples, tests were carried out for about 9540 cycles covering a distance of 600m over a radius of 10mm with an applied force of 10 N."],["oa:W4402550969","","distance",600.0,null,null,null,"m","","","","","",false,"unmapped_property","methods","For all samples, tests were carried out for about 9540 cycles covering a distance of 600m over a radius of 10mm with an applied force of 10 N."],["oa:W4402550969","","radius",10.0,null,null,null,"mm","","","","","",false,"unmapped_property","methods","For all samples, tests were carried out for about 9540 cycles covering a distance of 600m over a radius of 10mm with an applied force of 10 N."],["oa:W4402552612","Ti-6Al-4V","thickness",42.655,26.89,58.42,null,"µm","","","","","",false,"unmapped_property","results","The coated layer displayed a range of thicknesses, varying from 26.89 µm to 58.42 µm."],["oa:W4402586873","TA3V","GOS > 1°",0.9,0.7,1.1,0.2,"%","","annealed (3 h at 875 °C)","","","",false,"unmapped_property","conclusions",""],["oa:W4402586873","TA3V","fraction de phase β",5.1,5.1,5.1,0.2,"%","","as-received","","BSE + ImageJ","",false,"unmapped_property","conclusions",""],["oa:W4402586873","","fraction of grain with diameter < 2 µm",23.0,null,null,null,"%","","875 °C 0.5 h","","","",false,"unmapped_property","conclusions",""],["oa:W4402586873","TA3V","Rm",25.4,null,null,null,"%","room temperature","75% DT + 875°C/3h","","tensile test","",false,"unmapped_property","conclusions",""],["oa:W4402586873","TA3V","LAGB",36.2,36.2,36.2,7.3,"%","","as-received","","","",false,"unmapped_property","conclusions",""],["oa:W4402586873","TA3V","diamètre des grains",3.7,3.1,4.3,0.6,"%","","annealed (3 h at 875 °C)","equiaxed","","",false,"unmapped_property","conclusions",""],["oa:W4402586873","TA3V","IT",3.55,3.55,3.55,null,"","","as-received","","","",false,"unmapped_property","conclusions",""],["oa:W4402586873","TA3V","Rm",17.8,null,null,null,"%","room temperature","75% DL + 875°C/3h","","tensile test","",false,"unmapped_property","conclusions",""],["oa:W4402586873","TA3V","LAGB",33.1,33.1,33.1,1.8,"%","","as-received","","","",false,"unmapped_property","conclusions",""],["oa:W4402586873","TA3V","IT",3.5,3.5,3.5,null,"","","as-received","","","",false,"unmapped_property","conclusions",""],["oa:W4402586873","TA3V","fraction de phase β",0.04,0.04,0.04,null,"%","","as-received","","EBSD","",false,"unmapped_property","conclusions",""],["oa:W4402586873","","fraction of grain with diameter > 10 µm",24.5,null,null,null,"%","","","","","",false,"unmapped_property","conclusions",""],["oa:W4402586873","","fraction of grain with GOS > 1°",6.0,null,null,null,"%","","","","","",false,"unmapped_property","conclusions",""],["oa:W4402638076","Ti-6Al-4V","impact toughness",36.36,null,null,null,"J/cm2","room temperature","DCT 18 h","martensitic α'","impact test","",false,"unmapped_property","results_discussion","It can be observed that the application of 18 h of DCT resulted in a notable enhancement in the impact toughness, showing an 8.09% increase from 33.64 J/cm2 to 36.36 J/cm2 compared to that in the sample without DCT."],["oa:W4402638076","Ti-6Al-4V","impact toughness",100.0,null,null,null,"%","room temperature","no DCT","","impact test","",false,"unmapped_property","abstract","In particular, the elongation and impact toughness of the sample subject to 18 h of DCT represented enhancements of 27.33% and 8.09%, respectively, compared to the raw material without DCT."],["oa:W4402638076","Ti-6Al-4V","impact toughness",36.36,null,null,null,"J/cm2","room temperature","DCT 18 h","martensitic α'","impact test","",false,"unmapped_property","conclusions","In particular, the hardness of the base material increased from 331.2 HV0.5 to 362.5 HV0.5 with 18 h of DCT, presenting a 9.5% improvement compared to the sample without DCT. - (3)The sample subjected to 18 h of DCT experienced little effect on its tensile strength, but there were notable improvements in elongation (19.13%) and toughness (36.36 J/cm2), demonstrating increases of 27.53% and 8.09%, respectively, compared to the sample without DCT."],["oa:W4402638076","Ti-6Al-4V","Impact Toughness",33.6,null,null,null,"J/cm2","room temperature","","","impact test","",false,"unmapped_property","table","Value\t1033.3 MPa\t1000.0 MPa\t15.0%\t33.6 J/cm2\t331.2 HV"],["oa:W4402638076","Ti-6Al-4V","impact toughness",8.09,null,null,null,"%","room temperature","DCT 18 h","","impact test","",false,"unmapped_property","abstract","In particular, the elongation and impact toughness of the sample subject to 18 h of DCT represented enhancements of 27.33% and 8.09%, respectively, compared to the raw material without DCT."],["oa:W4402666292","Ti-6Al-4V","pore size",1200.0,null,null,null,"µm","","","","","",false,"unmapped_property","results","30-A cage had a pore size of 1200 μm for the 30 % volume fraction of the Tubular-G structure, which was smaller than the pore size (1460 μm) of the 20 % volume fraction of the Tubular-G structure for the 20-A cage."],["oa:W4402666292","Ti-6Al-4V","pore size",1450.0,null,null,null,"µm","","","","","",false,"unmapped_property","table","pore size (μm)\t1620\t1450\t1200\t1000\t720"],["oa:W4402666292","Ti-6Al-4V","relative cell proliferation rate",70.0,null,null,null,"%","","","","in vitro cytotoxicity test","",false,"unmapped_property","results","According to ISO 10993-5-2009 Biological Standard for Medical Devices, in vitro cytotoxicity test [], the relative cell proliferation rate of the specimen was more significant than 70 %, which can be considered non-toxic."],["oa:W4402666292","Ti-6Al-4V","pore size",720.0,null,null,null,"µm","","","","","",false,"unmapped_property","table","pore size (μm)\t1620\t1450\t1200\t1000\t720"],["oa:W4402666292","Ti-6Al-4V","pore size",1460.0,null,null,null,"µm","","","","","",false,"unmapped_property","results","Structure's pore size (1460 μm)."],["oa:W4402666292","Ti-6Al-4V","pore size",1000.0,null,null,null,"µm","","","","","",false,"unmapped_property","table","pore size (μm)\t1620\t1450\t1200\t1000\t720"],["oa:W4402666292","Ti-6Al-4V","pore size",1620.0,null,null,null,"µm","","","","","",false,"unmapped_property","table","pore size (μm)\t1620\t1450\t1200\t1000\t720"],["oa:W4402666292","Ti-6Al-4V","pore size",1200.0,null,null,null,"µm","","","","","",false,"unmapped_property","table","pore size (μm)\t1620\t1450\t1200\t1000\t720"],["oa:W4402666292","Ti6Al4V-SLM","density",4.4,null,null,null,"g/mm3","","","","literature","",false,"unmapped_property","methods","The Ti6Al4V-SLM material properties used include a Young's modulus of 122,000 MPa, a Poisson's ratio of 0.3, a density of 4.4 × 10⁻³ g/mm³, and a yield strength of 1062 MPa."],["oa:W4402666292","Ti-6Al-4V","pore size",1460.0,null,null,null,"µm","","","","","",false,"unmapped_property","results","30-A cage had a pore size of 1200 μm for the 30 % volume fraction of the Tubular-G structure, which was smaller than the pore size (1460 μm) of the 20 % volume fraction of the Tubular-G structure for the 20-A cage."],["oa:W4402738115","Ti-2.6Mo","lateral migration rate",8.4,null,null,null,"nm/s","","","","in-situ TEM","",false,"unmapped_property","methods",""],["oa:W4402738115","Ti-2.6Mo","migration rate",17.3,null,null,null,"nm/min","950 ℃","tempered at 670 ℃ for 24 hours","α′ martensite","in-situ TEM","",false,"unmapped_property","methods",""],["oa:W4402738115","Ti-2.6Mo","migration rate",2.8,null,null,null,"nm/min","950 ℃","tempered at 670 ℃ for 24 hours","α′ martensite","in-situ TEM","",false,"unmapped_property","methods",""],["oa:W4402738115","Ti-2.6Mo","dislocation spacing",10.0,null,null,null,"nm","","","","TEM","",false,"unmapped_property","methods",""],["oa:W4402738115","Ti-2.6Mo","dislocation spacing",8.5,null,null,null,"nm","","","","TEM","",false,"unmapped_property","methods",""],["oa:W4402858925","Ti-6Al-4V","Vickers HV01",403.0,null,null,20.0,"HV01","","as-built PBF-EB","","","",false,"unmapped_property","results_discussion","The horizontal lines spanning the plot correspond to the average bulk hardness of the sample built on top of a build platform, 403 HV01 (standard deviation: 20), and the sample built without a build platform, 383 HV01 (standard deviation: 29)."],
