Repository: akhtar07/tisci-explorer

# TiSci Explorer

A read-only, static explorer for **TiSci**, an autonomous research agent for titanium alloys. TiSci reads the
titanium-alloy literature, builds a knowledge graph and a table of measured values, proposes hypotheses where the
graph has gaps, and tests them with DFT (MACE / VASP) and the ICME-lite multiscale chain.

**Live site:** https://akhtar07.github.io/tisci-explorer/

The site has seven sections:

| Section | What it shows |
|---|---|
| Overview | Corpus → graph → facts → hypotheses → verdicts, with the snapshot's counts |
| Worked example | One full loop for W in α-Ti: graph path, hypothesis, novelty check, DFT test, verdict, follow-up, DAMASK |

File: data/facts/other.json (part 85 of 112)
["oa:W4402858925","Ti-6Al-4V","Vickers HV01",383.0,null,null,29.0,"HV01","","as-built PBF-EB","","","",false,"unmapped_property","results_discussion","The horizontal lines spanning the plot correspond to the average bulk hardness of the sample built on top of a build platform, 403 HV01 (standard deviation: 20), and the sample built without a build platform, 383 HV01 (standard deviation: 29)."],["oa:W4402931804","Ti-2.5Al-2Zr-1Fe","塑性损失",1.3,1.3,1.4,null,"mm","room temperature","","","fracture morphology observation","",false,"unmapped_property","other","4.4 少量氢对钛合金性能的影响 图7(c) 展示了常规拉伸和慢拉伸试样的强度 随充氢时间的变化. 可以看出, 常规拉伸和慢拉伸 试样强度随充氢时间的变化曲线近乎平行. 这表明 在两种拉伸速率下, 试样强度的变化趋势基本一 致, 随着氢含量的增加, 试样在常规拉伸和慢拉伸 实验中的抗拉强度都呈先升后降的趋势, 当充氢时 间为0—8 h 区间内, 慢拉伸拉伸试样的抗拉强度 由初始值718 MPa 提升至峰值738 MPa, 增幅为 3%, 随后迅速下降; 当充氢时间在0—24 h 区间 内, 常规拉伸试样的抗拉强度由初始值777 MPa 提升至峰值819 MPa, 增幅约为5%, 充氢时间超 过24 h 后迅速降低. 我们初步推断这是由于少量 的氢在钛合金表面区域产生了表面硬化的作用, 从 而使钛合金的抗拉强度有了小幅度升高. 但当钛合 金氢含量超过一定阈值时, 氢对材料塑性的弱化开"],["oa:W4402938381","Ti6244-0.22%Si","oxide scale thickness",2.8,2.3,3.3,0.5,"µm","650 °C","","","","",false,"unmapped_property","results_discussion",""],["oa:W4402938381","Ti6244","total nitrogen quantity",52.0,null,null,null,"µg/cm2","650 °C","","","","",false,"unmapped_property","results_discussion",""],["oa:W4402938381","Ti6244","diffused oxygen quantity",1.5,1.5,1.5,null,"mg/cm2","","","","","",false,"unmapped_property","results_discussion",""],["oa:W4402938381","Ti6244","effective diffusion coefficient",0.0,null,null,null,"m2/s","650 °C","","","","",false,"unmapped_property","results_discussion",""],["oa:W4402938381","Ti6244-0.11%Si","oxygen mass contained into the oxide layer",0.6,0.6,0.6,null,"mg/cm2","650 °C","","","","",false,"unmapped_property","results_discussion",""],["oa:W4402938381","Ti6244-0.22%Si","oxygen mass contained into the oxide layer",0.44,0.44,0.44,null,"mg/cm2","650 °C","","","","",false,"unmapped_property","results_discussion",""],["oa:W4402938381","Ti6244-0.22%Si","total nitrogen quantity",83.0,null,null,null,"µg/cm2","650 °C","","","","",false,"unmapped_property","results_discussion",""],["oa:W4402938381","Ti6244-0.11%Si","diffused oxygen quantity",1.1,1.1,1.1,null,"mg/cm2","","","","","",false,"unmapped_property","results_discussion",""],["oa:W4402938381","Ti6244","oxide scale thickness",4.7,4.2,5.2,0.5,"µm","650 °C","","","","",false,"unmapped_property","results_discussion",""],["oa:W4402938381","Ti6244","oxygen mass contained into the oxide layer",0.8,0.8,0.8,null,"mg/cm2","650 °C","","","","",false,"unmapped_property","results_discussion",""],["oa:W4402938381","Ti6244-0.22%Si","diffused oxygen quantity",1.26,1.26,1.26,null,"mg/cm2","","","","","",false,"unmapped_property","results_discussion",""],["oa:W4402938381","Ti6244-0.11%Si","oxide scale thickness",3.4,3.1,3.7,0.3,"µm","650 °C","","","","",false,"unmapped_property","results_discussion",""],["oa:W4402938381","","oxygen mass",0.169,0.169,0.169,null,"mg/cm2","","","","","",false,"unmapped_property","results_discussion",""],["oa:W4402938381","Ti6244-0.11%Si","total nitrogen quantity",77.0,null,null,null,"µg/cm2","650 °C","","","","",false,"unmapped_property","results_discussion",""],["oa:W4402943455","","porous skin",600.0,null,null,null,"µm","","","","","",false,"unmapped_property","results_discussion","A porous skin of 600 µm thick is revealed by those micrographs that was not detected in the simulation."],["oa:W4402947535","Ti-6Al-4V","coating thickness",9.98,null,null,null,"µm","","","","","",false,"unmapped_property","results_discussion","EDS results showed the presence of Titanium with 88% along with other elements such as carbide with a major quantity followed by oxygen, and other elements shown in Fig. 10c, and the coating thickness was found to be 9.01 μm to 9.98 μm."],["oa:W4402947535","Ti-6Al-4V","thickness of the coating",100.0,null,null,null,"µm","","","","","",false,"unmapped_property","results_discussion","The thickness of the coating was over 100 μm."],["oa:W4402947535","Ti-6Al-4V","coating thickness",9.01,null,null,null,"µm","","","","","",false,"unmapped_property","results_discussion","EDS results showed the presence of Titanium with 88% along with other elements such as carbide with a major quantity followed by oxygen, and other elements shown in Fig. 10c, and the coating thickness was found to be 9.01 μm to 9.98 μm."],["oa:W4402947535","Ti-6Al-4V","Titanium with 88%",88.0,null,null,null,"%","","","","EDS","",false,"unmapped_property","results_discussion","EDS results showed the presence of Titanium with 88% along with other elements such as carbide with a major quantity followed by oxygen, and other elements shown in Fig. 10c, and the coating thickness was found to be 9.01 μm to 9.98 μm."],["oa:W4402947535","Ti-6Al-4V","high 100% Titanium presence",100.0,null,null,null,"%","","","","EDS","",false,"unmapped_property","results_discussion","A more uniform deposition was achieved where more Ti materials deposited on the surface of the copper resulted in a high 100% Titanium presence with some other elements shown in EDS results Fig. 12c."],["oa:W4403014761","Ti-6Al-4V","corrosion current density",1.85,null,null,null,"µAcm-2","","ECP at 20 V, 15 °C, 20 min","","","",false,"unmapped_property","discussion","As shown in Table 4, the sample with a similar roughness (S11) but no post-AN step revealed a corrosion current density of 1.85 μA cm\u00012, which is twice as large compared to the anodized S12 sample."],["oa:W4403014761","Ti-6Al-4V","corrosion current density",0.11,null,null,0.08,"µAcm-2","","as-built LB-PBF","","","",false,"unmapped_property","discussion","The achieved arithmetic areal surface roughness of 2.63 μm and corrosion current density of 0.09 μA cm\u00012 demonstrate signiﬁcant improvements compared to the original AB part, which had a surface roughness of 9.49 μm and a corrosion current density of 0.11 \u0004 0.08 μA cm\u00012."],["oa:W4403014761","Ti-6Al-4V","corrosion current density",0.09,null,null,null,"µAcm-2","","ECP at 20 V, 15 °C, 20 min + AN at 15 V, 5 min","","","",false,"unmapped_property","discussion","The achieved arithmetic areal surface roughness of 2.63 μm and corrosion current density of 0.09 μA cm\u00012 demonstrate signiﬁcant improvements compared to the original AB part, which had a surface roughness of 9.49 μm and a corrosion current density of 0.11 \u0004 0.08 μA cm\u00012."],["oa:W4403014761","Ti-6Al-4V","MRR",0.47,null,null,null,"mgmin-1","","as-built SLM","","","",false,"unmapped_property","discussion","In contrast, experiments S1 and S2, which were performed at lower levels of potential (15 V) and temperature (15 °C) and a lower level of time (10 min), had the lowest MRR value of 0.47 mg min\u00011 among all the experiments."],["oa:W4403014761","Ti-6Al-4V","MRR",1.64,null,null,null,"mgmin-1","","as-built SLM","","","",false,"unmapped_property","discussion","Regarding the MRR, experiment S7, in which ECP was performed at a higher potential (20 V) and temperature (25 °C) and a lower level of time (10 min), achieved the highest MRR value of 1.64 mg min\u00011."],["oa:W4403014761","Ti-6Al-4V","corrosion current density",0.09,null,null,null,"µAcm-2","","ECP at 20 V, 15 °C, 20 min + AN at 15 V, 5 min","","","",false,"unmapped_property","conclusions","The best corrosion behavior was measured for a Ti–6Al–4V alloy part electropolished at E = 20 V, T = 15 °C, for 20 min and further anodized at E = 15 V for 5 min."],["oa:W4403021158","","lgauge",25.5,null,null,null,"mm","","","","","",false,"unmapped_property","results",""],["oa:W4403021158","","wnotch",5.8,null,null,null,"mm","","","","","",false,"unmapped_property","results",""],["oa:W4403021158","","wgauge",7.8,null,null,null,"mm","","","","","",false,"unmapped_property","results",""],["oa:W4403021158","","kT",3.0,null,null,null,"","","","","PUCM-based FE model","",true,"unmapped_property","results",""],["oa:W4403021158","","w",2.0,null,null,null,"mm","","","","","",false,"unmapped_property","results",""],["oa:W4403029718","CP-Ti Grade 2","applied load",0.7,null,null,null,"","","","","","",false,"unmapped_property","discussion","Furthermore, the applied load for forging is significantly reduced by 30% using the MCSed dies in ."],["oa:W4403130490","Ti-6Al-4V","strain rate",0.0005,null,null,null,"s-1","","as-built","","compression test","5×10−4 s−1",false,"unmapped_property","methods","Then, compression tests were conducted at a strain rate of 5×10−4 s−1 according to ASTM E9 [] up to 8% of the strain (1.2 mm of displacement), before the failure of any strut."],["oa:W4403130490","Ti-6Al-4V","voxel size resolution",16.0,null,null,null,"µm3","","","","μ-CT scan","",false,"unmapped_property","methods","Then, μ-CT scans were performed using a ZEISS system (Xradia Context MicroCT) with a current of 126 mA, an exposure time of 0.75 s, and a voxel size resolution of 16 μm3."],["oa:W4403191794","(TiB+TiC)/Ti6Al4V","Jcorr",3.48,null,null,null,"µA·cm-2","","","","Tafel polarization","",false,"unmapped_property","table","NaCl+NaNO3 electrolyte\t0.786\t0.394\t13683\t−616\t3.48"],["oa:W4403191794","(TiB+TiC)/Ti6Al4V","Jcorr",8.23,null,null,null,"µA·cm-2","","","","Tafel polarization","",false,"unmapped_property","table","NaCl electrolyte\t0.474\t0.52057\t5626\t−669\t8.23"],["oa:W4403192241","TO-B","specific surface area",3.97,null,null,null,"mm-1","","","","","",false,"unmapped_property","table","90\t3.19\t3.37\t3.97"],["oa:W4403192241","TO-C","specific surface area",4.87,null,null,null,"mm-1","","","","","",false,"unmapped_property","table","70\t4.87\t5.23\t5.80"],["oa:W4403192241","TO-T","specific surface area",3.37,null,null,null,"mm-1","","","","","",false,"unmapped_property","table","90\t3.19\t3.37\t3.97"],["oa:W4403192241","TO-C","specific surface area",3.19,null,null,null,"mm-1","","","","","",false,"unmapped_property","table","90\t3.19\t3.37\t3.97"],["oa:W4403192241","TO-B","specific surface area",5.16,null,null,null,"mm-1","","","","","",false,"unmapped_property","table","80\t4.22\t4.51\t5.16"],["oa:W4403192241","TO-C","specific surface area",5.24,null,null,null,"mm-1","","","","","",false,"unmapped_property","table","60\t5.24\t5.72\t6.06"],["oa:W4403192241","TO-T","specific surface area",5.72,null,null,null,"mm-1","","","","","",false,"unmapped_property","table","60\t5.24\t5.72\t6.06"],["oa:W4403192241","TO-T","specific surface area",4.51,null,null,null,"mm-1","","","","","",false,"unmapped_property","table","80\t4.22\t4.51\t5.16"],["oa:W4403192241","TO-T","specific surface area",5.23,null,null,null,"mm-1","","","","","",false,"unmapped_property","table","70\t4.87\t5.23\t5.80"],["oa:W4403192241","Ti-6Al-4V","permeability coefficient",0.0,0.0,0.0,null,"m2","","","","simulation","",true,"unmapped_property","conclusions","The results show that the compressive performance trend of the three structures is similar to the simulation, and the TO-B structure has the highest compressive strength and energy absorption.The fluid dynamics simulation of the porous structure was carried out, and the permeability coefficients of the three structures with 60~90% porosity were between 3.19 × 10−9 m2~15.3 × 10−9 m2, which all met the permeability requirements of human trabecular bone.The properties (compressive strength, torsion"],["oa:W4403192241","TO-C","specific surface area",4.22,null,null,null,"mm-1","","","","","",false,"unmapped_property","table","80\t4.22\t4.51\t5.16"],["oa:W4403192241","TO-B","specific surface area",6.06,null,null,null,"mm-1","","","","","",false,"unmapped_property","table","60\t5.24\t5.72\t6.06"],["oa:W4403192241","TO-B","specific surface area",5.8,null,null,null,"mm-1","","","","","",false,"unmapped_property","table","70\t4.87\t5.23\t5.80"],["oa:W4403299439","Zr-4","O",2.3,null,null,null,"%","","","","EDS","",false,"unmapped_property","results_discussion","The quantitative elemental analysis of these samples using EDS coupled with FESEM revealed a composition of 96.4% Zr, 2.3% O, and 1.2% Sn."],["oa:W4403299439","Ti","O",6.0,null,null,null,"%","","","","EDS","",false,"unmapped_property","results_discussion","Energy-dispersive x-ray spectroscopy (EDS) quantitative analysis showed a composition of 94% titanium and 6% oxygen, while EDS mapping (Fig. 2b-d) showed the uniform distribution of titanium and oxygen across the surface."],["oa:W4403432433","","wear volume",3.555,null,null,null,"10-2mm3","","","","","",false,"unmapped_property","results_discussion","At the same time, the two Cu-containing MAO coatings are 5.985 × 10−2 mm3 and 3.555 × 10−2 mm3, which reduces the wear volume by approximately 54% and 72%, compared with the base coating."],["oa:W4403432433","","wear volume",5.985,null,null,null,"10-2mm3","","","","","",false,"unmapped_property","results_discussion","At the same time, the two Cu-containing MAO coatings are 5.985 × 10−2 mm3 and 3.555 × 10−2 mm3, which reduces the wear volume by approximately 54% and 72%, compared with the base coating."],["oa:W4403432433","","thickness",24.3,null,null,null,"µm","","","","","",false,"unmapped_property","results_discussion","The average thickness of the coating formed in the base electrolyte is approximately 24.3 μm, and the average thickness of the oxide coatings produced in electrolytes containing 1–3 g L−1 Cu particles is 42.6 μm, 50.8 μm, and 25.2 μm, respectively."],["oa:W4403432433","","thickness",42.6,null,null,null,"µm","","","","","",false,"unmapped_property","results_discussion","The average thickness of the coating formed in the base electrolyte is approximately 24.3 μm, and the average thickness of the oxide coatings produced in electrolytes containing 1–3 g L−1 Cu particles is 42.6 μm, 50.8 μm, and 25.2 μm, respectively."],["oa:W4403432433","","thickness",50.8,null,null,null,"µm","","","","","",false,"unmapped_property","results_discussion","The average thickness of the coating formed in the base electrolyte is approximately 24.3 μm, and the average thickness of the oxide coatings produced in electrolytes containing 1–3 g L−1 Cu particles is 42.6 μm, 50.8 μm, and 25.2 μm, respectively."],["oa:W4403432433","","thickness",25.2,null,null,null,"µm","","","","","",false,"unmapped_property","results_discussion","The average thickness of the coating formed in the base electrolyte is approximately 24.3 μm, and the average thickness of the oxide coatings produced in electrolytes containing 1–3 g L−1 Cu particles is 42.6 μm, 50.8 μm, and 25.2 μm, respectively."],["oa:W4403432433","","wear volume",13.055,null,null,null,"10-2mm3","","","","","",false,"unmapped_property","results_discussion","The wear volume of the base MAO coating is approximately 13.055 × 10−2 mm3."],["oa:W4403432433","","thickness",109.0,null,null,null,"%","","","","","",false,"unmapped_property","conclusions","In the electrolyte with 2 g L−1 Cu particle, the MAO coating thickness increased by approximately 109% compared to the base coating."],["oa:W4403607525","TA10","Erosion Rate Ev",0.0009,null,null,null,"g/s","","","","","",false,"unmapped_property","table","TA10\t13.7539\t12.7028\t0.876 × 10−3\t0.940 × 10−3"],["oa:W4403607525","TA3","Erosion Rate Ev",0.001,null,null,null,"g/s","","","","","",false,"unmapped_property","table","TA3\t1200\t14.4868\t13.2748\t1.01 × 10−3\t1.01 × 10−3"],["oa:W4403607525","","Specific Wear RateK (10−5 mm3·N−1·m−1)",18.533,null,null,null,"10-5mm3·N-1·m-1","","","","","",false,"unmapped_property","table","6#\t15.568\t18.533"],["oa:W4403607525","","Specific Wear RateK (10−5 mm3·N−1·m−1)",22.25,null,null,null,"10-5mm3·N-1·m-1","","","","","",false,"unmapped_property","table","5#\t13.350\t22.250"],["oa:W4403607525","","Specific Wear RateK (10−5 mm3·N−1·m−1)",15.31,null,null,null,"10-5mm3·N-1·m-1","","","","","",false,"unmapped_property","table","4#\t9.186\t15.310"],["oa:W4403607525","","Specific Wear RateK (10−5 mm3·N−1·m−1)",21.2,null,null,null,"10-5mm3·N-1·m-1","","","","","",false,"unmapped_property","table","3#\t17.808\t21.200"],["oa:W4403607525","","Specific Wear RateK (10−5 mm3·N−1·m−1)",20.333,null,null,null,"10-5mm3·N-1·m-1","","","","","",false,"unmapped_property","table","2#\t12.200\t20.333"],["oa:W4403607525","","Wear VolumeWv (10−2 mm3)",6.406,null,null,null,"10-2mm3","","","","","",false,"unmapped_property","table","1#\t6.406\t10.677"],["oa:W4403705684","TC4 (Ti6Al4V)","material removal rate (MRR)",0.2,null,null,null,"µm/min","","","","","",false,"unmapped_property","methods","Similarly, in b, the MRR change rule also shows an increasing to decreasing trend, and the deflection distance of 50 mm had the largest material removal rate, which was also consistent with the deflection distance at which the phased acoustic pressure energy was the largest and the strongest cavitation effect of the simulation results."],["oa:W4403761338","Ti-13Nb-13Zr","isotropy",78.28,null,null,null,"%","","","","","",false,"unmapped_property","results_discussion","The highest isotropy value (~ 78.28%) was for 136_600_sin_300, while the lowest (~ 59.19%) for 68_450_n_300."],["oa:W4403761338","Ti-13Nb-13Zr","isotropy",59.19,null,null,null,"%","","","","","",false,"unmapped_property","results_discussion","The highest isotropy value (~ 78.28%) was for 136_600_sin_300, while the lowest (~ 59.19%) for 68_450_n_300."],["oa:W4403761338","Ti-13Nb-13Zr","SFE",2.6,null,null,0.9,"GPa","","","","","",false,"unmapped_property","results_discussion","The highest value of SFE was observed for specimen 136_450_rec_300, which can be correlated with the highest roughness."],["oa:W4403761338","Ti-13Nb-13Zr","coating thickness",3.85,3.8,3.9,null,"µm","","","","","",false,"unmapped_property","results_discussion","The MAO coating thickness ranged from ~ 2.7 – ~3.5 μm, while the UMAO from ~ 3.8 – ~3.9 μm, depending on the process parameters."],["oa:W4403761338","Ti-13Nb-13Zr","volume of crystalline phases",5.0,null,null,null,"%","","","","","",false,"unmapped_property","results_discussion","Overall, sinusoidal US increases the volume of crystalline phases by ~ 5%, while rectangular US increases it by over ~ 25%."],["oa:W4403761338","Ti-13Nb-13Zr","volume of crystalline phases",25.0,null,null,null,"%","","","","","",false,"unmapped_property","results_discussion","Overall, sinusoidal US increases the volume of crystalline phases by ~ 5%, while rectangular US increases it by over ~ 25%."],["oa:W4403761338","Ti-13Nb-13Zr","coating thickness",3.1,2.7,3.5,null,"µm","","","","","",false,"unmapped_property","results_discussion","The MAO coating thickness ranged from ~ 2.7 – ~3.5 μm, while the UMAO from ~ 3.8 – ~3.9 μm, depending on the process parameters."],["oa:W4403767372","CP-Ti Grade 2","I₀",0.0,null,null,0.0,"mA/mm2","","","","PDP","",false,"unmapped_property","table","Tomato\t−417.28\t(5.71 ± 0.01) × 10−7\t49%"],["oa:W4403767372","CP-Ti Grade 2","IE%",0.0,null,null,null,"%","","","","PDP","",false,"unmapped_property","table","0.5 M NaOH\t−383.7\t(1.12 ± 0.01) × 10−6\t0"],["oa:W4403767372","CP-Ti Grade 2","IE%",49.0,null,null,null,"%","","","","PDP","",false,"unmapped_property","table","Tomato\t−417.28\t(5.71 ± 0.01) × 10−7\t49%"],["oa:W4403767372","CP-Ti Grade 2","IE%",58.0,null,null,null,"%","","","","PDP","",false,"unmapped_property","table","Pomegranate\t−244.08\t(4.65 ± 0.01) × 10−7\t58%"],["oa:W4403767372","CP-Ti Grade 2","E₀",-383.7,null,null,null,"mV","","","","PDP","",false,"unmapped_property","table","0.5 M NaOH\t−383.7\t(1.12 ± 0.01) × 10−6\t0"],["oa:W4403767372","CP-Ti Grade 2","Rct",92413.0,92413.0,92413.0,110.0,"Ω.cm-2","","","","EIS","",false,"unmapped_property","table","Tomato\t54.62 ± 0.8\t92,413 ± 110\t0.84\t2.61 × 10−5\t1.11"],["oa:W4403767372","CP-Ti Grade 2","I₀",0.0,null,null,0.0,"mA/mm2","","","","PDP","",false,"unmapped_property","table","Algae\t−421.38\t(9.37 ± 0.01) × 10−7\t16%"],["oa:W4403767372","CP-Ti Grade 2","E₀",-421.38,null,null,null,"mV","","","","PDP","",false,"unmapped_property","table","Algae\t−421.38\t(9.37 ± 0.01) × 10−7\t16%"],["oa:W4403767372","CP-Ti Grade 2","IE%",16.0,null,null,null,"%","","","","PDP","",false,"unmapped_property","table","Algae\t−421.38\t(9.37 ± 0.01) × 10−7\t16%"],["oa:W4403767372","CP-Ti Grade 2","Rct",1530000.0,1530000.0,1530000.0,20000.0,"Ω.cm-2","","","","EIS","",false,"unmapped_property","table","Pomegranate\t36.54 ± 0.5\t(1.53 ± 0.02) × 106\t0.80\t1.36 × 10−5\t1.57"],["oa:W4403767372","CP-Ti Grade 2","Rct",814000.0,814000.0,814000.0,100.0,"Ω.cm-2","","","","EIS","",false,"unmapped_property","table","3.5% NaCl\t46.35 ± 0.4\t(8.14 ± 0.01) × 105\t0.81\t1.30 × 10−5\t1.39"],["oa:W4403767372","CP-Ti Grade 2","I₀",0.0,null,null,0.0,"mA/mm2","","","","PDP","",false,"unmapped_property","table","0.5 M NaOH\t−383.7\t(1.12 ± 0.01) × 10−6\t0"],["oa:W4403767372","CP-Ti Grade 2","χ",1.8,1.8,1.8,null,"%","","","","EIS","",false,"unmapped_property","table","Algae\t31.14 ± 0.9\t39,450 ± 240\t0.83\t1.53 × 10−5\t1.80"],["oa:W4403767372","CP-Ti Grade 2","Rct",156000.0,156000.0,156000.0,200.0,"Ω.cm-2","","","","EIS","",false,"unmapped_property","table","Algae\t24.23 ± 0.8\t(1.56 ± 0.02) × 105\t0.85\t3.53 × 10−6\t1.51"],["oa:W4403767372","CP-Ti Grade 2","χ",1.11,1.11,1.11,null,"%","","","","EIS","",false,"unmapped_property","table","Tomato\t54.62 ± 0.8\t92,413 ± 110\t0.84\t2.61 × 10−5\t1.11"],["oa:W4403767372","CP-Ti Grade 2","Rct",152000.0,152000.0,152000.0,300.0,"Ω.cm-2","","","","EIS","",false,"unmapped_property","table","Tomato\t26.70 ± 0.4\t(1.52 ± 0.03) × 105\t0.83\t3.81 × 10−5\t1.18"],["oa:W4403767372","CP-Ti Grade 2","E₀",-244.08,null,null,null,"mV","","","","PDP","",false,"unmapped_property","table","Pomegranate\t−244.08\t(4.65 ± 0.01) × 10−7\t58%"],["oa:W4403767372","CP-Ti Grade 2","Q",0.0,0.0,0.0,null,"F.s^(n-1)/cm2","","","","EIS","",false,"unmapped_property","table","Tomato\t54.62 ± 0.8\t92,413 ± 110\t0.84\t2.61 × 10−5\t1.11"],["oa:W4403767372","CP-Ti Grade 2","Rct",2010000.0,2010000.0,2010000.0,100.0,"Ω.cm-2","","","","EIS","",false,"unmapped_property","table","Pomegranate\t22.72 ± 0.6\t(2.01 ± 0.01) × 106\t0.85\t3.51 × 10−5\t1.93"],["oa:W4403767372","CP-Ti Grade 2","χ",1.57,1.57,1.57,null,"%","","","","EIS","",false,"unmapped_property","table","Pomegranate\t36.54 ± 0.5\t(1.53 ± 0.02) × 106\t0.80\t1.36 × 10−5\t1.57"],["oa:W4403767372","CP-Ti Grade 2","Q",0.0,0.0,0.0,null,"F.s^(n-1)/cm2","","","","EIS","",false,"unmapped_property","table","3.5% NaCl\t46.35 ± 0.4\t(8.14 ± 0.01) × 105\t0.81\t1.30 × 10−5\t1.39"],["oa:W4403767372","CP-Ti Grade 2","Q",0.0,0.0,0.0,null,"F.s^(n-1)/cm2","","","","EIS","",false,"unmapped_property","table","Pomegranate\t36.54 ± 0.5\t(1.53 ± 0.02) × 106\t0.80\t1.36 × 10−5\t1.57"],["oa:W4403767372","CP-Ti Grade 2","E₀",-417.28,null,null,null,"mV","","","","PDP","",false,"unmapped_property","table","Tomato\t−417.28\t(5.71 ± 0.01) × 10−7\t49%"],["oa:W4403767372","CP-Ti Grade 2","Rct",39450.0,39450.0,39450.0,240.0,"Ω.cm-2","","","","EIS","",false,"unmapped_property","table","Algae\t31.14 ± 0.9\t39,450 ± 240\t0.83\t1.53 × 10−5\t1.80"],["oa:W4403767372","CP-Ti Grade 2","Rct",282000.0,282000.0,282000.0,200.0,"Ω.cm-2","","","","EIS","",false,"unmapped_property","table","0.5 M NaOH\t23.23 ± 0.5\t(2.82 ± 0.02) × 105\t0.79\t1.30 × 10−5\t1.28"],["oa:W4403767372","CP-Ti Grade 2","Q",0.0,0.0,0.0,null,"F.s^(n-1)/cm2","","","","EIS","",false,"unmapped_property","table","Algae\t31.14 ± 0.9\t39,450 ± 240\t0.83\t1.53 × 10−5\t1.80"],["oa:W4403767372","CP-Ti Grade 2","χ",1.39,1.39,1.39,null,"%","","","","EIS","",false,"unmapped_property","table","3.5% NaCl\t46.35 ± 0.4\t(8.14 ± 0.01) × 105\t0.81\t1.30 × 10−5\t1.39"],["oa:W4403767372","CP-Ti Grade 2","I₀",0.0,null,null,0.0,"mA/mm2","","","","PDP","",false,"unmapped_property","table","Pomegranate\t−244.08\t(4.65 ± 0.01) × 10−7\t58%"],["oa:W4403843080","Ti-6Al-4V","Density ρ",4389.0,null,null,null,"kgm-3","","","","","",false,"unmapped_property","table","Density ρ\t4393\t4389\tkg m-3"],["oa:W4403843080","Ti-6Al-4V","Poisson’s ratio vxy",0.3521,null,null,null,"-","","","","","",false,"unmapped_property","table","Poisson’s ratio vxy\t0.3366\t0.3521\t−"],["oa:W4403843080","Ti-6Al-4V","Poisson’s ratio vxy",0.3366,null,null,null,"-","","","","","",false,"unmapped_property","table","Poisson’s ratio vxy\t0.3366\t0.3521\t−"],["oa:W4403843080","Ti-6Al-4V","Density ρ",4393.0,null,null,null,"kgm-3","","","","","",false,"unmapped_property","table","Density ρ\t4393\t4389\tkg m-3"],["oa:W4403932588","Ti-6Al-4V","max=600 MPa",600.0,null,null,null,"MPa","","","","","",false,"unmapped_property","other",""],["oa:W4403936482","Ti-6.5Al-3.5Mo-1.5Zr-0.3Si","residual compressive stress increase",63.7,null,null,null,"%","","optimal processing parameters (1.5 T, 120 A/mm2)","","","",false,"unmapped_property","conclusions",""],["oa:W4403936482","Ti-6.5Al-3.5Mo-1.5Zr-0.3Si","residual compressive stress increase",56.0,null,null,null,"%","","optimal processing parameters (1.5 T, 120 A/mm2)","","","",false,"unmapped_property","conclusions",""],["oa:W4403936482","Ti-6.5Al-3.5Mo-1.5Zr-0.3Si","fatigue performance increased",39.9,null,null,null,"%","","","","","",false,"unmapped_property","conclusions",""],["oa:W4403936482","Ti-6.5Al-3.5Mo-1.5Zr-0.3Si","SGB and LAGB contents",27.78,null,null,null,"%","","","","","",false,"unmapped_property","methods",""],["oa:W4403936482","Ti-6.5Al-3.5Mo-1.5Zr-0.3Si","residual compressive stress increase",34.8,5.9,63.7,null,"%","","","","","",false,"unmapped_property","conclusions",""],["oa:W4403936482","Ti-6.5Al-3.5Mo-1.5Zr-0.3Si","fatigue striation width",0.855,null,null,null,"µm","","","","","",false,"unmapped_property","methods",""],["oa:W4403936482","Ti-6.5Al-3.5Mo-1.5Zr-0.3Si","SGB and LAGB contents",47.54,null,null,null,"%","","","","","",false,"unmapped_property","methods",""],["oa:W4403936482","Ti-6.5Al-3.5Mo-1.5Zr-0.3Si","∫𝑖2𝑑𝑡",53.07,null,null,null,"A/mm2","","","","","",false,"unmapped_property","methods",""],["oa:W4403936482","Ti-6.5Al-3.5Mo-1.5Zr-0.3Si","fatigue striation width",0.817,null,null,null,"µm","","","","","",false,"unmapped_property","methods",""],["oa:W4403936482","Ti-6.5Al-3.5Mo-1.5Zr-0.3Si","fatigue striation width",0.723,null,null,null,"µm","","","","","",false,"unmapped_property","methods",""],["oa:W4403936482","Ti-6.5Al-3.5Mo-1.5Zr-0.3Si","thermal stress range",75.0,40.0,110.0,null,"MPa","","","","","",false,"unmapped_property","methods",""],["oa:W4403936482","Ti-6.5Al-3.5Mo-1.5Zr-0.3Si","fatigue striation width",0.716,null,null,null,"µm","","","","","",false,"unmapped_property","methods",""],["oa:W4403936482","Ti-6.5Al-3.5Mo-1.5Zr-0.3Si","Cp",605.0,null,null,null,"J/Kg·K","","","","","",false,"unmapped_property","methods",""],["oa:W4403936482","Ti-6.5Al-3.5Mo-1.5Zr-0.3Si","residual compressive stress increase",91.75,6.1,117.4,null,"%","","","","","",false,"unmapped_property","conclusions",""],["oa:W4403936482","Ti-6.5Al-3.5Mo-1.5Zr-0.3Si","𝛥𝑇",106.62,null,null,null,"K","","","","","",false,"unmapped_property","methods",""],["oa:W4403980744","Ti-6Al-4V","energy density",28.0,null,null,null,"J/mm","","","","","",false,"unmapped_property","discussion","EBW Ti64 samples welded with two different energy densities (28 J/mm and 10 J/mm) were obtained through processing."],["oa:W4403980744","Ti-6Al-4V","energy density",10.0,null,null,null,"J/mm","","","","","",false,"unmapped_property","discussion","EBW Ti64 samples welded with two different energy densities (28 J/mm and 10 J/mm) were obtained through processing."],["oa:W4403980744","","critical value at catastrophic failure",0.38,null,null,null,"","","","","","",false,"unmapped_property","results","By analysing the relevant model time-step based upon the ultimate tensile strength of the alloy, so an estimate for the critical value at catastrophic failure was slightly higher that the Gontarz prediction, around 0.38."],["oa:W4404017784","Ti-6Al-4V","mass reduction",41.58,null,null,null,"%","","","","","",false,"unmapped_property","results_discussion","The optimization led to a notable reduction in mass, with the refined upright demonstrating a decrease of approximately 41.58% when compared to model Z, which weighed 1.232 kg, and the optimized model, which weighed 0.604 kg Figure 14."],["oa:W4404031632","Ti-6Al-4V","Ecorr",-0.36,-0.38,-0.34,null,"V","","","","potentiodynamic polarisation","",false,"unmapped_property","results_discussion","Ecorr values ranged from −0.38 V to −0.34 V with no clear trend depending on the surface roughness (Fig. 11a)."],["oa:W4404031632","Ti-6Al-4V","j=1V",6.95,5.6,8.3,null,"µmcm-2","","ground up to #4000 SiC","","potentiodynamic polarisation","",false,"unmapped_property","results_discussion","Although all samples showed similar curves (Fig. 10a), the quantiﬁcation of j=1V showed two trends (Fig. 11c): a decreasing trend for ground samples from rougher to smoother surface (from 320 to #4000 SiC-grit, Fig. 1) with j=1V from 8.3 to 5.6 μm cm−2."],["oa:W4404031632","Ti64-320","j=3.5V",286.0,286.0,286.0,null,"µmcm-2","37 °C","","","potentiodynamic polarization","",false,"unmapped_property","results_discussion","The j=3.5V values, which were three orders of magnitude larger than j=1V, decreased from 286 μm cm−2 for Ti64-320 to 15 μm cm−2 for Ti64-4000, where a minimum was reached."],["oa:W4404031632","Ti64-4000","j=3.5V",15.0,15.0,15.0,null,"µmcm-2","37 °C","","","potentiodynamic polarization","",false,"unmapped_property","results_discussion","The j=3.5V values, which were three orders of magnitude larger than j=1V, decreased from 286 μm cm−2 for Ti64-320 to 15 μm cm−2 for Ti64-4000, where a minimum was reached."],["oa:W4404039372","3T","Al",88.3,null,null,1.1,"at%","","as-cast","","","",false,"unmapped_property","table","Experimental\t88.3 ± 1.1\t5.9 ± 0.5\t6.2 ± 0.6"],["oa:W4404039372","","FCC(Al-Rich Black Phase)",49.1,47.8,50.4,1.3,"mol.%","","heat-treated","","SEM image analysis","",false,"unmapped_property","table","Heat-treated\t49.1 ± 1.348.2 ± 1.1 @\t50.9 ± 1.352.3 ± 1.4 @\t49.9*\t50.1 *"],["oa:W4404039372","3T","Ta",6.2,null,null,0.5,"at%","","heat-treated(@475 °C for 24 h)","","","",false,"unmapped_property","table","Experimental\t87.8 ± 1.4\t5.9 ± 0.4\t6.2 ± 0.5"],["oa:W4404039372","3T","Al",87.8,null,null,1.4,"at%","","heat-treated(@475 °C for 24 h)","","","",false,"unmapped_property","table","Experimental\t87.8 ± 1.4\t5.9 ± 0.4\t6.2 ± 0.5"],["oa:W4404039372","","FCC",47.1,45.3,48.9,1.8,"mol.%","","as-cast","","CALPHAD predictions","",true,"unmapped_property","table","As-cast\t53.3 ± 1.454.2 ± 0.9 @\t47.1 ± 1.846.1 ± 1.1 @\t49.3 #\t50.7 #"],["oa:W4404039372","","Ta",12.2,11.8,12.6,0.4,"at%","","heat-treated(475 °C, 24 h)","","","",false,"unmapped_property","table","Grey (T Phase)\t77.9 ± 0.8\t10.1 ± 0.7\t12.2 ± 0.4"],["oa:W4404039372","3T","Ta",6.2,null,null,0.6,"at%","","as-cast","","","",false,"unmapped_property","table","Experimental\t88.3 ± 1.1\t5.9 ± 0.5\t6.2 ± 0.6"],["oa:W4404039372","","Ta",1.0,0.8,1.2,0.2,"at%","","heat-treated(475 °C, 24 h)","","","",false,"unmapped_property","table","Heat-treated(475 °C, 24 h)\tBlack (FCC)\t97.1 ± 0.8\t1.8 ± 0.4\t1.0 ± 0.2"],["oa:W4404039372","","Al",98.0,97.1,98.9,0.9,"at%","","as-cast","","","",false,"unmapped_property","table","As-cast\tBlack (FCC)\t98.0 ± 0.9\t1.5 ± 0.2\t0.5 ± 0.1"],["oa:W4404039372","","Ta",0.5,0.4,0.6,0.1,"at%","","as-cast","","","",false,"unmapped_property","table","As-cast\tBlack (FCC)\t98.0 ± 0.9\t1.5 ± 0.2\t0.5 ± 0.1"],["oa:W4404039372","","Al3(Ti,Ta) (HT)",46.1,45.0,47.2,1.1,"mol.%","","as-cast","","CALPHAD predictions","",true,"unmapped_property","table","As-cast\t53.3 ± 1.454.2 ± 0.9 @\t47.1 ± 1.846.1 ± 1.1 @\t49.3 #\t50.7 #"],["oa:W4404039372","","T Phase (Al3(Ti,Ta)Bright Phase)",48.2,47.1,49.3,1.1,"mol.%","","heat-treated","","SEM image analysis","",false,"unmapped_property","table","Heat-treated\t49.1 ± 1.348.2 ± 1.1 @\t50.9 ± 1.352.3 ± 1.4 @\t49.9*\t50.1 *"],["oa:W4404039372","","FCC(Al-Rich Black Phase)",53.3,51.85,54.75,1.45,"mol.%","","as-cast","","SEM image analysis","",false,"unmapped_property","table","As-cast\t53.3 ± 1.454.2 ± 0.9 @\t47.1 ± 1.846.1 ± 1.1 @\t49.3 #\t50.7 #"],["oa:W4404039372","","Ta",12.4,11.9,12.9,0.5,"at%","","as-cast","","","",false,"unmapped_property","table","Grey (T Phase)\t77.5 ± 0.6\t10.1 ± 0.4\t12.4 ± 0.5"],["oa:W4404039372","","Al",77.5,76.9,78.1,0.6,"at%","","as-cast","","","",false,"unmapped_property","table","Grey (T Phase)\t77.5 ± 0.6\t10.1 ± 0.4\t12.4 ± 0.5"],["oa:W4404039372","","Al",77.9,77.1,78.7,0.8,"at%","","heat-treated(475 °C, 24 h)","","","",false,"unmapped_property","table","Grey (T Phase)\t77.9 ± 0.8\t10.1 ± 0.7\t12.2 ± 0.4"],["oa:W4404039372","3T","Ti",5.9,null,null,0.5,"at%","","as-cast","","","",false,"unmapped_property","table","Experimental\t88.3 ± 1.1\t5.9 ± 0.5\t6.2 ± 0.6"],["oa:W4404039372","","Al",97.1,96.3,97.9,0.8,"at%","","heat-treated(475 °C, 24 h)","","","",false,"unmapped_property","table","Heat-treated(475 °C, 24 h)\tBlack (FCC)\t97.1 ± 0.8\t1.8 ± 0.4\t1.0 ± 0.2"],["oa:W4404039372","","FCC",49.9,48.9,50.9,null,"mol.%","","heat-treated","","CALPHAD predictions","",true,"unmapped_property","table","Heat-treated\t49.1 ± 1.348.2 ± 1.1 @\t50.9 ± 1.352.3 ± 1.4 @\t49.9*\t50.1 *"],["oa:W4404039372","3T","Ti",5.9,null,null,0.4,"at%","","heat-treated(@475 °C for 24 h)","","","",false,"unmapped_property","table","Experimental\t87.8 ± 1.4\t5.9 ± 0.4\t6.2 ± 0.5"],["oa:W4404039372","","Al3(Ti,Ta) (HT)",50.1,49.1,51.1,null,"mol.%","","heat-treated","","CALPHAD predictions","",true,"unmapped_property","table","Heat-treated\t49.1 ± 1.348.2 ± 1.1 @\t50.9 ± 1.352.3 ± 1.4 @\t49.9*\t50.1 *"],["oa:W4404039372","","T Phase (Al3(Ti,Ta)Bright Phase)",54.2,53.3,55.1,0.9,"mol.%","","as-cast","","SEM image analysis","",false,"unmapped_property","table","As-cast\t53.3 ± 1.454.2 ± 0.9 @\t47.1 ± 1.846.1 ± 1.1 @\t49.3 #\t50.7 #"],["oa:W4404136738","TA 15","Ti atom content",29.3,null,null,null,"%","","diffused at 850 °C without magnetic field","","EDS analysis","",false,"unmapped_property","results_discussion","The content of Ti atoms in the region at point 3 is 29.3%, as shown in (d)."],["oa:W4404214211","Ti-15Mo","subgrain size",0.055,0.01,0.1,null,"s-1","810 °C","compressed to 0.85 final strain at 810 °C","","","",false,"unmapped_property","discussion",""],["oa:W4404275993","Ti-6Al-4V","maximum equivalent stress",350.0,null,null,null,"MPa","","","","","",false,"unmapped_property","results","The data reveal that increasing the coefficient of friction from 0 to 0.5 significantly increased the collar friction moment Mc, while beyond a coefficient of 0.5 (μ), the stress levels stabilized, with the retaining screw exhibiting a maximum equivalent stress of approximately 350 MPa."],["oa:W4404277654","Commercial HAp","Degree of crystallinity",70.93,null,null,null,"%","","","","","",false,"unmapped_property","table","Degree of crystallinity [%]\t58.97\t70.93"],["oa:W4404277654","Ti-6Al-4V","Ca",1.249,null,null,null,"%","","as-built SLM","","","",false,"unmapped_property","table","Ca\t1.249"],["oa:W4404277654","","pores",55.0,10.0,100.0,null,"µm","","","","","",false,"unmapped_property","discussion","The presence of pores with a size of 10–100 μm was confirmed, which is seen as an opportunity for bone cell penetration and thus bone growth."],["oa:W4404277654","","pores",10.0,10.0,100.0,null,"µm","","","","","",false,"unmapped_property","discussion","The pores in the created structure with a size of 10–100 μm are an important element of the bone implant."],["oa:W4404277654","Synthetic HAp","Crystallite size",11.38,null,null,null,"nm","","","","","",false,"unmapped_property","table","Crystallite size [nm]\t11.38\t18.25"],["oa:W4404277654","Ti-6Al-4V","Ca",0.191,null,null,null,"%","","as-built SLM","","","",false,"unmapped_property","table","Ca\t0.191"],["oa:W4404277654","Ti-6Al-4V","P",4.325,null,null,null,"%","","as-built SLM","","","",false,"unmapped_property","table","P\t4.325"],["oa:W4404277654","Synthetic HAp","Degree of crystallinity",58.97,null,null,null,"%","","","","","",false,"unmapped_property","table","Crystallite size [nm]\t11.38\t18.25"],["oa:W4404277654","Ti-6Al-4V","P",2.293,null,null,null,"%","","as-built SLM","","","",false,"unmapped_property","table","P\t2.293"],["oa:W4404277654","Commercial HAp","Crystallite size",18.25,null,null,null,"nm","","","","","",false,"unmapped_property","table","Degree of crystallinity [%]\t58.97\t70.93"],["oa:W4404287573","AMS 4902 Gr 2 Ti","tensile load capacity",8397.04,null,null,null,"N","","","","","",false,"unmapped_property","results_discussion","The AMS 4902 Gr 2 Ti sheet, which is 1 mm thick, can have an ideal tensile load capacity of 8397.04N when it is welded at 10kA current, 40 cycle duration, and 6000N of electrode force, according to the proposed DoE and ideal parameters."],["oa:W4404287595","Ti-6Al-4V","current",2000.0,null,null,null,"kN","","","","","",false,"unmapped_property","methods","Welding conditions that produced the best results were a current of 2.0 kN, duration of 100 ms, and force of 241 N, for a total load of 378.25 N."],["oa:W4404287595","","welding period",4.0,null,null,null,"ms","","","","","",false,"unmapped_property","methods","A 3 mm electrode tip width was used in conjunction with a welding current ranging from 1.0 to 2.4 kA, a welding period from 4 to 12 ms, and an electrode force ranging from 76.2 to 203.2 N."],["oa:W4404287595","Ti-6Al-4V","duration",100.0,null,null,null,"ms","","","","","",false,"unmapped_property","methods","Welding conditions that produced the best results were a current of 2.0 kN, duration of 100 ms, and force of 241 N, for a total load of 378.25 N."],["oa:W4404287595","","welding current",1000.0,null,null,null,"A","","","","","",false,"unmapped_property","methods","A 3 mm electrode tip width was used in conjunction with a welding current ranging from 1.0 to 2.4 kA, a welding period from 4 to 12 ms, and an electrode force ranging from 76.2 to 203.2 N."],["oa:W4404287595","Ti-6Al-4V","force",241.0,null,null,null,"N","","","","","",false,"unmapped_property","methods","Welding conditions that produced the best results were a current of 2.0 kN, duration of 100 ms, and force of 241 N, for a total load of 378.25 N."],["oa:W4404287595","","electrode force",76.2,null,null,null,"N","","","","","",false,"unmapped_property","methods","A 3 mm electrode tip width was used in conjunction with a welding current ranging from 1.0 to 2.4 kA, a welding period from 4 to 12 ms, and an electrode force ranging from 76.2 to 203.2 N."],["oa:W4404374483","Ti11","Surface Area(m2/kg)",34.0,null,null,null,"m2/kg","77 K","","","N2 isotherms","",false,"unmapped_property","table","Ti11\t34\t0.6\t115\t2"],["oa:W4404374483","Ti11","Pore Volume(cm3/kg)",0.6,null,null,null,"cm3/kg","77 K","","","N2 isotherms","",false,"unmapped_property","table","Ti11\t34\t0.6\t115\t2"],["oa:W4404374483","Ti7","Surface Area(m2/kg)",16.0,null,null,null,"m2/kg","77 K","","","N2 isotherms","",false,"unmapped_property","table","Ti7\t16\t0.5\t106\t4"],["oa:W4404374483","Ti10","Surface Area(m2/kg)",22.0,null,null,null,"m2/kg","77 K","","","N2 isotherms","",false,"unmapped_property","table","Ti10\t22\t0.5\t88\t3"],["oa:W4404374483","Ti9","Pore Volume(cm3/kg)",0.5,null,null,null,"cm3/kg","77 K","","","N2 isotherms","",false,"unmapped_property","table","Ti9\t25\t0.5\t276\t5"],["oa:W4404374483","Ti9","Surface Area(m2/kg)",25.0,null,null,null,"m2/kg","77 K","","","N2 isotherms","",false,"unmapped_property","table","Ti9\t25\t0.5\t276\t5"],["oa:W4404374483","Ti10","Pore Volume(cm3/kg)",0.5,null,null,null,"cm3/kg","77 K","","","N2 isotherms","",false,"unmapped_property","table","Ti10\t22\t0.5\t88\t3"],["oa:W4404374483","Ti12","Surface Area(m2/kg)",36.0,null,null,null,"m2/kg","77 K","","","N2 isotherms","",false,"unmapped_property","table","Ti12\t36\t0.6\t147\t4"],["oa:W4404374483","Ti12","Pore Volume(cm3/kg)",0.6,null,null,null,"cm3/kg","77 K","","","N2 isotherms","",false,"unmapped_property","table","Ti12\t36\t0.6\t147\t4"],["oa:W4404374483","Ti8","Pore Volume(cm3/kg)",0.5,null,null,null,"cm3/kg","77 K","","","N2 isotherms","",false,"unmapped_property","table","Ti8\t17\t0.5\t151\t2"],["oa:W4404374483","Ti13","Pore Volume(cm3/kg)",0.8,null,
