Repository: akhtar07/tisci-explorer

# TiSci Explorer

A read-only, static explorer for **TiSci**, an autonomous research agent for titanium alloys. TiSci reads the
titanium-alloy literature, builds a knowledge graph and a table of measured values, proposes hypotheses where the
graph has gaps, and tests them with DFT (MACE / VASP) and the ICME-lite multiscale chain.

**Live site:** https://akhtar07.github.io/tisci-explorer/

The site has seven sections:

| Section | What it shows |
|---|---|
| Overview | Corpus → graph → facts → hypotheses → verdicts, with the snapshot's counts |
| Worked example | One full loop for W in α-Ti: graph path, hypothesis, novelty check, DFT test, verdict, follow-up, DAMASK |

File: data/facts/other.json (part 86 of 112)
null,null,"cm3/kg","77 K","","","N2 isotherms","",false,"unmapped_property","table","Ti13\t47\t0.8\t210\t6"],["oa:W4404374483","Ti7","Pore Volume(cm3/kg)",0.5,null,null,null,"cm3/kg","77 K","","","N2 isotherms","",false,"unmapped_property","table","Ti7\t16\t0.5\t106\t4"],["oa:W4404374483","Ti8","Surface Area(m2/kg)",17.0,null,null,null,"m2/kg","77 K","","","N2 isotherms","",false,"unmapped_property","table","Ti8\t17\t0.5\t151\t2"],["oa:W4404374483","Ti13","Surface Area(m2/kg)",47.0,null,null,null,"m2/kg","77 K","","","N2 isotherms","",false,"unmapped_property","table","Ti13\t47\t0.8\t210\t6"],["oa:W4404376666","Drill inserts","Thermal Expansion (µm/m·°C)",251.0,null,null,null,"µm/m·°C","","","","","",false,"unmapped_property","table","Drill inserts\t-\t-\t650[]\t-\tHRC 76[]\t0.25[,]\t251[,]\t-\t59[,]"],["oa:W4404376666","Ti-10V-2Fe-3Al","Thermal Expansion (µm/m·°C)",9.7,null,null,null,"µm/m·°C","","","","","",false,"unmapped_property","table","Ti10V2Fe3Al\t1282[,]\t1220[,]\t110[]\t4–10[]\tHV 430 []\t0.35[,]\t527[]\t9.7 []\t7.0 []"],["oa:W4404417109","L","jCORR",0.014,null,null,0.055,"uA/cm2","","","","","",false,"unmapped_property","table","L\t0.014 ± 0.055\t−280 ± 53"],["oa:W4404417109","R","ECORR",-273.0,null,null,34.0,"mV","","","","","",false,"unmapped_property","table","R\t0.019 ± 0.019\t−273 ± 34"],["oa:W4404417109","L","ECORR",-280.0,null,null,53.0,"mV","","","","","",false,"unmapped_property","table","L\t0.014 ± 0.055\t−280 ± 53"],["oa:W4404417109","R","jCORR",0.019,null,null,0.019,"uA/cm2","","","","","",false,"unmapped_property","table","R\t0.019 ± 0.019\t−273 ± 34"],["oa:W4404417109","L","ECORR",-280.0,null,null,53.0,"mV","","","","","",false,"unmapped_property","table","L\t0.014 ± 0.055\t−280 ± 53"],["oa:W4404417109","R","jCORR",0.019,null,null,0.019,"uA/cm2","","","","","",false,"unmapped_property","table","R\t0.019 ± 0.019\t−273 ± 34"],["oa:W4404417109","H","EOCP",-186.4,null,null,4.9,"mV","","","","","",false,"unmapped_property","table","H\t−186.4 ± 4.9 **"],["oa:W4404417109","H + HT","ECORR",-278.0,null,null,24.0,"mV","","","","","",false,"unmapped_property","table","H + HT\t0.016 ± 0.034\t−278 ± 24"],["oa:W4404417109","Dental Implant","Residual Stress",20.2,null,null,5.3,"MPa","","machined","","","",false,"unmapped_property","table","Machined implant\t20.2 (5.3)"],["oa:W4404417109","H","jCORR",0.069,null,null,0.015,"uA/cm2","","","","","",false,"unmapped_property","table","H\t0.069 ± 0.015 *\t−223 ± 50 *"],["oa:W4404417109","L","EOCP",-200.9,null,null,13.3,"mV","","","","","",false,"unmapped_property","table","L\t−200.9 ± 13.3"],["oa:W4404417109","R","EOCP",-192.2,null,null,0.1,"mV","","","","","",false,"unmapped_property","table","R\t−192.2 ± 0.10 *"],["oa:W4404417109","R","ECORR",-273.0,null,null,34.0,"mV","","","","","",false,"unmapped_property","table","R\t0.019 ± 0.019\t−273 ± 34"],["oa:W4404417109","CP-Ti Grade 2","best fatigue behavior",30.0,null,null,null,"min","","annealed at 800 °C for 30 min","","","",false,"unmapped_property","discussion","An annealing temperature of 800 °C improved residual stress homogenization and an annealing time of 30 min provided the best fatigue behavior."],["oa:W4404417109","H","jCORR",0.069,null,null,0.015,"uA/cm2","","","","","",false,"unmapped_property","table","H\t0.069 ± 0.015 *\t−223 ± 50 *"],["oa:W4404417109","H","ECORR",-223.0,null,null,50.0,"mV","","","","","",false,"unmapped_property","table","H\t0.069 ± 0.015 *\t−223 ± 50 *"],["oa:W4404417109","H + HT","jCORR",0.016,null,null,0.034,"uA/cm2","","","","","",false,"unmapped_property","table","H + HT\t0.016 ± 0.034\t−278 ± 24"],["oa:W4404417109","Dental Implant","Residual Stress",20.2,null,null,5.3,"MPa","","annealed","","","",false,"unmapped_property","table","Hybrid implant with annealing heat treatment\t20.2 (5.3)"],["oa:W4404417109","H + HT","EOCP",-199.8,null,null,2.3,"mV","","","","","",false,"unmapped_property","table","H + HT\t−199.8 ± 2.3"],["oa:W4404417109","H + HT","jCORR",0.016,null,null,0.034,"uA/cm2","","","","","",false,"unmapped_property","table","H + HT\t0.016 ± 0.034\t−278 ± 24"],["oa:W4404417109","CP-Ti Grade 2","log K (Temperature-Dependent Constant)",0.98,null,null,null,"","800 °C","","","","",false,"unmapped_property","table","800\t0.98\t0.50"],["oa:W4404417109","Dental Implant","Residual Stress",202.2,null,null,11.2,"MPa","","rough","","","",false,"unmapped_property","table","Rough implant\t202.2 (11.2) *"],["oa:W4404417109","CP-Ti Grade 2","N (Growth Exponent)",0.5,null,null,null,"","800 °C","","","","",false,"unmapped_property","table","800\t0.98\t0.50"],["oa:W4404417109","L","jCORR",0.014,null,null,0.055,"uA/cm2","","","","","",false,"unmapped_property","table","L\t0.014 ± 0.055\t−280 ± 53"],["oa:W4404417109","H + HT","ECORR",-278.0,null,null,24.0,"mV","","","","","",false,"unmapped_property","table","H + HT\t0.016 ± 0.034\t−278 ± 24"],["oa:W4404417109","H","ECORR",-223.0,null,null,50.0,"mV","","","","","",false,"unmapped_property","table","H\t0.069 ± 0.015 *\t−223 ± 50 *"],["oa:W4404417736","TC4-GNPs/TC4","V50",825.0,null,null,null,"m/s","","","","","",false,"unmapped_property","table","TC4-GNPs/TC4\t7.51\t3.33\t10\t825"],["oa:W4404417736","TC4-(GNPs/TC4)","V50",825.0,null,null,null,"m/s","","","","","",false,"unmapped_property","abstract","It turned out that the TC4-(GNPs/TC4) plate with a 7.5 mm thickness against a 7.62 mm projectile exhibited greater impact performance (V50~825 m/s) compared to the TC4 and GNPs/TC4 single-layer plates."],["oa:W4404417736","Ti-6Al-4V","V50",719.0,null,null,null,"m/s","","","","","",false,"unmapped_property","table","TC4\t7.52\t3.38\t10\t719"],["oa:W4404417736","GNPs/TC4","V50",750.0,null,null,null,"m/s","","","","","",false,"unmapped_property","table","GNPs/TC4\t7.50\t3.29\t10\t750"],["oa:W4404417736","GNPs/TC4","V50",10.0,null,null,null,"%","","","","","",false,"unmapped_property","results_discussion","Based on 7.5 mm thickness, the V50 of theTC4-(GNPs/TC4) plate was 14.7% and 10% better than the TC4 and GNPs/TC4, respectively."],["oa:W4404417736","TC4-(GNPs/TC4)","V50",14.7,null,null,null,"%","","","","","",false,"unmapped_property","results_discussion","Based on 7.5 mm thickness, the V50 of theTC4-(GNPs/TC4) plate was 14.7% and 10% better than the TC4 and GNPs/TC4, respectively."],["oa:W4404431084","Ti-6Al-4V","compressive residual stress",-592.18,null,null,null,"MPa","","","","","",false,"unmapped_property","conclusions","After applying laser power and performing three repetitions, the compressive residual stress measured was −592.18 MPa for the experimental sample and −578.45 MPa for the computational model, resulting in a discrepancy of 2.32% between the computational and experimental results."],["oa:W4404431084","Ti-6Al-4V","compressive residual stress",-290.035,-578.45,-1.62,null,"MPa","","","","","",false,"unmapped_property","conclusions","The compressive residual stress of the examined samples, without considering angle or material orientation, was determined to be −578.450 MPa after three repetitions, and it decreased to −1.620 MPa after four repetitions."],["oa:W4404431084","Ti-6Al-4V","compressive residual stress",-578.45,null,null,null,"MPa","","","","","",true,"unmapped_property","conclusions","After applying laser power and performing three repetitions, the compressive residual stress measured was −592.18 MPa for the experimental sample and −578.45 MPa for the computational model, resulting in a discrepancy of 2.32% between the computational and experimental results."],["oa:W4404466861","Ti-6Al-4V","residence time",150.0,25.0,150.0,null,"mm","","","","","",false,"unmapped_property","conclusions","Increasing the residence time of the particles in-ﬂight (i.e., an increase in SOD between 25 and 150 mm) doubles the amount TiN and b-Ti phases regardless the nature of carrier gas, with the TiN content being slightly higher in N2 atmosphere."],["oa:W4404466861","Ti-6Al-4V","b-Ti",11.6,null,null,null,"wt%","","","","","",false,"unmapped_property","results_discussion","The sample used for these experiments (SOD = 25 mm, PN2 = 50 psi, T = T0) shows good microstructural characteristics: high thickness (2030.4 lm), low porosity (2.94%) (see Fig. S8 in the support information), and high Ti-6Al-4V content, which is reﬂected in a higher amount of the a-Ti (51.3 wt.%) and b-Ti (11.6 wt.%) phases (see Fig. 3a)."],["oa:W4404466861","Ti-6Al-4V","b-Ti",62.0,null,null,null,"%","","","","","",false,"unmapped_property","conclusions","Increasing the residence time of the particles in-ﬂight (i.e., an increase in SOD between 25 and 150 mm) doubles the amount TiN and b-Ti phases regardless the nature of carrier gas, with the TiN content being slightly higher in N2 atmosphere."],["oa:W4404466861","Ti-6Al-4V","b-Ti",65.0,null,null,null,"%","","","","","",false,"unmapped_property","conclusions","Similarly, the increase of nitrogen pressure (PN2) from 30 to 60 psi, also increases the TiN content, and b-Ti content from 62 to 65% and from 18 to 23%, respectively."],["oa:W4404466861","Ti-6Al-4V","thickness",47.6,null,null,null,"lm","","","","","",false,"unmapped_property","results_discussion","In that micrograph, the formation of a Ti-Al-Si intermetallic with the composition of Ti (24.5 at.%), Al (62.8 at.%), and Si (12.6 at.%), with a thickness of 47.6 lm and Fig. 8 Cross-section SEM micrograph of the sample at SOD = 25 mm, PN2 = 50 psi, T = T0 exposed to immersion tests for 5 h in molten aluminum alloy A-380."],["oa:W4404466861","Ti-6Al-4V","b-Ti",62.0,null,null,null,"%","","","","","",false,"unmapped_property","conclusions","Similarly, the increase of nitrogen pressure (PN2) from 30 to 60 psi, also increases the TiN content, and b-Ti content from 62 to 65% and from 18 to 23%, respectively."],["oa:W4404466861","Ti-6Al-4V","TiN",23.0,null,null,null,"%","","","","","",false,"unmapped_property","conclusions","Similarly, the increase of nitrogen pressure (PN2) from 30 to 60 psi, also increases the TiN content, and b-Ti content from 62 to 65% and from 18 to 23%, respectively."],["oa:W4404466861","Ti-6Al-4V","TiN",18.0,null,null,null,"%","","","","","",false,"unmapped_property","conclusions","Similarly, the increase of nitrogen pressure (PN2) from 30 to 60 psi, also increases the TiN content, and b-Ti content from 62 to 65% and from 18 to 23%, respectively."],["oa:W4404466861","Ti-6Al-4V","PN2",60.0,null,null,null,"psi","","","","","",false,"unmapped_property","conclusions","Similarly, the increase of nitrogen pressure (PN2) from 30 to 60 psi, also increases the TiN content, and b-Ti content from 62 to 65% and from 18 to 23%, respectively."],["oa:W4404466861","Ti-6Al-4V","thickness",2030.4,null,null,null,"lm","","","","","",false,"unmapped_property","results_discussion","The sample used for these experiments (SOD = 25 mm, PN2 = 50 psi, T = T0) shows good microstructural characteristics: high thickness (2030.4 lm), low porosity (2.94%) (see Fig. S8 in the support information), and high Ti-6Al-4V content, which is reﬂected in a higher amount of the a-Ti (51.3 wt.%) and b-Ti (11.6 wt.%) phases (see Fig. 3a)."],["oa:W4404466861","Ti-6Al-4V","a-Ti",51.3,null,null,null,"wt%","","","","","",false,"unmapped_property","results_discussion","The sample used for these experiments (SOD = 25 mm, PN2 = 50 psi, T = T0) shows good microstructural characteristics: high thickness (2030.4 lm), low porosity (2.94%) (see Fig. S8 in the support information), and high Ti-6Al-4V content, which is reﬂected in a higher amount of the a-Ti (51.3 wt.%) and b-Ti (11.6 wt.%) phases (see Fig. 3a)."],["oa:W4404466861","Ti-6Al-4V","b-Ti",65.0,null,null,null,"%","","","","","",false,"unmapped_property","conclusions","Increasing the residence time of the particles in-ﬂight (i.e., an increase in SOD between 25 and 150 mm) doubles the amount TiN and b-Ti phases regardless the nature of carrier gas, with the TiN content being slightly higher in N2 atmosphere."],["oa:W4404466861","Ti-6Al-4V","PN2",30.0,null,null,null,"psi","","","","","",false,"unmapped_property","conclusions","Similarly, the increase of nitrogen pressure (PN2) from 30 to 60 psi, also increases the TiN content, and b-Ti content from 62 to 65% and from 18 to 23%, respectively."],["oa:W4404551888","Ti-6Al-4V","Thermal Expansion (20 C)",0.0,null,null,null,"˚C-1","20 °C","","","","",false,"unmapped_property","methods",""],["oa:W4404610674","","sintered at 1200 °C for 2 and 4 h",0.0,null,null,null,"","","sintered at 1200 °C for 2 and 4 h","","","",false,"unmapped_property","results_discussion","In the mentioned work the EPD coatings were sintered at 1200 °C for 2 and 4 h after deposition []."],["oa:W4404610674","","adhesion tensile strengths",1.04,null,null,null,"MPa","","","","","",false,"unmapped_property","conclusions","The adhesion tensile strengths of the tested layers decreased with the higher particles content from 2.36 MPa (0.5 wt.% TiN) to 1.04 MPa (2 wt.% TiN)."],["oa:W4404618854","Ti-6Al-4V","joint efficiency",59.0,null,null,null,"%","","","","","",false,"unmapped_property","conclusions","The joint efficiency of defected HSFSW is about 59 %."],["oa:W4404752199","Ti-6Al-4V","hydrogen and oxygen content",0.0,0.0,0.0,null,"","","","","","",false,"unmapped_property","results","The results of hydrogen and oxygen content in the Ti- (Ti-TiC)sat powder mixture are shown in Table 4."],["oa:W4404752199","Ti-6Al-4V","a-Ti strain stress",0.51,0.319,0.51,null,"%","","","","","",false,"unmapped_property","results","Moreover, changes in the a-Ti strain stress were found, which increased from 0.319% up to 0.51%."],["oa:W4404752199","Ti-6Al-4V","oxygen content",0.0,0.0,0.0,null,"","","","","","",false,"unmapped_property","results","A high oxygen content is associated with a strong oxidation tendency of titanium, whereas elevated hydrogen concentrations are a consequence of the techniques used to prepare titanium powder (Ref 70-72)."],["oa:W4404760067","TC25-2","creep life",128.0,null,null,null,"h","550 °C","","","","",false,"unmapped_property","results_discussion","In addition, under the high-stress conditions (610 MPa, 550 MPa), the creep life of TC25-2 (58 h, 128 h) exceeds twice that of TC25-1 (21 h, 54 h), as a,c showed."],["oa:W4404760067","TC25-2","heat treatment procedure",0.0,null,null,null,"","","solution treatment at 960 °C for 2 h, followed by air-cooling, then aging at 550 °C for 3 h, followed by air-cooling","","","",false,"unmapped_property","methods","The heat treatment procedure for TC25-2 was solution treatment at 960 °C (below Tβ) for 2 h, followed by air-cooling to room temperature, and then aging at 550 °C for 3 h, followed by air-cooling to room temperature."],["oa:W4404760067","TC25-2","creep life",58.0,null,null,null,"h","550 °C","","","","",false,"unmapped_property","results_discussion","In addition, under the high-stress conditions (610 MPa, 550 MPa), the creep life of TC25-2 (58 h, 128 h) exceeds twice that of TC25-1 (21 h, 54 h), as a,c showed."],["oa:W4404760067","TC25-1","creep life",173.0,null,null,null,"h","550 °C","","","","",false,"unmapped_property","results_discussion","And under the low-stress (500 MPa) condition, the creep life of TC25-2 (197 h) is still higher than that of TC25-1 (173 h)."],["oa:W4404760067","TC25-1","creep curve stage",0.0,null,null,null,"","550 °C","","","","",false,"unmapped_property","results_discussion","As a shows, the curve indicates that under 610 MPa, the TC25-1 alloy had no obvious decelerating creep and steady-state creep stages, only an obvious accelerating creep stage."],["oa:W4404760067","TC25","steady-state creep stage duration",10.0,null,null,null,"h","550 °C","","","","",false,"unmapped_property","results_discussion","The steady-state creep stage accounts for approximately 20% (10 h) of the entire creep stage."],["oa:W4404760067","TC25-2","creep life",197.0,null,null,null,"h","550 °C","","","","",false,"unmapped_property","results_discussion","And under the low-stress (500 MPa) condition, the creep life of TC25-2 (197 h) is still higher than that of TC25-1 (173 h)."],["oa:W4404760067","TC25-1","creep life",54.0,null,null,null,"h","550 °C","","","","",false,"unmapped_property","results_discussion","In addition, under the high-stress conditions (610 MPa, 550 MPa), the creep life of TC25-2 (58 h, 128 h) exceeds twice that of TC25-1 (21 h, 54 h), as a,c showed."],["oa:W4404760067","TC25-1","creep life",21.0,null,null,null,"h","550 °C","","","","",false,"unmapped_property","results_discussion","In addition, under the high-stress conditions (610 MPa, 550 MPa), the creep life of TC25-2 (58 h, 128 h) exceeds twice that of TC25-1 (21 h, 54 h), as a,c showed."],["oa:W4404885988","Ti-6Al-4V","Skewness (Ssk)",0.232,null,null,null,"","","","","","",false,"unmapped_property","table","Skewness (Ssk)\t0.232\t"],["oa:W4404932909","Ti-6Al-4V","Specific heat",653.0,null,null,null,"J/(Kg/K)","473 K","","","","",false,"unmapped_property","table","Specific heat (J/(Kg/K))\t611\t624\t653\t674\t691\t703"],["oa:W4404932909","Ti-6Al-4V","d 3",-0.5,null,null,null,"","","","","","",false,"unmapped_property","table","−0.09\t0.27\t−0.5\t0.014\t3.87"],["oa:W4404932909","Ti-6Al-4V","Inelastic Thermal Coefficient",0.9,null,null,null,"","","","","","",false,"unmapped_property","table","4430\t110\t0.33\t9\t0.9"],["oa:W4404932909","Ti-6Al-4V","Specific heat",624.0,null,null,null,"J/(Kg/K)","373 K","","","","",false,"unmapped_property","table","Specific heat (J/(Kg/K))\t611\t624\t653\t674\t691\t703"],["oa:W4404932909","Ti-6Al-4V","Specific heat",674.0,null,null,null,"J/(Kg/K)","573 K","","","","",false,"unmapped_property","table","Specific heat (J/(Kg/K))\t611\t624\t653\t674\t691\t703"],["oa:W4404932909","Ti-6Al-4V","UCT",5.0,null,null,null,"µm/r","","","","","",false,"unmapped_property","methods","As the UCT continues to increase beyond 5 μm, the cutting process is similar to b, but in this case, UCT reaches MUCT during the 1st cycle, forming stable chips and entering the stable cutting phase."],["oa:W4404932909","Ti-6Al-4V","Specific heat",691.0,null,null,null,"J/(Kg/K)","673 K","","","","",false,"unmapped_property","table","Specific heat (J/(Kg/K))\t611\t624\t653\t674\t691\t703"],["oa:W4404932909","Ti-6Al-4V","d 1",-0.09,null,null,null,"","","","","","",false,"unmapped_property","table","−0.09\t0.27\t−0.5\t0.014\t3.87"],["oa:W4404932909","Ti-6Al-4V","d 4",0.014,null,null,null,"","","","","","",false,"unmapped_property","table","−0.09\t0.27\t−0.5\t0.014\t3.87"],["oa:W4404932909","Ti-6Al-4V","Coefficient of Linear Expansion",9.0,null,null,null,"10-6K-1","","","","","",false,"unmapped_property","table","4430\t110\t0.33\t9\t0.9"],["oa:W4404932909","Ti-6Al-4V","Specific heat",703.0,null,null,null,"J/(Kg/K)","773 K","","","","",false,"unmapped_property","table","Specific heat (J/(Kg/K))\t611\t624\t653\t674\t691\t703"],["oa:W4404932909","Ti-6Al-4V","B",1092.0,null,null,null,"MPa","","","","","",false,"unmapped_property","table","1098\t1092\t0.014\t0.93\t1.1"],["oa:W4404932909","Ti-6Al-4V","d 2",0.27,null,null,null,"","","","","","",false,"unmapped_property","table","−0.09\t0.27\t−0.5\t0.014\t3.87"],["oa:W4404932909","Ti-6Al-4V","Specific heat",611.0,null,null,null,"J/(Kg/K)","300 K","","","","",false,"unmapped_property","table","Specific heat (J/(Kg/K))\t611\t624\t653\t674\t691\t703"],["oa:W4404932909","Ti-6Al-4V","d 5",3.87,null,null,null,"","","","","","",false,"unmapped_property","table","−0.09\t0.27\t−0.5\t0.014\t3.87"],["oa:W4405009030","AISI 304","Poisson's ratio",0.29,null,null,null,"","","","","","",false,"unmapped_property","table","Poisson's ratio\t0.29\t0.37"],["oa:W4405009030","CP-Ti Grade 2","Poisson's ratio",0.37,null,null,null,"","","","","","",false,"unmapped_property","table","Poisson's ratio\t0.29\t0.37"],["oa:W4405107565","","Ti content",22.94,null,null,null,"at%","","","intergranular acicular structure","EDS","",false,"unmapped_property","results_discussion","According to the EDS scanning results, the atomic contents of Ti and Ni in the intergranular acicular structure are 22.94 at% and 45 at%, respectively."],["oa:W4405107565","","Ni content",23.47,null,null,null,"at%","","","precipitated phase (P3)","EDS","",false,"unmapped_property","results_discussion","In the precipitated phase (P3), the Ti content is 68.52 at%, while the Ni content is 23.47 at%."],["oa:W4405107565","","Ni content",45.0,null,null,null,"at%","","","intergranular acicular structure","EDS","",false,"unmapped_property","results_discussion","According to the EDS scanning results, the atomic contents of Ti and Ni in the intergranular acicular structure are 22.94 at% and 45 at%, respectively."],["oa:W4405107565","","Ti content",68.52,null,null,null,"at%","","","precipitated phase (P3)","EDS","",false,"unmapped_property","results_discussion","In the precipitated phase (P3), the Ti content is 68.52 at%, while the Ni content is 23.47 at%."],["oa:W4405107565","","dendrite axis proportion",80.36,null,null,null,"%","","","","","",false,"unmapped_property","results_discussion","At a deposition current of 35 A, the dendrite axis proportion reaches a maximum of 80.36%."],["oa:W4405276801","Ti-6Al-4V","aluminum concentration",55.0,null,null,null,"at%","","ion-alloyed","","","",false,"unmapped_property","results_discussion","With increasing irradiation fluence the aluminum concentration in the surface layers increases up to 55 at. % and the concentration maximum shifts to greater depths."],["oa:W4405276801","Ti-6Al-4V","aluminum concentration",32.0,null,null,null,"at%","","ion-alloyed at fluence of 2.7e17 cm-2","","","",false,"unmapped_property","results_discussion","The maximum aluminum concentration in the surface layer of the sample of VT6 titanium alloy ion-alloyed at the fluence of 2.7-1017 cm-2 makes 32 at% and occurs at a depth of 130 nm from the irradiated surface."],["oa:W4405276801","Ti-6Al-4V","aluminum concentration",5.0,null,null,null,"at%","","ion-alloyed","","","",false,"unmapped_property","results_discussion","As the distance from the ion-alloyed surface to the depth of the implanted layer, the aluminum concentration sharply decreases and at 320 nm from the ir radiated surface does not exceed 5 at%."],["oa:W4405276801","Ti-6Al-4V","aluminum concentration",55.0,null,null,null,"at%","","ion-alloyed at fluence of 9.7e17 cm-2","","","",false,"unmapped_property","results_discussion","226 Practice Oriented Science: UAE – RUSSIA – INDIA International University Scientific Forum the maximum is at the depth of 310 nm, and with fluence of irradiation of 9.7- 1017 cm-2 - at 480 nm from irradiated surface."],["oa:W4405281960","","wear trace width",45.5,null,null,null,"µm","","","","","",false,"unmapped_property","results_discussion","The wear trace width after 30,000 cycles is approximately 45.5 μm."],["oa:W4405281960","","uncertainties",5.0,null,null,null,"%","","","","","",false,"unmapped_property","methods","The uncertainties associated with the hardness measurements were maintained within 5%."],["oa:W4405314777","Ti-6Al-4V","cutting temperature",607.0,null,null,null,"°C","","","","","",false,"unmapped_property","abstract","Conversely, increasing the cutting speed to 120 m/min while reducing the depth of cut to 0.10 mm significantly lowered the temperature to around 607 °C, resulting a surface roughness of 0.19 μm; thus, thereby improving surface finish and reducing thermal stress on the tool."],["oa:W4405314777","Ti-6Al-4V","cutting temperature",835.0,null,null,null,"°C","","","","","",false,"unmapped_property","abstract","Specifically, a low cutting speed of 88 m/min coupled with a high depth of cut of 0.20 mm was found to elevate the cutting temperature to approximately 835 °C, resulting a surface roughness of 0.59 μm."],["oa:W4405314777","Ti-6Al-4V","cutting temperature",0.0,null,null,null,"%","","","","","",false,"unmapped_property","abstract","Additionally, a 27 % reduction in cutting temperature and a minimum surface roughness of 0.19 μm were achieved with optimal settings of 120 m/min cutting speed, 0.08 mm/rev feed rate, and 0.10 mm depth of cut."],["oa:W4405314777","Ti-6Al-4V","tool-chip interface temperature",500.0,null,null,null,"°C","","","","thermocouple","",false,"unmapped_property","methods","The results indicated that the tool-chip interface temperature exceeded 500 °C during dry machining, a condition that significantly impacts the machining process."],["oa:W4405314777","Ti-6Al-4V","HardnessBrinell, MPa",334.0,null,null,null,"MPa","","","","","",false,"unmapped_property","table","113.8\t880\t≥550\t≥14\t36 %\t≥334"],["oa:W4405314777","Ti-6Al-4V","cutting temperature",607.0,null,null,null,"°C","","","","","",false,"unmapped_property","results_discussion","In our study, at a cutting speed (Vc) of 120 m/min and a feed rate (f) of 0.08 mm/rev, the cutting temperature reached 607 °C at optimal settings."],["oa:W4405314777","Ti-6Al-4V","cutting temperature",198.0,null,null,null,"°C","","","","","",false,"unmapped_property","results_discussion","In contrast, Kumar et al. observed a cutting temperature of 198 °C at a cutting speed of 75 m/min and a feed rate of 0.25 mm/rev."],["oa:W4405378300","Ti-Al-Zr-Sn-Si-Mo-Nb","total compression",50.0,null,null,null,"%","","rolled","","","",false,"unmapped_property","results_discussion","Rolling of the alloy of the Ti–Al–Zr–Sn–Si–Mo–Nb system was carried out from 1050°C to the temperature T(β→(α+β))−100°C in several passes with intermediate heating’s and a total compression from 50 to 90%."],["oa:W4405378300","Ti-Al-Zr-Sn-Si-Mo-Nb","β-phase and remaining α-phase take part in deformation",0.0,null,null,null,"","","deformed at T(β→(α+β))−100°C","","","",false,"unmapped_property","results_discussion","At a temperature corresponding to T(β→(α+β))−100°C, both the β-phase and the remaining α-phase take part in deformation."],["oa:W4405378300","Ti-Al-Zr-Sn-Si-Mo-Nb","total compression",90.0,null,null,null,"%","","rolled","","","",false,"unmapped_property","results_discussion","Rolling of the alloy of the Ti–Al–Zr–Sn–Si–Mo–Nb system was carried out from 1050°C to the temperature T(β→(α+β))−100°C in several passes with intermediate heating’s and a total compression from 50 to 90%."],["oa:W4405427081","Ti-6Al-4V","no significant microstructure change",0.0,null,null,null,"","","hot formed at 750 °C","","","",false,"unmapped_property","conclusions","This discrepancy arises because the material in the middle position is constrained circumferentially, making it less susceptible to deformation, while the edge position is free, leading to a higher likelihood of rebound deformation.(5)After forming TC4 titanium alloy thin plates at 750 °C, no significant changes in the microstructure are observed."],["oa:W4405427081","Ti-6Al-4V","Rp",0.93,null,null,null,"%","","hot formed","","","",false,"unmapped_property","results_discussion","In another study of hot stamping of TC4 [], the decrease in Rm and Rp before and after hot forming of titanium alloys is 6% and 7%, respectively."],["oa:W4405427081","Ti-6Al-4V","Rp",0.99,null,null,null,"%","","hot formed at 750 °C","","","",false,"unmapped_property","results_discussion","By calculating and analyzing the changes in mechanical properties before and after forming in this experiment, it is found that the Rm of TC4 decreased by 2% and Rp decreased by 1%."],["oa:W4405427081","Ti-6Al-4V","optimal temperature",750.0,null,null,null,"°C","","hot deep drawn at 750 °C","","","",false,"unmapped_property","results_discussion","By comparing the mechanical properties and microstructure before and after forming, it is verified that a hot deep drawing of TC4 at the temperature of 750 °C is optimal."],["oa:W4405427081","Ti-6Al-4V","Rm",0.98,null,null,null,"%","","hot formed at 750 °C","","","",false,"unmapped_property","results_discussion","By calculating and analyzing the changes in mechanical properties before and after forming in this experiment, it is found that the Rm of TC4 decreased by 2% and Rp decreased by 1%."],["oa:W4405427081","Ti-6Al-4V","Rm",0.94,null,null,null,"%","","hot formed","","","",false,"unmapped_property","results_discussion","In another study of hot stamping of TC4 [], the decrease in Rm and Rp before and after hot forming of titanium alloys is 6% and 7%, respectively."],["oa:W4405552586","Commercial TC4 Alloy","icorr",0.26,null,null,null,"µA/cm2","","","","electrochemical test","",false,"unmapped_property","table","icorr (μA/cm2)\t0.035 (±0.011)\t0.019 (±0.008)\t0.014 (±0.03)\t0.007 (±0.014)\t0.26"],["oa:W4405552586","TC4-2.4Cu","icorr",0.035,null,null,0.011,"µA/cm2","","","","electrochemical test","",false,"unmapped_property","table","icorr (μA/cm2)\t0.035 (±0.011)\t0.019 (±0.008)\t0.014 (±0.03)\t0.007 (±0.014)\t0.26"],["oa:W4405552586","TC4-7.9Cu(L)","icorr",0.007,null,null,0.014,"µA/cm2","","","","electrochemical test","",false,"unmapped_property","table","icorr (μA/cm2)\t0.035 (±0.011)\t0.019 (±0.008)\t0.014 (±0.03)\t0.007 (±0.014)\t0.26"],["oa:W4405552586","TC4-2.4Cu(L)","Ecorr",-0.014,null,null,0.063,"V","","","","electrochemical test","",false,"unmapped_property","table","Ecorr (V)\t−0.08 (±0.025)\t−0.012 (±0.071)\t−0.014 (±0.063)\t0.007 (±0.011)\t−0.6468"],["oa:W4405552586","TC4-2.4Cu(L)","icorr",0.014,null,null,0.03,"µA/cm2","","","","electrochemical test","",false,"unmapped_property","table","icorr (μA/cm2)\t0.035 (±0.011)\t0.019 (±0.008)\t0.014 (±0.03)\t0.007 (±0.014)\t0.26"],["oa:W4405552586","TC4-2.4Cu","Ecorr",-0.08,null,null,0.025,"V","","","","electrochemical test","",false,"unmapped_property","table","Ecorr (V)\t−0.08 (±0.025)\t−0.012 (±0.071)\t−0.014 (±0.063)\t0.007 (±0.011)\t−0.6468"],["oa:W4405552586","TC4-7.9Cu","Ecorr",-0.012,null,null,0.071,"V","","","","electrochemical test","",false,"unmapped_property","table","Ecorr (V)\t−0.08 (±0.025)\t−0.012 (±0.071)\t−0.014 (±0.063)\t0.007 (±0.011)\t−0.6468"],["oa:W4405552586","Commercial TC4 Alloy","Ecorr",-0.6468,null,null,null,"V","","","","electrochemical test","",false,"unmapped_property","table","Ecorr (V)\t−0.08 (±0.025)\t−0.012 (±0.071)\t−0.014 (±0.063)\t0.007 (±0.011)\t−0.6468"],["oa:W4405552586","TC4-7.9Cu(L)","Ecorr",0.007,null,null,0.011,"V","","","","electrochemical test","",false,"unmapped_property","table","Ecorr (V)\t−0.08 (±0.025)\t−0.012 (±0.071)\t−0.014 (±0.063)\t0.007 (±0.011)\t−0.6468"],["oa:W4405552586","TC4-7.9Cu","icorr",0.019,null,null,0.008,"µA/cm2","","","","electrochemical test","",false,"unmapped_property","table","icorr (μA/cm2)\t0.035 (±0.011)\t0.019 (±0.008)\t0.014 (±0.03)\t0.007 (±0.014)\t0.26"],["oa:W4405705770","Ti-6Al-4V","recording started",570.0,570.0,570.0,null,"°C","","","","","",false,"unmapped_property","results","For the heating rate of 8 °C/min, recording started 65 min after the beginning of the sample heating, at approximately 570 °C, continuing until 950 °C."],["oa:W4405705770","Ti-6Al-4V","accuracy of thermal expansion measurements",0.1,0.1,0.1,0.1,"%","","","","","",false,"unmapped_property","results","The accuracy of thermal expansion measurements for the LINSEIS L75HX is estimated to be ±0.1% under standard conditions."],["oa:W4405705770","Ti-6Al-4V","beginning of the change in the direction of the dilatogram",760.0,null,null,null,"°C","","","","","14 °C/min",false,"unmapped_property","discussion","In contrast, the beginning of the change in the direction of the dilatogram at a heating rate of 14 °C/min was observed at a temperature of approximately 760 °C and after about 52 min from the start of the process."],["oa:W4405705770","Ti-6Al-4V","beginning of the change in the direction of the dilatogram",760.0,null,null,null,"°C","","","","","12 °C/min",false,"unmapped_property","discussion","The beginning of the change in the direction of the dilatogram at a heating rate of 12 °C/min was observed at a temperature of approximately 760 °C and after about 70 min from the start of the process."],["oa:W4405705770","Ti-6Al-4V","curve deviates from linearity",760.0,760.0,760.0,null,"°C","","","","","",false,"unmapped_property","results","At a rate of 12 °C/min, the curve deviates from linearity at 760 °C (70 min); at 14 °C/min, it is 760 °C (52 min)."],["oa:W4405705770","Ti-6Al-4V","beginning of change in dilatogram",750.0,750.0,750.0,null,"°C","","","","","",false,"unmapped_property","results","The beginning of the change in the direction of the dilatogram at a heating rate of 8 °C/min was observed at a temperature of approximately 750 °C and after about 90 min from the start of the process."],["oa:W4405705770","Ti-6Al-4V","recording started",300.0,300.0,300.0,null,"°C","","","","","",false,"unmapped_property","results","For the heating rate of 12 °C/min, recording started 26 min after the heating began, at approximately 300 °C."],["oa:W4405705770","Ti-6Al-4V","recording started",100.0,100.0,100.0,null,"°C","","","","","",false,"unmapped_property","results","Similarly, for the heating rate of 14 °C/min, it began after 14 min, from 100 °C to 950 °C."],["oa:W4405705770","Ti-6Al-4V","Dilatation ratios",6.8,null,null,null,"µm/mºC","","","","","",false,"unmapped_property","table","Dilatation ratios (μm/mºC)\t6.8\t6.5\t6.1"],["oa:W4405705770","Ti-6Al-4V","Dilatation ratios",6.1,null,null,null,"µm/mºC","","","","","",false,"unmapped_property","table","Dilatation ratios (μm/mºC)\t6.8\t6.5\t6.1"],["oa:W4405705770","Ti-6Al-4V","resolution of displacement sensor",150.0,150.0,150.0,150.0,"nm","","","","","",false,"unmapped_property","results","The resolution of the displacement sensor is within the nanometer range, and the repeatability is at the level of ±150 nm."],["oa:W4405705770","Ti-6Al-4V","Dilatation ratios",6.5,null,null,null,"µm/mºC","","","","","",false,"unmapped_property","table","Dilatation ratios (μm/mºC)\t6.8\t6.5\t6.1"],["oa:W4405705841","nitrided","i at + 0.6 V vs. Ag/AgCl",2.08,null,null,null,"µA/cm2","","","","electrochemical polarization","",false,"unmapped_property","table","Nitrided\t−0.053\t0.423\t0.180\t0.430\t2.08"],["oa:W4405705841","nitrided","icorr",0.423,null,null,null,"µA/cm2","","","","electrochemical polarization","",false,"unmapped_property","table","Nitrided\t−0.053\t0.423\t0.180\t0.430\t2.08"],["oa:W4405705841","porous nitrided","i at + 0.6 V vs. Ag/AgCl",5.15,null,null,null,"µA/cm2","","","","electrochemical polarization","",false,"unmapped_property","table","Porous nitrided\t−0.056\t1.547\t0.267\t0.298\t5.15"],["oa:W4405705841","as-sintered","i at + 0.6 V vs. Ag/AgCl",4.5,null,null,null,"µA/cm2","","","","electrochemical polarization","",false,"unmapped_property","table","As-sintered\t−0.188\t0.154\t0.217\t0.283\t4.50"],["oa:W4405705841","porous nitrided","icorr",1.547,null,null,null,"µA/cm2","","","","electrochemical polarization","",false,"unmapped_property","table","Porous nitrided\t−0.056\t1.547\t0.267\t0.298\t5.15"],["oa:W4405705841","as-sintered","icorr",0.154,null,null,null,"µA/cm2","","","","electrochemical polarization","",false,"unmapped_property","table","As-sintered\t−0.188\t0.154\t0.217\t0.283\t4.50"],["oa:W4405705841","porous","icorr",0.156,null,null,null,"µA/cm2","","","","electrochemical polarization","",false,"unmapped_property","table","Porous\t−0.117\t0.156\t0.208\t0.207\t8.61"],["oa:W4405705841","porous","i at + 0.6 V vs. Ag/AgCl",8.61,null,null,null,"µA/cm2","","","","electrochemical polarization","",false,"unmapped_property","table","Porous\t−0.117\t0.156\t0.208\t0.207\t8.61"],["oa:W4405724073","","total_machining_time",8.1,null,null,null,"minutes","","","","","",false,"unmapped_property","results_discussion","This visualization demonstrates a significant reduction of 8.1 minutes in total machining time, representing an 18% improvement in overall process efficiency."],["oa:W4405737966","Ti-5Al-2Sn-2Zr-4Mo-4Cr","combustion threshold temperature",1130.5,984.1,1276.9,null,"K","","","","","",false,"unmapped_property","results","The combustion threshold pressure of the TC17 alloy increases from 0.13 MPa to 0.28 MPa, while the combustion threshold temperature of the TC17 alloy rises from 984.1 K to 1276.9 K."],["oa:W4405737966","Ti-5Al-2Sn-2Zr-4Mo-4Cr","α (MPa−n)",2.03,null,null,null,"MPa-n","","","","","",false,"unmapped_property","table","TC17\t0.77\t2.03\t107.52\t147.4"],["oa:W4405737966","Ti-5Al-2Sn-2Zr-4Mo-4Cr","combustion threshold pressure",0.335,0.21,0.46,null,"MPa","","","","","",false,"unmapped_property","results","The combustion threshold pressure of the TC17 alloy decreases from 0.46 MPa to 0.21 MPa as the rotational speed increases from 500 r/min to 2000 r/min."],["oa:W4405737966","Ti-6Al-4V","combustion threshold temperature",1022.7,932.4,1113.0,null,"K","","","","","",false,"unmapped_property","results","Simultaneously, the combustion threshold temperature of the TC4 alloy decreases from 1113 K to 932.4 K at 0.3 MPa oxygen pressure."],["oa:W4405737966","Ti-6Al-4V","K (kg·m−3·s−1)",160.15,null,null,null,"kg·m-3·s-1","","","","","",false,"unmapped_property","table","TC4\t0.68\t2.45\t97.18\t160.15"],["oa:W4405737966","Ti-5Al-2Sn-2Zr-4Mo-4Cr","combustion threshold temperature",1078.75,985.5,1172.0,null,"K","","","","","",false,"unmapped_property","results","Concurrently, the combustion threshold temperature of the TC17 alloy drops from 1172 K to 985.5 K."],["oa:W4405737966","Ti-6Al-4V","combustion threshold pressure",0.285,0.16,0.41,null,"MPa","","","","","",false,"unmapped_property","results","As the rotational speed increases from 500 r/min to 2000 r/min, the combustion threshold pressure of the TC4 alloy decreases from 0.41 MPa to 0.16 MPa."],["oa:W4405737966","Ti-6Al-4V","ignition temperature",1001.25,880.9,1121.6,null,"K","","","","","",false,"unmapped_property","results","Specifically, as the oxygen pressure rises from 0.25 MPa to 0.60 MPa, the ignition temperature of the TC4 alloy decreases from 1121.6 K to 880.9 K, while the ignition temperature of the TC17 alloy drops from 1193.6 K to 913.1 K. f depicts the critical pressure of the TC4 and TC17 alloys at different oxygen concentrations."],["oa:W4405737966","Ti-5Al-2Sn-2Zr-4Mo-4Cr","maximum temperature",2000.0,null,null,null,"°C","","","","","",false,"unmapped_property","results","Following ignition, the thermal imaging reveals that the burning sample heats the surrounding air, with the maximum temperature reaching 2000 °C."],["oa:W4405737966","Ti-6Al-4V","combustion threshold pressure",0.145,0.1,0.19,null,"MPa","","","","","",false,"unmapped_property","results","As the thickness increases from 2 mm to 8 mm, the combustion threshold pressure of the TC4 alloy rises from 0.1 MPa to 0.19 MPa."],["oa:W4405737966","Ti-5Al-2Sn-2Zr-4Mo-4Cr","ignition temperature",1053.35,913.1,1193.6,null,"K","","","","","",false,"unmapped_property","results","Specifically, as the oxygen pressure rises from 0.25 MPa to 0.60 MPa, the ignition temperature of the TC4 alloy decreases from 1121.6 K to 880.9 K, while the ignition temperature of the TC17 alloy drops from 1193.6 K to 913.1 K. f depicts the critical pressure of the TC4 and TC17 alloys at different oxygen concentrations."],["oa:W4405737966","Ti-6Al-4V","α (MPa−n)",2.45,null,null,null,"MPa-n","","","","","",false,"unmapped_property","table","TC4\t0.68\t2.45\t97.18\t160.15"],["oa:W4405737966","Ti-5Al-2Sn-2Zr-4Mo-4Cr","K (kg·m−3·s−1)",147.4,null,null,null,"kg·m-3·s-1","","","","","",false,"unmapped_property","table","TC17\t0.77\t2.03\t107.52\t147.4"],["oa:W4405737966","Ti-5Al-2Sn-2Zr-4Mo-4Cr","E (kJ/mol)",107.52,null,null,null,"kJ/mol","","","","","",false,"unmapped_property","table","TC17\t0.77\t2.03\t107.52\t147.4"],["oa:W4405737966","Ti-5Al-2Sn-2Zr-4Mo-4Cr","critical pressure",1.09,0.21,1.97,null,"MPa","","","","","",false,"unmapped_property","results","Specifically, when the oxygen concentration rises from 50% to 100%, the critical pressure of the TC4 alloy decreases from 1.68 MPa to 0.15 MPa, while the critical pressure of the TC17 alloy drops from 1.97 MPa to 0.21 MPa."],["oa:W4405737966","Ti-6Al-4V","critical pressure",0.915,0.15,1.68,null,"MPa","","","","","",false,"unmapped_property","results","Specifically, when the oxygen concentration rises from 50% to 100%, the critical pressure of the TC4 alloy decreases
