Repository: akhtar07/tisci-explorer

# TiSci Explorer

A read-only, static explorer for **TiSci**, an autonomous research agent for titanium alloys. TiSci reads the
titanium-alloy literature, builds a knowledge graph and a table of measured values, proposes hypotheses where the
graph has gaps, and tests them with DFT (MACE / VASP) and the ICME-lite multiscale chain.

**Live site:** https://akhtar07.github.io/tisci-explorer/

The site has seven sections:

| Section | What it shows |
|---|---|
| Overview | Corpus → graph → facts → hypotheses → verdicts, with the snapshot's counts |
| Worked example | One full loop for W in α-Ti: graph path, hypothesis, novelty check, DFT test, verdict, follow-up, DAMASK |

File: data/facts/other.json (part 87 of 112)
from 1.68 MPa to 0.15 MPa, while the critical pressure of the TC17 alloy drops from 1.97 MPa to 0.21 MPa."],["oa:W4405737966","Ti-5Al-2Sn-2Zr-4Mo-4Cr","combustion threshold pressure",0.205,0.13,0.28,null,"MPa","","","","","",false,"unmapped_property","results","The combustion threshold pressure of the TC17 alloy increases from 0.13 MPa to 0.28 MPa, while the combustion threshold temperature of the TC17 alloy rises from 984.1 K to 1276.9 K."],["oa:W4405737966","Ti-6Al-4V","combustion threshold temperature",1070.8,933.5,1208.1,null,"K","","","","","",false,"unmapped_property","results","Simultaneously, the combustion threshold temperature of the TC4 alloy increases from 933.5 K to 1208.1 K at 0.25 MPa oxygen pressure."],["oa:W4405737966","Ti-6Al-4V","E (kJ/mol)",97.18,null,null,null,"kJ/mol","","","","","",false,"unmapped_property","table","TC4\t0.68\t2.45\t97.18\t160.15"],["oa:W4405740064","Ti-5Al-2Sn-2Zr-4Mo-4Cr","martensitic-like hardening",80.0,80.0,80.0,null,"µm","","rough-cut","martensitic-like","","",false,"unmapped_property","conclusions","These defects compromise the alloy's durability, increasing the risk of crack initiation under cyclic aerospace loading.•Rough cuts induce martensitic-like hardening up to 80 μm depth, enhancing wear resistance but introducing brittleness."],["oa:W4405740534","Ti67","average pore size",0.807,null,null,null,"µm","","","","","",false,"unmapped_property","conclusions","The average pore size of the corroded Ti67 alloy also decreased from 1.165 to 0.807 μm with 1.5% Ta, which is consistent with the corrosion data."],["oa:W4405740534","Ti67-1.5Ta","average pore size",0.807,null,null,null,"µm","","","","SEM","",false,"unmapped_property","results_discussion","The average pore size of the corroded Ti67 alloy is 1.165 μm, but with the addition of 1.5% Ta, it decreased to 0.807 μm, aligning with the observed corrosion data."],["oa:W4405760131","Ti-6Al-4V","Y",0.0025,0.0,0.005,null,"Wt.%","","","","ASTM E2371-21","",false,"unmapped_property","table","Y\tWt. %\t-\t0.005\tASTM E2371-21\tConforming"],["oa:W4405760131","Ti-6Al-4V","V",4.0,3.5,4.5,null,"Wt.%","","","","ASTM E2371-21","",false,"unmapped_property","table","V\tWt. %\t3.50\t4.50\tASTM E2371-21\tConforming"],["oa:W4405760131","Ti-6Al-4V","Al",6.125,5.5,6.75,null,"Wt.%","","","","ASTM E2371-21","",false,"unmapped_property","table","Al\tWt. %\t5.50\t6.75\tASTM E2371-21 []\tConforming"],["oa:W4405760131","Ti-6Al-4V","O",0.1,0.0,0.2,null,"Wt.%","","","","ASTM E1409-13","",false,"unmapped_property","table","O\tWt. %\t-\t0.20\tASTM E1409-13 []\tConforming"],["oa:W4405760131","Ti-6Al-4V","Other Each",0.05,0.0,0.1,null,"Wt.%","","","","ASTM E2371-21","",false,"unmapped_property","table","Other Each\tWt. %\t-\t0.10\tASTM E2371-21\tConforming"],["oa:W4405760131","Ti-6Al-4V","N",0.025,0.0,0.05,null,"Wt.%","","","","ASTM E1409-13","",false,"unmapped_property","table","N\tWt. %\t-\t0.05\tASTM E1409-13\tConforming"],["oa:W4405760131","Ti-6Al-4V","Other Total",0.2,0.0,0.4,null,"Wt.%","","","","ASTM E2371-21","",false,"unmapped_property","table","Other Total\tWt. %\t-\t0.40\tASTM E2371-21\tConforming"],["oa:W4405760131","Ti-6Al-4V","C",0.04,0.0,0.08,null,"Wt.%","","","","ASTM E1941-10","",false,"unmapped_property","table","C\tWt. %\t-\t0.08\tASTM E1941-10 []\tConforming"],["oa:W4405760131","Ti-6Al-4V","H",0.0075,0.0,0.015,null,"Wt.%","","","","ASTM E1447-09","",false,"unmapped_property","table","H\tWt. %\t-\t0.015\tASTM E1447-09\tConforming"],["oa:W4405778053","Ti-6Al-4V","average thickness",10.5,null,null,0.5,"µm","","gas abrasive treated + MS Ta-Cu coating Group 2","","","",false,"unmapped_property","results_discussion","At the same time, the average thickness of Ta-Cu coatings of Group 2 (Table 1) was 10.5 ± 0.5 µm (Fig. 3 b)."],["oa:W4405778053","Ta-Cu Group 1","inhibition zone",17.7,null,null,0.25,"mm","","","","","",false,"unmapped_property","results_discussion","Ta-Cu Group 1 and Ti-Cu Group 2 coatings produced similar levels of antibacterial efficacy, each demonstrating an inhibition zone of 17.7 ± 0.25 mm."],["oa:W4405778053","Ti-6Al-4V","average thickness",2.2,null,null,0.5,"µm","","gas abrasive treated + MS Ta-Cu coating Group 1","","","",false,"unmapped_property","results_discussion","According to the Fig. 3a, the average thickness of Ta-Cu coatings of Group 1 (Table 1) was 2.2 ± 0.5 µm."],["oa:W4405778053","Ti-Cu Group 2","inhibition zone",17.7,null,null,0.25,"mm","","","","","",false,"unmapped_property","results_discussion","Ta-Cu Group 1 and Ti-Cu Group 2 coatings produced similar levels of antibacterial efficacy, each demonstrating an inhibition zone of 17.7 ± 0.25 mm."],["oa:W4405778053","Ta-Cu Group 2","inhibition zone",23.0,null,null,0.3,"mm","","","","","",false,"unmapped_property","results_discussion","According to the results presented in Figure 7, Ta-Cu Group 2 demonstrated the most effective antibacterial performance against Staphylococcus aureus, achieving an inhibition zone of 23.0 ± 0.3 mm."],["oa:W4405781984","Ti-6Al-4V","O",0.2,null,null,null,"mass%","","","","","",false,"unmapped_property","table","C4\t6.2\t4\t0.3\t0.15\t0.1\t0.05\t0.015\t0.2"],["oa:W4405781984","Ti-6Al-4V","V",4.0,null,null,null,"mass%","","","","","",false,"unmapped_property","table","C4\t6.2\t4\t0.3\t0.15\t0.1\t0.05\t0.015\t0.2"],["oa:W4405781984","Ti-6Al-4V","Al",6.2,null,null,null,"mass%","","","","","",false,"unmapped_property","table","C4\t6.2\t4\t0.3\t0.15\t0.1\t0.05\t0.015\t0.2"],["oa:W4405781984","Ti-6Al-4V","Anodic Tafel Slope",0.4667,null,null,null,"V/dec","25 °C","","","Tafel polarization","",false,"unmapped_property","table","TC4\t−0.4842 V\t0.0375 A/m2\t0.4667 V/dec\t"],["oa:W4405781984","Ti-6Al-4V","Exchange Current Density",0.0375,null,null,null,"A/m2","25 °C","","","Tafel polarization","",false,"unmapped_property","table","TC4\t−0.4842 V\t0.0375 A/m2\t0.4667 V/dec\t"],["oa:W4405781984","304","Cathodic Tafel Slope",-0.1718,null,null,null,"V/dec","25 °C","","","Tafel polarization","",false,"unmapped_property","table","304\t−0.2218 V\t0.0393 A/m2\t\t−0.1718 V/dec"],["oa:W4405781984","304","Exchange Current Density",0.0393,null,null,null,"A/m2","25 °C","","","Tafel polarization","",false,"unmapped_property","table","304\t−0.2218 V\t0.0393 A/m2\t\t−0.1718 V/dec"],["oa:W4405827755","Ti-6Al-4V","Specific heat capacity c/(J·kg−1·K−1)",620.76,null,null,null,"J·kg-1·K-1","1264 K","","","","",false,"unmapped_property","table","Specific heat capacity c/(J·kg−1·K−1)\t−9,743,633 × T−2 + 553.7 + 0.188 × T, 293 K < T < 1264 K;"],["oa:W4405827755","Ti-6Al-4V","Density ρ/(kg·m−3)",4280.0,null,null,null,"kg·m-3","273 K","","","","",false,"unmapped_property","table","Density ρ/(kg·m−3)\t4280 − 0.06 × T − 7.69 × 10−5 × T2 + 4.50 × 10−8 × T3−8.76 × 10−2 × T4, 273 K ≤ T ≤ 2023 K;4060, 2023 K < T;"],["oa:W4405827755","Ti-6Al-4V","Specific heat capacity c/(J·kg−1·K−1)",903.64,null,null,null,"J·kg-1·K-1","1800 K","","","","",false,"unmapped_property","table","Specific heat capacity c/(J·kg−1·K−1)\t−9,743,633 × T−2 + 553.7 + 0.188 × T, 293 K < T < 1264 K;"],["oa:W4405827755","Ti-6Al-4V","Stefan–Boltzmann constant ρ/(W·m−2·K−4)",0.0,null,null,null,"W·m-2·K-4","","","","","",false,"unmapped_property","table","Surface emissivity ε\t0.58"],["oa:W4405827755","Ti-6Al-4V","Specific heat capacity c/(J·kg−1·K−1)",553.7,null,null,null,"J·kg-1·K-1","293 K","","","","",false,"unmapped_property","table","Specific heat capacity c/(J·kg−1·K−1)\t−9,743,633 × T−2 + 553.7 + 0.188 × T, 293 K < T < 1264 K;"],["oa:W4405827755","Ti-6Al-4V","Thermal convection coefficient h/(W·m−2·K−1)",10.0,null,null,null,"W·m-2·K-1","","","","","",false,"unmapped_property","table","Stefan–Boltzmann constant ρ/(W·m−2·K−4)\t5.67 × 10−8"],["oa:W4405827755","Ti-6Al-4V","Density ρ/(kg·m−3)",4060.0,null,null,null,"kg·m-3","2023 K","","","","",false,"unmapped_property","table","Density ρ/(kg·m−3)\t4280 − 0.06 × T − 7.69 × 10−5 × T2 + 4.50 × 10−8 × T3−8.76 × 10−2 × T4, 273 K ≤ T ≤ 2023 K;4060, 2023 K < T;"],["oa:W4405948921","α-Ti","creep life",20.0,0.0,80.0,null,"%","","","","","",false,"unmapped_property","results_discussion","The experimental results indicate that when the temperature increases by 50 °C, the steady creep rate increases by 1 to 2 orders of magnitude, and the creep life decreases by 80%."],["oa:W4405993844","Ti-6Al-4V","average thickness",2.24,null,null,0.8,"µm","","","","","",false,"unmapped_property","results_discussion","As shown in Figure 2(a) and Figure 3(a), the average thickness of niobium-copper and tantalum-copper coatings of Group 1 (Table II in Part I of this review (1)), was 2.24 ± 0.8 µm."],["oa:W4405993844","Ti-6Al-4V","average thickness",10.73,null,null,2.8,"µm","","","","","",false,"unmapped_property","results_discussion","At the same time, the average thickness of niobium-copper and tantalum-copper coatings of Group 2 (Table II in Part I of this review (1)), was 10.73 ± 2.8 µm (Figure 2(b) and Figure 3(b))."],["oa:W4406000733","Ti-6Al-4V","crystallite size",51.6,null,null,null,"nm","","","","Rietveld analysis","",false,"unmapped_property","conclusions","The smallest crystallite size of 51.6 nm was recorded in the 10:1 BPR sample, as determined through Rietveld analysis, highlighting the importance of BPR in controlling collision frequency and energy input during milling."],["oa:W4406000733","Ti-6Al-4V","crystallite size",56.8,null,null,null,"nm","","","","","",false,"unmapped_property","conclusions","Weight fraction of balls with different sizes B1(14 mm) and B2(10 mm) TiO (wt%) Fe (wt%) Crystallite size (nm) Lattice microstrain (%) B1 = 50 wt%; B2 = 50 wt% 98.640 1.350 58.390 0.005 B1 = 75 wt%; B2 = 25 wt% 98.630 1.360 60.780 0.004 B1 = 25 wt%; B2 = 75 wt% 99.270 0.720 56.800 0.005 Table 4."],["oa:W4406000733","Ti-6Al-4V","crystallite size",60.78,null,null,null,"nm","","","","","",false,"unmapped_property","conclusions","Weight fraction of balls with different sizes B1(14 mm) and B2(10 mm) TiO (wt%) Fe (wt%) Crystallite size (nm) Lattice microstrain (%) B1 = 50 wt%; B2 = 50 wt% 98.640 1.350 58.390 0.005 B1 = 75 wt%; B2 = 25 wt% 98.630 1.360 60.780 0.004 B1 = 25 wt%; B2 = 75 wt% 99.270 0.720 56.800 0.005 Table 4."],["oa:W4406006071","Ti6Al4V Grade 5 (R56400)","Density",4.43,null,null,null,"gcm-3","","","","","",false,"unmapped_property","methods","Ti6Al4V Grade 5 (R56400) Chemical composition (% wt) C: 0.8, Fe: 0.25, N: 0.05, O: 0.2, Al: 5.50–6.75, V: 3.5–4.5, H: 0.015 Ultimate strength 896 MPa Yield strength 827 MPa Nominal hardness 33 HRC Density 4.43 g cm−3 Melting point (approximate) 1,650 °C 5 Mater. Res. Express 12 (2025) 016503 E Avcu et al"],["oa:W4406033819","Ti-6Al-4V","Fmax",3000.0,null,null,null,"N","room temperature","","","fatigue test","",false,"unmapped_property","abstract",""],["oa:W4406033819","Ti-6Al-6V-2Sn","Fmax",12250.0,null,null,null,"N","room temperature","","","fatigue test","",false,"unmapped_property","abstract",""],["oa:W4406033819","Ti-6Al-4V","Fmax",3675.0,null,null,null,"N","room temperature","","","fatigue test","",false,"unmapped_property","abstract",""],["oa:W4406033819","Ti-6Al-4V","Fmax",22000.0,null,null,null,"N","room temperature","","","fatigue test","",false,"unmapped_property","abstract",""],["oa:W4406033819","Ti-6Al-4V","Fmax",6125.0,null,null,null,"N","room temperature","","","fatigue test","",false,"unmapped_property","abstract",""],["oa:W4406033819","Ti-6Al-4V","Fmax",2200.0,null,null,null,"N","room temperature","","","fatigue test","",false,"unmapped_property","abstract",""],["oa:W4406140951","","rate of increase in TARZ thickness",0.234,null,null,null,"µm/min","","","","","",false,"unmapped_property","discussion","After surface C and S are chemically corroded, the rate of increase in TARZ thickness on surface C from 45 to 60 min of immersion is Vc = 13.042 μm/min (), much longer than surface S (Vs = 0.234 μm/min)."],["oa:W4406140951","","Ti content in the aluminum melt",1.18,null,null,null,"%","","","","","",false,"unmapped_property","discussion","As shown in b1, the Ti content in the aluminum melt within TARZ reaches 1.18 %, indicating a supersaturated state."],["oa:W4406140951","","Grain boundary volume fraction",20.29,null,null,null,"%","","","","","",false,"unmapped_property","table","Grain boundary volume fraction (%)\t20.44\t20.29\t17.04\t7.49"],["oa:W4406140951","Ti-6Al-4V","crystals to re-nucleate and grow",0.0,null,null,null,"","700 °C","recrystallizes","","","",false,"unmapped_property","discussion","TC4 recrystallizes with continued holding at 700 °C, causing its crystals to re-nucleate and grow."],["oa:W4406140951","","Grain boundary volume fraction",7.49,null,null,null,"%","","","","","",false,"unmapped_property","table","Grain boundary volume fraction (%)\t20.44\t20.29\t17.04\t7.49"],["oa:W4406140951","","rate of increase in TARZ thickness",13.042,null,null,null,"µm/min","","","","","",false,"unmapped_property","discussion","After surface C and S are chemically corroded, the rate of increase in TARZ thickness on surface C from 45 to 60 min of immersion is Vc = 13.042 μm/min (), much longer than surface S (Vs = 0.234 μm/min)."],["oa:W4406140951","","volume fraction of TSPS grain boundaries",7.49,null,null,null,"%","","","","","",false,"unmapped_property","discussion","As shown in , with , the volume fraction of TSPS grain boundaries decreases from 20.44 % to 7.49 %, and the number of dislocations keeps decreasing."],["oa:W4406140951","","migration rate of Ti atoms",0.0,null,null,null,"","700 °C","","","","",false,"unmapped_property","discussion","It is shown that the migration rate of Ti atoms in a-Ti is much slower than that of β-Ti at 700 °C, making Ti atoms more difficult to dissolve through α-Ti."],["oa:W4406140951","","solubility of Ti in the Al melt",0.12,null,null,null,"%","700 °C","","","","",false,"unmapped_property","discussion","According to the Ti-Al binary phase diagram, the solubility of Ti in the Al melt at 700 °C is only 0.12 % ."],["oa:W4406140951","","Grain boundary volume fraction",20.44,null,null,null,"%","","","","","",false,"unmapped_property","table","Grain boundary volume fraction (%)\t20.44\t20.29\t17.04\t7.49"],["oa:W4406140951","","volume fraction of TSPS grain boundaries",20.44,null,null,null,"%","","","","","",false,"unmapped_property","discussion","As shown in , with , the volume fraction of TSPS grain boundaries decreases from 20.44 % to 7.49 %, and the number of dislocations keeps decreasing."],["oa:W4406140951","","Grain boundary volume fraction",17.04,null,null,null,"%","","","","","",false,"unmapped_property","table","Grain boundary volume fraction (%)\t20.44\t20.29\t17.04\t7.49"],["oa:W4406268454","","ρ",4512.0,null,null,null,"Kg/m3","","","","","",false,"unmapped_property","table","ρ [Kg/m3] [, , ,]\t4.471E3\t4.429E3\t4.512E3"],["oa:W4406268454","","Cε",570.0,null,null,null,"J/KgK","","","","","",false,"unmapped_property","table","Cε[J/Kg K] [, , ,]\t552\t533\t570"],["oa:W4406268454","","Cε",552.0,null,null,null,"J/KgK","","","","","",false,"unmapped_property","table","Cε[J/Kg K] [, , ,]\t552\t533\t570"],["oa:W4406268454","","ρ",4429.0,null,null,null,"Kg/m3","","","","","",false,"unmapped_property","table","ρ [Kg/m3] [, , ,]\t4.471E3\t4.429E3\t4.512E3"],["oa:W4406268454","","ρ",4471.0,null,null,null,"Kg/m3","","","","","",false,"unmapped_property","table","ρ [Kg/m3] [, , ,]\t4.471E3\t4.429E3\t4.512E3"],["oa:W4406268454","","∂E/∂T",-50.0,null,null,null,"MPa/K","","","","","",false,"unmapped_property","table","∂E/∂T[MPa/K] []\t−48\t−46\t−50"],["oa:W4406268454","","∂E/∂T",-46.0,null,null,null,"MPa/K","","","","","",false,"unmapped_property","table","∂E/∂T[MPa/K] []\t−48\t−46\t−50"],["oa:W4406268454","","α",0.0,null,null,null,"1/K","","","","","",false,"unmapped_property","table","α [1/K] [, , ,]\t8.9E-6\t8.6E-6\t9.1E-6"],["oa:W4406268454","","Cε",533.0,null,null,null,"J/KgK","","","","","",false,"unmapped_property","table","Cε[J/Kg K] [, , ,]\t552\t533\t570"],["oa:W4406268454","","α",0.0,null,null,null,"1/K","","","","","",false,"unmapped_property","table","α [1/K] [, , ,]\t8.9E-6\t8.6E-6\t9.1E-6"],["oa:W4406268454","","∂E/∂T",-48.0,null,null,null,"MPa/K","","","","","",false,"unmapped_property","table","∂E/∂T[MPa/K] []\t−48\t−46\t−50"],["oa:W4406268454","","α",0.0,null,null,null,"1/K","","","","","",false,"unmapped_property","table","α [1/K] [, , ,]\t8.9E-6\t8.6E-6\t9.1E-6"],["oa:W4406319009","Ti-6Al-4V","V0 (Å3/atom)",17.01,null,null,null,"Å3/atom","0 K","0 K","equiaxed α","DFT","",true,"unmapped_property","results",""],["oa:W4406319009","Ti-6Al-4V","c (Å)",13.887,null,null,null,"Å","0 K","0 K","equiaxed α","DFT","",true,"unmapped_property","results",""],["oa:W4406319009","Ti-6Al-4V","a (Å)",8.739,null,null,null,"Å","0 K","0 K","equiaxed α","DFT","",true,"unmapped_property","results",""],["oa:W4406406059","Ti-6Al-4V","residual stress",15.0,null,null,null,"%","","","","","",false,"unmapped_property","results_discussion","In contrast, doubling the laser velocity resulted in only a 15% reduction in residual stress."],["oa:W4406406059","Ti-6Al-4V","maximum residual stress",20.0,null,null,null,"%","","","","","",false,"unmapped_property","results_discussion","As the hatch space was reduced from 50 µm to 25 µm, the maximum residual stress increased by 20%."],["oa:W4406406059","Ti-6Al-4V","maximum thermal residual stress",30.0,null,null,null,"%","","","","","",false,"unmapped_property","results_discussion","Specifically, decreasing the hatch space from 75 µm to 25 µm resulted in an increase in maximum thermal residual stress of 30%."],["oa:W4406406059","Ti-6Al-4V","von Mises stress",900.0,null,null,null,"MPa","","","","","",false,"unmapped_property","results_discussion","At lower velocities of 600 mm/s and 900 mm/s, the von Mises stress is higher, and the area where the stress exceeds 900 MPa is more extensive."],["oa:W4406495775","Ti-6Al-4V","axial cutting depth",2.0,null,null,null,"mm","","","","","",false,"unmapped_property","conclusions","The optimized parameters are as follows: spindle speed 3108rpm, axial cutting depth 2mm, radial cutting depth 0.3mm, feed rate 0.2mm per tooth, roughness reduction 55.7%."],["oa:W4406495775","Ti-6Al-4V","X2",2.0,null,null,null,"mm","","","","","",false,"unmapped_property","methods","The improved algorithm was used to optimize the prediction model of milling surface roughness of titanium alloy, and minRa = 0.105, X1 = 3018rpm, X2 = 2mm, X4 = 0.3mm, X = 0.02mm were obtained."],["oa:W4406495775","Ti-6Al-4V","X4",0.3,null,null,null,"mm","","","","","",false,"unmapped_property","methods","The improved algorithm was used to optimize the prediction model of milling surface roughness of titanium alloy, and minRa = 0.105, X1 = 3018rpm, X2 = 2mm, X4 = 0.3mm, X = 0.02mm were obtained."],["oa:W4406495775","Ti-6Al-4V","X",0.02,null,null,null,"mm","","","","","",false,"unmapped_property","methods","The improved algorithm was used to optimize the prediction model of milling surface roughness of titanium alloy, and minRa = 0.105, X1 = 3018rpm, X2 = 2mm, X4 = 0.3mm, X = 0.02mm were obtained."],["oa:W4406495775","Ti-6Al-4V","X1",3018.0,null,null,null,"rpm","","","","","",false,"unmapped_property","methods","The improved algorithm was used to optimize the prediction model of milling surface roughness of titanium alloy, and minRa = 0.105, X1 = 3018rpm, X2 = 2mm, X4 = 0.3mm, X = 0.02mm were obtained."],["oa:W4406495775","Ti-6Al-4V","feed rate",0.2,null,null,null,"mmpertooth","","","","","",false,"unmapped_property","conclusions","The optimized parameters are as follows: spindle speed 3108rpm, axial cutting depth 2mm, radial cutting depth 0.3mm, feed rate 0.2mm per tooth, roughness reduction 55.7%."],["oa:W4406495775","Ti-6Al-4V","radial cutting depth",0.3,null,null,null,"mm","","","","","",false,"unmapped_property","conclusions","The optimized parameters are as follows: spindle speed 3108rpm, axial cutting depth 2mm, radial cutting depth 0.3mm, feed rate 0.2mm per tooth, roughness reduction 55.7%."],["oa:W4406495775","Ti-6Al-4V","spindle speed",3108.0,null,null,null,"rpm","","","","","",false,"unmapped_property","conclusions","The optimized parameters are as follows: spindle speed 3108rpm, axial cutting depth 2mm, radial cutting depth 0.3mm, feed rate 0.2mm per tooth, roughness reduction 55.7%."],["oa:W4406657556","Ti-6Al-4V","amount of the β phase",52.3,null,null,null,"%","","","","","",false,"unmapped_property","results_discussion","Additionally, the increase in the amount of the β phase (an increase of 52.3% under 20%H2/Ar, as shown in Table , Supporting Information), which is known for increased malleability compared with that of the α phase, contributes to the alloy's overall toughness and flexibility."],["oa:W4406699397","Ti-6Al-4V","b phase amount",7.8,null,null,null,"%","","WQ950","","XRD","",false,"unmapped_property","results_discussion","For example, the b phase amount for as-cast Ti64 alloy is around 4.5% compared to around 7.8 and 8.1% for WQ950 and WQ1070 conditions, respectively."],["oa:W4406699397","Ti-6Al-4V","b phase amount",8.1,null,null,null,"%","","WQ1070","","XRD","",false,"unmapped_property","results_discussion","For example, the b phase amount for as-cast Ti64 alloy is around 4.5% compared to around 7.8 and 8.1% for WQ950 and WQ1070 conditions, respectively."],["oa:W4406699397","Ti46","Zone II",66.0,null,null,null,"%","","AC960","","","",false,"unmapped_property","results_discussion","For example, in Ti46 alloys, the value of Zone II for the WQ950 condition is around 56% compared to 66% for the AC960 condition."],["oa:W4406699397","","head speed",0.5,null,null,null,"mm/min","room temperature","","","universal testing machine","",false,"unmapped_property","methods","The test was applied on a universal testing machine (LRX 300K, LLOYD model) with a head speed of 0.5 mm/min at room temperature."],["oa:W4406699397","Ti-6Al-4V","b phase amount",4.5,null,null,null,"%","","as-cast","","XRD","",false,"unmapped_property","results_discussion","For example, the b phase amount for as-cast Ti64 alloy is around 4.5% compared to around 7.8 and 8.1% for WQ950 and WQ1070 conditions, respectively."],["oa:W4406699397","Ti67","b phase amount",4.569,null,null,null,"%","","as-cast","","XRD","",false,"unmapped_property","results_discussion","For example, the b phase amount for as-cast Ti67 alloy is around 4.56.9% compared to 2.5 and 8.8% for AC950 and AC1070 conditions, respectively."],["oa:W4406699397","Ti46","Zone II",56.0,null,null,null,"%","","WQ950","","","",false,"unmapped_property","results_discussion","For example, in Ti46 alloys, the value of Zone II for the WQ950 condition is around 56% compared to 66% for the AC960 condition."],["oa:W4406699397","Ti67","b phase amount",2.5,null,null,null,"%","","AC950","","XRD","",false,"unmapped_property","results_discussion","For example, the b phase amount for as-cast Ti67 alloy is around 4.56.9% compared to 2.5 and 8.8% for AC950 and AC1070 conditions, respectively."],["oa:W4406699397","Ti67","b phase amount",8.8,null,null,null,"%","","AC1070","","XRD","",false,"unmapped_property","results_discussion","For example, the b phase amount for as-cast Ti67 alloy is around 4.56.9% compared to 2.5 and 8.8% for AC950 and AC1070 conditions, respectively."],["oa:W4406699397","","diameter",5.0,null,null,null,"mm","","","","","",false,"unmapped_property","methods","The compression test was conducted according to ASTM E8 on three cylindrical specimens cut using a RIJUN-FH 300 model wire-cutting machine into 5 mm in diameter and 8 mm in length."],["oa:W4406699397","","thickness",8.0,null,null,null,"mm","","","","","",false,"unmapped_property","methods","The compression test was conducted according to ASTM E8 on three cylindrical specimens cut using a RIJUN-FH 300 model wire-cutting machine into 5 mm in diameter and 8 mm in length."],["oa:W4406705323","TCCU-70","Ecorr",-0.38,null,null,0.03,"V/SCE","","","","polarization curve","",false,"unmapped_property","table","TCCU-70\t−0.38 ± 0.03\t1.58 ± 0.74\t0.039 ± 0.063"],["oa:W4406705323","TCCU-80","Ecorr",-0.35,null,null,0.02,"V/SCE","","","","polarization curve","",false,"unmapped_property","table","TCCU-80\t−0.35 ± 0.02\t1.69 ± 0.38\t0.067 ± 0.007"],["oa:W4406705323","TCCU-90","Ecorr",-0.28,null,null,0.04,"V/SCE","","","","polarization curve","",false,"unmapped_property","table","TCCU-90\t−0.28 ± 0.04\t1.83 ± 0.63\t0.073 ± 0.005"],["oa:W4406705323","Ti-5Cu","Ecorr",-0.34,null,null,0.01,"V/SCE","","","","polarization curve","",false,"unmapped_property","table","Ti-5Cu\t−0.34 ± 0.01\t1.93 ± 0.37\t0.082 ± 0.011"],["oa:W4406705323","Ti-6Al-4V","Ecorr",-0.31,null,null,0.02,"V/SCE","","","","polarization curve","",false,"unmapped_property","table","Ti6Al4V\t−0.31 ± 0.02\t2.41 ± 0.21\t0.069 ± 0.037"],["oa:W4406705323","Ti-6Al-4V","Icorr",2.41,null,null,0.21,"A·cm-2","","","","polarization curve","",false,"unmapped_property","table","Ti6Al4V\t−0.31 ± 0.02\t2.41 ± 0.21\t0.069 ± 0.037"],["oa:W4406705323","TCCU-80","Icorr",1.69,null,null,0.38,"A·cm-2","","","","polarization curve","",false,"unmapped_property","table","TCCU-80\t−0.35 ± 0.02\t1.69 ± 0.38\t0.067 ± 0.007"],["oa:W4406705323","Ti-5Cu","Icorr",1.93,null,null,0.37,"A·cm-2","","","","polarization curve","",false,"unmapped_property","table","Ti-5Cu\t−0.34 ± 0.01\t1.93 ± 0.37\t0.082 ± 0.011"],["oa:W4406705323","TCCU-70","Icorr",1.58,null,null,0.74,"A·cm-2","","","","polarization curve","",false,"unmapped_property","table","TCCU-70\t−0.38 ± 0.03\t1.58 ± 0.74\t0.039 ± 0.063"],["oa:W4406705323","TCCU-90","Icorr",1.83,null,null,0.63,"A·cm-2","","","","polarization curve","",false,"unmapped_property","table","TCCU-90\t−0.28 ± 0.04\t1.83 ± 0.63\t0.073 ± 0.005"],["oa:W4406731394","Ti-6Al-4V","adherence strengths",55.0,null,null,null,"MPa","","","","ASTM-C633-01","",false,"unmapped_property","results_discussion","According to the ASTM-C633-01 standard, adherence strengths of thermal spray coatings can vary, and it may reach levels of around 8000 psi (55 MPa) depending on the speciﬁc coating material (Ref 41)."],["oa:W4406738980","Ti6242-0.7Y2O3","flowability",30.5,null,null,null,"s/50g","","","","","",false,"unmapped_property","results_discussion","The Ti6242–0.7Y2O3 alloy powder’s flowability and packing density were 30.5 s/50 g and 2.84 g/cm3, respectively, values which are similar to those of the conventional Ti alloy powders."],["oa:W4406821160","Ti-6Al-4V","length",108.0,null,null,null,"mm","","flow-formed at 2.5 mm/rev","","","",false,"unmapped_property","results_discussion",""],["oa:W4406821160","Ti-6Al-4V","number of hardness measurements",23.0,null,null,null,"","","","","","",false,"unmapped_property","results_discussion",""],["oa:W4406821160","Ti-6Al-4V","feed rate",2.5,null,null,null,"mm/rev","600 °C","preheated to 600 °C, flow-formed at 2.5 mm/rev","","","",false,"unmapped_property","conclusions",""],["oa:W4406821160","Ti-6Al-4V","hardness distribution",0.0,null,null,null,"","","flow-formed at 1 mm/rev","","","",false,"unmapped_property","conclusions",""],["oa:W4406821160","Ti-6Al-4V","roller-workpiece contact area",30.1,null,null,null,"mm2","","flow-formed at 1 mm/rev","","","",false,"unmapped_property","results_discussion",""],["oa:W4406821160","Ti-6Al-4V","Schmid factor",0.4,null,null,null,"","","flow-formed at 2.5 mm/rev","","","",false,"unmapped_property","conclusions",""],["oa:W4406821160","Ti-6Al-4V","feed rate",1.0,null,null,null,"mm/rev","600 °C","preheated to 600 °C, flow-formed at 1 mm/rev","","","",false,"unmapped_property","conclusions",""],["oa:W4406821160","Ti-6Al-4V","length",53.0,null,null,null,"mm","","flow-formed at 1 mm/rev","","","",false,"unmapped_property","results_discussion",""],["oa:W4406821160","Ti-6Al-4V","roller-workpiece contact area",50.2,null,null,null,"mm2","","flow-formed at 2.5 mm/rev","","","",false,"unmapped_property","results_discussion",""],["oa:W4406821160","Ti-6Al-4V","phase map",0.0,null,null,null,"","","flow-formed at 2.5 mm/rev","","","",false,"unmapped_property","conclusions",""],["oa:W4406890563","Ti-6Al-4V","b phase volume fractions",4.0,null,null,null,"%","","heat treated at 770°C","","X-ray diffraction","",false,"unmapped_property","discussion","A study of Ti- 6Al-4V produced by laser powder bed fusion using Xray diffraction45 reported b phase volume fractions of about 4%, 6%, and 8% after heat treatment at 770\u0002C, 840\u0002C, and 1008\u0002C, respectively."],["oa:W4406890563","Ti-6Al-4V","b phase volume fractions",2.0,1.0,3.0,null,"%","","as-built PBF-EB","","","",false,"unmapped_property","discussion","For the PBF- EB-manufactured Ti-6Al-4V in an as-built condition, other researchers have reported b phase volume fractions between 1% and 3%.24,44 Furthermore, additional heat treatment increases the volume fraction of the b phase after heat treatment.44 The increase in b phase volume fraction directly depends on the heat-treatment temperature."],["oa:W4406890563","Ti-6Al-4V","b phase volume fractions",6.0,null,null,null,"%","","heat treated at 840°C","","X-ray diffraction","",false,"unmapped_property","discussion","A study of Ti- 6Al-4V produced by laser powder bed fusion using Xray diffraction45 reported b phase volume fractions of about 4%, 6%, and 8% after heat treatment at 770\u0002C, 840\u0002C, and 1008\u0002C, respectively."],["oa:W4406890563","Ti-6Al-4V","b phase volume fractions",8.0,null,null,null,"%","","heat treated at 1008°C","","X-ray diffraction","",false,"unmapped_property","discussion","A study of Ti- 6Al-4V produced by laser powder bed fusion using Xray diffraction45 reported b phase volume fractions of about 4%, 6%, and 8% after heat treatment at 770\u0002C, 840\u0002C, and 1008\u0002C, respectively."],["oa:W4406890563","Ti-6Al-4V","b phase volume fractions",9.0,null,null,null,"%","","standard HIP-treated","","","",false,"unmapped_property","discussion","Phase Volume Fraction and Load Partitioning Between Phases The phase volume fractions reported in Table III shows that the b phase volume fractions were about 9% and 5% for the standard HIP-treated and modiﬁed HIP-treated materials, respectively."],["oa:W4406890563","Ti-6Al-4V","b phase volume fractions",5.0,null,null,null,"%","","modified HIP-treated","","","",false,"unmapped_property","discussion","Phase Volume Fraction and Load Partitioning Between Phases The phase volume fractions reported in Table III shows that the b phase volume fractions were about 9% and 5% for the standard HIP-treated and modiﬁed HIP-treated materials, respectively."],["oa:W4406934006","Ti-6Al-4V","percentage differences",3.36,null,null,null,"%","","as-built LENS, horizontal, HIP 1000 bar","","","",false,"unmapped_property","results","In the case of Young’s modulus, the largest percentage differences were observed for samples printed horizontally and subjected to a pressure of 1000 bar, which were 3.36%."],["oa:W4406934006","Ti-6Al-4V","percentage differences",31.9,null,null,null,"%","","as-built LENS, horizontal, HIP 500 bar","","","",false,"unmapped_property","results","The largest percentage differences were observed for samples printed horizontally and subjected to a pressure of 500 bar, which was 31.9%, while for samples printed vertically and subjected to a pressure of 1500 bar, no percentage differences were observed."],["oa:W4406934006","Ti-6Al-4V","difference in ultimate tensile stress value",5.8,null,null,null,"%","","as-built LENS, vertical, HIP 1000 bar","","","",false,"unmapped_property","results","For a pressure of 1000 bar, samples printed horizontally showed a difference in the ultimate tensile stress value of 12.8%, while for samples printed vertically, the difference was 5.8%."],["oa:W4406934006","Ti-6Al-4V","strain values at break",0.28,null,null,null,"mm/mm","","","","","",false,"unmapped_property","results","The obtained strain values at break were the same and amounted to 0.28 mm/mm."],["oa:W4406934006","Ti-6Al-4V","change",78.6,null,null,null,"%","","","","","",false,"unmapped_property","results","The largest change of 78.6% occurred in samples printed in the X di-rection and heat treated at a pressure of 1000 bar, and in samples printed in the Y direction and subjected to a pressure of 500 bar."],["oa:W4406934006","Ti-6Al-4V","difference in ultimate tensile stress value",12.8,null,null,null,"%","","as-built LENS, horizontal, HIP 1000 bar","","","",false,"unmapped_property","results","For a pressure of 1000 bar, samples printed horizontally showed a difference in the ultimate tensile stress value of 12.8%, while for samples printed vertically, the difference was 5.8%."],["oa:W4406934006","Ti-6Al-4V","percentage differences",29.6,null,null,null,"%","","as-built LENS, horizontal, HIP 500 bar","","","",false,"unmapped_property","results","The largest percentage differences were observed for samples printed horizontally and subjected to a pressure of 500 bar, which was 29.6%, while the smallest differences were observed for samples printed horizontally and subjected to a pressure of 1500 bar, which was only 0.03%."],["oa:W4406934006","Ti-6Al-4V","change",78.6,null,null,null,"%","","","","","",false,"unmapped_property","results","The largest change of 78.6% occurred in samples printed in the X di-rection and heat treated at a pressure of 1000 bar, and in samples printed in the Y direction and subjected to a pressure of 500 bar."],["oa:W4406945959","Ti-6Al-4V","FWHM",0.3,null,null,null,"°","","as-built DMLS","","XRD","",false,"unmapped_property","results_discussion","Since both the α and α′ phases have the same crystal structure and similar lattice parameters, it is difficult to distinguish these phases using XRD. c shows the (0002) peak of all three initial samples; it can be observed that the full width half maximum (FWHM) of DMLS Ti6Al4V is the highest, followed by HR Ti6Al4V and HT DMLS Ti6Al4V, respectively, demonstrating a decreasing trend in dislocation density in DMLS samples, HR Ti6Al4V and HT DMLS Ti6Al4V."],["oa:W4406945959","Ti-6Al-4V","FWHM",0.25,null,null,null,"°","","as-received HR","","XRD","",false,"unmapped_property","results_discussion","Since both the α and α′ phases have the same crystal structure and similar lattice parameters, it is difficult to distinguish these phases using XRD. c shows the (0002) peak of all three initial samples; it can be observed that the full width half maximum (FWHM) of DMLS Ti6Al4V is the highest, followed by HR Ti6Al4V and HT DMLS Ti6Al4V, respectively, demonstrating a decreasing trend in dislocation density in DMLS samples, HR Ti6Al4V and HT DMLS Ti6Al4V."],["oa:W4406945959","Ti-6Al-4V","GNDs density",0.0001,null,null,null,"1/µm2","","as-received HR","","EBSD","",false,"unmapped_property","results_discussion","The phase boundary increases from HR Ti6Al4V to DMLS Ti6Al4V and is the highest in HT DMLS Ti6Al4V, and the GND density of the α-phase calculated from EBSD in HR Ti6Al4V is higher than in DMLS Ti6Al4V."],["oa:W4406945959","Ti-6Al-4V","FWHM",0.2,null,null,null,"°","","heat-treated DMLS","","XRD","",false,"unmapped_property","results_discussion","Since both the α and α′ phases have the same crystal structure and similar lattice parameters, it is difficult to distinguish these phases using XRD. c shows the (0002) peak of all three initial samples; it can be observed that the full width half maximum (FWHM) of DMLS Ti6Al4V is the highest, followed by HR Ti6Al4V and HT DMLS Ti6Al4V, respectively, demonstrating a decreasing trend in dislocation density in DMLS samples, HR Ti6Al4V and HT DMLS Ti6Al4V."],["oa:W4406945959","Ti-6Al-4V","GNDs density",0.0001,null,null,null,"1/µm2","","as-built DMLS","","EBSD","",false,"unmapped_property","results_discussion","The phase boundary increases from HR Ti6Al4V to DMLS Ti6Al4V and is the highest in HT DMLS Ti6Al4V, and the GND density of the α-phase calculated from EBSD in HR Ti6Al4V is higher than in DMLS Ti6Al4V."],["oa:W4407135872","Ti-6Al-4V","nanoscale pore size",87.27,87.27,87.27,null,"nm","","","","","",false,"unmapped_property","results","Simultaneously, the mesoscale pore size decreases signiﬁcantly from 34.41 ± 2.22 to 7.16 ± 0.56 µm, as illustrated in Fig. 3C, while the nanoscale pore size also reduces from 209.27 to 87.27 nm, as shown in Fig. S5."],["oa:W4407135872","Ti-6Al-4V","mesoscale pore size",7.16,6.6,7.72,0.56,"µm","","","","","",false,"unmapped_property","results","Simultaneously, the mesoscale pore size decreases signiﬁcantly from 34.41 ± 2.22 to 7.16 ± 0.56 µm, as illustrated in Fig. 3C, while the nanoscale pore size also reduces from 209.27 to 87.27 nm, as shown in Fig. S5."],["oa:W4407151823","Ti6Al4V as-built","Max Distortion (mm)",2.88,null,null,null,"mm","","as-built","","","",false,"unmapped_property","table","45°\t9.01\t11.89\t2.88\t9.12\t9.41\t0.29"],["oa:W4407151823","Ti6Al4V as-built","Max Distortion (mm)",2.93,null,null,null,"mm","","as-built","","","",false,"unmapped_property","table","X\t8.98\t11.91\t2.93\t9.12\t9.30\t0.18"],["oa:W4407151823","Ti6246 HT","Max Distortion (mm)",0.09,null,null,null,"mm","","heat-treated","","","",false,"unmapped_property","table","X\t8.99\t9.03\t0.04\t9.15\t9.24\t0.09"],["oa:W4407151823","Ti6246 HT","Max Distortion (mm)",0.05,null,null,null,"mm","","heat-treated","","","",false,"unmapped_property","table","Y\t9.07\t9.14\t0.07\t9.15\t9.20\t0.05"],["oa:W4407151823","Ti6246 as-built","Max Distortion (mm)",0.18,null,null,null,"mm","","as-built","","","",false,"unmapped_property","table","X\t8.98\t11.91\t2.93\t9.12\t9.30\t0.18"],["oa:W4407151823","Ti6Al4V HT","Max Distortion (mm)",0.04,null,null,null,"mm","","heat-treated","","","",false,"unmapped_property","table","X\t8.99\t9.03\t0.04\t9.15\t9.24\t0.09"],["oa:W4407151823","Ti6246 as-built","Max Distortion (mm)",0.29,null,null,null,"mm","","as-built","","","",false,"unmapped_property","table","45°\t9.01\t11.89\t2.88\t9.12\t9.41\t0.29"],["oa:W4407151823","Ti6Al4V as-built","Max Distortion (mm)",2.86,null,null,null,"mm","","as-built","","","",false,"unmapped_property","table","Y\t9.05\t11.91\t2.86\t8.97\t9.17\t0.20"],["oa:W4407151823","Ti6246 HT","Max Distortion (mm)",0.06,null,null,null,"mm","","heat-treated","","","",false,"unmapped_property","table","45°\t9.11\t9.18\t0.07\t9.15\t9.21\t0.06"],["oa:W4407151823","Ti6Al4V HT","Max Distortion (mm)",0.07,null,null,null,"mm","","heat-treated","","","",false,"unmapped_property","table","45°\t9.11\t9.18\t0.07\t9.15\t9.21\t0.06"],["oa:W4407151823","Ti6246 as-built","Max Distortion (mm)",0.2,null,null,null,"mm","","as-built","","","",false,"unmapped_property","table","Y\t9.05\t11.91\t2.86\t8.97\t9.17\t0.20"],["oa:W4407151823","Ti6Al4V HT","Max Distortion (mm)",0.07,null,null,null,"mm","","heat-treated","","","",false,"unmapped_property","table","Y\t9.07\t9.14\t0.07\t9.15\t9.20\t0.05"],["oa:W4407532047","","percentage of deformed crystals",6.6,null,null,null,"%","","","","","",false,"unmapped_property","results_discussion","After PDCT treatment for 36 h, the recrystallized grains of the samples were reduced from 12.5% to 4.9% and transformed into sub-grains (increasing from 85.8% to 88.5%) or deformed crystals (increasing from 1.3% to 6.6%)."],["oa:W4407532047","PDCT","Fracture Energy (J/m3)",54700000.0,null,null,1200000.0,"J/m3","room temperature","PDCT36","","tensile test","",false,"unmapped_property","table","PDCT36\t921.4\t1.7\t7.6\t0.2\t5.47 × 107\t0.12 × 107"],["oa:W4407532047","","proportion of grain boundary with small angle",16.5,16.5,16.5,null,"%","","","","","",false,"unmapped_property","conclusions","The proportion of grain boundary with small angle increased from 13.6% to 16.5%, which facilitated the transformation of β to the α and α′ phases."],["oa:W4407532047","","percentage of sub-structured grains",88.5,null,null,null,"%","","","","","",false,"unmapped_property","discussion","As shown in d, the percentage of sub-structured grains increased from 85.8% in the untreated sample to 88.5% in the PDCT sample."],["oa:W4407532047","","percentage of deformed grains",5.3,null,null,null,"%","","","","","",false,"unmapped_property","results_discussion","The percentage of sub-grains
