Repository: akhtar07/tisci-explorer

# TiSci Explorer

A read-only, static explorer for **TiSci**, an autonomous research agent for titanium alloys. TiSci reads the
titanium-alloy literature, builds a knowledge graph and a table of measured values, proposes hypotheses where the
graph has gaps, and tests them with DFT (MACE / VASP) and the ICME-lite multiscale chain.

**Live site:** https://akhtar07.github.io/tisci-explorer/

The site has seven sections:

| Section | What it shows |
|---|---|
| Overview | Corpus → graph → facts → hypotheses → verdicts, with the snapshot's counts |
| Worked example | One full loop for W in α-Ti: graph path, hypothesis, novelty check, DFT test, verdict, follow-up, DAMASK |

File: data/facts/other.json (part 88 of 112)
and deformed grains increased by 2.7% and 5.3% in PDCT36 compared with the untreated sample."],["oa:W4407532047","","fracture energy",54700000.0,null,null,null,"J/m3","","","","","",false,"unmapped_property","abstract","The tensile strength, elongation, and fracture energy of the optimized PDCT sample are 921.4 MPa, 7.6% and 5.47 × 107 J/m3, which increased by 4.9%, 28.8% and 80.5% compared with the untreated sample, respectively."],["oa:W4407532047","PDCT","Fracture Energy (J/m3)",30300000.0,null,null,900000.0,"J/m3","room temperature","untreated","","tensile test","",false,"unmapped_property","table","Untreated\t878.3\t2.1\t5.9\t0.3\t3.03 × 107\t0.09 × 107"],["oa:W4407532047","","fracture energy",54700000.0,null,null,null,"J/m3","","","","","",false,"unmapped_property","results_discussion","The PDCT36 sample had the highest value of 5.47 × 107 J/m3, which was 81% more than that of the untreated sample."],["oa:W4407532047","","percentage of sub-grains",85.8,null,null,null,"%","","","","","",false,"unmapped_property","results_discussion","After PDCT treatment for 36 h, the recrystallized grains of the samples were reduced from 12.5% to 4.9% and transformed into sub-grains (increasing from 85.8% to 88.5%) or deformed crystals (increasing from 1.3% to 6.6%)."],["oa:W4407532047","","percentage of sub-structured grains",85.8,null,null,null,"%","","","","","",false,"unmapped_property","discussion","As shown in d, the percentage of sub-structured grains increased from 85.8% in the untreated sample to 88.5% in the PDCT sample."],["oa:W4407532047","PDCT","Fracture Energy (J/m3)",39300000.0,null,null,1100000.0,"J/m3","room temperature","PDCT48","","tensile test","",false,"unmapped_property","table","PDCT48\t886.1\t2.0\t6.7\t0.1\t3.93 × 107\t0.11 × 107"],["oa:W4407532047","","percentage of LAGBs",13.1,null,null,null,"%","","","","","",false,"unmapped_property","results_discussion","As shown in b,d, the percentage of LAGBs in the untreated sample was 13.1%, while the percentage of those in PDCT36 increased to 16.5%."],["oa:W4407532047","","percentage of LAGBs",16.5,null,null,null,"%","","","","","",false,"unmapped_property","results_discussion","As shown in b,d, the percentage of LAGBs in the untreated sample was 13.1%, while the percentage of those in PDCT36 increased to 16.5%."],["oa:W4407532047","","percentage of sub-grains",2.7,null,null,null,"%","","","","","",false,"unmapped_property","results_discussion","The percentage of sub-grains and deformed grains increased by 2.7% and 5.3% in PDCT36 compared with the untreated sample."],["oa:W4407532047","","percentage of recrystallized grains",12.5,null,null,null,"%","","","","","",false,"unmapped_property","results_discussion","After PDCT treatment for 36 h, the recrystallized grains of the samples were reduced from 12.5% to 4.9% and transformed into sub-grains (increasing from 85.8% to 88.5%) or deformed crystals (increasing from 1.3% to 6.6%)."],["oa:W4407532047","PDCT","Fracture Energy (J/m3)",48100000.0,null,null,800000.0,"J/m3","room temperature","PDCT24","","tensile test","",false,"unmapped_property","table","PDCT24\t910.5\t1.6\t7.4\t0.1\t4.81 × 107\t0.08 × 107"],["oa:W4407532047","","percentage of recrystallized grains",4.9,null,null,null,"%","","","","","",false,"unmapped_property","results_discussion","After PDCT treatment for 36 h, the recrystallized grains of the samples were reduced from 12.5% to 4.9% and transformed into sub-grains (increasing from 85.8% to 88.5%) or deformed crystals (increasing from 1.3% to 6.6%)."],["oa:W4407532047","","fracture absorption energy",54700000.0,54700000.0,54700000.0,null,"J/m3","","optimized PDCT","","","",false,"unmapped_property","conclusions","- (1)The tensile strength, elongation and fracture absorption energy of the optimized PDCT sample were 921.4 MPa, 7.6%, and 5.47 × 107 J/m3, respectively, showing increases of 4.9%, 28.8% and 80.5% compared with the untreated sample."],["oa:W4407532047","","percentage of sub-grains",88.5,null,null,null,"%","","","","","",false,"unmapped_property","results_discussion","After PDCT treatment for 36 h, the recrystallized grains of the samples were reduced from 12.5% to 4.9% and transformed into sub-grains (increasing from 85.8% to 88.5%) or deformed crystals (increasing from 1.3% to 6.6%)."],["oa:W4407532047","PDCT","Fracture Energy (J/m3)",49100000.0,null,null,1100000.0,"J/m3","room temperature","PDCT12","","tensile test","",false,"unmapped_property","table","PDCT12\t884.4\t1.7\t7.6\t0.1\t4.91 × 107\t0.11 × 107"],["oa:W4407532047","","percentage of deformed crystals",1.3,null,null,null,"%","","","","","",false,"unmapped_property","results_discussion","After PDCT treatment for 36 h, the recrystallized grains of the samples were reduced from 12.5% to 4.9% and transformed into sub-grains (increasing from 85.8% to 88.5%) or deformed crystals (increasing from 1.3% to 6.6%)."],["oa:W4407750503","","1–2° subgrain boundaries",65.1,null,null,null,"%","","","","","",false,"unmapped_property","results_discussion","Notably, the 2–15° grain boundaries within the small-angle grain boundaries only account for 0.57%, whereas the 1–2° subgrain boundaries account for 65.1%."],["oa:W4407750503","","high-angle grain boundaries",28.9,null,null,null,"%","","","","","",false,"unmapped_property","results_discussion","Among these phases, high-angle grain boundaries account for 28.9%, whereas small-angle grain boundaries account for 70.8%."],["oa:W4407750503","","tensile stress–strain curves",0.0,null,null,null,"","","","","","",false,"unmapped_property","results_discussion","Mechanical Properties illustrates the tensile stress–strain curves of the TiAl4822/Ti6Al4VMIL composite at both room temperature and 650 °C."],["oa:W4407772170","Ti-6Al-4V","mould temperature",40.0,null,null,null,"°C","","","","","",false,"unmapped_property","conclusions","The effects of injection pressure (350–550 bar), injection temperature (130–150 °C), powder loading (63–67 vol%), mould temperature (40–50 °C), and holding pressure (500–700 bar) were analysed using Design Expert Software."],["oa:W4407772170","Ti-6Al-4V","injection pressure",550.0,null,null,null,"bar","","","","","",false,"unmapped_property","conclusions","The effects of injection pressure (350–550 bar), injection temperature (130–150 °C), powder loading (63–67 vol%), mould temperature (40–50 °C), and holding pressure (500–700 bar) were analysed using Design Expert Software."],["oa:W4407772170","Ti-6Al-4V","mould temperature",50.0,null,null,null,"°C","","","","","",false,"unmapped_property","conclusions","The effects of injection pressure (350–550 bar), injection temperature (130–150 °C), powder loading (63–67 vol%), mould temperature (40–50 °C), and holding pressure (500–700 bar) were analysed using Design Expert Software."],["oa:W4407772170","Ti-6Al-4V","injection pressure",350.0,null,null,null,"bar","","","","","",false,"unmapped_property","conclusions","The effects of injection pressure (350–550 bar), injection temperature (130–150 °C), powder loading (63–67 vol%), mould temperature (40–50 °C), and holding pressure (500–700 bar) were analysed using Design Expert Software."],["oa:W4407772170","Ti-6Al-4V","powder loading",67.0,null,null,null,"vol%","","","","","",false,"unmapped_property","conclusions","The effects of injection pressure (350–550 bar), injection temperature (130–150 °C), powder loading (63–67 vol%), mould temperature (40–50 °C), and holding pressure (500–700 bar) were analysed using Design Expert Software."],["oa:W4407772170","Ti-6Al-4V","holding pressure",500.0,null,null,null,"bar","","","","","",false,"unmapped_property","conclusions","The effects of injection pressure (350–550 bar), injection temperature (130–150 °C), powder loading (63–67 vol%), mould temperature (40–50 °C), and holding pressure (500–700 bar) were analysed using Design Expert Software."],["oa:W4407772170","Ti-6Al-4V","holding pressure",700.0,null,null,null,"bar","","","","","",false,"unmapped_property","conclusions","The effects of injection pressure (350–550 bar), injection temperature (130–150 °C), powder loading (63–67 vol%), mould temperature (40–50 °C), and holding pressure (500–700 bar) were analysed using Design Expert Software."],["oa:W4407772170","Ti-6Al-4V","injection temperature",130.0,null,null,null,"°C","","","","","",false,"unmapped_property","conclusions","The effects of injection pressure (350–550 bar), injection temperature (130–150 °C), powder loading (63–67 vol%), mould temperature (40–50 °C), and holding pressure (500–700 bar) were analysed using Design Expert Software."],["oa:W4407772170","Ti-6Al-4V","injection temperature",150.0,null,null,null,"°C","","","","","",false,"unmapped_property","conclusions","The effects of injection pressure (350–550 bar), injection temperature (130–150 °C), powder loading (63–67 vol%), mould temperature (40–50 °C), and holding pressure (500–700 bar) were analysed using Design Expert Software."],["oa:W4407772170","Ti-6Al-4V","powder loading",63.0,null,null,null,"vol%","","","","","",false,"unmapped_property","conclusions","The effects of injection pressure (350–550 bar), injection temperature (130–150 °C), powder loading (63–67 vol%), mould temperature (40–50 °C), and holding pressure (500–700 bar) were analysed using Design Expert Software."],["oa:W4407807190","Ti-6Al-4V","thickness",6.5,6.0,7.0,null,"µm","","","","","",false,"unmapped_property","results","The roughness remained in the order of some micrometers, between 4 and 5 μm for Ra and 5 and 7 μm for Rq, while the thickness exhibited typical values of around 6–7 μm."],["oa:W4407929784","Ti-6Al-4V","α-grain boundary thickness",0.15,0.15,0.15,null,"%","","","","","",false,"unmapped_property","results_discussion","This trend is also evident in the α-grain boundary thickness Fig. 5, for which the effect is more pronounced in the ELI samples (increase of 50%) than in the Ti-6Al-4V alloy (increase of 15%)."],["oa:W4407929784","Ti-6Al-4V","distance between α-plates",0.25,0.2,0.3,null,"%","","","","","",false,"unmapped_property","results_discussion","Results indicate an increase in the distance between α-plates at the P3 position of about 20-30% for both Ti-6Al-4V and ELI type alloys."],["oa:W4407929784","","distance between α-plates",0.125,0.09,0.16,null,"%","","","","","",false,"unmapped_property","results_discussion","(d) Distance between α-plates. tion presents a decreasing trend with respect to the vertical position, with about 9-16% higher values at the P1 location than at P3."],["oa:W4407929784","ELI","distance between α-plates",0.25,0.2,0.3,null,"%","","","","","",false,"unmapped_property","results_discussion","Results indicate an increase in the distance between α-plates at the P3 position of about 20-30% for both Ti-6Al-4V and ELI type alloys."],["oa:W4407929784","ELI","α-grain boundary thickness",0.5,0.5,0.5,null,"%","","","","","",false,"unmapped_property","results_discussion","This trend is also evident in the α-grain boundary thickness Fig. 5, for which the effect is more pronounced in the ELI samples (increase of 50%) than in the Ti-6Al-4V alloy (increase of 15%)."],["oa:W4408029454","Ti-1553","anisotropy factor A (= c44/c′)",0.0,null,null,null,"","","LPBF-processed","","","",false,"unmapped_property","discussion","Fig. 9 shows (a) the shear modulus c′ for the {110}<110> shear, (b) bulk modulus B, (c) Young’s modulus in the <100> direction (E100), and (d) anisotropy factor A (= c44/c′) in a single crystal constituting the LPBF-processed Ti-1553 products (iSC) and the single crystal prepared by the FZ method, as a function of e/a ratio."],["oa:W4408029454","Ti-1553","anisotropy factor A (= c44/c′)",0.0,null,null,null,"","","FZ method","","","",false,"unmapped_property","discussion","Fig. 9 shows (a) the shear modulus c′ for the {110}<110> shear, (b) bulk modulus B, (c) Young’s modulus in the <100> direction (E100), and (d) anisotropy factor A (= c44/c′) in a single crystal constituting the LPBF-processed Ti-1553 products (iSC) and the single crystal prepared by the FZ method, as a function of e/a ratio."],["oa:W4408127003","pure Ti","activation volume",50.0,null,null,null,"b3","350-450°C","","","","",false,"unmapped_property","discussion","According to Liu et al., [65], the measured activation volume of pure Ti metal with an HCP crystal structure at a deformation rate of 10-4 s-1 is approximately 35 b3 at 250°C and remains around 50 b3 in the temperature range of 350-450°C."],["oa:W4408127003","Ti-6Al-4V","activation volume",35.0,null,null,null,"b3","room temperature","","","","",false,"unmapped_property","discussion","Ti-6Al-4V (Ti64) alloys with an HCP structure exhibit an activation volume similar to that of pure Ti, approximately 35 b3 at room temperature, rising to about 60 b3 as the temperature increases to 200 °C [66]."],["oa:W4408127003","Ti-6Al-4V","activation volume",60.0,null,null,null,"b3","200 °C","","","","",false,"unmapped_property","discussion","Ti-6Al-4V (Ti64) alloys with an HCP structure exhibit an activation volume similar to that of pure Ti, approximately 35 b3 at room temperature, rising to about 60 b3 as the temperature increases to 200 °C [66]."],["oa:W4408127003","pure Ti","activation volume",35.0,null,null,null,"b3","250 °C","","","","10-4 s-1",false,"unmapped_property","discussion","According to Liu et al., [65], the measured activation volume of pure Ti metal with an HCP crystal structure at a deformation rate of 10-4 s-1 is approximately 35 b3 at 250°C and remains around 50 b3 in the temperature range of 350-450°C."],["oa:W4408127003","","(101̅0) prismatic slip",0.0,null,null,null,"","2% plastic deformation","","","","",false,"unmapped_property","conclusions","(4) As in conventional HCP alloys, (101̅0) prismatic slip is the dominant deformation mechanism at 2% plastic deformation."],["oa:W4408127003","TiZrHf","activation volume",45.0,40.0,50.0,null,"b3","600 °C","","","","",false,"unmapped_property","results","However, at 600 °C, the activation volumes for most of the alloys remain below 20 b3, except for the TiZrHf alloy, which displays a significant increase to 40–50 b3."],["oa:W4408127003","TiZrHf","activation volume",15.0,10.0,20.0,null,"b3","200 °C","","","","",false,"unmapped_property","results","At 200 °C, the activation volumes for the ternary alloy TiZrHf, which has relatively low mixing entropy, range from 10 to 20 b3."],["oa:W4408127003","","0.2% proof stress",0.0,null,null,null,"","","","","","",false,"unmapped_property","conclusions","Additionally, the 0.2% proof stress tends to increase with increasing mixing entropy (∆𝑆𝑚𝑖𝑥 ) and the average atomic radius misfit (δ)."],["oa:W4408219106","Ti-25Nb-3Mo-3Zr-2Sn","thickness ranges",21.62,10.86,32.38,null,"µm","","","","","",false,"unmapped_property","results_discussion","Under the field of view of the optical microscope, the thickness ranges and average thicknesses of the coatings for samples with 10%, 20%, 30%, and 40% Sn are 5.45–13.34 μm, 5.40–16.84 μm, 9.78–28.90 μm, 10.86–32.38 μm and 8.08 μm, 14.05 μm, 18.33 μm, and 23.55 μm, respectively."],["oa:W4408219106","Ti-25Nb-3Mo-3Zr-2Sn","thickness ranges",11.12,5.4,16.84,null,"µm","","","","","",false,"unmapped_property","results_discussion","Under the field of view of the optical microscope, the thickness ranges and average thicknesses of the coatings for samples with 10%, 20%, 30%, and 40% Sn are 5.45–13.34 μm, 5.40–16.84 μm, 9.78–28.90 μm, 10.86–32.38 μm and 8.08 μm, 14.05 μm, 18.33 μm, and 23.55 μm, respectively."],["oa:W4408219106","Ti-25Nb-3Mo-3Zr-2Sn","thickness ranges",19.34,9.78,28.9,null,"µm","","","","","",false,"unmapped_property","results_discussion","Under the field of view of the optical microscope, the thickness ranges and average thicknesses of the coatings for samples with 10%, 20%, 30%, and 40% Sn are 5.45–13.34 μm, 5.40–16.84 μm, 9.78–28.90 μm, 10.86–32.38 μm and 8.08 μm, 14.05 μm, 18.33 μm, and 23.55 μm, respectively."],["oa:W4408219106","Ti-25Nb-3Mo-3Zr-2Sn","thickness ranges",9.395,5.45,13.34,null,"µm","","","","","",false,"unmapped_property","results_discussion","Under the field of view of the optical microscope, the thickness ranges and average thicknesses of the coatings for samples with 10%, 20%, 30%, and 40% Sn are 5.45–13.34 μm, 5.40–16.84 μm, 9.78–28.90 μm, 10.86–32.38 μm and 8.08 μm, 14.05 μm, 18.33 μm, and 23.55 μm, respectively."],["oa:W4408282829","Pd670–10","Pd-rich top layer (36 at %)",36.0,36.0,36.0,null,"at%","","after 10 h CCT at 670 °C","","","",false,"unmapped_property","results","Pd led to a dual layer with a Pd-rich top layer (36 at %) and a dense under layer with less Pd (7.6 at %) on the surface of Pd670–10 (g and S5b)."],["oa:W4408282829","Ti-6Al-2Sn-4Zr-2Mo","oxide layer thickness",0.6,0.6,0.9,null,"µm","","after 120 h CCT at 670 °C","","","",false,"unmapped_property","results","The oxide layer grew to 0.6–0.9 μm when extending the treatment time to 120 h (i)."],["oa:W4408282829","","maximum Hertzian contact pressure",2116.0,2116.0,2116.0,null,"MPa","","","","","",false,"unmapped_property","discussion","The maximum Hertzian contact pressure of the WC ball with untreated Ti6242 was about 1425 MPa, which increased to 2116 MPa for the ceramic-converted surface."],["oa:W4408282829","Pd670–10","dense under layer with less Pd (7.6 at %)",7.6,7.6,7.6,null,"at%","","after 10 h CCT at 670 °C","","","",false,"unmapped_property","results","Pd led to a dual layer with a Pd-rich top layer (36 at %) and a dense under layer with less Pd (7.6 at %) on the surface of Pd670–10 (g and S5b)."],["oa:W4408282829","Ti-6Al-2Sn-4Zr-2Mo","wear area",5518.0,null,null,null,"µm2","","untreated","","reciprocal test","",false,"unmapped_property","results","After a 1000-cycle reciprocal test, a much wider (about 696 μm) and deeper track was created for the untreated sample (a) with a wear area of 5518 μm2."],["oa:W4408282829","","maximum Hertzian contact pressure",1425.0,1425.0,1425.0,null,"MPa","","","","","",false,"unmapped_property","discussion","The maximum Hertzian contact pressure of the WC ball with untreated Ti6242 was about 1425 MPa, which increased to 2116 MPa for the ceramic-converted surface."],["oa:W4408282829","Ti-6Al-2Sn-4Zr-2Mo","thickness of the oxide layer",2.5,2.5,2.5,null,"µm","670 °C","670 °C/10 h, with V addition","","","",false,"unmapped_property","discussion","Vanadium sped up the oxidation of Ti6242 remarkably, and the thickness of the oxide layer reached 2.5 μm, which was 10 times that of sample U670–10 and two times thicker than that of U670–120."],["oa:W4408282829","Ti-6Al-2Sn-4Zr-2Mo","thickness of the oxide layer",1.0,1.0,1.0,null,"µm","670 °C","670 °C/120 h","","","",false,"unmapped_property","discussion","However, due to the addition of alloying elements, such as Mo, the oxidation of Ti6242 is slower than that of CPTi and Ti6Al4 V alloys., The thickness of the oxide layer formed on the Ti6242 surface was less than 1 μm after a long treatment of 120 h at 670 °C (i and )."],["oa:W4408282829","V670–10","track width",410.0,null,null,null,"µm","","","","","",false,"unmapped_property","results","V670–10 had a track of 410 μm wide with a lot of delaminated layers in the track, resulting in a higher wear rate too."],["oa:W4408282829","Ti-6Al-2Sn-4Zr-2Mo","oxide layer thickness",0.2,0.2,0.3,null,"µm","","after 10 h CCT at 670 °C","","","",false,"unmapped_property","results","After 10 h of CCT at 670 °C, a very thin oxide layer (0.2–0.3 μm) was formed on the surface of the Ti6242 sample (b)."],["oa:W4408282829","Au670–10","oxide layer thickness",0.7,0.7,0.9,null,"µm","","after 10 h CCT at 670 °C","","","",false,"unmapped_property","results","With a gold predeposited layer, the oxide layer for Au670–10 became much thicker (0.7–0.9 μm) after the same CCT (c)."],["oa:W4408282829","V670–10","oxide layer thickness",2.5,2.5,2.5,null,"µm","","after 10 h CCT at 670 °C","","","",false,"unmapped_property","results","A much thicker oxide layer of about 2.5 μm was formed on the surface of sample V670–10 (e), while the oxygen content is relatively low in atomic composition (Figure S3)."],["oa:W4408411555","Ti","Magnetic permeability of titanium",1.0,null,null,null,"µ0","","","","","",false,"unmapped_property","table","Magnetic permeability of titanium\t1.00 μ0"],["oa:W4408411555","Ti","Surface tension of titanium",1.56,null,null,null,"N/m","","","","","",false,"unmapped_property","table","Surface tension of titanium\t1.56 N/m"],["oa:W4408411555","air","Air viscosity",0.018,null,null,null,"mPas","","","","","",false,"unmapped_property","table","Air viscosity\t0.018 mPa s"],["oa:W4408411555","Ti","Titanium viscosity",4.42,null,null,null,"mPas","","","","","",false,"unmapped_property","table","Titanium viscosity\t4.42 mPa s"],["oa:W4408411555","copper","Electrical conductivity of copper",58.0,null,null,null,"MS/m","","","","","",false,"unmapped_property","table","Electrical conductivity of copper\t58 MS/m"],["oa:W4408411555","copper","Magnetic permeability of copper",1.0,null,null,null,"µ0","","","","","",false,"unmapped_property","table","Magnetic permeability of copper\t1.00 μ0"],["oa:W4408411555","air","Magnetic permeability of air",1.0,null,null,null,"µ0","","","","","",false,"unmapped_property","table","Magnetic permeability of air\t1.00 μ0"],["oa:W4408411555","Ti","Electrical conductivity of titanium",0.56,null,null,null,"MS/m","","","","","",false,"unmapped_property","table","Electrical conductivity of titanium\t0.56 MS/m"],["oa:W4408534170","","defect volume",3.57,null,null,7.41,"mm3","","","","","",false,"unmapped_property","results","These defects are quantified, with an average defect volume of 3.57 ± 7.41 mm3, corroborating the SEM findings from a."],["oa:W4408591864","CP-Ti Grade 2","diffusion coefficient",5.6,5.3,5.9,0.3,"10-16m2.s-1","700 °C","","","","",false,"unmapped_property","discussion","The diffusion coefficient of O within Ti at 700 °C is of 5.6 ± 0.3·10−16 m2.s−1 and 3.3 ± 0.5·10−16 m2.s−1 for the CP-Ti material and the Ti6242s alloy, respectively."],["oa:W4408591864","Ti6242s","diffusion coefficient",3.3,2.8,3.8,0.5,"10-16m2.s-1","700 °C","","","","",false,"unmapped_property","discussion","The diffusion coefficient of O within Ti at 700 °C is of 5.6 ± 0.3·10−16 m2.s−1 and 3.3 ± 0.5·10−16 m2.s−1 for the CP-Ti material and the Ti6242s alloy, respectively."],["oa:W4408657267","42CrMo4","Young’s modulus",210000000000.0,null,null,null,"Pa","","","","","",false,"unmapped_property","table","Young’s modulus [Pa]\t210 × 109\t74 × 109\t114 × 109"],["oa:W4408657267","Aluminum 2618","Density",2760.0,null,null,null,"kg·m-3","","","","","",false,"unmapped_property","table","Density [kg·m−3]\t7800\t2760\t4430"],["oa:W4408657267","Ti-6Al-4V","Young’s modulus",114000000000.0,null,null,null,"Pa","","","","","",false,"unmapped_property","table","Young’s modulus [Pa]\t210 × 109\t74 × 109\t114 × 109"],["oa:W4408657267","42CrMo4","Density",7800.0,null,null,null,"kg·m-3","","","","","",false,"unmapped_property","table","Density [kg·m−3]\t7800\t2760\t4430"],["oa:W4408657267","Aluminum 2618","Young’s modulus",74000000000.0,null,null,null,"Pa","","","","","",false,"unmapped_property","table","Young’s modulus [Pa]\t210 × 109\t74 × 109\t114 × 109"],["oa:W4408657267","Ti-6Al-4V","Density",4430.0,null,null,null,"kg·m-3","","","","","",false,"unmapped_property","table","Density [kg·m−3]\t7800\t2760\t4430"],["oa:W4408657795","Ti-6Al-4V","pores",5.5,5.0,6.0,null,"µm","","","","","",false,"unmapped_property","results_discussion","Both LST1 + MAO and LST2 + MAO coating exhibit an array-like distribution, with uniformly distributed pores measuring 5–6 μm in diameter."],["oa:W4408657795","Ti-6Al-4V","pores",5.5,5.0,6.0,null,"µm","","","","","",false,"unmapped_property","conclusions","The pores within the coating were uniformly distributed, with diameters of approximately 5–6 μm."],["oa:W4408657795","Ti-6Al-4V","Al",6.2,null,null,null,"wt/%","","","","","",false,"unmapped_property","table","Content\t6.2\t4.1\t0.3\t0.08\t0.05\t0.015\t0.2\tBal."],["oa:W4408657795","Ti-6Al-4V","V",4.1,null,null,null,"wt/%","","","","","",false,"unmapped_property","table","Content\t6.2\t4.1\t0.3\t0.08\t0.05\t0.015\t0.2\tBal."],["oa:W4408657795","Ti-6Al-4V","coating thickness",20.0,null,null,null,"µm","","","","","",false,"unmapped_property","results_discussion","The coating thickness across all conditions is approximately 20 μm."],["oa:W4408657795","Ti-6Al-4V","O",0.2,null,null,null,"wt/%","","","","","",false,"unmapped_property","table","Content\t6.2\t4.1\t0.3\t0.08\t0.05\t0.015\t0.2\tBal."],["oa:W4408657795","Ti-6Al-4V","thickness of the LST2 + MAO film layer",23.82,null,null,null,"µm","","","","","",false,"unmapped_property","results_discussion","Since the depth of LST2 is larger than that of LST1 and the spacing is smaller than that of LST1, its substrate-coating contact area and specific surface energy are larger, resulting in the elevated mobility of the coated ions, and the thickness of the LST2 + MAO film layer can reach 23.82 μm."],["oa:W4408657795","Ti-6Al-4V","width of the wear marks",1.2667,1.17,1.43,null,"mm","","","","","",false,"unmapped_property","results_discussion","Figure shows the OM morphology of the wear surfaces of the three MAO film layers after reciprocating sliding friction, including the morphology of the wear surfaces at the start position, the middle position, and the end position of friction wear, with the width of the wear marks of 1.17 mm, 1.20 mm, and 1.43 mm, respectively."],["oa:W4408767484","","peak load",10356.2,null,null,null,"N","","","","tensile test","",false,"unmapped_property","results","As shown in Fig. 28, specimen three recorded a peak load of 10,356.2 N and a break load of 2,079.1 N, with a break displacement of 25.01 mm during the tensile test."],["oa:W4408767484","","energy absorption",0.0836,null,null,null,"J/mm2","","","","impact test","",false,"unmapped_property","results","As shown in Fig. 32, the impact test measured toughness under dynamic loading, with an energy absorption of 0.08364 J/mm², indicating resistance to sudden impacts and fractures."],["oa:W4408767484","","Ultimate Strength",1.79,1.65,1.93,null,"Mpa","","","","","",false,"unmapped_property","results","Table 2: Comparison Between Fea and Tested Values PROPERTIES ANALYSIS VALUES TESTED VALUES Ultimate Strength 1.93Mpa 1.65Mpa Strain 0.55642 0.1028 Breaking Strength 0.5782Mpa 0.3666Mpa Stress 30050mpa 29060Mpa Deformation 20.65mm 25.7mm"],["oa:W4408767484","","break displacement",17.83,null,null,null,"mm","","","","tensile test","",false,"unmapped_property","results","As shown in Fig. 26, specimen two recorded a peak load of 6982.6 N and a break load of 1402.4 N, with a break displacement of 17.83 mm during the tensile test."],["oa:W4408767484","","break load",98.1,null,null,null,"N","","","","","",false,"unmapped_property","results","As shown in Fig. 20, specimen two recorded a peak load of 421.7 N and a break load of 98.1 N, with a break displacement of 11.91 mm."],["oa:W4408767484","","I",0.0836,null,null,null,"J/mm2","","","","","",false,"unmapped_property","results","𝐼=0.08364J/mm2"],["oa:W4408767484","","Breaking Strength",0.4724,0.3666,0.5782,null,"Mpa","","","","","",false,"unmapped_property","results","Table 2: Comparison Between Fea and Tested Values PROPERTIES ANALYSIS VALUES TESTED VALUES Ultimate Strength 1.93Mpa 1.65Mpa Strain 0.55642 0.1028 Breaking Strength 0.5782Mpa 0.3666Mpa Stress 30050mpa 29060Mpa Deformation 20.65mm 25.7mm"],["oa:W4408767484","","break displacement",17.92,null,null,null,"mm","","","","tensile test","",false,"unmapped_property","results","As shown in Fig 24, specimen one recorded a peak load of 7247.4 N and a break load of 1451.4 N, with a break displacement of 17.92 mm during the tensile test."],["oa:W4408767484","","break load",98.1,null,null,null,"N","","","","","",false,"unmapped_property","results","As shown in Fig. 22, specimen three recorded a peak load of 402.1 N and a break load of 98.1 N, with a break displacement of 8.76 mm."],["oa:W4408767484","","peak load",7247.4,null,null,null,"N","","","","tensile test","",false,"unmapped_property","results","As shown in Fig 24, specimen one recorded a peak load of 7247.4 N and a break load of 1451.4 N, with a break displacement of 17.92 mm during the tensile test."],["oa:W4408767484","","break load",88.3,null,null,null,"N","","","","","",false,"unmapped_property","results","As shown in Fig. 18, specimen one recorded a peak load of 343.2 N and a break load of 88.3 N, with a break displacement of 7.37 mm."],["oa:W4408767484","","Deformation",23.175,20.65,25.7,null,"mm","","","","","",false,"unmapped_property","results","Table 2: Comparison Between Fea and Tested Values PROPERTIES ANALYSIS VALUES TESTED VALUES Ultimate Strength 1.93Mpa 1.65Mpa Strain 0.55642 0.1028 Breaking Strength 0.5782Mpa 0.3666Mpa Stress 30050mpa 29060Mpa Deformation 20.65mm 25.7mm"],["oa:W4408767484","","break displacement",25.01,null,null,null,"mm","","","","tensile test","",false,"unmapped_property","results","As shown in Fig. 28, specimen three recorded a peak load of 10,356.2 N and a break load of 2,079.1 N, with a break displacement of 25.01 mm during the tensile test."],["oa:W4408767484","","peak load",6982.6,null,null,null,"N","","","","tensile test","",false,"unmapped_property","results","As shown in Fig. 26, specimen two recorded a peak load of 6982.6 N and a break load of 1402.4 N, with a break displacement of 17.83 mm during the tensile test."],["oa:W4408767484","","Stress",29555.0,29060.0,30050.0,null,"mpa","","","","","",false,"unmapped_property","results","Table 2: Comparison Between Fea and Tested Values PROPERTIES ANALYSIS VALUES TESTED VALUES Ultimate Strength 1.93Mpa 1.65Mpa Strain 0.55642 0.1028 Breaking Strength 0.5782Mpa 0.3666Mpa Stress 30050mpa 29060Mpa Deformation 20.65mm 25.7mm"],["oa:W4408848545","Ti-6Al-4V","Specific heat/J∙(kg∙K)−1",678.0,null,null,null,"J∙(kg∙K)-1","","","","","",false,"unmapped_property","table","TC4\t114\t0.33\t4.45\t678"],["oa:W4408848545","Ti-6Al-4V","Variance",0.005,null,null,null,"µm2","","","","","",false,"unmapped_property","table","Variance/μm2\t0.005\t0.478\t4.131\t21.1"],["oa:W4408848545","Ti-6Al-4V","Troom/°C",25.0,null,null,null,"°C","","","","","",false,"unmapped_property","table","TC4\t862.4\t901.7\t0.341\t0.767\t0.018\t1652\t25"],["oa:W4408848545","Ti-6Al-4V","B/MPa",901.7,null,null,null,"MPa","","","","","",false,"unmapped_property","table","TC4\t862.4\t901.7\t0.341\t0.767\t0.018\t1652\t25"],["oa:W4408848545","Ti-6Al-4V","Density/g∙cm−3",4.45,null,null,null,"g∙cm-3","","","","","",false,"unmapped_property","table","TC4\t114\t0.33\t4.45\t678"],["oa:W4408848545","Ti-6Al-4V","Variance",0.478,null,null,null,"µm2","","","","","",false,"unmapped_property","table","Variance/μm2\t0.005\t0.478\t4.131\t21.1"],["oa:W4408848545","Ti-6Al-4V","Poisson’s ratio",0.33,null,null,null,"","","","","","",false,"unmapped_property","table","TC4\t114\t0.33\t4.45\t678"],["oa:W4408848545","Ti-6Al-4V","Variance",4.131,null,null,null,"µm2","","","","","",false,"unmapped_property","table","Variance/μm2\t0.005\t0.478\t4.131\t21.1"],["oa:W4408848545","Ti-6Al-4V","Variance",21.1,null,null,null,"µm2","","","","","",false,"unmapped_property","table","Variance/μm2\t0.005\t0.478\t4.131\t21.1"],["oa:W4408848927","TA32","HAGBs",67.1,null,null,null,"%","","800 °C","","","",false,"unmapped_property","results_discussion","At an 800 °C deformation temperature, the content of HAGBs and LAGBs was 67.1% and 32.9%, respectively."],["oa:W4408848927","TA32","LAGBs",52.1,null,null,null,"%","","900 °C","","","",false,"unmapped_property","results_discussion","However, with deformation temperatures rising, the proportion of LAGBs reduced to 58.9% and 52.1% at 850 and 900 °C, respectively."],["oa:W4408848927","TA32","LAGBs",58.9,null,null,null,"%","","850 °C","","","",false,"unmapped_property","results_discussion","However, with deformation temperatures rising, the proportion of LAGBs reduced to 58.9% and 52.1% at 850 and 900 °C, respectively."],["oa:W4408848927","TA32","LAGBs",32.9,null,null,null,"%","","800 °C","","","",false,"unmapped_property","results_discussion","At an 800 °C deformation temperature, the content of HAGBs and LAGBs was 67.1% and 32.9%, respectively."],["oa:W4408848927","TA32","a",0.87,null,null,null,"J/(g·K)","","","","","",false,"unmapped_property","results_discussion","For TA32 alloy, ρ =4.51 g/cm3, =0.87 J/(g·K). a describes the value of the deformation temperature change at different strain rates."],["oa:W4408848927","TA32","average orientation difference angle of KAM",0.58,null,null,null,"°","950 °C","","","","1.0 s−1",false,"unmapped_property","results_discussion","As shown in g, the KAM distribution diagram, with an increase in strain rate, the average orientation difference angle of KAM reduces from 0.88° to 0.82° and finally decreases to 0.58°."],["oa:W4409042296","Ti-6Al-5O-4V-2Nb","wear volume",0.0116,null,null,0.0012,"mm3","","","","","",false,"unmapped_property","discussion","In contrast, the coated sample exhibited a slight increase in wear volume when tested in AS compared to air, a change attributed to the heightened sphere-surface interaction facilitated by the environment (1.16 × 10−2 ± 0.12 × 10−2 and 3.32 × 10−3 ± 0.11 × 10−3 mm3, respectively, for 0 h immersion in AS and air, respectively)."],["oa:W4409042296","Ti-6Al-4V","O",5.78,null,null,null,"%","","","","EDX","",false,"unmapped_property","results","Moreover, it is worth mentioning that the chemical composition of the debris particles inside the wear track was analyzed by EDX, being composed of O 5.78%, Al 5.22%, V 1.95% and Ti as balance (% in weight), which indicates a slightly higher value of O content in comparison to the Ti-6Al-4V matrix (O 2.38%, Al 4.42%, V 2.46% and Ti as balance)."],["oa:W4409042296","Ti-6Al-4V","wear volume",88.0,null,null,null,"%","","","","profilometry","",false,"unmapped_property","discussion","This was substantiated by profilometry analysis, which showed that the Nb2O5 coating significantly reduced both the depth and diameter of the wear track, as well as decreased the wear volume by approximately 88% in comparison to the uncoated material."],["oa:W4409042296","Ti-6Al-4V","wear volume",0.0169,null,null,0.0016,"mm3","","","","","",false,"unmapped_property","discussion","The uncoated Ti-6Al-4V alloy demonstrated a reduced wear volume compared to those tested in air (1.69 × 10−2 ± 0.16 × 10−2 and 2.77 × 10−2 ± 0.32 × 10−2 mm3, respectively) despite the increase on the COF, representing a 39% reduction."],["oa:W4409042296","Ti-6Al-4V","wear volume",0.0277,null,null,0.0032,"mm3","","","","","",false,"unmapped_property","discussion","The uncoated Ti-6Al-4V alloy demonstrated a reduced wear volume compared to those tested in air (1.69 × 10−2 ± 0.16 × 10−2 and 2.77 × 10−2 ± 0.32 × 10−2 mm3, respectively) despite the increase on the COF, representing a 39% reduction."],["oa:W4409042296","Ti-6Al-5O-4V-2Nb","wear volume",0.0033,null,null,0.0001,"mm3","","","","","",false,"unmapped_property","discussion","In contrast, the coated sample exhibited a slight increase in wear volume when tested in AS compared to air, a change attributed to the heightened sphere-surface interaction facilitated by the environment (1.16 × 10−2 ± 0.12 × 10−2 and 3.32 × 10−3 ± 0.11 × 10−3 mm3, respectively, for 0 h immersion in AS and air, respectively)."],["oa:W4409042296","Ti-6Al-4V","wear volume",0.59,null,null,null,"relative","","","","","",false,"unmapped_property","discussion","Moreover, this protective effect of the Nb2O5 thin film is summarized by a reduction of approximately 41% in the wear volume in comparison to the uncoated sample."],["oa:W4409042296","Ti-6Al-4V","mass loss",0.1,null,null,null,"relative","","","","","",false,"unmapped_property","discussion","As verified by the authors, a reduction of approximately 90% in mass loss was obtained by optimizing the laser cladding process."],["oa:W4409083073","Titanium AMS 4900","R",1.15,null,null,0.01,"-","room temperature","rolling direction","","HBT","",false,"unmapped_property","table","-\t1487.2 ± 10.0\t0.2980 ± 0.0067\t0.03030 ± 0.00273\t1.15 ± 0.01"],["oa:W4409083073","Ti-6Al-4V","Ag",0.1329,null,null,0.0018,"-","","","","","",false,"unmapped_property","table","0\t464.0 ± 1.2\t599.5 ± 1.1\t0.1329 ± 0.0018\t0.2513 ± 0.0021\t102,899 ± 118"],["oa:W4409083073","AMS 4900","φ0",0.0009,null,null,0.001,"-","","","","shear test","",false,"unmapped_property","table","0\t448.1 ± 0.6\t0.1033 ± 0.0012\t0.00093 ± 0.00098"],["oa:W4409083073","AMS 4900","φ0",0.0301,null,null,0.0009,"-","","","","shear test","",false,"unmapped_property","table","90\t491.2 ± 0.2\t0.5935 ± 0.0007\t0.03008 ± 0.00086"],["oa:W4409083073","Titanium AMS 4900","φ0",0.0177,null,null,0.0009,"-","room temperature","","","plane strain tensile test","",false,"unmapped_property","table","45\t1163.1 ± 7.1\t0.1466 ± 0.0030\t0.01773 ± 0.00090"],["oa:W4409083073","Titanium AMS 4900","φ0",0.0303,null,null,0.0027,"-","room temperature","rolling direction","","HBT","",false,"unmapped_property","table","-\t1487.2 ± 10.0\t0.2980 ± 0.0067\t0.03030 ± 0.00273\t1.15 ± 0.01"],["oa:W4409083073","Titanium AMS 4900","φ0",0.0462,null,null,0.0042,"-","room temperature","","","plane strain tensile test","",false,"unmapped_property","table","90\t1242.7 ± 16.8\t0.1912 ± 0.0093\t0.04621 ± 0.00415"],["oa:W4409083073","Ti-6Al-4V","A80mm",0.2513,null,null,0.0021,"-","","","","","",false,"unmapped_property","table","0\t464.0 ± 1.2\t599.5 ± 1.1\t0.1329 ± 0.0018\t0.2513 ± 0.0021\t102,899 ± 118"],["oa:W4409083073","Titanium AMS 4900","φ0",0.0067,null,null,0.0004,"-","room temperature","","","plane strain tensile test","",false,"unmapped_property","table","0\t1051.5 ± 6.4\t0.1257 ± 0.0023\t0.00671 ± 0.00043"],["oa:W4409083073","AMS 4900","φ0",0.0283,null,null,0.0018,"-","","","","shear test","",false,"unmapped_property","table","45\t509.0 ± 0.3\t0.1668 ± 0.0014\t0.02833 ± 0.00176"],["oa:W4409083073","Ti-6Al-4V","Ag",0.1294,null,null,0.0012,"-","","","","","",false,"unmapped_property","table","90\t573.0 ± 1.1\t624.0 ± 1.0\t0.1294 ± 0.0012\t0.2530 ± 0.0019\t116,215 ± 115"],["oa:W4409083073","Ti-6Al-4V","Ag",0.0973,null,null,0.0021,"-","","","","","",false,"unmapped_property","table","45\t521.0 ± 1.0\t577.5 ± 1.1\t0.0973 ± 0.0021\t0.2551 ± 0.0028\t109,420 ± 124"],["oa:W4409083073","Ti-6Al-4V","A80mm",0.2551,null,null,0.0028,"-","","","","","",false,"unmapped_property","table","45\t521.0 ± 1.0\t577.5 ± 1.1\t0.0973 ± 0.0021\t0.2551 ± 0.0028\t109,420 ± 124"],["oa:W4409083073","Ti-6Al-4V","A80mm",0.253,null,null,0.0019,"-","","","","","",false,"unmapped_property","table","90\t573.0 ± 1.1\t624.0 ± 1.0\t0.1294 ± 0.0012\t0.2530 ± 0.0019\t116,215 ± 115"],["oa:W4409168372","Ti-6Al-4V","ADOC",4.63,null,null,null,"µm","","","","","",false,"unmapped_property","conclusions","In dry milling, slight chatter was observed at 4.2 s (corresponding to an axial depth of cut, ADOC, of 1.75 µm), and severe chatter developed at 11.1 s (ADOC = 4.63 µm)."],["oa:W4409168372","Ti-6Al-4V","s",9.6,null,null,null,"","","","","","",false,"unmapped_property","conclusions","In contrast, laser-assisted milling exhibited a delayed onset of chatter, occurring at 9.6 s (ADOC = 4.00 µm)."],["oa:W4409168372","Ti-6Al-4V","ADOC",1.75,null,null,null,"µm","","","","","",false,"unmapped_property","conclusions","In dry milling, slight chatter was observed at 4.2 s (corresponding to an axial depth of cut, ADOC, of 1.75 µm), and severe chatter developed at 11.1 s (ADOC = 4.63 µm)."],["oa:W4409168372","Ti-6Al-4V","s",4.2,null,null,null,"","","","","","",false,"unmapped_property","conclusions","In dry milling, slight chatter was observed at 4.2 s (corresponding to an axial depth of cut, ADOC, of 1.75 µm), and severe chatter developed at 11.1 s (ADOC = 4.63 µm)."],["oa:W4409168372","Ti-6Al-4V","ADOC",4.0,null,null,null,"µm","","","","","",false,"unmapped_property","conclusions","In contrast, laser-assisted milling exhibited a delayed onset of chatter,
