Repository: akhtar07/tisci-explorer

# TiSci Explorer

A read-only, static explorer for **TiSci**, an autonomous research agent for titanium alloys. TiSci reads the
titanium-alloy literature, builds a knowledge graph and a table of measured values, proposes hypotheses where the
graph has gaps, and tests them with DFT (MACE / VASP) and the ICME-lite multiscale chain.

**Live site:** https://akhtar07.github.io/tisci-explorer/

The site has seven sections:

| Section | What it shows |
|---|---|
| Overview | Corpus → graph → facts → hypotheses → verdicts, with the snapshot's counts |
| Worked example | One full loop for W in α-Ti: graph path, hypothesis, novelty check, DFT test, verdict, follow-up, DAMASK |

File: data/facts/other.json (part 89 of 112)
occurring at 9.6 s (ADOC = 4.00 µm)."],["oa:W4409432067","Ti-6Al-4V","WdB",200.0,null,null,null,"µm","","","","","",false,"unmapped_property","results_discussion","In particular, as shown in Figure 10c, the width of the burrs generated by the A3B3C1 (rank 25th) is up to around 200 µm, indicating quite poor and unacceptable machined surface quality."],["oa:W4409432067","Ti-6Al-4V","Prediction Accuracy (R2)",0.5016,null,null,null,"","","","","","",true,"unmapped_property","table","1\tLinear regression (LR)\t0.5016"],["oa:W4409432067","Ti-6Al-4V","Prediction Accuracy (R2)",0.7236,null,null,null,"","","","","","",true,"unmapped_property","table","2\tDecision tree (DT)\t0.7236"],["oa:W4409432067","Ti-6Al-4V","Prediction Accuracy (R2)",0.866,null,null,null,"","","","","","",true,"unmapped_property","table","4\tK nearest neighbours (KNNs)\t0.866"],["oa:W4409432067","Ti-6Al-4V","Prediction Accuracy (R2)",0.947,null,null,null,"","","","","","",true,"unmapped_property","table","5\tRandom forest regression (RFR)\t0.947"],["oa:W4409440065","Ti-6Al-4V","volumetric wear",60900000.0,null,null,null,"µm3","","","","","",false,"unmapped_property","results","As shown in c, the highest volumetric wear of 6.09 × 107 μm3 was observed for the TC4 substrate, while the wear volumetric losses for coatings with laser powers of 3.3 kW, 3.5 kW, and 3.7 kW were 3.28 × 107 μm3, 1.75 × 107 μm3, and 2.85 × 107 μm3, respectively."],["oa:W4409440065","WNbMoTaV RHEA","dilution rate",22.04,null,null,null,"%","","3.3 kW","","","",false,"unmapped_property","conclusions","The percentage of unfused alloy powder coated with laser powers of 3.3 kW, 3.5 kW, and 3.7 kW was 19.3%, 11.2%, and 7.8%, respectively, and the dilution rates were 22.04%, 26.90%, and 32.27%, respectively."],["oa:W4409440065","WNbMoTaV RHEA","dilution rate",26.9,null,null,null,"%","","3.5 kW","","","",false,"unmapped_property","conclusions","The percentage of unfused alloy powder coated with laser powers of 3.3 kW, 3.5 kW, and 3.7 kW was 19.3%, 11.2%, and 7.8%, respectively, and the dilution rates were 22.04%, 26.90%, and 32.27%, respectively."],["oa:W4409440065","WNbMoTaV RHEA","dilution rate",32.27,null,null,null,"%","","3.7 kW","","","",false,"unmapped_property","conclusions","The percentage of unfused alloy powder coated with laser powers of 3.3 kW, 3.5 kW, and 3.7 kW was 19.3%, 11.2%, and 7.8%, respectively, and the dilution rates were 22.04%, 26.90%, and 32.27%, respectively."],["oa:W4409440065","","wear resistance",2.13,null,null,null,"times","","laser power 3.7 kW","","","",false,"unmapped_property","results","The wear resistance of the coatings with laser powers of 3.3 kW, 3.5 kW, and 3.7 kW is 1.83, 3.42, and 2.13 times higher than that of the TC4 substrate, respectively, and the coating with laser power of 3.5 kW has the lowest wear rate."],["oa:W4409440065","Ti-6Al-4V","maximum depth of wear marks",34.4,null,null,null,"µm","","","","","",false,"unmapped_property","results","The maximum depths of wear marks for the WNbMoTaV RHEA coatings were 18.3 μm, 7.7 μm, and 13.3 μm for laser powers of 3.3 kW, 3.5 kW, and 3.7 kW WNbMoTaV RHEA coatings, respectively, as compared with the TC4 substrate."],["oa:W4409440065","WNbMoTaV RHEA","maximum depth of wear marks",7.7,null,null,null,"µm","","3.5 kW","","","",false,"unmapped_property","results","The maximum depths of wear marks for the WNbMoTaV RHEA coatings were 18.3 μm, 7.7 μm, and 13.3 μm for laser powers of 3.3 kW, 3.5 kW, and 3.7 kW WNbMoTaV RHEA coatings, respectively, as compared with the TC4 substrate."],["oa:W4409440065","","wear resistance",1.83,null,null,null,"times","","laser power 3.3 kW","","","",false,"unmapped_property","results","The wear resistance of the coatings with laser powers of 3.3 kW, 3.5 kW, and 3.7 kW is 1.83, 3.42, and 2.13 times higher than that of the TC4 substrate, respectively, and the coating with laser power of 3.5 kW has the lowest wear rate."],["oa:W4409440065","WNbMoTaV RHEA","maximum depth of wear marks",13.3,null,null,null,"µm","","3.7 kW","","","",false,"unmapped_property","results","The maximum depths of wear marks for the WNbMoTaV RHEA coatings were 18.3 μm, 7.7 μm, and 13.3 μm for laser powers of 3.3 kW, 3.5 kW, and 3.7 kW WNbMoTaV RHEA coatings, respectively, as compared with the TC4 substrate."],["oa:W4409440065","","volumetric wear",28500000.0,null,null,null,"µm3","","laser power 3.7 kW","","","",false,"unmapped_property","results","As shown in c, the highest volumetric wear of 6.09 × 107 μm3 was observed for the TC4 substrate, while the wear volumetric losses for coatings with laser powers of 3.3 kW, 3.5 kW, and 3.7 kW were 3.28 × 107 μm3, 1.75 × 107 μm3, and 2.85 × 107 μm3, respectively."],["oa:W4409440065","WNbMoTaV RHEA","maximum depth of wear marks",18.3,null,null,null,"µm","","3.3 kW","","","",false,"unmapped_property","results","The maximum depths of wear marks for the WNbMoTaV RHEA coatings were 18.3 μm, 7.7 μm, and 13.3 μm for laser powers of 3.3 kW, 3.5 kW, and 3.7 kW WNbMoTaV RHEA coatings, respectively, as compared with the TC4 substrate."],["oa:W4409440065","","volumetric wear",17500000.0,null,null,null,"µm3","","laser power 3.5 kW","","","",false,"unmapped_property","results","As shown in c, the highest volumetric wear of 6.09 × 107 μm3 was observed for the TC4 substrate, while the wear volumetric losses for coatings with laser powers of 3.3 kW, 3.5 kW, and 3.7 kW were 3.28 × 107 μm3, 1.75 × 107 μm3, and 2.85 × 107 μm3, respectively."],["oa:W4409440065","","volumetric wear",32800000.0,null,null,null,"µm3","","laser power 3.3 kW","","","",false,"unmapped_property","results","As shown in c, the highest volumetric wear of 6.09 × 107 μm3 was observed for the TC4 substrate, while the wear volumetric losses for coatings with laser powers of 3.3 kW, 3.5 kW, and 3.7 kW were 3.28 × 107 μm3, 1.75 × 107 μm3, and 2.85 × 107 μm3, respectively."],["oa:W4409440065","","wear resistance",3.42,null,null,null,"times","","laser power 3.5 kW","","","",false,"unmapped_property","results","The wear resistance of the coatings with laser powers of 3.3 kW, 3.5 kW, and 3.7 kW is 1.83, 3.42, and 2.13 times higher than that of the TC4 substrate, respectively, and the coating with laser power of 3.5 kW has the lowest wear rate."],["oa:W4409444875","Ti6Al4V-xNb","partially melted Nb particles",1.0,null,null,null,"wt%","","as-printed L-PBF","","","",false,"unmapped_property","results_discussion","(b1–d4) show that the distribution of Nb is highly heterogeneous, and the number of partially melted Nb particles and Nb-rich swirls increases with the increase in Nb addition from 1 to 10 wt.%."],["oa:W4409444875","Ti6Al4V-xNb","Nb-rich swirls",10.0,null,null,null,"wt%","","as-printed L-PBF","","","",false,"unmapped_property","results_discussion","(b1–d4) show that the distribution of Nb is highly heterogeneous, and the number of partially melted Nb particles and Nb-rich swirls increases with the increase in Nb addition from 1 to 10 wt.%."],["oa:W4409460641","VT1-0","R300 K/R77 K",0.0,null,null,null,"","20 °C","irradiated","","","",false,"unmapped_property","results_discussion",""],["oa:W4409460641","VT1-0","plastic flow",0.0,null,null,null,"","20 °C","irradiated nanostructured","","","",false,"unmapped_property","results_discussion",""],["oa:W4409460641","VT1-0","ultimate strength",0.0,null,null,null,"","","","","","",false,"unmapped_property","results_discussion",""],["oa:W4409535419","","stress levels",932.0,null,null,null,"Mpa","","","","post-processing software","",true,"unmapped_property","results_discussion","By using the post-processing software to extract the stress levels of Al3Ti at the same position when the Ti layer thicknesses are 0.1 mm, 0.8 mm, and 2.5 mm and the penetration depths are the same, the results are 445 Mpa, 512 Mpa, and 552 Mpa, respectively, and the stress levels at the moment of impact are 958 Mpa, 932 Mpa, and 1120 Mpa, respectively."],["oa:W4409535419","Ti","Wave impedance (MPa⋅m−1⋅s−1)",21.51,null,null,null,"MPa⋅m-1⋅s-1","","","","","",false,"unmapped_property","table","Wave impedance (MPa⋅m−1⋅s−1)\t21.51\t27.26\t13.74"],["oa:W4409535419","Al3Ti","Wave impedance (MPa⋅m−1⋅s−1)",27.26,null,null,null,"MPa⋅m-1⋅s-1","","","","","",false,"unmapped_property","table","Wave impedance (MPa⋅m−1⋅s−1)\t21.51\t27.26\t13.74"],["oa:W4409535419","Al","Density [g·cm−3] (g⋅cm−3)",2.7,null,null,null,"g·cm-3","","","","","",false,"unmapped_property","table","Density [g·cm−3] (g⋅cm−3)\t4.51\t3.37\t2.7"],["oa:W4409535419","Al3Ti","Density [g·cm−3] (g⋅cm−3)",3.37,null,null,null,"g·cm-3","","","","","",false,"unmapped_property","table","Density [g·cm−3] (g⋅cm−3)\t4.51\t3.37\t2.7"],["oa:W4409535419","","stress levels",1120.0,null,null,null,"Mpa","","","","post-processing software","",true,"unmapped_property","results_discussion","By using the post-processing software to extract the stress levels of Al3Ti at the same position when the Ti layer thicknesses are 0.1 mm, 0.8 mm, and 2.5 mm and the penetration depths are the same, the results are 445 Mpa, 512 Mpa, and 552 Mpa, respectively, and the stress levels at the moment of impact are 958 Mpa, 932 Mpa, and 1120 Mpa, respectively."],["oa:W4409535419","","stress levels",445.0,null,null,null,"Mpa","","","","post-processing software","",true,"unmapped_property","results_discussion","By using the post-processing software to extract the stress levels of Al3Ti at the same position when the Ti layer thicknesses are 0.1 mm, 0.8 mm, and 2.5 mm and the penetration depths are the same, the results are 445 Mpa, 512 Mpa, and 552 Mpa, respectively, and the stress levels at the moment of impact are 958 Mpa, 932 Mpa, and 1120 Mpa, respectively."],["oa:W4409535419","","stress levels",512.0,null,null,null,"Mpa","","","","post-processing software","",true,"unmapped_property","results_discussion","By using the post-processing software to extract the stress levels of Al3Ti at the same position when the Ti layer thicknesses are 0.1 mm, 0.8 mm, and 2.5 mm and the penetration depths are the same, the results are 445 Mpa, 512 Mpa, and 552 Mpa, respectively, and the stress levels at the moment of impact are 958 Mpa, 932 Mpa, and 1120 Mpa, respectively."],["oa:W4409535419","Al","Wave impedance (MPa⋅m−1⋅s−1)",13.74,null,null,null,"MPa⋅m-1⋅s-1","","","","","",false,"unmapped_property","table","Wave impedance (MPa⋅m−1⋅s−1)\t21.51\t27.26\t13.74"],["oa:W4409535419","","stress levels",552.0,null,null,null,"Mpa","","","","post-processing software","",true,"unmapped_property","results_discussion","By using the post-processing software to extract the stress levels of Al3Ti at the same position when the Ti layer thicknesses are 0.1 mm, 0.8 mm, and 2.5 mm and the penetration depths are the same, the results are 445 Mpa, 512 Mpa, and 552 Mpa, respectively, and the stress levels at the moment of impact are 958 Mpa, 932 Mpa, and 1120 Mpa, respectively."],["oa:W4409535419","","velocities",930.0,null,null,null,"m/s","","","","","",true,"unmapped_property","results_discussion","In the vertical thickness direction, due to the change in the load transfer form, the velocities of the projectile in Ti—0.8 mm and Ti—0.1 mm are 900 m/s and 930 m/s, respectively."],["oa:W4409535419","","velocities",900.0,null,null,null,"m/s","","","","","",true,"unmapped_property","results_discussion","In the vertical thickness direction, due to the change in the load transfer form, the velocities of the projectile in Ti—0.8 mm and Ti—0.1 mm are 900 m/s and 930 m/s, respectively."],["oa:W4409535419","Ti","ρ",4.428,null,null,null,"g.cm-3","","","","","",false,"unmapped_property","table","Ti\t4.428\t113.00\t0.342\t1098.00\t1092.00\t0.014\t1.10\t0.93\t1878.00"],["oa:W4409535419","","stress levels",958.0,null,null,null,"Mpa","","","","post-processing software","",true,"unmapped_property","results_discussion","By using the post-processing software to extract the stress levels of Al3Ti at the same position when the Ti layer thicknesses are 0.1 mm, 0.8 mm, and 2.5 mm and the penetration depths are the same, the results are 445 Mpa, 512 Mpa, and 552 Mpa, respectively, and the stress levels at the moment of impact are 958 Mpa, 932 Mpa, and 1120 Mpa, respectively."],["oa:W4409535419","","stress level",324.0,null,null,null,"Mpa","","","","post-processing software","",true,"unmapped_property","results_discussion","In addition, it is known from the post-processing software that in the stable penetration stage, the stress level of Al3Ti near the back plate is 324 Mpa, which is much lower than its compressive limit of 900 Mpa, and the failure reason is interlayer shear failure []."],["oa:W4409535419","Ti","Density [g·cm−3] (g⋅cm−3)",4.51,null,null,null,"g·cm-3","","","","","",false,"unmapped_property","table","Density [g·cm−3] (g⋅cm−3)\t4.51\t3.37\t2.7"],["oa:W4409598291","TNTZ-ST","MRR",0.0096,0.0096,0.0096,null,"gmin-1","","","","","",false,"unmapped_property","results_discussion","For the low pulse-on time (6 ms), the lowest and highest MRR values were obtained for the TNTZ-ST sample, with 0.0010 g min−1 at 4 A and 0.0096 g min−1 at 16 A, respectively."],["oa:W4409598291","TNTZ-ST","MRR",0.001,0.001,0.001,null,"gmin-1","","","","","",false,"unmapped_property","results_discussion","For the low pulse-on time (6 ms), the lowest and highest MRR values were obtained for the TNTZ-ST sample, with 0.0010 g min−1 at 4 A and 0.0096 g min−1 at 16 A, respectively."],["oa:W4409598291","TNTZ-C","MRR",0.0,0.0,0.0,null,"gmin-1","","","","","",false,"unmapped_property","results_discussion","For the high pulse-on time (400 ms), the highest MRR value of 0.00650 g min−1 was obtained at 16 A, while the lowest MRR value of 0.00002 g min−1 was recorded for the TNTZ-O alloy at 4 A."],["oa:W4409598291","TNTZ-O","MRR",0.0,0.0,0.0,null,"gmin-1","","","","","",false,"unmapped_property","results_discussion","For the high pulse-on time (400 ms), the highest MRR value of 0.00650 g min−1 was obtained at 16 A, while the lowest MRR value of 0.00002 g min−1 was recorded for the TNTZ-O alloy at 4 A."],["oa:W4409598291","TNTZ-O","MRR",0.0,null,null,null,"g/min","","","","","",false,"unmapped_property","conclusions","The highest MRR value of 0.0096 g/min was obtained at 16A and 6 ms for TNTZ-ST, while the lowest MRR was 0.00002 g/min at 4A for TNTZ-O. • SEM and EDS analyses revealed a white layer formed from molten and re-solidiﬁed material, with a transition zone showing limited re-solidiﬁcation."],["oa:W4409598291","TNTZ-ST","MRR",0.0096,null,null,null,"g/min","","","","","",false,"unmapped_property","conclusions","The highest MRR value of 0.0096 g/min was obtained at 16A and 6 ms for TNTZ-ST, while the lowest MRR was 0.00002 g/min at 4A for TNTZ-O. • SEM and EDS analyses revealed a white layer formed from molten and re-solidiﬁed material, with a transition zone showing limited re-solidiﬁcation."],["oa:W4409727137","Ti-6Al-4V","Max. insertion torque",4.9,null,null,0.4,"N·cm","","","","driving torque test","",false,"unmapped_property","table","Max. insertion torque (N·cm)\t4.9\t0.4\t4.2\t0.4\t0.0269\tTP-LCSLS\t5.04.6\t5.03.6\t5.34.1\t4.74.5\t4.34.2"],["oa:W4409727137","Ti-6Al-4V","Max. removal torque",-3.8,null,null,0.2,"N·cm","","","","driving torque test","",false,"unmapped_property","table","Max. removal torque (N·cm)\t−3.8\t0.2\t−3.5\t0.3\t0.1046\tTP-LCSLS\t−3.5−3.5\t−4.0−3.5\t−3.8−3.9\t−3.9−3.1\t−3.7−3.5"],["oa:W4409727137","Ti-6Al-4V","Axial pullout strength",223.5,null,null,12.2,"N","","","","axial pullout test","",false,"unmapped_property","table","Axial pullout strength (N)\t223.5\t12.2\t203.5\t11.5\t0.0284\tTP-LCSLS\t213.1204.7\t224.6197.8\t213.5221.9\t243.2191.1\t223.1201.8"],["oa:W4409868292","Ti-6Al-4V","shear strength",3.4,null,null,null,"MPa","","","","","",false,"unmapped_property","results_discussion","At a scanning speed of 1.6 m/min, the shear strength dropped to only 3.4 MPa."],["oa:W4409868292","","C content",4.51,null,null,null,"at%","","","","EDS","",false,"unmapped_property","results_discussion","Here, a fine, short acicular structure is observed, with EDS analysis at position IV revealing a Ti content of 81.08 at.% and a C content of 4.51 at.%."],["oa:W4409868292","","C content",40.2,null,null,null,"at%","","","","EDS","",false,"unmapped_property","results_discussion","At position I within this layer, the Ti content was 51.11 at.%, while the C content was 40.2 at.%."],["oa:W4409868292","","Ti content",79.24,null,null,null,"at%","","","","EDS","",false,"unmapped_property","results_discussion","Additionally, at position V, the Ti content was measured at 79.24 at.% and the C content at 6.47 at.%, indicating a composite microstructure of TiC and acicular α′ martensite."],["oa:W4409868292","","Ti content",53.5,null,null,null,"at%","","","","EDS","",false,"unmapped_property","results_discussion","EDS analysis at position VI identifies a Ti content of 53.5 at.% and a C content of 37.19 at.%, confirming the presence of TiC in the granular phase."],["oa:W4409868292","","C content",37.19,null,null,null,"at%","","","","EDS","",false,"unmapped_property","results_discussion","EDS analysis at position VI identifies a Ti content of 53.5 at.% and a C content of 37.19 at.%, confirming the presence of TiC in the granular phase."],["oa:W4409868292","","Ti content",81.08,null,null,null,"at%","","","","EDS","",false,"unmapped_property","results_discussion","Here, a fine, short acicular structure is observed, with EDS analysis at position IV revealing a Ti content of 81.08 at.% and a C content of 4.51 at.%."],["oa:W4409868292","","C content",6.47,null,null,null,"at%","","","","EDS","",false,"unmapped_property","results_discussion","Additionally, at position V, the Ti content was measured at 79.24 at.% and the C content at 6.47 at.%, indicating a composite microstructure of TiC and acicular α′ martensite."],["oa:W4409868292","","Ti content",51.11,null,null,null,"at%","","","","EDS","",false,"unmapped_property","results_discussion","At position I within this layer, the Ti content was 51.11 at.%, while the C content was 40.2 at.%."],["oa:W4409868292","Ti-6Al-4V","shear strength",18.5,null,null,null,"MPa","","","acicular α′ martensite","","",false,"unmapped_property","results_discussion","The maximum shear strength observed at the interface was 18.5 MPa, a significant improvement over coating prepared by spraying."],["oa:W4409893131","Ti-6Al-4V","compressive residual stress",600.0,null,null,null,"MPa","","CASF treated","","","",false,"unmapped_property","abstract","Results showed that CASF reduced the average surface roughness from the as-built condition (Ra ≈ 15 µm) to below 5 µm as well as imparted a surface compressive residual stress of up to 600 MPa."],["oa:W4410099585","Ti-6Al-4V","Theoretical value",177.0,null,null,null,"µm","","","","","",true,"unmapped_property","table","Fitting impulse (N·ms)\t91.27\t91.55\t104.34\t113.09\t120.46\t124.7\t147.39\t317.45"],["oa:W4410099585","Ti-6Al-4V","Theoretical value",284.0,null,null,null,"µm","","","","","",true,"unmapped_property","table","Fitting impulse (N·ms)\t91.27\t91.55\t104.34\t113.09\t120.46\t124.7\t147.39\t317.45"],["oa:W4410099585","Ti-6Al-4V","Experimental displacement",250.0,null,null,null,"µm","","","","","",false,"unmapped_property","table","Experimental displacement (µm)\t160\t145\t150\t170\t200\t200\t250\t250"],["oa:W4410099585","Ti-6Al-4V","Experimental displacement",200.0,null,null,null,"µm","","","","","",false,"unmapped_property","table","Experimental displacement (µm)\t160\t145\t150\t170\t200\t200\t250\t250"],["oa:W4410099585","Ti-6Al-4V","Experimental displacement",145.0,null,null,null,"µm","","","","","",false,"unmapped_property","table","Experimental displacement (µm)\t160\t145\t150\t170\t200\t200\t250\t250"],["oa:W4410099585","Ti-6Al-4V","Experimental displacement",160.0,null,null,null,"µm","","","","","",false,"unmapped_property","table","Experimental displacement (µm)\t160\t145\t150\t170\t200\t200\t250\t250"],["oa:W4410099585","Ti-6Al-4V","Experimental displacement",200.0,null,null,null,"µm","","","","","",false,"unmapped_property","table","Experimental displacement (µm)\t160\t145\t150\t170\t200\t200\t250\t250"],["oa:W4410099585","Ti-6Al-4V","Theoretical value",176.0,null,null,null,"µm","","","","","",true,"unmapped_property","table","Fitting impulse (N·ms)\t91.27\t91.55\t104.34\t113.09\t120.46\t124.7\t147.39\t317.45"],["oa:W4410099585","Ti-6Al-4V","Experimental displacement",150.0,null,null,null,"µm","","","","","",false,"unmapped_property","table","Experimental displacement (µm)\t160\t145\t150\t170\t200\t200\t250\t250"],["oa:W4410099585","Ti-6Al-4V","Theoretical value",201.3,null,null,null,"µm","","","","","",true,"unmapped_property","table","Fitting impulse (N·ms)\t91.27\t91.55\t104.34\t113.09\t120.46\t124.7\t147.39\t317.45"],["oa:W4410099585","Ti-6Al-4V","Theoretical value",232.0,null,null,null,"µm","","","","","",true,"unmapped_property","table","Fitting impulse (N·ms)\t91.27\t91.55\t104.34\t113.09\t120.46\t124.7\t147.39\t317.45"],["oa:W4410099585","Ti-6Al-4V","Theoretical value",240.0,null,null,null,"µm","","","","","",true,"unmapped_property","table","Fitting impulse (N·ms)\t91.27\t91.55\t104.34\t113.09\t120.46\t124.7\t147.39\t317.45"],["oa:W4410099585","Ti-6Al-4V","Theoretical value",612.0,null,null,null,"µm","","","","","",true,"unmapped_property","table","Fitting impulse (N·ms)\t91.27\t91.55\t104.34\t113.09\t120.46\t124.7\t147.39\t317.45"],["oa:W4410099585","Ti-6Al-4V","Experimental displacement",170.0,null,null,null,"µm","","","","","",false,"unmapped_property","table","Experimental displacement (µm)\t160\t145\t150\t170\t200\t200\t250\t250"],["oa:W4410099585","Ti-6Al-4V","Experimental displacement",250.0,null,null,null,"µm","","","","","",false,"unmapped_property","table","Experimental displacement (µm)\t160\t145\t150\t170\t200\t200\t250\t250"],["oa:W4410099585","Ti-6Al-4V","Theoretical value",218.0,null,null,null,"µm","","","","","",true,"unmapped_property","table","Fitting impulse (N·ms)\t91.27\t91.55\t104.34\t113.09\t120.46\t124.7\t147.39\t317.45"],["oa:W4410176244","Ti-6Al-4V","R²",0.195,null,null,null,"","","","","","",true,"unmapped_property","results_discussion","The regres sion model for the middle deposition layer exhibits weak predictive power, with an R² value of 0.195 indicating that only a small portion of the variation in microhardness is explained by the selected process parameters."],["oa:W4410176244","Ti-6Al-4V","R²",0.313,null,null,null,"","","","","","",true,"unmapped_property","results_discussion","The regression model for the substrate below the deposition demonstrates moderate reliability for trend interpretation, with an R² value of 0.313 indicating that approximately 31.3% of the variation in microhardness is explained by the selected process param eters."],["oa:W4410176244","Ti-6Al-4V","R²",0.535,null,null,null,"","","","","","",true,"unmapped_property","results_discussion","The regression model for the top deposition layer demonstrates reliable and actionable pre dictive power, with an R² value of 0.535 indicating that over half of the variation in microhardness can be explained by the selected process parameters which particularly the sta tistically significant influence of travel rate."],["oa:W4410186389","SiC/Ti6Al4V/TiAl4822","Flexural strength",1353.6,null,null,null,"MPa","room temperature","","","bending test","",false,"unmapped_property","results_discussion","The tensile strength of the Ti6Al4V/TiAl4822 layered composite is 636.9 MPa, with an elongation of 1.13%, an elastic modulus of 135 GPa, and a flexural strengthof1114.1MPa.ThetensilestrengthoftheSiCfiber-reinforced Ti6Al4V/TiAl4822 layered composite is 727.65 MPa, with a tensile strainof1.42%,anelasticmodulusof176GPa,andaflexuralstrength of 1353.6 MPa."],["oa:W4410186389","TiAl4822/Ti6Al4V","Flexural strength",1114.1,null,null,null,"MPa","room temperature","","","bending test","",false,"unmapped_property","results_discussion","00 2025 Figure 12 TiAl4822/Ti6Al4V and SiC fiber-reinforced TiAl4822/Ti6Al4V layered composites: (a) room temperature tensile stress-strain curve; (b) bending displacement-load curve Table 4 TiAl4822/Ti6Al4V and SiC fiber-reinforced TiAl4822/Ti6Al4V layered composites Materials Tensile strength (MPa) Elongation (%) Elastic modulus (GPa) Flexural strength (MPa) TiAl4822/Ti6Al4V 636.9 1.13 135 1114.1 SiC/Ti6Al4V/TiAl4822 727.65 1.42 176 1353.6 ceeded, TiC and Ti5Si3 were saturated by C and Si."],["oa:W4410186389","SiC/Ti6Al4V/TiAl4822","Flexural strength",1353.6,null,null,null,"MPa","room temperature","","","bending test","",false,"unmapped_property","conclusions","4) The flexural strength of SiC fiber-reinforced TiAl4822/Ti6Al4V layered composite was measured to be 1353.6 MPa, exhibiting a significant improvement of 21.5% compared to that of the TiAl4822/Ti6Al4V layered composite."],["oa:W4410369230","Ti-6Al-4V","β-Ti (%)",22.0,null,null,null,"%","","DMLS/ref","","","",false,"unmapped_property","table","DMLS/ref\t78.0\t22.0"],["oa:W4410369230","Ti-6Al-4V","β-Ti (%)",28.0,null,null,null,"%","","DMLS/0.4","","","",false,"unmapped_property","table","DMLS/0.4\t72.0\t28.0"],["oa:W4410369230","Ti-6Al-4V","corrosion current density",0.108,null,null,null,"µA·cm-2","","0.3 MPa shot peened","","","",false,"unmapped_property","results_discussion","The corrosion current density of the specimens subjected to 0.3 MPa pressure is higher and is 0.108 and 0.143 µA/cm2 for CM/0.3 and DMLS/0.3 specimens respectively."],["oa:W4410369230","Ti-6Al-4V","β-Ti (%)",11.0,null,null,null,"%","","CM/ref","","","",false,"unmapped_property","table","CM/ref\t89.0\t11.0"],["oa:W4410369230","Ti-6Al-4V","corrosion current density",0.143,null,null,null,"µA·cm-2","","0.3 MPa shot peened","","","",false,"unmapped_property","results_discussion","The corrosion current density of the specimens subjected to 0.3 MPa pressure is higher and is 0.108 and 0.143 µA/cm2 for CM/0.3 and DMLS/0.3 specimens respectively."],["oa:W4410369230","Ti-6Al-4V","relative standard deviation (RSD)",31.7,null,null,null,"%","","polished reference","","","",false,"unmapped_property","results_discussion","For current density, relative standard deviation (RSD) for the CM/ref sample was as high as 31.7%, while for the DMLS/ref sample it was half of that, at 14.7%."],["oa:W4410369230","Ti-6Al-4V","β-Ti (%)",27.0,null,null,null,"%","","CM/0.4","","","",false,"unmapped_property","table","CM/0.4\t73.0\t27.0"],["oa:W4410369230","Ti-6Al-4V","grain refinement",54.0,null,null,null,"%","","","","","",false,"unmapped_property","conclusions","Higher pressure increases the Ra and Rv parameters.Inclusions of CrNi steel shot particles have been observed in the surface layer after subjection to the shot peening process.Based on the values of the full width at half maximum (FWHM), the grain refinement after peening treatment was at least 54%."],["oa:W4410369230","Ti-6Al-4V","β-Ti (%)",24.0,null,null,null,"%","","CM/0.3","","","",false,"unmapped_property","table","CM/0.3\t76.0\t24.0"],["oa:W4410369230","Ti-6Al-4V","β-phase",26.0,24.0,28.0,null,"%","","shot peened","","","",false,"unmapped_property","results_discussion","After the shot peening process, the proportion of the β-phase increases to 24–28%."],["oa:W4410369230","Ti-6Al-4V","corrosion current density",0.07,null,null,null,"µA·cm-2","","polished reference","","","",false,"unmapped_property","results_discussion","The polished reference surfaces had the lowest roughness and therefore the CM/ref as well as the DMLS/ref samples obtained the lowest corrosion current density values, which is 0.041 and 0.070 µA/cm2, respectively."],["oa:W4410369230","Ti-6Al-4V","corrosion current density",0.041,null,null,null,"µA·cm-2","","polished reference","","","",false,"unmapped_property","results_discussion","The polished reference surfaces had the lowest roughness and therefore the CM/ref as well as the DMLS/ref samples obtained the lowest corrosion current density values, which is 0.041 and 0.070 µA/cm2, respectively."],["oa:W4410369230","Ti-6Al-4V","greatest strengthening",68.0,null,null,null,"%","","CM/0.4","","","",false,"unmapped_property","results_discussion","The greatest strengthening was obtained for the conventional samples and reached 68% for CM/0.4."],["oa:W4410369230","Ti-6Al-4V","β-Ti (%)",27.0,null,null,null,"%","","DMLS/0.3","","","",false,"unmapped_property","table","DMLS/0.3\t73.0\t27.0"],["oa:W4410369230","Ti-6Al-4V","relative standard deviation (RSD)",14.7,null,null,null,"%","","polished reference","","","",false,"unmapped_property","results_discussion","For current density, relative standard deviation (RSD) for the CM/ref sample was as high as 31.7%, while for the DMLS/ref sample it was half of that, at 14.7%."],["oa:W4410369230","Ti-6Al-4V","corrosion current density",0.143,null,null,null,"µA·cm-2","","0.4 MPa shot peened","","","",false,"unmapped_property","results_discussion","The worst corrosion resistance properties were obtained from samples peened with a pressure of 0.4 MPa."],["oa:W4410398153","Ti-6Al-4V","Latent heat of vaporization",9700.0,null,null,null,"kJ/kg","","as-built SLM","","","",false,"unmapped_property","table","Latent heat of vaporization\t9700 kJ/kg"],["oa:W4410398153","Ti-6Al-4V","Specific heat capacity (liquid)",831.0,null,null,null,"J/(kg·K)","","as-built SLM","","","",false,"unmapped_property","table","Thermal conductivity (liquid state)\t12.752 W/(m·K)"],["oa:W4410398153","Ti-6Al-4V","Latent heat of fusion",286.0,null,null,null,"kJ/kg","","as-built SLM","","","",false,"unmapped_property","table","Latent heat of fusion\t286 kJ/kg"],["oa:W4410398153","Ti-6Al-4V","Specific heat capacity (solid)",412.7,null,null,null,"J/(kg·K)","","as-built SLM","","","",false,"unmapped_property","table","Thermal conductivity (solid state)\t7.955 W/(m·K)"],["oa:W4410398153","Ti-6Al-4V","Laser absorption rate",60.0,null,null,null,"%","","as-built SLM","","","",false,"unmapped_property","table","Coefficient of thermal expansion (CTE)\t8.0 × 10−6 (K−1)"],["oa:W4410398153","Ti-6Al-4V","Surface tension",1.525,null,null,null,"N/m","","as-built SLM","","","",false,"unmapped_property","table","Surface tension\t1.525 N/m"],["oa:W4410463728","CP-Ti Grade 2","thickness",18.35,null,null,4.68,"µm","","3VTMS coating","","","",false,"unmapped_property","results_discussion","The 3VTMS coating was slightly thicker on titanium Grade 2 (18.35 ± 4.68 μm) than on Ti6Al4V (17.31 ± 4.49 μm)."],["oa:W4410463728","Ti-6Al-4V","thickness",17.31,null,null,4.49,"µm","","3VTMS coating","","","",false,"unmapped_property","results_discussion","The 3VTMS coating was slightly thicker on titanium Grade 2 (18.35 ± 4.68 μm) than on Ti6Al4V (17.31 ± 4.49 μm)."],["oa:W4410501529","Ti-6Al-4V","maximum load",30.1,null,null,null,"kg","","","","finite element calculation","",true,"unmapped_property","results_discussion","The iterative method was used to select the maximum load on the prosthesis equal to 30.1 kg, at which the maximum von Mises stress value of 430 MPa was achieved, according to the established strength criterion."],["oa:W4410501529","Ti-6Al-4V","Maximum displacement",0.0247,0.0246,0.0247,null,"mm","","","","","",true,"unmapped_property","table","Maximum displacement, mm\t0.0246\t0.0247\t0.0247\t0.0247"],["oa:W4410519878","Ti-13Nb-13Zr","Ecorr",-200.0,null,null,null,"mV","","","","potentiodynamic","",false,"unmapped_property","table","Ti-13Nb-13Zr\t–200\t1.15"],["oa:W4410519878","Ti-13Nb-13Zr","average force F",7.64,null,null,86.0,"N","","with TiN layer","","adhesion test","",false,"unmapped_property","table","Ti-13Nb-13Zr + TiN\tchip of Lc2\t7.64(86)"],["oa:W4410519878","Ti-13Nb-13Zr","Ecorr",-259.0,null,null,null,"mV","","with TiN layer","","potentiodynamic","",false,"unmapped_property","table","Ti-13Nb-13Zr + TiN\t–259\t1.35"],["oa:W4410519878","Ti-13Nb-13Zr","Rp",1.35,null,null,null,"kΩ·cm2","","with TiN layer","","potentiodynamic","",false,"unmapped_property","table","Ti-13Nb-13Zr + TiN\t–259\t1.35"],["oa:W4410519878","Ti-13Nb-13Zr","Rp",1.15,null,null,null,"kΩ·cm2","","","","potentiodynamic","",false,"unmapped_property","table","Ti-13Nb-13Zr\t–200\t1.15"],["oa:W4410519878","Ti-13Nb-13Zr","average force F",16.95,null,null,31.0,"N","","with TiN layer","","adhesion test","",false,"unmapped_property","table","complete destruction of Lc3\t16.95(31)"],["oa:W4410542864","Ti-6.5Al-3.5Mo-1.5Zr-0.3Si","volume fraction of β phase",8.0,null,null,null,"%","","","","","",false,"unmapped_property","methods","They comprised the α phase (hexagonal close-packed structure, hcp) with a volume fraction of 92% and the β phase (body-centered cubic structure, bcc) with a volume fraction of 8%."],["oa:W4410746555","Ti-6Al-4V","contact angle",77.0,null,null,null,"°","","","","","",false,"unmapped_property","results_discussion","The association of roughness and wettability results through the contact angle suggests that the 16 V sample may be the most promising in the study, with the highest contact angle of 77°."],["oa:W4410819274","Ti-6Al-4V","feed force",87.0,null,null,null,"%","","","","","",false,"unmapped_property","abstract","In comparison to the dry-cutting, the HNMQL approach improved the cutting force, feed force, cutting temperature, surface roughness, surface topography, total carbon emissions, and total machining cost emissions by 63.5%, 87%, 65.8%, 65.8%, 74.7%, 27.8% and 24.6% respectively."],["oa:W4410819274","Ti-6Al-4V","surface topography",74.7,null,null,null,"%","","","","","",false,"unmapped_property","abstract","In comparison to the dry-cutting, the HNMQL approach improved the cutting force, feed force, cutting temperature, surface roughness, surface topography, total carbon emissions, and total machining cost emissions by 63.5%, 87%, 65.8%, 65.8%, 74.7%, 27.8% and 24.6% respectively."],["oa:W4410819274","Ti-6Al-4V","cutting temperature",65.8,null,null,null,"%","","","","","",false,"unmapped_property","abstract","In comparison to the dry-cutting, the HNMQL approach improved the cutting force, feed force, cutting temperature, surface roughness, surface topography, total carbon emissions, and total machining cost emissions by 63.5%, 87%, 65.8%, 65.8%, 74.7%, 27.8% and 24.6% respectively."],["oa:W4410819274","Ti-6Al-4V","total machining cost emissions",24.6,null,null,null,"%","","","","","",false,"unmapped_property","abstract","In comparison to the dry-cutting, the HNMQL approach improved the cutting force, feed force, cutting temperature, surface roughness, surface topography, total carbon emissions, and total machining cost emissions by 63.5%, 87%, 65.8%, 65.8%, 74.7%, 27.8% and 24.6% respectively."],["oa:W4410819274","Ti-6Al-4V","cutting force",63.5,null,null,null,"%","","","","","",false,"unmapped_property","abstract","In comparison to the dry-cutting, the HNMQL approach improved the cutting force, feed force, cutting temperature, surface roughness, surface topography, total carbon emissions, and total machining cost emissions by 63.5%, 87%, 65.8%, 65.8%, 74.7%, 27.8% and 24.6% respectively."],["oa:W4410819274","Ti-6Al-4V","total carbon emissions",27.8,null,null,null,"%","","","","","",false,"unmapped_property","abstract","In comparison to the dry-cutting, the HNMQL approach improved the cutting force, feed force, cutting temperature, surface roughness, surface topography, total carbon emissions, and total machining cost emissions by 63.5%, 87%, 65.8%, 65.8%, 74.7%, 27.8% and 24.6% respectively."],["oa:W4410819274","Ti-6Al-4V","surface roughness",65.8,null,null,null,"%","","","","","",false,"unmapped_property","abstract","In comparison to the dry-cutting, the HNMQL approach improved the cutting force, feed force, cutting temperature, surface roughness, surface topography, total carbon emissions, and total machining cost emissions by 63.5%, 87%, 65.8%, 65.8%, 74.7%, 27.8% and 24.6% respectively."],["oa:W4410952321","A5","G",0.4229,null,null,null,"Gpa","","","","","",true,"unmapped_property","table","A5\t0.160\t0.5696\t0.478\t0.5794\t0.688\t0.5185\t0.478\t0.4229\t0.160\t0.4448"],["oa:W4410952321","A4","G",0.1282,null,null,null,"Gpa","","","","","",true,"unmapped_property","table","A4\t0.094\t0.2294\t0.128\t0.255\t0.257\t0.308\t0.128\t0.1282\t0.094\t0.1653"],["oa:W4410952321","A5","G",0.171,null,null,null,"Gpa","","","","","",true,"unmapped_property","table","A5\t0.107\t0.2844\t0.159\t0.3093\t0.278\t0.3876\t0.159\t0.171\t0.107\t0.2196"],["oa:W4410952321","A1","G",0.1454,null,null,null,"Gpa","","","","","",true,"unmapped_property","table","A1\t0.095\t0.1972\t0.095\t0.2101\t0.574\t0.1533\t0.095\t0.1454\t0.095\t0.1471"],["oa:W4410952321","A3","G",0.088,null,null,null,"Gpa","","","","","",true,"unmapped_property","table","A3\t0.082\t0.1627\t0.085\t0.1546\t0.237\t0.2237\t0.085\t0.088\t0.082\t0.1125"],["oa:W4410952321","A2","G",0.2098,null,null,null,"Gpa","","","","","",true,"unmapped_property","table","A2\t0.113\t0.2817\t0.238\t0.2995\t0.609\t0.2315\t0.238\t0.2098\t0.113\t0.204"],["oa:W4410952321","A3","G",0.2847,null,null,null,"Gpa","","","","","",true,"unmapped_property","table","A3\t0.128\t0.3702\t0.337\t0.3941\t0.639\t0.3211\t0.337\t0.2847\t0.128\t0.2931"],["oa:W4410952321","A4","G",0.3592,null,null,null,"Gpa","","","","","",true,"unmapped_property","table","A4\t0.144\t0.4634\t0.416\t0.4927\t0.666\t0.4255\t0.416\t0.3592\t0.144\t0.3723"],["oa:W4410952321","A1","G",0.033,null,null,null,"Gpa","","","","","",true,"unmapped_property","table","A1\t0.059\t0.0651\t0.059\t0.0677\t0.197\t0.0841\t0.059\t0.033\t0.059\t0.0416"],["oa:W4410952321","A2","G",0.0557,null,null,null,"Gpa","","","","","",true,"unmapped_property","table","A2\t0.071\t0.1078\t0.071\t0.1105\t0.217\t0.1438\t0.071\t0.0557\t0.071\t0.0709"],["oa:W4410991535","Ti-6Al-4V","peak von Mises stress",1.625,null,null,null,"MPa","","","","FEM","",true,"unmapped_property","results",""],["oa:W4411450475","LML-0.4N alloy","production (~24.5 GPa %)",24.5,24.5,24.5,null,"GPa%","","","","","",false,"unmapped_property","results_discussion","The combination of specific yield strength (SYS, ≈332 MPa·g−1·cm3) and the production (~24.5 GPa %) of σUTS × εf of the LML‐0.4N Ti alloy causes it to outperform high‐strength β‐Ti alloys, which are particularly renowned for excellent specific strength for lightweight applications,[ ] see Figure ."],["oa:W4411450475","LML-0.4N alloy","SYS",332.0,332.0,332.0,null,"MPa·g-1·cm3","","","","","",false,"unmapped_property","results_discussion","The combination of specific yield strength (SYS, ≈332 MPa·g−1·cm3) and the production (~24.5 GPa %) of σUTS × εf of the LML‐0.4N Ti alloy causes it to outperform high‐strength β‐Ti alloys, which are particularly renowned for excellent specific strength for lightweight applications,[ ] see Figure ."],["oa:W4411564712","Ti-6Al-4V","oxygen concentrations remained relatively stable",0.0,null,null,null,"","","as-built SLM","","","",false,"unmapped_property","conclusions","Since oxygen concentrations remained relatively stable in SLM samples produced with low VED values (below 200 W·mm3/s), the observed variations in cellular behavior can primarily be attributed to differences in surface roughness."],["oa:W4411564712","Ti-6Al-4V","VED",50.0,null,null,null,"W·mm3/s","","as-built SLM","","","",false,"unmapped_property","methods","Four distinct types of SLM samples were produced using following VEDs: 50 W·mm3/s, 100 W·mm3/s, 200 W·mm3/s, and 300 W·mm3/s (at scanning speeds of 1.200 mm/s, 740 mm/s, 380 mm/s, and 240 mm/s, respectively)."],["oa:W4411564712","Ti-6Al-4V","water contact angle",62.0,null,null,null,"°","","as-built SLM","","","",false,"unmapped_property","abstract","SLM samples fabricated at moderate VED levels (50–100 W·mm3/s) exhibited optimized dual-scale surface roughness—a macro-roughness of up to 25.5–27.6 µm and micro-roughness of as low as 58.8–64.2 nm—resulting in significantly enhanced hydrophilicity, with water contact angles (WCAs) decreasing to ~62°, compared to ~80° on a standard grade 5 machined Ti6Al4V plate."],["oa:W4411564712","Ti-6Al-4V","VED",100.0,null,null,null,"W·mm3/s","","as-built SLM","","","",false,
