Repository: akhtar07/tisci-explorer

# TiSci Explorer

A read-only, static explorer for **TiSci**, an autonomous research agent for titanium alloys. TiSci reads the
titanium-alloy literature, builds a knowledge graph and a table of measured values, proposes hypotheses where the
graph has gaps, and tests them with DFT (MACE / VASP) and the ICME-lite multiscale chain.

**Live site:** https://akhtar07.github.io/tisci-explorer/

The site has seven sections:

| Section | What it shows |
|---|---|
| Overview | Corpus → graph → facts → hypotheses → verdicts, with the snapshot's counts |
| Worked example | One full loop for W in α-Ti: graph path, hypothesis, novelty check, DFT test, verdict, follow-up, DAMASK |

File: data/facts/other.json (part 90 of 112)
"unmapped_property","methods","Four distinct types of SLM samples were produced using following VEDs: 50 W·mm3/s, 100 W·mm3/s, 200 W·mm3/s, and 300 W·mm3/s (at scanning speeds of 1.200 mm/s, 740 mm/s, 380 mm/s, and 240 mm/s, respectively)."],["oa:W4411564712","Ti-6Al-4V","VED",200.0,null,null,null,"W·mm3/s","","as-built SLM","","","",false,"unmapped_property","methods","Four distinct types of SLM samples were produced using following VEDs: 50 W·mm3/s, 100 W·mm3/s, 200 W·mm3/s, and 300 W·mm3/s (at scanning speeds of 1.200 mm/s, 740 mm/s, 380 mm/s, and 240 mm/s, respectively)."],["oa:W4411564712","Ti-6Al-4V","incubation period",7.5,6.0,9.0,null,"days","","","","","",false,"unmapped_property","methods","The cells were incubated at 37 °C with 5% CO2 for a period ranging from 6 to 9 days."],["oa:W4411564712","SLM-Ti1","Ti content",14.36,null,null,null,"%","","as-built SLM","","","",false,"unmapped_property","results_discussion","XPS analyses reveal an increase in Ti content from SLM-Ti1 to SLM-Ti4, with the highest concentration observed in SLM-Ti4 at 14.36%, as shown in a."],["oa:W4411564712","Ti-6Al-4V","laser power",350.0,null,null,null,"W","","as-built SLM","","","",false,"unmapped_property","methods","The samples were prepared with a constant laser power of 350 W and a wavelength of 1070 nm."],["oa:W4411564712","Ti-6Al-4V","VED",300.0,null,null,null,"W·mm3/s","","as-built SLM","","","",false,"unmapped_property","methods","Four distinct types of SLM samples were produced using following VEDs: 50 W·mm3/s, 100 W·mm3/s, 200 W·mm3/s, and 300 W·mm3/s (at scanning speeds of 1.200 mm/s, 740 mm/s, 380 mm/s, and 240 mm/s, respectively)."],["oa:W4411670386","Al-µB4C/BNNP Coatings","Wear Resistance Improvement",3.14,null,null,null,"%","","","","","",false,"unmapped_property","table","Al-µB4C/BNNP Coatings []\t214%"],["oa:W4411670386","Ti-6Al-4V","impact energy absorption",189.6,null,null,null,"MJ/m3","","as-built","","","",false,"unmapped_property","conclusions","Its dynamic compressive strength and impact energy absorption are about 1701.6 MPa and 189.6 MJ/m3, respectively."],["oa:W4411670386","Ti-6Al-4V","specific wear rates",0.0117,null,null,null,"mm3/(N·m)","","as-built","","wear test","",false,"unmapped_property","results","Specimen C1 achieves the minimal mass loss, and all cladding specimens show reduced wear compared to the substrate. d compares the specific wear rates, with the substrate (B) demonstrating the highest value (4.03 × 10−2 mm3/(N·m)), while FGM specimens C1, C2, and C3 exhibit values of 1.17 × 10−2, 1.42 × 10−2, and 1.21 × 10−2 mm3/(N·m), respectively."],["oa:W4411670386","Ti-6Al-4V","impact energy",189.6,null,null,null,"MJ/m3","room temperature","FGM C1","","SHPB test","1769.1 s−1",false,"unmapped_property","results","Specimen C1 exhibits optimal high-strain-rate mechanical properties at 1769.1 s−1, achieving a dynamic compressive strength of 1701.6 MPa and an impact energy of 189.6 MJ/m3."],["oa:W4411670386","C1 FGM coating","Wear Resistance Improvement",3.44,null,null,null,"%","","","","","",false,"unmapped_property","table","C1 FGM coating\t344%"],["oa:W4411670386","TC4-LST + Cr coating","Wear Resistance Improvement",3.27,null,null,null,"%","","","","","",false,"unmapped_property","table","TC4-LST + Cr coating []\t227%"],["oa:W4411670386","Ti-6Al-4V","specific wear rates",0.0403,null,null,null,"mm3/(N·m)","","as-built","","wear test","",false,"unmapped_property","results","Specimen C1 achieves the minimal mass loss, and all cladding specimens show reduced wear compared to the substrate. d compares the specific wear rates, with the substrate (B) demonstrating the highest value (4.03 × 10−2 mm3/(N·m)), while FGM specimens C1, C2, and C3 exhibit values of 1.17 × 10−2, 1.42 × 10−2, and 1.21 × 10−2 mm3/(N·m), respectively."],["oa:W4411670386","Ti-6Al-4V","minimal pores",0.3,null,null,null,"µm","","","","SEM","",false,"unmapped_property","results","This layer also contains a small number of incompletely melted TiN powder particles and minimal pores (within 0.3 μm)."],["oa:W4411670386","NbMoTaWTi high entropy alloy coating","Wear Resistance Improvement",2.22,null,null,null,"%","","","","","",false,"unmapped_property","table","NbMoTaWTi high entropy alloy coating []\t122%"],["oa:W4411670386","Ti-6Al-4V","impact absorption energy",189.6,null,null,null,"MJ/m3","","","","","",false,"unmapped_property","abstract","The specific wear rate is 1.17 × 10−2 mm3/(N·m), dynamic compressive strength reaches 1701.6 MPa, and impact absorption energy achieves 189.6 MJ/m3."],["oa:W4411670386","Ti-6Al-4V","specific wear rates",0.0142,null,null,null,"mm3/(N·m)","","as-built","","wear test","",false,"unmapped_property","results","Specimen C1 achieves the minimal mass loss, and all cladding specimens show reduced wear compared to the substrate. d compares the specific wear rates, with the substrate (B) demonstrating the highest value (4.03 × 10−2 mm3/(N·m)), while FGM specimens C1, C2, and C3 exhibit values of 1.17 × 10−2, 1.42 × 10−2, and 1.21 × 10−2 mm3/(N·m), respectively."],["oa:W4411670386","Ti-6Al-4V","specific wear rates",0.0121,null,null,null,"mm3/(N·m)","","as-built","","wear test","",false,"unmapped_property","results","Specimen C1 achieves the minimal mass loss, and all cladding specimens show reduced wear compared to the substrate. d compares the specific wear rates, with the substrate (B) demonstrating the highest value (4.03 × 10−2 mm3/(N·m)), while FGM specimens C1, C2, and C3 exhibit values of 1.17 × 10−2, 1.42 × 10−2, and 1.21 × 10−2 mm3/(N·m), respectively."],["oa:W4411670386","(TiAl)95-xCu5Nix coatings","Wear Resistance Improvement",1.47,null,null,null,"%","","","","","",false,"unmapped_property","table","(TiAl)95-xCu5Nix coatings []\t47%"],["oa:W4411863591","CP-Ti Grade 2","extent of expansion",307.0,null,null,null,"µm","","","","","",false,"unmapped_property","results_discussion","For the three expansion percentages, 4%, 6%, and 8%, the average grain sizes were measured to be 23.72 μm, 21.81 μm, and 18.57 μm with an extent of expansion affecting the radial depth of the tubes by 307 μm, 333 μm, 365 μm respectively."],["oa:W4411863591","CP-Ti Grade 2","extent of expansion",333.0,null,null,null,"µm","","","","","",false,"unmapped_property","results_discussion","For the three expansion percentages, 4%, 6%, and 8%, the average grain sizes were measured to be 23.72 μm, 21.81 μm, and 18.57 μm with an extent of expansion affecting the radial depth of the tubes by 307 μm, 333 μm, 365 μm respectively."],["oa:W4411863591","CP-Ti Grade 2","extent of expansion",365.0,null,null,null,"µm","","","","","",false,"unmapped_property","results_discussion","For the three expansion percentages, 4%, 6%, and 8%, the average grain sizes were measured to be 23.72 μm, 21.81 μm, and 18.57 μm with an extent of expansion affecting the radial depth of the tubes by 307 μm, 333 μm, 365 μm respectively."],["oa:W4411863591","CP-Ti Grade 2","inner diameter",16.64,null,null,null,"mm","","","","","",false,"unmapped_property","results_discussion","For the three expansion percentages, 4%, 6%, and 8%, the average grain sizes were measured to be 23.72 μm, 21.81 μm, and 18.57 μm with an extent of expansion affecting the radial depth of the tubes by 307 μm, 333 μm, 365 μm respectively."],["oa:W4411863591","CP-Ti Grade 2","inner diameter",16.69,null,null,null,"mm","","","","","",false,"unmapped_property","results_discussion","For the three expansion percentages, 4%, 6%, and 8%, the average grain sizes were measured to be 23.72 μm, 21.81 μm, and 18.57 μm with an extent of expansion affecting the radial depth of the tubes by 307 μm, 333 μm, 365 μm respectively."],["oa:W4411863591","CP-Ti Grade 2","inner diameter",16.75,null,null,null,"mm","","","","","",false,"unmapped_property","results_discussion","For the three expansion percentages, 4%, 6%, and 8%, the average grain sizes were measured to be 23.72 μm, 21.81 μm, and 18.57 μm with an extent of expansion affecting the radial depth of the tubes by 307 μm, 333 μm, 365 μm respectively."],["oa:W4411891513","Ti-45Al-2Mn-2Nb-1B","hardened layer thickness",60.0,40.0,80.0,null,"µm","","","","","",false,"unmapped_property","results_discussion","The thickness of the hardened layer was between 40 μm and 80 μm."],["oa:W4411930565","Ti-6Al-4V","critical angle αc = 30°",4.25,4.0,4.5,null,"%","","","","","",false,"unmapped_property","results","Figure 17 shows the cumulative distribution for all structures manufactured in this experiment, with a selection of critical angle 휶c = 30퐨 [48, 49], resulting in 4.0–4.5% of the total surface area below this inclination angle for all samples, meaning that the majority of the surface is highly manufacturable."],["oa:W4411930565","Ti-6Al-4V","energy absorption efficiency",54.5,51.0,58.0,null,"%","","","","","",false,"unmapped_property","results","The energy absorption efficiency can be compared to Sun et al. [50] who reported maximum energy absorption efficiency within the range of 51–58% for Ti-6Al-4V cellular structures (relative density between 0.11 and 0.23)."],["oa:W4411930565","Ti-6Al-4V","energy absorption efficiency",70.0,60.0,80.0,null,"%","","above β-transus heat treatment D","coarse","","",false,"unmapped_property","results","By comparison, in the current study the energy absorption efficiency for the gyroids with the above β-transus heat treatment remained higher than 60% from the first peak through to 50% strain and beyond, with maximum efficiency values close to 80% (relative density between 0.01 and 0.28)."],["oa:W4411930565","Ti-6Al-4V","critical angle α < 30°",4.25,4.0,4.5,null,"%","","","","","",false,"unmapped_property","results","This was attributed to the small fraction (4.0–4.5%) of surface area that has a critically low inclination angle (α < 30°) across all samples."],["oa:W4412040159","TA15","content of {10–12}<1–101> 85° deformation twin boundaries",7.1,null,null,null,"%","room temperature","HIPed","","EBSD","",false,"unmapped_property","results","A statistical analysis of the deformation twin boundaries reveals that the content of {10–12}<1–101> 85° deformation twin boundaries is approximately 7.1%, suggesting that dislocation slip predominates in the plastic deformation process of the HIPed TA15 alloy, with deformation twins playing a coordinating role."],["oa:W4412088540","Ti-6Al-4V","Volume Fraction [%]",9.33,null,null,null,"%","","heat treated at 800 °C","","","",false,"unmapped_property","table","α-Ti (strained matrix grain)\t73.46"],["oa:W4412091603","Ti-5Al-5Mo-5V-3Cr","beta_transus",4.7,null,null,null,"wt%","","as-built SLM","","","",false,"unmapped_property","methods","The following chemical composition was determined for the additively manufactured sample with an energy density of EV = 32.7 J/mm3: Ti 82.04 wt%, Al 4.82 wt%, Mo 4.84 wt%, V 4.70 wt%, Cr 2.82 wt%, Fe 0.40 wt%, Cu 0.20 wt%, O 0.146 wt%, C 0.0085 wt%, and N 0.0229 wt%."],["oa:W4412091603","Ti-5Al-5Mo-5V-3Cr","alpha_fraction",65.1,null,null,null,"wt%","","BASCA heat treated","","XRD","",false,"unmapped_property","methods","According to the XRD phase analysis, the highest fraction of α-phase in the reference material is found after BASCA heat treatment, with 65.1 wt%."],["oa:W4412091603","Ti-5Al-5Mo-5V-3Cr","alpha_fraction",61.0,null,null,null,"wt%","","STA heat treated","","XRD","",false,"unmapped_property","methods","After STA treatment, the ref erence has a slightly lower proportion of the α-phase with 61.0 wt% (Fig. 4)."],["oa:W4412091603","Ti-5Al-5Mo-5V-3Cr","impact energy",5.8,null,null,0.4,"J","","as-built","","","",false,"unmapped_property","results_discussion","The hardness val ues, as well as the impact energy in the as-built condition, are the lowest recorded in this study with 311 HV0.2 and 5.8 ± 0.4 J, respectively."],["oa:W4412399963","CP-Ti Grade 2","maximum oxygen solid-solution into Ti",2.5,null,null,null,"%","1600 ℃","","","","",false,"unmapped_property","results_discussion","At high temperatures above 1600℃, the maximum oxygen solid-solution into Ti is about 2.5%."],["oa:W4412400424","Ti-6Al-4V","tool wear",13.84,null,null,null,"%","room temperature","","","milling","",false,"unmapped_property","abstract","At 1194 r/min spindle speed, the MQL method achieved a maximum improvement in surface roughness of 15.33% at 358 mm/min and tool wear of 83.16% at 738 mm/min over flood cooling."],["oa:W4412400424","Ti-6Al-4V","tool wear",26.7,null,null,null,"µm","room temperature","","","milling","",false,"unmapped_property","abstract","The optimal milling settings for 26.7 µm tool wear and 0.221 µm surface roughness are discovered at a spindle speed of 1194 r/min and a feed rate of 358 mm/min using MQL cooling method."],["oa:W4412400424","Ti-6Al-4V","flank wear",95.305,4.01,186.6,null,"µm","","","","","",false,"unmapped_property","results_discussion","This pattern of increasing flank wear continues as the spindle speed is increased to its maximum of 2389 r/min in Fig. 5c, where tool wear increases to ranges of 4.01 to 186.6 µm for 358 mm/min, 6.15 to 249.4 µm for 538 mm/min, and 9.34 to 289 µm for 717 mm/min."],["oa:W4412400424","Ti-6Al-4V","flank wear",127.775,6.15,249.4,null,"µm","","","","","",false,"unmapped_property","results_discussion","This pattern of increasing flank wear continues as the spindle speed is increased to its maximum of 2389 r/min in Fig. 5c, where tool wear increases to ranges of 4.01 to 186.6 µm for 358 mm/min, 6.15 to 249.4 µm for 538 mm/min, and 9.34 to 289 µm for 717 mm/min."],["oa:W4412400424","Ti-6Al-4V","flank wear",149.17,9.34,289.0,null,"µm","","","","","",false,"unmapped_property","results_discussion","This pattern of increasing flank wear continues as the spindle speed is increased to its maximum of 2389 r/min in Fig. 5c, where tool wear increases to ranges of 4.01 to 186.6 µm for 358 mm/min, 6.15 to 249.4 µm for 538 mm/min, and 9.34 to 289 µm for 717 mm/min."],["oa:W4412400424","Ti-6Al-4V","flank wear",237.0,237.0,237.0,null,"µm","","","","","",false,"unmapped_property","results_discussion","The cutting tool achieves peak wear levels at this maximum feed rate of 717 mm/min, which is measured after a machined length of 4000 mm and is 237 µm at 1194 r/min, 249 µm at 1791 r/min, and 289 µm at 2389 r/min."],["oa:W4412400424","Ti-6Al-4V","flank wear",249.0,249.0,249.0,null,"µm","","","","","",false,"unmapped_property","results_discussion","The cutting tool achieves peak wear levels at this maximum feed rate of 717 mm/min, which is measured after a machined length of 4000 mm and is 237 µm at 1194 r/min, 249 µm at 1791 r/min, and 289 µm at 2389 r/min."],["oa:W4412400424","Ti-6Al-4V","flank wear",289.0,289.0,289.0,null,"µm","","","","","",false,"unmapped_property","results_discussion","The cutting tool achieves peak wear levels at this maximum feed rate of 717 mm/min, which is measured after a machined length of 4000 mm and is 237 µm at 1194 r/min, 249 µm at 1791 r/min, and 289 µm at 2389 r/min."],["oa:W4412400424","Ti-6Al-4V","flank wear",14.955,3.21,26.7,null,"µm","","","","","",false,"unmapped_property","results_discussion","In Fig. 6a, flank wear at 358 mm/min feed rate and 1194 r/min spindle speed are minimal, ranging from 3.21 to 26.7 µm."],["oa:W4412400424","Ti-6Al-4V","flank wear",21.27,4.74,37.8,null,"µm","","","","","",false,"unmapped_property","results_discussion","Nonetheless, as the feed rate increases to 538 mm/min, the flank wear range expands to 4.74 to 37.8 µm and further increases to 5.46 to 77.7 µm at a feed rate of 717 mm/min."],["oa:W4412400424","Ti-6Al-4V","flank wear",41.58,5.46,77.7,null,"µm","","","","","",false,"unmapped_property","results_discussion","Nonetheless, as the feed rate increases to 538 mm/min, the flank wear range expands to 4.74 to 37.8 µm and further increases to 5.46 to 77.7 µm at a feed rate of 717 mm/min."],["oa:W4412400424","Ti-6Al-4V","tool wear",0.28,0.28,0.28,null,"%","","","","","",false,"unmapped_property","results_discussion","For instance, Khan et al. [74] reported a 28% reduction in tool wear when comparing MQL conditions to dry milling of the Ti6V4Al."],["oa:W4412400424","Ti-6Al-4V","flank wear",0.1355,0.1355,0.1355,null,"%","","","","","",false,"unmapped_property","results_discussion","By comparing the findings at the maximum feed rate of 717 mm/min with a 4000 mm machine length, it was shown that flank wear deteriorated considerably more under flood cooling conditions than under MQL settings."],["oa:W4412400424","Ti-6Al-4V","flank wear",3.7614,3.7614,3.7614,null,"%","","","","","",false,"unmapped_property","results_discussion","The degree of flank wear sharply increased to 376.14% and 493.84%, respectively, as the feed rate rose to 538 mm/min and 738 mm/min."],["oa:W4412400424","Ti-6Al-4V","flank wear",4.9384,4.9384,4.9384,null,"%","","","","","",false,"unmapped_property","results_discussion","The degree of flank wear sharply increased to 376.14% and 493.84%, respectively, as the feed rate rose to 538 mm/min and 738 mm/min."],["oa:W4412400424","Ti-6Al-4V","flank wear",2.4404,2.4404,2.4404,null,"%","","","","","",false,"unmapped_property","results_discussion","The degree of flank wear rose from 244.04% at 358 mm/min to 320.67% at 538 mm/min and 317.09% at 738 mm/min, following a similar pattern at 1791 r/min spindle speed."],["oa:W4412400424","Ti-6Al-4V","flank wear",3.2067,3.2067,3.2067,null,"%","","","","","",false,"unmapped_property","results_discussion","The degree of flank wear rose from 244.04% at 358 mm/min to 320.67% at 538 mm/min and 317.09% at 738 mm/min, following a similar pattern at 1791 r/min spindle speed."],["oa:W4412400424","Ti-6Al-4V","flank wear",3.1709,3.1709,3.1709,null,"%","","","","","",false,"unmapped_property","results_discussion","The degree of flank wear rose from 244.04% at 358 mm/min to 320.67% at 538 mm/min and 317.09% at 738 mm/min, following a similar pattern at 1791 r/min spindle speed."],["oa:W4412400424","Ti-6Al-4V","flank wear",2.7479,2.7479,2.7479,null,"%","","","","","",false,"unmapped_property","results_discussion","On the contrary, the greatest flank wear severity under flood conditions was 274.79% at 358 mm/min feed rate and a maximum spindle speed of 2389 r/min."],["oa:W4412400424","Ti-6Al-4V","tool wear",26.7,null,null,null,"µm","","","","","",false,"unmapped_property","conclusions","With the MQL cooling method, the ideal milling parameters that balance cutting forces, tool wear, and surface finish quality were 0.221 µm surface roughness and 26.7 µm tool wear, which happened at 1194 r/min spindle speed and 358 mm/min feed rate."],["oa:W4412451334","AlSi10Mg","C",0.0,null,null,null,"m/cycleMPa-m","","","","","",false,"unmapped_property","table","AlSi10Mg\t1.8×10−11\t3.05\t2.9"],["oa:W4412451334","AlSi10Mg","ΔKth",2.9,null,null,null,"MPam","","","","","",false,"unmapped_property","table","AlSi10Mg\t1.8×10−11\t3.05\t2.9"],["oa:W4412451334","Ti-6Al-4V","C",0.0,null,null,null,"m/cycleMPa-m","","","","","",false,"unmapped_property","table","Ti-6Al-4V\t4.7×10−12\t3.55\t4.6"],["oa:W4412451334","Ti-6Al-4V","ΔKth",4.6,null,null,null,"MPam","","","","","",false,"unmapped_property","table","Ti-6Al-4V\t4.7×10−12\t3.55\t4.6"],["oa:W4412467887","Ti-6Al-4V","COF",24.6,null,null,null,"%","","","","","",false,"unmapped_property","conclusions",""],["oa:W4412467887","Ti-6Al-4V","COF",29.4,null,null,null,"%","","","","","",false,"unmapped_property","conclusions",""],["oa:W4412467887","Ti-6Al-4V","wear volume",51.2,null,null,null,"%","","","","","",false,"unmapped_property","conclusions",""],["oa:W4412513976","","Residual Stress of DLI",32.1,null,null,1.6,"MPa","","","","XRD-RSM","",false,"unmapped_property","table","−0.1\t40\t32.1 ± 1.6\t1.5 ± 1.3"],["oa:W4412513976","","Residual Stress of DLI",65.4,null,null,3.2,"MPa","","","","XRD-RSM","",false,"unmapped_property","table","0\t40\t65.4 ± 3.2\t−2.9 ± 2.1"],["oa:W4412513976","","Residual Stress of DLI",73.2,null,null,5.6,"MPa","","","","XRD-RSM","",false,"unmapped_property","table","+0.1\t40\t73.2 ± 5.6\t−4.8 ± 2.6"],["oa:W4412513976","","Residual Stress of DLI",96.3,null,null,4.5,"MPa","","","","XRD-RSM","",false,"unmapped_property","table","+0.2\t40\t96.3 ± 4.5\t−5.5 ± 2.4"],["oa:W4412513976","","Residual Stress of DLI",74.5,null,null,3.1,"MPa","","","","XRD-RSM","",false,"unmapped_property","table","+0.1\t20\t74.5 ± 3.1\t−8.3 ± 19.8"],["oa:W4412513976","","Residual Stress of DLI",76.6,null,null,4.9,"MPa","","","","XRD-RSM","",false,"unmapped_property","table","+0.1\t30\t76.6 ± 4.9\t−6.1 ± 9.6"],["oa:W4412513976","","Residual Stress of DLI",69.5,null,null,3.2,"MPa","","","","XRD-RSM","",false,"unmapped_property","table","+0.1\t50\t69.5 ± 3.2\t3.0 ± 1.2"],["oa:W4412513976","","Residual Stress of DS",1.5,null,null,1.3,"MPa","","","","XRD-RSM","",false,"unmapped_property","table","−0.1\t40\t32.1 ± 1.6\t1.5 ± 1.3"],["oa:W4412513976","","Residual Stress of DS",-2.9,null,null,2.1,"MPa","","","","XRD-RSM","",false,"unmapped_property","table","0\t40\t65.4 ± 3.2\t−2.9 ± 2.1"],["oa:W4412513976","","Residual Stress of DS",-4.8,null,null,2.6,"MPa","","","","XRD-RSM","",false,"unmapped_property","table","+0.1\t40\t73.2 ± 5.6\t−4.8 ± 2.6"],["oa:W4412513976","","Residual Stress of DS",-5.5,null,null,2.4,"MPa","","","","XRD-RSM","",false,"unmapped_property","table","+0.2\t40\t96.3 ± 4.5\t−5.5 ± 2.4"],["oa:W4412513976","","Residual Stress of DS",-8.3,null,null,19.8,"MPa","","","","XRD-RSM","",false,"unmapped_property","table","+0.1\t20\t74.5 ± 3.1\t−8.3 ± 19.8"],["oa:W4412513976","","Residual Stress of DS",-6.1,null,null,9.6,"MPa","","","","XRD-RSM","",false,"unmapped_property","table","+0.1\t30\t76.6 ± 4.9\t−6.1 ± 9.6"],["oa:W4412513976","","Residual Stress of DS",3.0,null,null,1.2,"MPa","","","","XRD-RSM","",false,"unmapped_property","table","+0.1\t50\t69.5 ± 3.2\t3.0 ± 1.2"],["oa:W4412635612","Ti-6Al-4V","size of the majority of the micropores",25.0,0.0,50.0,null,"µm","","","","","",false,"unmapped_property","methods","Statistical data further indicate that the size of the majority of the micropores in both the H and V specimens with densities of 99.986% and 99.995% was below 50 µm in a given volume, but this does not exclude the possibility of fewer large defects (c)."],["oa:W4412635612","Ti-6Al-4V","dominant surface crack initiation",86.0,null,null,null,"%","","AT","","","",false,"unmapped_property","methods","In the AT state, the dominant surface crack initiation accounted for 86% of the fractured specimens, consisting of two representative defect types—micropores and lack of fusion (LOF)."],["oa:W4412644275","TiNiti","Sound velocity (m/s)",61765940.0,null,null,null,"m/s","","","","","",false,"unmapped_property","table","TiNiti\t44308200\t61765940\t27.32 × 10648.6 × 106"],["oa:W4412644275","TiNiti","Impedance(m2·s)",27320000000.0,null,null,null,"m2·s","","","","","",false,"unmapped_property","table","TiNiti\t44308200\t61765940\t27.32 × 10648.6 × 106"],["oa:W4412699851","Ti-35Nb","contact angle",45.0,null,null,null,"°","room temperature","","","sessile drop method","",false,"unmapped_property","methods","Wettability and surface energy The wettability and surface energy of the Ti-35Nb-xSi alloys (x = 0, 0.5 and 1.0 wt.%) was determined by the contact angle test using the sessile drop method."],["oa:W4412699851","Ti-35Nb-0.5Si","contact angle",42.0,null,null,null,"°","room temperature","","","sessile drop method","",false,"unmapped_property","methods","Wettability and surface energy The wettability and surface energy of the Ti-35Nb-xSi alloys (x = 0, 0.5 and 1.0 wt.%) was determined by the contact angle test using the sessile drop method."],["oa:W4412699851","Ti-35Nb-1Si","contact angle",38.0,null,null,null,"°","room temperature","","","sessile drop method","",false,"unmapped_property","methods","Wettability and surface energy The wettability and surface energy of the Ti-35Nb-xSi alloys (x = 0, 0.5 and 1.0 wt.%) was determined by the contact angle test using the sessile drop method."],["oa:W4412699851","Ti-35Nb","contact angle (θ)",19.6,19.2,20.0,0.4,"°","","as-cast","","","",false,"unmapped_property","results_discussion","According to Figure 11, the as-cast Ti-35Nb-xSi (x = 0, 0.5 and 1.0 wt.%) alloys had the following θ values, respectively: 19.6° ± 0.4°, 19.4° ± 0.4° and 20.7° ± 0.4°."],["oa:W4412699851","Ti-35Nb-0.5Si","contact angle (θ)",19.4,19.0,19.8,0.4,"°","","as-cast","","","",false,"unmapped_property","results_discussion","According to Figure 11, the as-cast Ti-35Nb-xSi (x = 0, 0.5 and 1.0 wt.%) alloys had the following θ values, respectively: 19.6° ± 0.4°, 19.4° ± 0.4° and 20.7° ± 0.4°."],["oa:W4412699851","Ti-35Nb-1Si","contact angle (θ)",20.7,20.3,21.1,0.4,"°","","as-cast","","","",false,"unmapped_property","results_discussion","According to Figure 11, the as-cast Ti-35Nb-xSi (x = 0, 0.5 and 1.0 wt.%) alloys had the following θ values, respectively: 19.6° ± 0.4°, 19.4° ± 0.4° and 20.7° ± 0.4°."],["oa:W4412699851","Ti-35Nb-0.5Si","contact angle (θ)",17.1,16.6,17.6,0.5,"°","","WQ","","","",false,"unmapped_property","results_discussion","Regarding to the WQ Ti-35Nb-xSi alloys, the alloy with the addition of 0.5 wt.% Si had a contact angle of 17.1° ± 0.5°, the lowest in this processing condition and also of all the alloys investigated in this study."],["oa:W4412778662","Ti-6Al-4V","bond strength",29.2,25.8,32.6,3.4,"MPa","","","","","",false,"unmapped_property","results_discussion","Adhesion tests revealed that the HA50-Ti25-MgO25 coating attained an average bond strength of 29.2 ± 3.4 MPa, which is considerably higher than the 6.9 ± 0.6 MPa measured for the pure HA layer."],["oa:W4412778662","Ti-6Al-4V","bond strength",6.9,6.3,7.5,0.6,"MPa","","","","","",false,"unmapped_property","results_discussion","Adhesion tests revealed that the HA50-Ti25-MgO25 coating attained an average bond strength of 29.2 ± 3.4 MPa, which is considerably higher than the 6.9 ± 0.6 MPa measured for the pure HA layer."],["oa:W4412778662","Ti-6Al-4V","bond strength",29.2,25.8,32.6,3.4,"MPa","","","","","",false,"unmapped_property","conclusions","The average bond strength increased dramatically from 6.9 ± 0.6 MPa (pure HA) to 29.2 ± 3.4 MPa for the composite coating—a 4.2-fold improvement."],["oa:W4412778662","Ti-6Al-4V","bond strength",6.9,6.3,7.5,0.6,"MPa","","","","","",false,"unmapped_property","conclusions","The average bond strength increased dramatically from 6.9 ± 0.6 MPa (pure HA) to 29.2 ± 3.4 MPa for the composite coating—a 4.2-fold improvement."],["oa:W4412785603","Ti-6Al-4V","σ−1",625.0,null,null,null,"MPa","","","","","",false,"unmapped_property","discussion","The mechanical performance and very-high-cycle fatigue testing results of the titanium alloy indicate that σb has a value of 999 MPa, σ−1 and σb* are approximately equal to 625 MPa and σ−1* has a value of 550 MPa."],["oa:W4412785603","Ti-6Al-4V","σb*",625.0,null,null,null,"MPa","","","","","",false,"unmapped_property","discussion","The mechanical performance and very-high-cycle fatigue testing results of the titanium alloy indicate that σb has a value of 999 MPa, σ−1 and σb* are approximately equal to 625 MPa and σ−1* has a value of 550 MPa."],["oa:W4412785603","Ti-6Al-4V","σ−1*",550.0,null,null,null,"MPa","","","","","",false,"unmapped_property","discussion","The mechanical performance and very-high-cycle fatigue testing results of the titanium alloy indicate that σb has a value of 999 MPa, σ−1 and σb* are approximately equal to 625 MPa and σ−1* has a value of 550 MPa."],["oa:W4412785603","Ti-6Al-4V","O",0.2,0.2,0.2,null,"%","","","","","",false,"unmapped_property","table","Residual\t5.5~6.75\t3.5~4.5\t0.30\t0.08\t0.015\t0.2\t0.05\t0.40"],["oa:W4412785603","Ti-6Al-4V","Fe",0.3,0.3,0.3,null,"%","","","","","",false,"unmapped_property","table","Residual\t5.5~6.75\t3.5~4.5\t0.30\t0.08\t0.015\t0.2\t0.05\t0.40"],["oa:W4412785603","Ti-6Al-4V","C",0.08,0.08,0.08,null,"%","","","","","",false,"unmapped_property","table","Residual\t5.5~6.75\t3.5~4.5\t0.30\t0.08\t0.015\t0.2\t0.05\t0.40"],["oa:W4412785603","Ti-6Al-4V","H",0.015,0.015,0.015,null,"%","","","","","",false,"unmapped_property","table","Residual\t5.5~6.75\t3.5~4.5\t0.30\t0.08\t0.015\t0.2\t0.05\t0.40"],["oa:W4412785603","Ti-6Al-4V","N",0.05,0.05,0.05,null,"%","","","","","",false,"unmapped_property","table","Residual\t5.5~6.75\t3.5~4.5\t0.30\t0.08\t0.015\t0.2\t0.05\t0.40"],["oa:W4412785603","Ti-6Al-4V","Other Elements",0.4,0.4,0.4,null,"%","","","","","",false,"unmapped_property","table","Residual\t5.5~6.75\t3.5~4.5\t0.30\t0.08\t0.015\t0.2\t0.05\t0.40"],["oa:W4412847657","Ti-6Al-4V","microstructure",0.0,null,null,null,"","","900 °C/5 min","martensitic α'","","",false,"unmapped_property","results_discussion","Microscopic images in Figs. b and b indicate that, following thermochemical treatment at 900 °C for 5 min, the microstructures of samples S10 and S19 remain predominantly composed of α′ martensite (because of low temperature and short time)."],["oa:W4412847657","Ti-6Al-4V","vanadium content",0.0,null,null,null,"wt%","","900 °C/5 min","","","",false,"unmapped_property","results_discussion","At the peak intensity within the white region, the nitrogen content (mass percent, wt%) reaches 11.197%, while aluminum and vanadium contents are 3.872% and 0.0%, respectively."],["oa:W4412847657","Ti-6Al-4V","microstructure",0.0,null,null,null,"","","as-built SLM","lamellar","SEM","",false,"unmapped_property","results_discussion","SEM analysis (Fig. a,b) carried out on internal areas of samples subjected to gas nitriding at 900 °C for 5 min reveals that, due to the short holding time, the initial microstructure characteristic of the Ti6Al4V alloy produced by SLM, primarily composed of α′ acicular martensite, was not entirely transformed into the lamellar α + β phase (the microstructure is a mixture of α and β plates),."],["oa:W4412847657","Ti-6Al-4V","vanadium content",0.931,null,null,null,"wt%","","900 °C/10 min","","","",false,"unmapped_property","results_discussion","As shown in Fig. e, the maximum nitrogen content, measured at a depth (point) of 1.206 µm, is 11.502%, while the concentrations of the alloying elements vanadium and aluminum are 0.931% and 3.057%, respectively."],["oa:W4412847657","Ti-6Al-4V","O2 content",28.022,null,null,null,"%","","as-built SLM","martensitic α'","","",false,"unmapped_property","results_discussion","In the area labeled with 1 (Fig. e), located at a depth of 12.281 µm, the O2 content reaches 28.022%, while N2 is entirely absent (0.0%)."],["oa:W4412847657","Ti-6Al-4V","O2",0.92,null,null,null,"%","","as-built SLM","martensitic α'","","",false,"unmapped_property","results_discussion","In the subsequent layer (the area marked with 2), situated below the oxygen-rich region (label 1), nitrogen is extremely low with an average concentration of 0.45%, whereas O2 has an average level of 0.92%."],["oa:W4412847657","Ti-6Al-4V","N2",0.45,null,null,null,"%","","as-built SLM","martensitic α'","","",false,"unmapped_property","results_discussion","In the subsequent layer (the area marked with 2), situated below the oxygen-rich region (label 1), nitrogen is extremely low with an average concentration of 0.45%, whereas O2 has an average level of 0.92%."],["oa:W4412847657","Ti-6Al-4V","transformation of acicular martensite α′ into a mixture of α-phase in matrix β",0.0,null,null,null,"","","gas nitrided 900 °C/10 min","bimodal","","",false,"unmapped_property","results_discussion","The thermochemical gas nitriding at 900 °C for 10 min also led to the transformation of acicular martensite α′ into a mixture of α-phase in matrix β, as observed in the interior microstructure of the samples (Fig. a,b)."],["oa:W4412847657","Ti-6Al-4V","higher absorption and diffusion of nitrogen",0.0,null,null,null,"","","gas nitrided 900 °C/15 min in SF using CSE","","","",false,"unmapped_property","results_discussion","Gas nitriding at 900 °C for 15 min, in SF, using CSE, resulted in higher absorption and diffusion of nitrogen in the SLM Ti6Al4V substrate (Fig. a–e) compared to nitriding in SF, for 5 and 10 min respectively, and nitriding in EF under identical thermochemical conditions (Fig. )."],["oa:W4412847657","Ti-6Al-4V","nitrogen content",13.36,null,null,null,"%","","gas nitrided 900 °C/15 min in SF using CSE","","SEM–EDS line scan","",false,"unmapped_property","results_discussion","According to the SEM–EDS line scan (Fig. e), the nitrogen content reaches 13.36% at a depth of 1.32 µm."],["oa:W4412847657","SLM Ti6Al4V","nitrogen content",2.29,null,null,null,"%","","gas nitriding at 900 °C for 15 min","","","",false,"unmapped_property","results_discussion","In contrast, the nitrogen content at the same location is significantly low, at only 2.29%."],["oa:W4412847657","SLM Ti6Al4V","nitrogen concentration",3.68,null,null,null,"%","","gas nitriding at 1050 °C for 5 min","","","",false,"unmapped_property","results_discussion","It is found that the layer corresponding to the compound layer exhibits a high nitrogen concentration, containing an average percentage of 3.68%."],["oa:W4412847657","SLM Ti6Al4V","nitrogen concentration",3.86,null,null,null,"%","","gas nitriding at 900 °C for 15 min","","","",false,"unmapped_property","results_discussion","Beneath this layer, a continuous area (layer) is observed (Fig. c–e), containing an average nitrogen concentration of 3.86%."],["oa:W4412847657","SLM Ti6Al4V","vanadium concentration",1.56,null,null,null,"%","","gas nitriding at 900 °C for 15 min","","","",false,"unmapped_property","results_discussion","In this area, vanadium (an average of 1.56%) is expelled towards the interior of the substrate."],["oa:W4412847657","Ti-6Al-4V","oxygen",27.69,null,null,null,"%","","","","","",false,"unmapped_property","results_discussion","Above this area, a layer is identified which, following the SEM–EDS line scan analysis (Fig. d and e), is confirmed to be an oxide layer because, in this layer, the average concentration of oxygen is 27.69%."],["oa:W4412847657","Ti-6Al-4V","microstructure",0.0,null,null,null,"","","","lamellar","","",false,"unmapped_property","results_discussion","Micrographs from the central area of the samples, after nitriding at 1050 °C, with a holding time of only 5 min, show a lamellar α + β microstructure (Fig. a–b)."],["oa:W4412847657","Ti-6Al-4V","nitrogen absorption",0.0,null,null,null,"","","","","","",false,"unmapped_property","results_discussion","Increasing the holding time to 10 min during the thermochemical nitriding treatment in SF, at a temperature of 1050 °C, resulted in increased nitrogen absorption (Fig. a–e), also demonstrated by the dark golden color of the sample (S5) (Fig. a)."],["oa:W4412847657","Ti-6Al-4V","nitrogen concentration",0.0,null,null,null,"","","","","","",false,"unmapped_property","results_discussion","SEM–EDS line scan analysis (Fig. d–e), indicates a low concentration of nitrogen in the upper layers of the sample cross-section, also confirmed by the low microhardness compared to that after nitriding at 900 °C for the same holding time."],["oa:W4412847657","Ti-6Al-4V","microstructure",0.0,null,null,null,"","","","Widmanstätten","","",false,"unmapped_property","results_discussion","The gas nitriding thermochemical treatment at 1050 °C, for 10 min, determined, in the internal microstructure of the samples, the transformation of the α′ initial martensite into the Widmanstätten microstructure (Fig. a–d), a result that is in agreement with,."],["oa:W4412847657","Ti-6Al-4V","surface color",0.0,null,null,null,"","","","","","",false,"unmapped_property","results_discussion","After gas nitriding at 1050 °C, for 15 min, in SF (Fig. a–e), the color of the sample surface became darker (dark gold), which proves that the deposited film is richer in nitrogen (Fig. a)."],["oa:W4412847657","Ti-6Al-4V","N2",2.4,null,null,null,"%","","as-built SLM","","","",false,"unmapped_property","results_discussion","According to line scan analysis (Fig. d,e), these areas contain an average percentage of 2.4% N2."],["oa:W4412847657","Ti-6Al-4V","nitrogen compound layer thickness",17.93,null,null,1.35,"µm","","as-built SLM","","","",false,"unmapped_property","results_discussion","Increasing the nitriding temperature determined both the increase in the thickness of the nitrogen compound layer (Fig. b,c) (an average of 17.93 ± 1.35 µm, Table ) and its nitrogen concentration to an average of 4.07% (Fig. d–e)."],["oa:W4412847657","Ti-6Al-4V","nitrogen concentration",4.07,null,null,null,"%","","as-built SLM","","","",false,"unmapped_property","results_discussion","Increasing the nitriding temperature determined both the increase in the thickness of the nitrogen compound layer (Fig. b,c) (an average of 17.93 ± 1.35 µm, Table ) and its nitrogen concentration to an average of 4.07% (Fig. d–e)."],["oa:W4412847657","Ti-6Al-4V","grain morphology",1.0,null,null,null,"","","as-built SLM","equiaxed α","","",false,"unmapped_property","results_discussion","In addition, equiaxed α grains were observed only after 15 min, at 1050 °C (Figs. c and c)."],["oa:W4412847657","Ti-6Al-4V","nitrogen concentration",5.0,null,null,null,"%","","nitriding in SF, 1200 °C, 15 min","","SEM–EDS analysis","",false,"unmapped_property","results_discussion","Nitriding in SF at 1200 °C, for 15 min (Fig. a–e), increased the nitrogen concentration in the compound layer to 5% (Fig. d,e)."],["oa:W4412847657","Ti-6Al-4V","total process times",42.0,null,null,null,"min","","SLM","","","",false,"unmapped_property","results_discussion","In SF, for example, the total time for thermochemical treatment carried out at 1200 °C, for 15 min, is 42 min, while 135 min were required for the same process in EF."],["oa:W4412847657","Ti-6Al-4V","total process times",135.0,null,null,null,"min","","SLM","","","",false,"unmapped_property","results_discussion","In SF, for example, the total time for thermochemical treatment carried out at 1200 °C, for 15 min, is 42 min, while 135 min were required for the same process in EF."],["oa:W4412847657","Ti-6Al-4V","Oxygen [%]",0.13,0.13,0.13,null,"%","","","","","",false,"unmapped_property","table","Ti6Al4V ELI\tbalance\t5.50–6.50\t3.50–4.50\t0.25\t0.13\t0.08\t0.03\t0.0125\t0.005\t< 0.10"],["oa:W4412847657","Ti-6Al-4V","Iron [%]",0.25,0.25,0.25,null,"%","","","","","",false,"unmapped_property","table","Ti6Al4V ELI\tbalance\t5.50–6.50\t3.50–4.50\t0.25\t0.13\t0.08\t0.03\t0.0125\t0.005\t< 0.10"],["oa:W4412847657","Ti-6Al-4V","Carbon [%]",0.08,0.08,0.08,null,"%","","","","","",false,"unmapped_property","table","Ti6Al4V ELI\tbalance\t5.50–6.50\t3.50–4.50\t0.25\t0.13\t0.08\t0.03\t0.0125\t0.005\t< 0.10"],["oa:W4412847657","Ti-6Al-4V","Nitrogen [%]",0.03,0.03,0.03,null,"%","","","","","",false,"unmapped_property","table","Ti6Al4V ELI\tbalance\t5.50–6.50\t3.50–4.50\t0.25\t0.13\t0.08\t0.03\t0.0125\t0.005\t< 0.10"],["oa:W4412847657","Ti-6Al-4V","Hydrogen [%]",0.0125,0.0125,0.0125,null,"%","","","","","",false,"unmapped_property","table","Ti6Al4V ELI\tbalance\t5.50–6.50\t3.50–4.50\t0.25\t0.13\t0.08\t0.03\t0.0125\t0.005\t< 0.10"],["oa:W4412847657","Ti-6Al-4V","Yttirum [%]",0.005,0.005,0.005,null,"%","","","","","",false,"unmapped_property","table","Ti6Al4V ELI\tbalance\t5.50–6.50\t3.50–4.50\t0.25\t0.13\t0.08\t0.03\t0.0125\t0.005\t< 0.10"],["oa:W4412847657","Ti-6Al-4V","Other [%]",0.05,0.0,0.1,null,"%","","","","","",false,"unmapped_property","table","Ti6Al4V ELI\tbalance\t5.50–6.50\t3.50–4.50\t0.25\t0.13\t0.08\t0.03\t0.0125\t0.005\t< 0.10"],["oa:W4412882903","Ti-6Al-4V","deformation",0.63,null,null,null,"mm","","","","","",false,"unmapped_property","conclusions","seen that in a 304LSteel chassis, it caused deformation of 0.33mm while on a Ti-6AL-4V chassis, it caused deformation of 0.630 mm."],["oa:W4412930192","Ti-6Al-4V","corrosion resistance",0.076,null,null,0.01,"MΩ·cm2","","","","","",false,"unmapped_property","results_discussion","Coatings with 0.5, 1, and 2 wt.% ADP showed a pronounced anodic shift of corrosion potential to 525 ± 29, 793 ± 35, and 816 ± 70 mV vs. RHE, respectively, along with a uniform corrosion resistance of 0.076 ±
