Repository: akhtar07/tisci-explorer

# TiSci Explorer

A read-only, static explorer for **TiSci**, an autonomous research agent for titanium alloys. TiSci reads the
titanium-alloy literature, builds a knowledge graph and a table of measured values, proposes hypotheses where the
graph has gaps, and tests them with DFT (MACE / VASP) and the ICME-lite multiscale chain.

**Live site:** https://akhtar07.github.io/tisci-explorer/

The site has seven sections:

| Section | What it shows |
|---|---|
| Overview | Corpus → graph → facts → hypotheses → verdicts, with the snapshot's counts |
| Worked example | One full loop for W in α-Ti: graph path, hypothesis, novelty check, DFT test, verdict, follow-up, DAMASK |

File: data/facts/other.json (part 91 of 112)
0.010, 0.066 ± 0.016, and 0.053 ± 0.010 MΩ·cm2."],["oa:W4412930192","Ti-6Al-4V","corrosion resistance",0.066,null,null,0.016,"MΩ·cm2","","","","","",false,"unmapped_property","results_discussion","Coatings with 0.5, 1, and 2 wt.% ADP showed a pronounced anodic shift of corrosion potential to 525 ± 29, 793 ± 35, and 816 ± 70 mV vs. RHE, respectively, along with a uniform corrosion resistance of 0.076 ± 0.010, 0.066 ± 0.016, and 0.053 ± 0.010 MΩ·cm2."],["oa:W4412930192","Ti-6Al-4V","corrosion resistance",0.053,null,null,0.01,"MΩ·cm2","","","","","",false,"unmapped_property","results_discussion","Coatings with 0.5, 1, and 2 wt.% ADP showed a pronounced anodic shift of corrosion potential to 525 ± 29, 793 ± 35, and 816 ± 70 mV vs. RHE, respectively, along with a uniform corrosion resistance of 0.076 ± 0.010, 0.066 ± 0.016, and 0.053 ± 0.010 MΩ·cm2."],["oa:W4412930192","Ti-6Al-4V","corrosion current",209.0,null,null,81.0,"nA/cm2","","","","","",false,"unmapped_property","results_discussion","The TVA {0.1; 400; 50} sample showed inconsistent corrosion values of 209 ± 81 nA/cm2 and high anodic passivation currents of 3.3 ± 0.4 µA/cm2, suggesting failed coating formation and high amorphization in comparison to anodic passivation currents of 1.3 ± 0.1, 1.9 ± 0.3, and 1.3 ± 0.5 µA/cm2 for 0.5, 1, and 2 wt.% of the ADP additive, respectively."],["oa:W4412930192","Ti-6Al-4V","anodic passivation current",3.3,null,null,0.4,"µA/cm2","","","","","",false,"unmapped_property","results_discussion","The TVA {0.1; 400; 50} sample showed inconsistent corrosion values of 209 ± 81 nA/cm2 and high anodic passivation currents of 3.3 ± 0.4 µA/cm2, suggesting failed coating formation and high amorphization in comparison to anodic passivation currents of 1.3 ± 0.1, 1.9 ± 0.3, and 1.3 ± 0.5 µA/cm2 for 0.5, 1, and 2 wt.% of the ADP additive, respectively."],["oa:W4412930192","Ti-6Al-4V","corrosion current",153.0,null,null,24.0,"nA/cm2","","","","","",false,"unmapped_property","results_discussion","Upon increasing the ADP content to 0.5 wt.%, a reduction in Icorr to 153 ± 24 nA/cm2 was observed, followed by a subsequent rise in Icorr with further increases in ADP content."],["oa:W4412930192","Ti-6Al-4V","corrosion resistance",0.025,null,null,0.011,"MΩ·cm2","","","","","",false,"unmapped_property","conclusions","Notably, at 5 wt.% ADP, the coating was completely covered by calcium phosphate compounds, which significantly decreased corrosion protection from 0.066 ± 0.016 at 2 wt.% ADP to 0.025 ± 0.011 MΩ·cm2 at 5 wt.% ADP."],["oa:W4412930192","Ti-6Al-4V","corrosion potential",525.0,null,null,29.0,"mVvs.RHE","","","","","",false,"unmapped_property","results_discussion","Coatings with 0.5, 1, and 2 wt.% ADP showed a pronounced anodic shift of corrosion potential to 525 ± 29, 793 ± 35, and 816 ± 70 mV vs. RHE, respectively, along with a uniform corrosion resistance of 0.076 ± 0.010, 0.066 ± 0.016, and 0.053 ± 0.010 MΩ·cm2."],["oa:W4412930192","Ti-6Al-4V","corrosion potential",793.0,null,null,35.0,"mVvs.RHE","","","","","",false,"unmapped_property","results_discussion","Coatings with 0.5, 1, and 2 wt.% ADP showed a pronounced anodic shift of corrosion potential to 525 ± 29, 793 ± 35, and 816 ± 70 mV vs. RHE, respectively, along with a uniform corrosion resistance of 0.076 ± 0.010, 0.066 ± 0.016, and 0.053 ± 0.010 MΩ·cm2."],["oa:W4412930192","Ti-6Al-4V","corrosion potential",816.0,null,null,70.0,"mVvs.RHE","","","","","",false,"unmapped_property","results_discussion","Coatings with 0.5, 1, and 2 wt.% ADP showed a pronounced anodic shift of corrosion potential to 525 ± 29, 793 ± 35, and 816 ± 70 mV vs. RHE, respectively, along with a uniform corrosion resistance of 0.076 ± 0.010, 0.066 ± 0.016, and 0.053 ± 0.010 MΩ·cm2."],["oa:W4412930195","Ti-6Al-4V","CTi",46.0,null,null,null,"%","","","","Micro-X-ray spectral analysis","",false,"unmapped_property","results_discussion","Titanium, aluminum, and vanadium diffuse through the entire copper interlayer with average concentrations of CTi = 46%, CAl = 0.85%, and CV = 4.4% at t = 30 min and CTi = 32%, CAl = 0.12%, and CV = 4.4% at t = 15 min."],["oa:W4412930195","Ti-6Al-4V","CTi",32.0,null,null,null,"%","","","","Micro-X-ray spectral analysis","",false,"unmapped_property","results_discussion","Titanium, aluminum, and vanadium diffuse through the entire copper interlayer with average concentrations of CTi = 46%, CAl = 0.85%, and CV = 4.4% at t = 30 min and CTi = 32%, CAl = 0.12%, and CV = 4.4% at t = 15 min."],["oa:W4412940422","Ti-5Al-5Mo-5V-3Cr","O isoconcentration surfaces at 4At.% O",4.0,null,null,null,"At.%","","","","atom probe tomography","",false,"unmapped_property","results_discussion","The three-dimensional reconstructions of the alloys revealed O isoconcentration surfaces at 4At.% O (Fig. 1b), as shown by atom probe tomography (APT)."],["oa:W4413115229","Ti-6Al-4V","density",4510.0,null,null,null,"kgm-3","","","","","",false,"unmapped_property","methods","Titanium alloy TC4 was selected, with a melting point of 1668 °C, a boiling point of 3287 °C, and a density of 4.51 × 103 kg m−3."],["oa:W4413128270","Ti-6Al-4V","Von Mises stress",58.0,null,null,null,"MPa","","","","","",true,"unmapped_property","results_discussion","Von Mises stress ranged from 58 MPa to 1780 MPa, with the highest stresses located at the machined surface of the material."],["oa:W4413128270","Ti-6Al-4V","Von Mises stress",1780.0,null,null,null,"MPa","","","","","",true,"unmapped_property","results_discussion","Von Mises stress ranged from 58 MPa to 1780 MPa, with the highest stresses located at the machined surface of the material."],["oa:W4413128270","Ti-6Al-4V","plastic strain accumulation rate in the surface and near-surface region",53.0,null,null,null,"%","","","","","",true,"unmapped_property","results_discussion","The plastic strain accumulation rate in the surface and nearsurface region is approximately 53% higher than the model average, 58% higher than in the transition zone, and 63% higher than in the lower region, which can be considered as a reasonable representation of bulk material behaviour."],["oa:W4413128270","Ti-6Al-4V","plastic strain accumulation rate in the transition zone",58.0,null,null,null,"%","","","","","",true,"unmapped_property","results_discussion","The plastic strain accumulation rate in the surface and nearsurface region is approximately 53% higher than the model average, 58% higher than in the transition zone, and 63% higher than in the lower region, which can be considered as a reasonable representation of bulk material behaviour."],["oa:W4413128270","Ti-6Al-4V","plastic strain accumulation rate in the lower region",63.0,null,null,null,"%","","","","","",true,"unmapped_property","results_discussion","The plastic strain accumulation rate in the surface and nearsurface region is approximately 53% higher than the model average, 58% higher than in the transition zone, and 63% higher than in the lower region, which can be considered as a reasonable representation of bulk material behaviour."],["oa:W4413301688","Ti-6Al-4V","I corr",1.799,null,null,null,"×10–5A/cm2","","","","","",false,"unmapped_property","table","Ti6Al4V\t–0.272\t–0.866\t1.799\t1987.6"],["oa:W4413301688","Mo#D1%","I corr",1.212,null,null,null,"×10–5A/cm2","","","","","",false,"unmapped_property","table","Mo#D1%\t–0.226\t–0.864\t1.212\t2145.9"],["oa:W4413301688","Mo#D2%","I corr",0.858,null,null,null,"×10–5A/cm2","","","","","",false,"unmapped_property","table","Mo#D2%\t–0.157\t–0.824\t0.858\t1865.5"],["oa:W4413301688","Mo#D4%","I corr",1.074,null,null,null,"×10–5A/cm2","","","","","",false,"unmapped_property","table","Mo#D4%\t–0.034\t–0.688\t1.074\t5573.4"],["oa:W4413301688","Ti-6Al-4V","R p",1987.6,null,null,null,"Ω","","","","","",false,"unmapped_property","table","Ti6Al4V\t–0.272\t–0.866\t1.799\t1987.6"],["oa:W4413301688","Mo#D1%","R p",2145.9,null,null,null,"Ω","","","","","",false,"unmapped_property","table","Mo#D1%\t–0.226\t–0.864\t1.212\t2145.9"],["oa:W4413301688","Mo#D2%","R p",1865.5,null,null,null,"Ω","","","","","",false,"unmapped_property","table","Mo#D2%\t–0.157\t–0.824\t0.858\t1865.5"],["oa:W4413301688","Mo#D4%","R p",5573.4,null,null,null,"Ω","","","","","",false,"unmapped_property","table","Mo#D4%\t–0.034\t–0.688\t1.074\t5573.4"],["oa:W4413301688","Ti-6Al-4V","OCP",-0.272,null,null,null,"V","","","","","",false,"unmapped_property","table","Ti6Al4V\t–0.272\t–0.866\t1.799\t1987.6"],["oa:W4413301688","Mo#D1%","OCP",-0.226,null,null,null,"V","","","","","",false,"unmapped_property","table","Mo#D1%\t–0.226\t–0.864\t1.212\t2145.9"],["oa:W4413301688","Mo#D2%","OCP",-0.157,null,null,null,"V","","","","","",false,"unmapped_property","table","Mo#D2%\t–0.157\t–0.824\t0.858\t1865.5"],["oa:W4413301688","Mo#D4%","OCP",-0.034,null,null,null,"V","","","","","",false,"unmapped_property","table","Mo#D4%\t–0.034\t–0.688\t1.074\t5573.4"],["oa:W4413301688","Ti-6Al-4V","E corr",-0.866,null,null,null,"V","","","","","",false,"unmapped_property","table","Ti6Al4V\t–0.272\t–0.866\t1.799\t1987.6"],["oa:W4413301688","Mo#D1%","E corr",-0.864,null,null,null,"V","","","","","",false,"unmapped_property","table","Mo#D1%\t–0.226\t–0.864\t1.212\t2145.9"],["oa:W4413301688","Mo#D2%","E corr",-0.824,null,null,null,"V","","","","","",false,"unmapped_property","table","Mo#D2%\t–0.157\t–0.824\t0.858\t1865.5"],["oa:W4413301688","Mo#D4%","E corr",-0.688,null,null,null,"V","","","","","",false,"unmapped_property","table","Mo#D4%\t–0.034\t–0.688\t1.074\t5573.4"],["oa:W4413378127","Ti-6Al-4V","reduction ratio range of cutting forces",35.26,null,null,null,"%","","","","","",false,"unmapped_property","methods","Compared with conventional milling, ultrasonic-vibration-assisted milling achieved a reduction ratio range of cutting forces from 35.26% to 56.47%, with the maximum reduction occurring at a spindle speed of 3000 rpm."],["oa:W4413378127","Ti-6Al-4V","reduction ratio range of cutting forces",56.47,null,null,null,"%","","","","","",false,"unmapped_property","methods","Compared with conventional milling, ultrasonic-vibration-assisted milling achieved a reduction ratio range of cutting forces from 35.26% to 56.47%, with the maximum reduction occurring at a spindle speed of 3000 rpm."],["oa:W4413378127","Ti-6Al-4V","percentage reduction in the Z-direction cutting force",39.17,null,null,null,"%","","","","","",false,"unmapped_property","methods","Specifically, when the cutting depth was 0.1 mm, the minimum percentage reduction in the Z-direction cutting force achieved by ultrasonic-vibration-assisted milling was 39.17%; when the cutting depth reached 0.4 mm, the maximum percentage reduction was 46.73%."],["oa:W4413378127","Ti-6Al-4V","percentage reduction in the Z-direction cutting force",46.73,null,null,null,"%","","","","","",false,"unmapped_property","methods","Specifically, when the cutting depth was 0.1 mm, the minimum percentage reduction in the Z-direction cutting force achieved by ultrasonic-vibration-assisted milling was 39.17%; when the cutting depth reached 0.4 mm, the maximum percentage reduction was 46.73%."],["oa:W4413378127","Ti-6Al-4V","percentage reduction in the Z-direction cutting force",51.34,null,null,null,"%","","","","","",false,"unmapped_property","methods","When the feed rate was 100 mm/min, the maximum percentage reduction in the Z-direction cutting force achieved by ultrasonic-vibration-assisted milling was 51.34%; when the feed rate reached 0.4 mm, the minimum percentage reduction was 36.73%."],["oa:W4413378127","Ti-6Al-4V","percentage reduction in the Z-direction cutting force",36.73,null,null,null,"%","","","","","",false,"unmapped_property","methods","When the feed rate was 100 mm/min, the maximum percentage reduction in the Z-direction cutting force achieved by ultrasonic-vibration-assisted milling was 51.34%; when the feed rate reached 0.4 mm, the minimum percentage reduction was 36.73%."],["oa:W4413378127","Ti-6Al-4V","cutting temperature",0.0,null,null,null,"","","","","","",false,"unmapped_property","methods","The results showed that, when the feed rate was increased from 50 mm/min to 150 mm/min, the cutting temperature of the milling area of the titanium alloy first decreased and then increased with the increase in feed rate."],["oa:W4413378127","Ti-6Al-4V","cutting temperature",255.39,null,null,null,"°C","","","","","",false,"unmapped_property","conclusions","The experimental results showed that the surface roughness (Sa) was 0.268 μm, the cutting temperature was 255.39 °C, and the cutting force in the X direction (FX) was 5.2 N, in the Y direction (FY) was 7.9 N, and in the Z direction (FZ) was 6.4 N."],["oa:W4413378127","Ti-6Al-4V","cutting force in the X direction (FX)",5.2,null,null,null,"N","","","","","",false,"unmapped_property","conclusions","The experimental results showed that the surface roughness (Sa) was 0.268 μm, the cutting temperature was 255.39 °C, and the cutting force in the X direction (FX) was 5.2 N, in the Y direction (FY) was 7.9 N, and in the Z direction (FZ) was 6.4 N."],["oa:W4413378127","Ti-6Al-4V","cutting force in the Y direction (FY)",7.9,null,null,null,"N","","","","","",false,"unmapped_property","conclusions","The experimental results showed that the surface roughness (Sa) was 0.268 μm, the cutting temperature was 255.39 °C, and the cutting force in the X direction (FX) was 5.2 N, in the Y direction (FY) was 7.9 N, and in the Z direction (FZ) was 6.4 N."],["oa:W4413378127","Ti-6Al-4V","cutting force in the Z direction (FZ)",6.4,null,null,null,"N","","","","","",false,"unmapped_property","conclusions","The experimental results showed that the surface roughness (Sa) was 0.268 μm, the cutting temperature was 255.39 °C, and the cutting force in the X direction (FX) was 5.2 N, in the Y direction (FY) was 7.9 N, and in the Z direction (FZ) was 6.4 N."],["oa:W4413414059","Ti-6Al-4V","OCP values",-0.2565,null,null,0.0157,"V","","as-built LPBF","","potentiodynamic polarization","",false,"unmapped_property","results_discussion","In 3.5 wt.% NaCl, the stable OCP values of the substrate, hybrid, and LPBF samples were measured as −0.2436 ± 0.061 V, −0.3372 ± 0.0383 V, and − 0.2565 ± 0.0157 V, respectively."],["oa:W4413414059","Ti-6Al-4V","OCP values",-0.3372,null,null,0.0383,"V","","hybrid","","potentiodynamic polarization","",false,"unmapped_property","results_discussion","In 3.5 wt.% NaCl, the stable OCP values of the substrate, hybrid, and LPBF samples were measured as −0.2436 ± 0.061 V, −0.3372 ± 0.0383 V, and − 0.2565 ± 0.0157 V, respectively."],["oa:W4413414059","Ti-6Al-4V","OCP values",-0.2436,null,null,0.061,"V","","substrate","","potentiodynamic polarization","",false,"unmapped_property","results_discussion","In 3.5 wt.% NaCl, the stable OCP values of the substrate, hybrid, and LPBF samples were measured as −0.2436 ± 0.061 V, −0.3372 ± 0.0383 V, and − 0.2565 ± 0.0157 V, respectively."],["oa:W4413431015","Ti-6Al-4V","γ0α",0.004,null,null,null,"HMPa","","","","","",false,"unmapped_property","table","115\t0.004\t−10\t0.02\t15\t48,000\t400\t380\t330\t460\t600"],["oa:W4413431015","Ti-6Al-4V","γ0α",0.02,null,null,null,"HMPa","","","","","",false,"unmapped_property","table","115\t0.004\t−10\t0.02\t15\t48,000\t400\t380\t330\t460\t600"],["oa:W4413431015","Ti-6Al-4V","γ0α",48000.0,null,null,null,"HMPa","","","","","",false,"unmapped_property","table","115\t0.004\t−10\t0.02\t15\t48,000\t400\t380\t330\t460\t600"],["oa:W4413431015","Ti-6Al-4V","γ0α",400.0,null,null,null,"HMPa","","","","","",false,"unmapped_property","table","115\t0.004\t−10\t0.02\t15\t48,000\t400\t380\t330\t460\t600"],["oa:W4413431015","Ti-6Al-4V","γ˙0s−1",0.004,null,null,null,"s-1","","","","","",false,"unmapped_property","table","115\t0.004\t−10\t0.02\t15\t48,000\t400\t380\t330\t460\t600"],["oa:W4413431015","Ti-6Al-4V","γ˙0s−1",0.02,null,null,null,"s-1","","","","","",false,"unmapped_property","table","115\t0.004\t−10\t0.02\t15\t48,000\t400\t380\t330\t460\t600"],["oa:W4413431015","Ti-6Al-4V","γ˙0s−1",48000.0,null,null,null,"s-1","","","","","",false,"unmapped_property","table","115\t0.004\t−10\t0.02\t15\t48,000\t400\t380\t330\t460\t600"],["oa:W4413431015","Ti-6Al-4V","γ˙0s−1",400.0,null,null,null,"s-1","","","","","",false,"unmapped_property","table","115\t0.004\t−10\t0.02\t15\t48,000\t400\t380\t330\t460\t600"],["oa:W4413431015","Ti-6Al-4V","m",15.0,null,null,null,"hMPa","","","","","",false,"unmapped_property","table","115\t0.004\t−10\t0.02\t15\t48,000\t400\t380\t330\t460\t600"],["oa:W4413431015","Ti-6Al-4V","hD",48000.0,null,null,null,"hMPa","","","","","",false,"unmapped_property","table","115\t0.004\t−10\t0.02\t15\t48,000\t400\t380\t330\t460\t600"],["oa:W4413580739","Ti-6Al-4V","𝑅L-DS 𝑎",1.17,null,null,null,"%","","","","longitudinal analysis","",false,"unmapped_property","results","Consequently, an increase of 117% and 232% in 𝑅L-DS 𝑎 was measured for HSS and LSS samples, respectively, when comparing 90° struts to 20° ones."],["oa:W4413580739","Ti-6Al-4V","𝑅L-DS 𝑎",2.32,null,null,null,"%","","","","longitudinal analysis","",false,"unmapped_property","results","Consequently, an increase of 117% and 232% in 𝑅L-DS 𝑎 was measured for HSS and LSS samples, respectively, when comparing 90° struts to 20° ones."],["oa:W4413580739","Ti-6Al-4V","2D imaging method",1.42,null,null,null,"×","","","","cross-sectional analysis","",false,"unmapped_property","results","For the case of the cross-sectional analysis, on average, the 2D imaging method results in roughness values that are ≈42% higher compared to CT."],["oa:W4413580739","Ti-6Al-4V","microstructure",0.0,null,null,null,"","","heat-treated 800 °C/4 h","lamellar","","",false,"unmapped_property","results","The similarity of the dimple size stems from their ﬁne 𝛼+ 𝛽lamellar microstructure formed during the HT of the samples at 800 °C for 4 h."],["oa:W4413857880","","pore volume",0.0,null,null,null,"µm3","","","","","",false,"unmapped_property","results","For the highest energy input (set A, Fig. 6a, VED = 135 J/mm3), the segmented pores are mainly small and circular (Fig. 6d), while for the lower energy inputs (set E, Fig. 6c, VED = 50 J/mm3), pores are larger and manifest non- uniform shapes (Fig. 6e)."],["oa:W4413857880","","pore volume",0.0,null,null,null,"µm3","","","","","",false,"unmapped_property","results","These statistical analyses confirm that samples printed with the highest VED (set A) contain a high proportion of small keyhole pores (Vp < 1e−5 μm3) with a high sphericity Fig. 4."],["oa:W4413857880","","phases",0.0,null,null,null,"","","","martensitic α'","","",false,"unmapped_property","results","It can be observed that most of the samples (B-H with h = 50 μm) are indexed as containing orthorhombic martensite (α”), which was also detected in the powder feedstock."],["oa:W4413857880","","melt pool width",350.0,null,null,null,"µm","","","","","",false,"unmapped_property","discussion","For example, for the parameter set A-125, the melt pool width cor responds to ~350 μm (Table 2), which, considering h = 125 μm, gives the overlapping ratio W/h = 2.8, indicating that during printing, the solidified track will be partially remelted during the next 2 laser passes (N = 1.8, Table 3)."],["oa:W4413857880","","hatching space",125.0,null,null,null,"µm","","","","","",false,"unmapped_property","discussion","For example, for the parameter set A-125, the melt pool width cor responds to ~350 μm (Table 2), which, considering h = 125 μm, gives the overlapping ratio W/h = 2.8, indicating that during printing, the solidified track will be partially remelted during the next 2 laser passes (N = 1.8, Table 3)."],["oa:W4413857880","","hatching space",150.0,150.0,175.0,null,"µm","","as-built","","","",false,"unmapped_property","conclusions","Therefore, the printing parameter sets B with hatching space h ≥150 μm (B-150 and B-175) was retained as the best to provide a combination of high mechanical properties and homogeneous initial as- built microstructures."],["oa:W4413857880","","partial in situ transformation",0.0,null,null,null,"","","as-built","α + β","","",false,"unmapped_property","conclusions","For the process parameters set A with the highest volumetric energy density (VED = 135 J/mm3), partial in situ transformation from α’’ martensite towards a mixture of stable α + β phases was reported."],["oa:W4413857880","","microhardness values",0.0,null,null,null,"","","","","","",false,"unmapped_property","conclusions","Evolution of the microhardness values reported in literature [34,39–41] depending on a) the VED and b) the width of the α”/α′ martensite needles or the α grains."],["oa:W4413911351","Ti-6Al-4V","β phase content",6.4,null,null,null,"%","","800 °C/1h + air cooled","lath-shaped α and short rod-like β","","",false,"unmapped_property","conclusions","Meanwhile, the volume fraction of the β phase increases to 6.4%."],["oa:W4413911351","","Heat treatment process",0.0,null,null,null,"","","as-built","","","",false,"unmapped_property","table","As-built\tNone\tNone\tNone"],["oa:W4413911351","","Heat treatment process",600.0,null,null,null,"°C","","HT-600","","","",false,"unmapped_property","table","HT-600\t600\t2\tFC"],["oa:W4413911351","","Heat treatment process",800.0,null,null,null,"°C","","HT-800","","","",false,"unmapped_property","table","HT-800\t800\t2\tFC"],["oa:W4413974298","Ti-6Al-4V","surface stiffness",0.19,null,null,null,"nN/nm","","","","","",false,"unmapped_property","abstract","The surface stiffness decreases to 0.19 nN/nm between 10 and 15 minutes, indicating a loss of rigidity."],["oa:W4413974298","Ti-6Al-4V","surface stiffness",0.29,null,null,null,"nN/nm","","","","","",false,"unmapped_property","results_discussion","In contrast, a 5-minute coating duration results in moderate adhesion force (-0.39 nN), Young's modulus (7.37 MPa), and surface stiffness (0.29 nN/nm)."],["oa:W4413974298","Ti-6Al-4V","surface stiffness",0.19,null,null,null,"nN/nm","","","","","",false,"unmapped_property","results_discussion","Furthermore, Young's modulus experiences a notable reduction to 3.93 MPa, reflecting a decrease in the material's stiffness, while surface stiffness diminishes to 0.19 nN/nm, indicating a loss of rigidity across the coating's surface."],["oa:W4413974298","Ti-6Al-4V","surface stiffness",0.34,null,null,null,"nN/nm","","","","","",false,"unmapped_property","results_discussion","Sample Duration of coating (min) Coating properties Adhesion force (nN) Young's modulus (MPa) Surface stiffness (nN/nm) a 5 -0.39 7.37 0.29 b 10 -1.36 9.69 0.34 c 15 0.05 3.93 0.19"],["oa:W4413974298","Ti-6Al-4V","surface stiffness",0.19,null,null,null,"nN/nm","","","","","",false,"unmapped_property","conclusions","Concurrently, the surface stiffness decreases to 0.19 nN/nm, highlighting a loss of rigidity on the surface of the coating during the period from 10 to 15 minutes."],["oa:W4413982592","Ti-6Al-4V","A(MPa)",968.0,null,null,null,"MPa","298 K","","","","",false,"unmapped_property","table","968\t380\t0.0197\t0.421\t0.577\t1.6\t0.4\t6\t1\t298\t1878"],["oa:W4413982592","Ti-6Al-4V","B(MPa)",380.0,null,null,null,"MPa","298 K","","","","",false,"unmapped_property","table","968\t380\t0.0197\t0.421\t0.577\t1.6\t0.4\t6\t1\t298\t1878"],["oa:W4413982592","Ti-6Al-4V","C",0.0197,null,null,null,"","298 K","","","","",false,"unmapped_property","table","968\t380\t0.0197\t0.421\t0.577\t1.6\t0.4\t6\t1\t298\t1878"],["oa:W4413982592","Ti-6Al-4V","n",0.421,null,null,null,"","298 K","","","","",false,"unmapped_property","table","968\t380\t0.0197\t0.421\t0.577\t1.6\t0.4\t6\t1\t298\t1878"],["oa:W4413982592","Ti-6Al-4V","m",0.577,null,null,null,"","298 K","","","","",false,"unmapped_property","table","968\t380\t0.0197\t0.421\t0.577\t1.6\t0.4\t6\t1\t298\t1878"],["oa:W4413982592","Ti-6Al-4V","a",1.6,null,null,null,"","298 K","","","","",false,"unmapped_property","table","968\t380\t0.0197\t0.421\t0.577\t1.6\t0.4\t6\t1\t298\t1878"],["oa:W4413982592","Ti-6Al-4V","b",0.4,null,null,null,"","298 K","","","","",false,"unmapped_property","table","968\t380\t0.0197\t0.421\t0.577\t1.6\t0.4\t6\t1\t298\t1878"],["oa:W4413982592","Ti-6Al-4V","c",6.0,null,null,null,"","298 K","","","","",false,"unmapped_property","table","968\t380\t0.0197\t0.421\t0.577\t1.6\t0.4\t6\t1\t298\t1878"],["oa:W4413982592","Ti-6Al-4V","d",1.0,null,null,null,"","298 K","","","","",false,"unmapped_property","table","968\t380\t0.0197\t0.421\t0.577\t1.6\t0.4\t6\t1\t298\t1878"],["oa:W4413982592","Ti-6Al-4V","Tr(K)",298.0,null,null,null,"K","298 K","","","","",false,"unmapped_property","table","968\t380\t0.0197\t0.421\t0.577\t1.6\t0.4\t6\t1\t298\t1878"],["oa:W4413982592","Ti-6Al-4V","Tm(K)",1878.0,null,null,null,"K","298 K","","","","",false,"unmapped_property","table","968\t380\t0.0197\t0.421\t0.577\t1.6\t0.4\t6\t1\t298\t1878"],["oa:W4413982592","Ti-6Al-4V","D1",-0.09,null,null,null,"","","","","","",false,"unmapped_property","table","−0.09\t0.25\t−0.5\t0.014\t3.87"],["oa:W4413982592","Ti-6Al-4V","D2",0.25,null,null,null,"","","","","","",false,"unmapped_property","table","−0.09\t0.25\t−0.5\t0.014\t3.87"],["oa:W4413982592","Ti-6Al-4V","D3",-0.5,null,null,null,"","","","","","",false,"unmapped_property","table","−0.09\t0.25\t−0.5\t0.014\t3.87"],["oa:W4413982592","Ti-6Al-4V","D4",0.014,null,null,null,"","","","","","",false,"unmapped_property","table","−0.09\t0.25\t−0.5\t0.014\t3.87"],["oa:W4413982592","Ti-6Al-4V","D5",3.87,null,null,null,"","","","","","",false,"unmapped_property","table","−0.09\t0.25\t−0.5\t0.014\t3.87"],["oa:W4413989984","Ti-6Al-4V","Sz",21.0,21.0,21.0,null,"%","","as-built SLM","","","",false,"unmapped_property","results_discussion","This is clearly illustrated in , where titanium samples fabricated using the S5 strategy exhibited a reduction in the Sz parameter of approximately 21% at a jet pressure of 10 MPa, and up to 35% at 30 MPa."],["oa:W4413989984","Ti-6Al-4V","Sz",35.0,35.0,35.0,null,"%","","as-built SLM","","","",false,"unmapped_property","results_discussion","This is clearly illustrated in , where titanium samples fabricated using the S5 strategy exhibited a reduction in the Sz parameter of approximately 21% at a jet pressure of 10 MPa, and up to 35% at 30 MPa."],["oa:W4413989984","Ti-6Al-4V","Sz",51.0,null,null,null,"%","","as-built SLM, S8 strategy, AWJ 20 MPa","","","",false,"unmapped_property","results_discussion","In contrast, for the titanium sample produced using the S8 strategy and treated with an abrasive water jet (AWJ) at 20 MPa, an increase in the Sz parameter of about 51% was observed."],["oa:W4413989984","Ti-6Al-4V","Sq",14.0,null,null,null,"%","","as-built SLM, S5 strategy, AWJ 10 MPa","","","",false,"unmapped_property","results_discussion","For these S5 samples, Sq values showed a reduction in the root mean square height of the surface profile by approximately 14% at a jet pressure of 10 MPa, and by about 46% at a pressure of 30 MPa."],["oa:W4413989984","Ti-6Al-4V","Sq",46.0,null,null,null,"%","","as-built SLM, S5 strategy, AWJ 30 MPa","","","",false,"unmapped_property","results_discussion","For these S5 samples, Sq values showed a reduction in the root mean square height of the surface profile by approximately 14% at a jet pressure of 10 MPa, and by about 46% at a pressure of 30 MPa."],["oa:W4413989984","Ti-6Al-4V","Sv",200.0,null,null,null,"%","","as-built SLM, S8 strategy, AWJ 20 MPa","","","",false,"unmapped_property","results_discussion","The analysis of the average pit depth (Sv) for Ti-6Al-4V samples manufactured using the S8 strategy showed that this parameter increased by approximately 200% after abrasive water jet treatment at a pressure of 20 MPa, and up to about 250% at 30 MPa."],["oa:W4413989984","Ti-6Al-4V","Sv",250.0,null,null,null,"%","","as-built SLM, S8 strategy, AWJ 30 MPa","","","",false,"unmapped_property","results_discussion","The analysis of the average pit depth (Sv) for Ti-6Al-4V samples manufactured using the S8 strategy showed that this parameter increased by approximately 200% after abrasive water jet treatment at a pressure of 20 MPa, and up to about 250% at 30 MPa."],["oa:W4413989984","Ti-6Al-4V","Sa",8.0,null,null,null,"%","","","","","",false,"unmapped_property","results_discussion","In some cases, a slight decrease in the Sa parameter—up to a maximum of 8%—was observed."],["oa:W4413989984","Ti-6Al-4V","Sa",100.0,null,null,null,"%","","as-built SLM, S5 strategy","","","",false,"unmapped_property","results_discussion","The Sa values for titanium with a relative density corresponding to strategy S5 were up to twice as high as those for titanium with the S8 relative density, which is relevant in terms of surface wear resistance."],["oa:W4413989984","Ti-6Al-4V","Sz",17.0,null,null,null,"%","","as-built SLM, S5 strategy, AWJ 20 MPa","","","",false,"unmapped_property","results_discussion","The greatest reduction in the Sz parameter (approximately 17%) was obtained for the Ti-6Al-4V sample produced using the S5 strategy and treated at a pressure of 20 MPa."],["oa:W4413989984","Ti-6Al-4V","Sv",5.0,2.0,8.0,null,"%","","as-built SLM, S5 strategy","","","",false,"unmapped_property","results_discussion","The analysis of the maximum pit depth (Sv), which reflects the depth of valleys below the core roughness profile, showed a reduction of 2–8% in Sv values for titanium samples manufactured using S5 strategy."],["oa:W4414074618","Ti-6Al-4V","density",99.28,null,null,null,"%","","annealed 935°C/8h","","","",false,"unmapped_property","abstract","The heat treatment was able to produce high-density parts, with surfaces as smooth as 5.70 μm, reaching up to 99.28% density."],["oa:W4414074618","Ti-6Al-4V","microstructure",0.0,null,null,null,"","","annealed 935°C/8h","martensitic α'","","",false,"unmapped_property","abstract","The microstructure of as-built samples shifts from acicular α’ martensite to α+β phases after annealing at 935 °C for 8 hours, supporting the changes in mechanical performance."],["oa:W4414074618","Ti-6Al-4V","microstructure",0.0,null,null,null,"","","annealed 935°C/8h","bimodal","","",false,"unmapped_property","abstract","Mikrostruktur sampel yang telah dicetak 3D berubah daripada jejarum α’ martensit kepada fasa campuran α+β selepas dirawat haba pada 935 °C selama 8 jam dan ini menyokong perubahan sifat mekanikal."],["oa:W4414162304","Ti-6Al-4V","impact energy",30.0,25.0,35.0,null,"%","-60 °C","as-printed SLM","","Charpy impact test","",false,"unmapped_property","abstract","The analysis of impact energy data and macro/micro-fractography demonstrates that impact energy declines markedly with decreasing temperature, showing a 25–35% reduction at −60 °C versus 20 °C while exhibiting enhanced data consistency under cryogenic conditions."],["oa:W4414162304","Ti-6Al-4V","impact energy",30.0,25.0,35.0,null,"%","-60 °C","as-printed SLM","","Charpy impact test","",false,"unmapped_property","results","Specifically, impact energy at −60 °C decreased by 25–35% relative to 20 °C."],["oa:W4414162304","Ti-6Al-4V","ductile–brittle transition temperature",-17.8,null,null,null,"°C","","as-printed SLM","","Charpy impact test","",false,"unmapped_property","results","The ductile–brittle transition temperatures (Tt) for these two specimen groups were determined as −17.8 °C (TC4-Rs) and −30.1 °C (TC4-Ru)."],["oa:W4414162304","Ti-6Al-4V","ductile–brittle transition temperature",-30.1,null,null,null,"°C","","as-printed SLM","","Charpy impact test","",false,"unmapped_property","results","The ductile–brittle transition temperatures (Tt) for these two specimen groups were determined as −17.8 °C (TC4-Rs) and −30.1 °C (TC4-Ru)."],["oa:W4414162304","TC4-Rs","impact energy",33.7,null,null,null,"%","−60 °C","as-built SLM","","Charpy pendulum impact test","",false,"unmapped_property","conclusions","(2) All specimens exhibit significant impact energy reduction (25–35% at −60 °C vs. 20 °C), with toughness ranking: TC4-Rs > TC4-Ws > TC4-Ls ≈ TC4-Ru > TC4-Lu >> TC4-Wu."],["oa:W4414162304","TC4-Ws","impact energy",25.0,null,null,null,"%","−60 °C","as-built SLM","","Charpy pendulum impact test","",false,"unmapped_property","conclusions","(2) All specimens exhibit significant impact energy reduction (25–35% at −60 °C vs. 20 °C), with toughness ranking: TC4-Rs > TC4-Ws > TC4-Ls ≈ TC4-Ru > TC4-Lu >> TC4-Wu."],["oa:W4414162304","TC4-Ls","impact energy",25.0,null,null,null,"%","−60 °C","as-built SLM","","Charpy pendulum impact test","",false,"unmapped_property","conclusions","(2) All specimens exhibit significant impact energy reduction (25–35% at −60 °C vs. 20 °C), with toughness ranking: TC4-Rs > TC4-Ws > TC4-Ls ≈ TC4-Ru > TC4-Lu >> TC4-Wu."],["oa:W4414162304","TC4-Ru","impact energy",25.0,null,null,null,"%","−60 °C","as-built SLM","","Charpy pendulum impact test","",false,"unmapped_property","conclusions","(2) All specimens exhibit significant impact energy reduction (25–35% at −60 °C vs. 20 °C), with toughness ranking: TC4-Rs > TC4-Ws > TC4-Ls ≈ TC4-Ru > TC4-Lu >> TC4-Wu."],["oa:W4414162304","TC4-Lu","impact energy",35.0,null,null,null,"%","−60 °C","as-built SLM","","Charpy pendulum impact test","",false,"unmapped_property","conclusions","(2) All specimens exhibit significant impact energy reduction (25–35% at −60 °C vs. 20 °C), with toughness ranking: TC4-Rs > TC4-Ws > TC4-Ls ≈ TC4-Ru > TC4-Lu >> TC4-Wu."],["oa:W4414162304","TC4-Wu","impact energy",35.0,null,null,null,"%","−60 °C","as-built SLM","","Charpy pendulum impact test","",false,"unmapped_property","conclusions","(2) All specimens exhibit significant impact energy reduction (25–35% at −60 °C vs. 20 °C), with toughness ranking: TC4-Rs > TC4-Ws > TC4-Ls ≈ TC4-Ru > TC4-Lu >> TC4-Wu."],["oa:W4414162304","TC4-R","impact energy",7.8,null,null,null,"%","room temperature","as-built SLM","basket-weave","Charpy pendulum impact test","",false,"unmapped_property","conclusions","(3) The 67°-rotated scanning strategy between layers (TC4-R) increases the impact energy by 7.8% (relative to TC4-L) and 33.7% (relative to TC4-W) on average compared to unidirectional scanning (TC4-L/W) across the tested temperature range."],["oa:W4414162304","TC4-R","impact energy",33.7,null,null,null,"%","room temperature","as-built SLM","basket-weave","Charpy pendulum impact test","",false,"unmapped_property","conclusions","(3) The 67°-rotated scanning strategy between layers (TC4-R) increases the impact energy by 7.8% (relative to TC4-L) and 33.7% (relative to TC4-W) on average compared to unidirectional scanning (TC4-L/W) across the tested temperature range."],["oa:W4414162304","TC4-Lu","β-phase content",0.51,null,null,null,"%","","as-built SLM","","","",false,"unmapped_property","results","Due to the rapid solidification during the additive manufacturing process, the formation of the β phase is limited, resulting in low β-phase content ranging from 0.51% to 1.09% across the three specimens."],["oa:W4414162304","TC4-Wu","β-phase content",1.09,null,null,null,"%","","as-built SLM","","","",false,"unmapped_property","results","Due to the rapid solidification during the additive manufacturing process, the formation of the β phase is limited, resulting in low β-phase content ranging from 0.51% to 1.09% across the three specimens."],["oa:W4414206827","","wear volume",9.0,null,null,null,"%","","","","","",false,"unmapped_property","results_discussion","For both 25 N and 30 N, the wear volume increased by approximately 9% compared to the 20 N load test."],["oa:W4414206827","","order values",556.0,null,null,null,"%","","","","","",false,"unmapped_property","results_discussion","Moreover, as illustrated in c,d, the final two tests with loads of 25 and 30 N exhibit markedly disparate order values in comparison to the three tests performed with the lowest normal load values, showing an increase of 556% and 637%, respectively, in relation to the test performed at 20 n load."],["oa:W4414206827","","order values",637.0,null,null,null,"%","","","","","",false,"unmapped_property","results_discussion","Moreover, as illustrated in c,d, the final two tests with loads of 25 and 30 N exhibit markedly disparate order values in comparison to the three tests performed with the lowest normal load values, showing an increase of 556% and 637%, respectively, in relation to the test performed at 20 n load."],["oa:W4414206827","","wear volume",0.0,null,null,null,"mm3","","","","","",false,"unmapped_property","results_discussion","The test with the lowest wear volume was that with a load of 10 N, which exhibited a wear volume of 6.53 × 10−10 mm3, while the highest wear volume was observed in the 20 N applied load test, which demonstrated a wear volume of 1.15 × 10−9 mm3."],["oa:W4414206827","","wear volume",0.0,null,null,null,"mm3","","","","","",false,"unmapped_property","results_discussion","The test with the lowest wear volume was that with a load of 10 N, which exhibited a wear volume of 6.53 × 10−10 mm3, while the highest wear volume was observed in the 20 N applied load test, which demonstrated a wear volume of 1.15 × 10−9 mm3."],["oa:W4414206827","","wear volume",0.0,null,null,null,"mm3","","","","","",false,"unmapped_property","results_discussion","The test with the lowest wear volume is the 10 N applied load test, which exhibited a wear volume of 1.86 × 10−9 mm3, while the test with the highest wear volume is the 20 N test, which exhibited a volume of 8.55 × 10−9 mm3."],["oa:W4414206827","","wear volume",0.0,null,null,null,"mm3","","","","","",false,"unmapped_property","results_discussion","The test with the lowest wear volume is the 10 N applied load test, which exhibited a wear volume of 1.86 × 10−9 mm3, while the test with the highest wear volume is the 20 N test, which exhibited a volume of 8.55 × 10−9 mm3."],["oa:W4414206827","Ti alloy","maximum contact pressure",560.0,458.0,662.0,null,"MPa","","","","","",false,"unmapped_property","table","CFRP\tTi alloy\t10–30\t102–147\t458–662"],["oa:W4414206827","Ti alloy","contact radius",124.5,102.0,147.0,null,"µm","","","","","",false,"unmapped_property","table","CFRP\tTi alloy\t10–30\t102–147\t458–662"],["oa:W4414206827","Al alloy","maximum contact pressure",524.0,471.0,577.0,null,"MPa","","","","","",false,"unmapped_property","table","Al alloy\t10–20\t97–122\t471–577"],["oa:W4414206827","Al alloy","contact radius",109.5,97.0,122.0,null,"µm","","","","","",false,"unmapped_property","table","Al alloy\t10–20\t97–122\t471–577"],["oa:W4414206827","","Wear volume",0.0,0.0,0.0,null,"mm3","","","","","",false,"unmapped_property","table","Layer\tWear volume (mm3)\t1.26 × 10−9\t1.92 × 10−9\t1.79 × 10−9\t1.95 × 10−9\t1.95 × 10−9"],["oa:W4414206827","","Wear volume",0.0,0.0,0.0,null,"mm3","","","","","",false,"unmapped_property","table","CS\tWear volume (mm3)\t6.08 × 10−10\t6.48 × 10−10\t1.17 × 10−9\t7.68 × 10−9\t8.62 × 10−9"],["oa:W4414206827","","Wear volume",0.0,0.0,0.0,null,"mm3","","","","","",false,"unmapped_property","table","Layer\tWear volume (mm3)\t6.53 × 10−10\t1.04 × 10−9\t1.15 × 10−9"],["oa:W4414206827","","Wear volume",0.0,0.0,0.0,null,"mm3","","","","","",false,"unmapped_property","table","CS\tWear volume (mm3)\t1.86 × 10−9\t6.98 × 10−9\t8.55 × 10−9"],["oa:W4414299192","Ti-6Al-4V","torsional stiffness",12.45,null,null,null,"Nm/deg","","","","","",false,"unmapped_property","methods","When a 6 Nm torque is applied at the proximal femoral head, the torsional stiffness of the model is found to be 12.45 Nm/deg, which is similar to the previous study (13.99 Nm/deg) (Amanatullah et al., 2014)."],["oa:W4414299192","Ti-6Al-4V","displacement amplitude",0.0,null,null,null,"","","","","","",false,"unmapped_property","results","We also quantiﬁed and documented the displacement amplitude variations across all groups before and after the ﬁnal 10,000 cycles under 400–1800 N loading (Table 4)."],["oa:W4414299192","Ti-6Al-4V","CV",80.0,null,null,null,"%","","","","","",false,"unmapped_property","discussion","High CV was observed in the result of displacement amplitude, with CV in some groups over 80%."],["oa:W4414334272","Ti-6Al-4V","failure probability",3.0,null,null,null,"%","","","","BN","",true,
