Repository: akhtar07/tisci-explorer

# TiSci Explorer

A read-only, static explorer for **TiSci**, an autonomous research agent for titanium alloys. TiSci reads the
titanium-alloy literature, builds a knowledge graph and a table of measured values, proposes hypotheses where the
graph has gaps, and tests them with DFT (MACE / VASP) and the ICME-lite multiscale chain.

**Live site:** https://akhtar07.github.io/tisci-explorer/

The site has seven sections:

| Section | What it shows |
|---|---|
| Overview | Corpus → graph → facts → hypotheses → verdicts, with the snapshot's counts |
| Worked example | One full loop for W in α-Ti: graph path, hypothesis, novelty check, DFT test, verdict, follow-up, DAMASK |

File: data/facts/other.json (part 92 of 112)
"unmapped_property","abstract","The selected 55–65% porosity design reduced titanium use by 15%, shortened development time by 25% and raised multi-objective optimisation efficiency by 20% relative to a solid-plate baseline, while resisting a 600 N bite with a peak von Mises stress of 225 MPa and micromotion < 150 µm."],["oa:W4414334272","Ti-6Al-4V","peak deflection",1.23,null,null,null,"mm","","","","FEM","",true,"unmapped_property","results","Under the 300 N “soft-diet” bite (a), the peak deflection is 1.23 mm and localises at the symphyseal edge of the reconstruction plate, directly beneath the applied force."],["oa:W4414334272","Ti-6Al-4V","micromotion",150.0,null,null,null,"µm","","","","FEM","",true,"unmapped_property","abstract","The selected 55–65% porosity design reduced titanium use by 15%, shortened development time by 25% and raised multi-objective optimisation efficiency by 20% relative to a solid-plate baseline, while resisting a 600 N bite with a peak von Mises stress of 225 MPa and micromotion < 150 µm."],["oa:W4414334272","Ti-6Al-4V","elastic strain",0.017,null,null,null,"%per%","","","","","",true,"unmapped_property","results","Panel A confirms a robust, nearly linear dependence of elastic strain on void fraction (slope ≈ 0.017% per%, R2 = 0.922, p = 0.002)."],["oa:W4414334272","Ti-6Al-4V","elastic strain",0.17,null,null,null,"%","","","","","",true,"unmapped_property","results","In other words, every 10% increase in porosity adds roughly 0.17% elastic strain, implying that the ANN correctly captures the stiffness-degrading effect of thinning struts."],["oa:W4414334272","Ti-6Al-4V","total construct deflection",2.5,null,null,null,"mm","","","","","",true,"unmapped_property","results","Likewise, total construct deflection does not exceed 2.5 mm even at the upper load and is localised to the buccal corner of the plate."],["oa:W4414334272","Ti-6Al-4V","fatigue margin",2.0,null,null,null,"cycle","","","","","",false,"unmapped_property","conclusions","Benchmark simulations confirmed that the plate maintains ample safety under realistic unilateral bite loads: von Mises stress rose from 112 MPa at 300 N to 225 MPa at a 600 N overload—still only 26% of the alloy’s 880 MPa yield limit—while peak deflection remained below half of the 4 mm clinical tolerance."],["oa:W4414334272","Ti-6Al-4V","peak deflection",2.0,null,null,null,"mm","","","","","",false,"unmapped_property","conclusions","Benchmark simulations confirmed that the plate maintains ample safety under realistic unilateral bite loads: von Mises stress rose from 112 MPa at 300 N to 225 MPa at a 600 N overload—still only 26% of the alloy’s 880 MPa yield limit—while peak deflection remained below half of the 4 mm clinical tolerance."],["oa:W4414334272","Ti-6Al-4V","Density ρ",4.43,null,null,null,"gcm-3","","","","","",false,"unmapped_property","table","Density ρ (g cm−3)\t4.43"],["oa:W4414334272","Ti-6Al-4V","Elastic-modulus trend",-3.8,null,null,null,"GPaper10%porosity","","","","","",true,"unmapped_property","table","Elastic-modulus trend\t−3.8 GPa per 10% porosity (R2 = 0.93)\t−3.6 GPa per 10% (R2 = 0.89)\tNon-linear, ±4 GPa spread"],["oa:W4414334272","Ti-6Al-4V","Yield-strength trend",-18.0,null,null,null,"MPaper10%porosity","","","","","",true,"unmapped_property","table","Yield-strength trend\t−18 MPa per 10% porosity\t−15 MPa per 10%\tHeteroscedastic, 95% CI ± 25 MPa"],["oa:W4414334272","Ti-6Al-4V","Elastic-strain trend",0.16,null,null,null,"%per10%porosity","","","","","",true,"unmapped_property","table","Elastic-strain trend\t+0.16% per 10% porosity\t+0.15% per 10%\t+0.18% per 10%, high variance"],["oa:W4414334272","Ti-6Al-4V","Prediction accuracy *",98.5,null,null,null,"%","","","","","",true,"unmapped_property","table","Prediction accuracy *\t98.5%\t94.3%\t87.6%"],["oa:W4414334272","Ti-6Al-4V","Mean absolute error",1.1,null,null,null,"GPa","","","","","",true,"unmapped_property","table","Mean absolute error\t1.1 GPa\t2.4 GPa\t3.9 GPa"],["oa:W4414334272","Ti-6Al-4V","Run-time per design",120.0,null,null,null,"s","","","","","",true,"unmapped_property","table","Run-time per design\t120 s\t15 s\t25 s"],["oa:W4414334272","Ti-6Al-4V","Uncertainty-handling score †",0.65,null,null,null,"","","","","","",true,"unmapped_property","table","Uncertainty-handling score †\t0.65\t0.80\t0.95"],["oa:W4414385104","Ti-185-V","specific strength",243000.0,null,null,null,"Pam3perkg","room temperature","","","","",false,"unmapped_property","methods",""],["oa:W4414401936","Ti-6Al-4V","introduction of compressive residual stress",0.0,null,null,null,"","","","","","",false,"unmapped_property","conclusions",""],["oa:W4414407578","Ti-7.92Mo-3.22Cr-1.88Zr","short duration (60s)",60.0,null,null,null,"s","","","","","",false,"unmapped_property","results_discussion","In fact, 483 K corresponds to the ωiso transformation stage,[ ] yet as noted above, such short duration (60s) permits only short‐range diffusion of β‐stabilizers from ω phase to β‐matrix."],["oa:W4414407578","Ti-7.92Mo-3.22Cr-1.88Zr","WHR peak",1700.0,null,null,null,"MPa","room temperature","LTSTA","","tensile test","",false,"unmapped_property","results_discussion","Following Lüders plateau, LTSTA specimen initiated uniform deformation with ≈1.7 GPa WHR peak."],["oa:W4414407578","Ti-7.92Mo-3.22Cr-1.88Zr","massive SIM and 332DT",332.0,null,null,null,"DT","","LTSTA","","","",false,"unmapped_property","results_discussion","Reported ω‐enhanced TRIP/TWIP Ti alloys usually struggled to trigger intense TRIP/TWIP effects above 800 MPa σy.[ , , ] However, owing to lean design of β phase stability and USFEs along β‐ω continuous slip, massive SIM and 332DT were observed in LTSTA specimen during early plastic stage, as shown in Figure ."],["oa:W4414407578","Ti-7.92Mo-3.22Cr-1.88Zr","product of yield strength and fracture elongation",38.0,null,null,null,"GPa%","","","","","",false,"unmapped_property","conclusions","This enables the alloy to achieve > 45% εf at > 830 MPa σy, with their synergy (product exceeds 38 GPa%) surpassing that of all reported titanium alloys."],["oa:W4414407578","Ti-7.92Mo-3.22Cr-1.88Zr","2 × 1 × 1 built ω models",192.0,null,null,null,"atoms","300 K","","","AIMD simulation","",true,"unmapped_property","methods","Ab Initio Molecular Dynamics (AIMD) simulations based on VASP were performed at 300 K on 2 × 1 × 1 built ω models (192 atoms) and 1 × 2 × 1 built α′′ models (192 atoms) with Γ‐point mesh."],["oa:W4414407578","Ti-7.92Mo-3.22Cr-1.88Zr","1 × 2 × 1 built α′′ models",192.0,null,null,null,"atoms","300 K","","","AIMD simulation","",true,"unmapped_property","methods","Ab Initio Molecular Dynamics (AIMD) simulations based on VASP were performed at 300 K on 2 × 1 × 1 built ω models (192 atoms) and 1 × 2 × 1 built α′′ models (192 atoms) with Γ‐point mesh."],["oa:W4414407578","Ti-7.92Mo-3.22Cr-1.88Zr","1 × 10−3 s−1",0.001,null,null,null,"s-1","room temperature","","","tensile test","1 × 10−3 s−1",false,"unmapped_property","methods","Tensile tests were performed in Instron5982 with the contacted extensometer at a strain rate of 1 × 10−3 s−1."],["oa:W4414407578","Ti-7.92Mo-3.22Cr-1.88Zr","1 × 10−3 s−1",0.001,null,null,null,"s-1","room temperature","","","tensile test","1 × 10−3 s−1",false,"unmapped_property","methods","Tensile tests were performed in Instron5982 with the contacted extensometer at a strain rate of 1 × 10−3 s−1."],["oa:W4414407578","Ti-7.92Mo-3.22Cr-1.88Zr","1 × 10−3 s−1",0.001,null,null,null,"s-1","room temperature","","","tensile test","1 × 10−3 s−1",false,"unmapped_property","methods","Tensile tests were performed in Instron5982 with the contacted extensometer at a strain rate of 1 × 10−3 s−1."],["oa:W4414407578","Ti-7.92Mo-3.22Cr-1.88Zr","1 × 10−3 s−1",0.001,null,null,null,"s-1","room temperature","","","tensile test","1 × 10−3 s−1",false,"unmapped_property","methods","Tensile tests were performed in Instron5982 with the contacted extensometer at a strain rate of 1 × 10−3 s−1."],["oa:W4414450022","Ti150","ignition activation energy",118.41,null,null,null,"kJ/mol","","","","","",false,"unmapped_property","abstract","The ignition activation energy of Ti150 alloy was determined to be 118.41 kJ/mol, which was approximately 21% higher than that of TC11 alloy (97.72 kJ/mol)."],["oa:W4414450022","Ti-6.5Al-3.5Mo-1.5Zr-0.3Si","ignition activation energy",97.72,null,null,null,"kJ/mol","","","","","",false,"unmapped_property","abstract","The ignition activation energy of Ti150 alloy was determined to be 118.41 kJ/mol, which was approximately 21% higher than that of TC11 alloy (97.72 kJ/mol)."],["oa:W4414450022","Ti150","critical oxygen pressure",0.07,null,null,null,"MPa","","","","","",false,"unmapped_property","results","In a, as the sample diameter increases from 1 mm to 12 mm, the critical oxygen pressure of the Ti150 alloy increases from 0.07 MPa to 0.57 MPa, while the critical oxygen pressure of the TC11 alloy increases from 0.05 MPa to 0.43 MPa."],["oa:W4414450022","Ti150","critical oxygen pressure",0.57,null,null,null,"MPa","","","","","",false,"unmapped_property","results","In a, as the sample diameter increases from 1 mm to 12 mm, the critical oxygen pressure of the Ti150 alloy increases from 0.07 MPa to 0.57 MPa, while the critical oxygen pressure of the TC11 alloy increases from 0.05 MPa to 0.43 MPa."],["oa:W4414450022","Ti-6.5Al-3.5Mo-1.5Zr-0.3Si","critical oxygen pressure",0.05,null,null,null,"MPa","","","","","",false,"unmapped_property","results","In a, as the sample diameter increases from 1 mm to 12 mm, the critical oxygen pressure of the Ti150 alloy increases from 0.07 MPa to 0.57 MPa, while the critical oxygen pressure of the TC11 alloy increases from 0.05 MPa to 0.43 MPa."],["oa:W4414450022","Ti-6.5Al-3.5Mo-1.5Zr-0.3Si","critical oxygen pressure",0.43,null,null,null,"MPa","","","","","",false,"unmapped_property","results","In a, as the sample diameter increases from 1 mm to 12 mm, the critical oxygen pressure of the Ti150 alloy increases from 0.07 MPa to 0.57 MPa, while the critical oxygen pressure of the TC11 alloy increases from 0.05 MPa to 0.43 MPa."],["oa:W4414450022","Ti150","ignition temperature",1245.8,null,null,null,"K","","","","","",false,"unmapped_property","results","At equivalent dimensions, the Ti150 alloy exhibits a higher critical oxygen pressure than the TC11 alloy. b illustrates that, as the oxygen pressure increases from 0.21 MPa to 1.01 MPa, the ignition temperature of the Ti150 alloy decreases from 1245.8 K to 975.6 K, while that of the TC11 alloy decreases from 1160.2 K to 885.1 K."],["oa:W4414450022","Ti150","ignition temperature",975.6,null,null,null,"K","","","","","",false,"unmapped_property","results","At equivalent dimensions, the Ti150 alloy exhibits a higher critical oxygen pressure than the TC11 alloy. b illustrates that, as the oxygen pressure increases from 0.21 MPa to 1.01 MPa, the ignition temperature of the Ti150 alloy decreases from 1245.8 K to 975.6 K, while that of the TC11 alloy decreases from 1160.2 K to 885.1 K."],["oa:W4414450022","Ti-6.5Al-3.5Mo-1.5Zr-0.3Si","ignition temperature",1160.2,null,null,null,"K","","","","","",false,"unmapped_property","results","At equivalent dimensions, the Ti150 alloy exhibits a higher critical oxygen pressure than the TC11 alloy. b illustrates that, as the oxygen pressure increases from 0.21 MPa to 1.01 MPa, the ignition temperature of the Ti150 alloy decreases from 1245.8 K to 975.6 K, while that of the TC11 alloy decreases from 1160.2 K to 885.1 K."],["oa:W4414450022","Ti-6.5Al-3.5Mo-1.5Zr-0.3Si","ignition temperature",885.1,null,null,null,"K","","","","","",false,"unmapped_property","results","At equivalent dimensions, the Ti150 alloy exhibits a higher critical oxygen pressure than the TC11 alloy. b illustrates that, as the oxygen pressure increases from 0.21 MPa to 1.01 MPa, the ignition temperature of the Ti150 alloy decreases from 1245.8 K to 975.6 K, while that of the TC11 alloy decreases from 1160.2 K to 885.1 K."],["oa:W4414450022","Ti150","burning velocity",10.11,null,null,null,"mm/s","","","","","",false,"unmapped_property","results","It is evident that as the oxygen pressure increases from 0.21 MPa to 1.01 MPa, the burning velocity of the Ti150 alloy increases from 10.11 mm/s to 28.72 mm/s, and that of the TC11 alloy increases from 7.86 mm/s to 23.71 mm/s, showing a marked acceleration in both samples, with the Ti150 alloy burning faster than the TC11 alloy."],["oa:W4414450022","Ti150","burning velocity",28.72,null,null,null,"mm/s","","","","","",false,"unmapped_property","results","It is evident that as the oxygen pressure increases from 0.21 MPa to 1.01 MPa, the burning velocity of the Ti150 alloy increases from 10.11 mm/s to 28.72 mm/s, and that of the TC11 alloy increases from 7.86 mm/s to 23.71 mm/s, showing a marked acceleration in both samples, with the Ti150 alloy burning faster than the TC11 alloy."],["oa:W4414450022","Ti-6.5Al-3.5Mo-1.5Zr-0.3Si","burning velocity",7.86,null,null,null,"mm/s","","","","","",false,"unmapped_property","results","It is evident that as the oxygen pressure increases from 0.21 MPa to 1.01 MPa, the burning velocity of the Ti150 alloy increases from 10.11 mm/s to 28.72 mm/s, and that of the TC11 alloy increases from 7.86 mm/s to 23.71 mm/s, showing a marked acceleration in both samples, with the Ti150 alloy burning faster than the TC11 alloy."],["oa:W4414450022","Ti-6.5Al-3.5Mo-1.5Zr-0.3Si","burning velocity",23.71,null,null,null,"mm/s","","","","","",false,"unmapped_property","results","It is evident that as the oxygen pressure increases from 0.21 MPa to 1.01 MPa, the burning velocity of the Ti150 alloy increases from 10.11 mm/s to 28.72 mm/s, and that of the TC11 alloy increases from 7.86 mm/s to 23.71 mm/s, showing a marked acceleration in both samples, with the Ti150 alloy burning faster than the TC11 alloy."],["oa:W4414450022","Ti150","melting zone width",125.0,100.0,150.0,null,"µm","","","","","",false,"unmapped_property","results","The width of the melting zone in the Ti150 alloy is approximately 100–150 μm, whereas the melting zone in the TC11 alloy is only 20–25 μm wide. further shows the EDS elemental mapping in the melting zone."],["oa:W4414450022","Ti-6.5Al-3.5Mo-1.5Zr-0.3Si","melting zone width",22.5,20.0,25.0,null,"µm","","","","","",false,"unmapped_property","results","The width of the melting zone in the Ti150 alloy is approximately 100–150 μm, whereas the melting zone in the TC11 alloy is only 20–25 μm wide. further shows the EDS elemental mapping in the melting zone."],["oa:W4414450022","Ti150","enrichment of Mo",2.43,null,null,null,"at%","","solid–liquid interface","","","",false,"unmapped_property","results","The solid–liquid interface of Ti150 exhibits enrichment of 6.43 at.% Zr and 2.43 at.% Mo, whereas that of TC11 exhibits enrichment of 1.39 at.% Zr and 9.3 at.% Mo []."],["oa:W4414450022","Ti-6.5Al-3.5Mo-1.5Zr-0.3Si","enrichment of Mo",9.3,null,null,null,"at%","","solid–liquid interface","","","",false,"unmapped_property","results","The solid–liquid interface of Ti150 exhibits enrichment of 6.43 at.% Zr and 2.43 at.% Mo, whereas that of TC11 exhibits enrichment of 1.39 at.% Zr and 9.3 at.% Mo []."],["oa:W4414450022","Ti150","enrichment of Zr",6.43,null,null,null,"at%","","solid–liquid interface","","","",false,"unmapped_property","results","The solid–liquid interface of Ti150 exhibits enrichment of 6.43 at.% Zr and 2.43 at.% Mo, whereas that of TC11 exhibits enrichment of 1.39 at.% Zr and 9.3 at.% Mo []."],["oa:W4414450022","Ti-6.5Al-3.5Mo-1.5Zr-0.3Si","enrichment of Zr",1.39,null,null,null,"at%","","solid–liquid interface","","","",false,"unmapped_property","results","The solid–liquid interface of Ti150 exhibits enrichment of 6.43 at.% Zr and 2.43 at.% Mo, whereas that of TC11 exhibits enrichment of 1.39 at.% Zr and 9.3 at.% Mo []."],["oa:W4414482150","Ti-6Al-4V","C",1.07,null,null,null,"W/m⋅k","","","","","",false,"unmapped_property","methods","Materials E (GPa) ν H (GPa) YS (GPa) C (W/m⋅k) WC/Co (Pin) 600 0.21 14 4.7 100 Ti6Al4V (Disc) 113 0.34 3.2 1.07 7 316 L (Disc) 193 0.25 2.2 0.73 16 Note: E, elastic modulus; v, Poisson’s ratio; H, hardness; YS, yield strength is 1/3 of the hardness; C, thermal conductivity."],["oa:W4414482150","316 L","C",0.73,null,null,null,"W/m⋅k","","","","","",false,"unmapped_property","methods","Materials E (GPa) ν H (GPa) YS (GPa) C (W/m⋅k) WC/Co (Pin) 600 0.21 14 4.7 100 Ti6Al4V (Disc) 113 0.34 3.2 1.07 7 316 L (Disc) 193 0.25 2.2 0.73 16 Note: E, elastic modulus; v, Poisson’s ratio; H, hardness; YS, yield strength is 1/3 of the hardness; C, thermal conductivity."],["oa:W4414482150","WC/Co","C",4.7,null,null,null,"W/m⋅k","","","","","",false,"unmapped_property","methods","Materials E (GPa) ν H (GPa) YS (GPa) C (W/m⋅k) WC/Co (Pin) 600 0.21 14 4.7 100 Ti6Al4V (Disc) 113 0.34 3.2 1.07 7 316 L (Disc) 193 0.25 2.2 0.73 16 Note: E, elastic modulus; v, Poisson’s ratio; H, hardness; YS, yield strength is 1/3 of the hardness; C, thermal conductivity."],["oa:W4414514035","Ti-6Al-4V","maximum residual stresses",-642.41,null,null,null,"MPa","","","","","",false,"unmapped_property","abstract",""],["oa:W4414514035","Ti-6Al-4V","maximum residual stresses",-692.62,null,null,null,"MPa","","","","","",false,"unmapped_property","abstract",""],["oa:W4414514035","Ti-6Al-4V","maximum residual stresses",-729.62,null,null,null,"MPa","","","","","",false,"unmapped_property","abstract",""],["oa:W4414514035","Ti-6Al-4V","surface residual stress",-435.78,null,null,null,"MPa","","","","","",false,"unmapped_property","results_discussion",""],["oa:W4414514035","Ti-6Al-4V","residual stresses",-585.37,null,null,null,"MPa","","","","","",false,"unmapped_property","results_discussion",""],["oa:W4414514035","Ti-6Al-4V","residual stresses",-664.78,null,null,null,"MPa","","","","","",false,"unmapped_property","results_discussion",""],["oa:W4414514035","Ti-6Al-4V","stress magnitude",-642.41,null,null,null,"MPa","","","","","",false,"unmapped_property","results_discussion",""],["oa:W4414514035","Ti-6Al-4V","stress magnitude",-692.62,null,null,null,"MPa","","","","","",false,"unmapped_property","results_discussion",""],["oa:W4414514035","Ti-6Al-4V","stress magnitude",-729.62,null,null,null,"MPa","","","","","",false,"unmapped_property","results_discussion",""],["oa:W4414518163","Ti-6Al-4V","B (MPa)",498.0,null,null,null,"MPa","","","","","",false,"unmapped_property","table","783\t498\t0.028\t1.0\t0.28\t1578\t20\t0.01"],["oa:W4414563853","Ti-6Al-4V","Initial Colony Forming Units (CFU/mL)",76500000.0,null,null,null,"CFU/mL","","","","","",false,"unmapped_property","table","Ti6Al4V\t7.65·107\t7.82·106"],["oa:W4414563853","Ti-6Al-4V","Initial Colony Forming Units (CFU/mL)",7820000.0,null,null,null,"CFU/mL","","","","","",false,"unmapped_property","table","Ti6Al4V\t7.65·107\t7.82·106"],["oa:W4414563853","TiNPs","Initial Colony Forming Units (CFU/mL)",260.0,null,null,null,"CFU/mL","","","","","",false,"unmapped_property","table","TiNPs\t2.60·102\t5.00·103"],["oa:W4414563853","TiNPs","Initial Colony Forming Units (CFU/mL)",5000.0,null,null,null,"CFU/mL","","","","","",false,"unmapped_property","table","TiNPs\t2.60·102\t5.00·103"],["oa:W4414563853","TiNNPs","Initial Colony Forming Units (CFU/mL)",960000.0,null,null,null,"CFU/mL","","","","","",false,"unmapped_property","table","TiNNPs\t9.60·105\t4.20·107"],["oa:W4414563853","TiNNPs","Initial Colony Forming Units (CFU/mL)",42000000.0,null,null,null,"CFU/mL","","","","","",false,"unmapped_property","table","TiNNPs\t9.60·105\t4.20·107"],["oa:W4414563853","BNPs","Initial Colony Forming Units (CFU/mL)",28000000.0,null,null,null,"CFU/mL","","","","","",false,"unmapped_property","table","BNPs\t2.80·107\t1.93·106"],["oa:W4414563853","BNPs","Initial Colony Forming Units (CFU/mL)",1930000.0,null,null,null,"CFU/mL","","","","","",false,"unmapped_property","table","BNPs\t2.80·107\t1.93·106"],["oa:W4414609962","AM alloy","icorr",0.05,null,null,null,"µA/cm2","","","","","",false,"unmapped_property","results","The untreated samples (AM-SUB and C-SUB) exhibited the highest corrosion current density (icorr), a parameter related to the corrosion rate or metal loss, with the AM alloy showing better performance (icorr 0.05 μA/cm2) compared to the conventional one (icorr 0.17 μA/cm2, )."],["oa:W4414609962","conventional Ti6Al4V","icorr",0.17,null,null,null,"µA/cm2","","","","","",false,"unmapped_property","results","The untreated samples (AM-SUB and C-SUB) exhibited the highest corrosion current density (icorr), a parameter related to the corrosion rate or metal loss, with the AM alloy showing better performance (icorr 0.05 μA/cm2) compared to the conventional one (icorr 0.17 μA/cm2, )."],["oa:W4414609962","AM alloy","icorr",0.025,null,null,null,"µA/cm2","","300 s PEO treatment","","","",false,"unmapped_property","results","Only the 300 s PEO treatment of the AM alloy resulted in 50% lower icorr compared with the bare substrate."],["oa:W4414609962","AM alloy","Ti4+ release",-60.2,null,null,null,"%","","","","","",false,"unmapped_property","results","The AM substrate exhibited lower release of Ti4+ (−60.2%) and Al3+ (−26.2%) compared with the reference conventional Ti6Al4V substrate, which can be attributed to a more uniform microstructure and the lower β-phase content intrinsic to the DMLS process."],["oa:W4414609962","conventional Ti6Al4V","Al3+ release",-26.2,null,null,null,"%","","","","","",false,"unmapped_property","results","The AM substrate exhibited lower release of Ti4+ (−60.2%) and Al3+ (−26.2%) compared with the reference conventional Ti6Al4V substrate, which can be attributed to a more uniform microstructure and the lower β-phase content intrinsic to the DMLS process."],["oa:W4414609962","AM alloy","Al3+ release",-32.2,null,null,null,"%","","300 s PEO treatment","","","",false,"unmapped_property","results","In the coated AM group, the 300 s PEO treatment showed better performance than flash-PEO in suppressing the release of Al3+ and V5+ ions: Al3+ release decreased on average by 32.2% and V5+ release decreased by 69.6% compared to the substrate."],["oa:W4414609962","AM alloy","V5+ release",-69.6,null,null,null,"%","","300 s PEO treatment","","","",false,"unmapped_property","results","In the coated AM group, the 300 s PEO treatment showed better performance than flash-PEO in suppressing the release of Al3+ and V5+ ions: Al3+ release decreased on average by 32.2% and V5+ release decreased by 69.6% compared to the substrate."],["oa:W4414609962","AM alloy","Ti4+ release",45.7,null,null,null,"%","","300 s PEO treatment","","","",false,"unmapped_property","results","Ti4+ release, on the other hand, increased by 45.7%."],["oa:W4414609962","AM-60 s","Pore Population Density, mm−2",1320000.0,null,null,null,"mm-2","","","","image analysis","",false,"unmapped_property","table","AM-60 s\t1.32 × 106\t0.8\t9.7"],["oa:W4414609962","AM-300 s","Pore Population Density, mm−2",290000.0,null,null,null,"mm-2","","","","image analysis","",false,"unmapped_property","table","AM-300 s\t0.29 × 106\t3.4\t14.1"],["oa:W4414609962","C-60 s","Pore Population Density, mm−2",900000.0,null,null,null,"mm-2","","","","image analysis","",false,"unmapped_property","table","C-60 s\t0.90 × 106\t1.1\t13.1"],["oa:W4414609962","C-300 s","Pore Population Density, mm−2",560000.0,null,null,null,"mm-2","","","","image analysis","",false,"unmapped_property","table","C-300 s\t0.56 × 106\t2.8\t19.8"],["oa:W4414609962","AM-60 s","Average Pore Size, µm",0.8,null,null,null,"µm","","","","image analysis","",false,"unmapped_property","table","AM-60 s\t1.32 × 106\t0.8\t9.7"],["oa:W4414609962","AM-300 s","Average Pore Size, µm",3.4,null,null,null,"µm","","","","image analysis","",false,"unmapped_property","table","AM-300 s\t0.29 × 106\t3.4\t14.1"],["oa:W4414609962","C-60 s","Average Pore Size, µm",1.1,null,null,null,"µm","","","","image analysis","",false,"unmapped_property","table","C-60 s\t0.90 × 106\t1.1\t13.1"],["oa:W4414609962","C-300 s","Average Pore Size, µm",2.8,null,null,null,"µm","","","","image analysis","",false,"unmapped_property","table","C-300 s\t0.56 × 106\t2.8\t19.8"],["oa:W4414609962","AM-Sub","icorr",0.05,null,null,null,"µA/cm2","","","","","",false,"unmapped_property","table","AM-Sub\t−0.185\t0.05\t2.0"],["oa:W4414609962","C-Sub","icorr",0.17,null,null,null,"µA/cm2","","","","","",false,"unmapped_property","table","C-Sub\t−0.244\t0.17\t3.8"],["oa:W4414609962","AM-PEO 60 s","icorr",0.16,null,null,null,"µA/cm2","","","","","",false,"unmapped_property","table","AM-PEO 60 s\t0.130\t0.16\t0.66"],["oa:W4414609962","AM-PEO 300 s","icorr",0.09,null,null,null,"µA/cm2","","","","","",false,"unmapped_property","table","AM-PEO 300 s\t0.258\t0.09\t0.47"],["oa:W4414609962","C-PEO 60 s","icorr",0.19,null,null,null,"µA/cm2","","","","","",false,"unmapped_property","table","C-PEO 60 s\t0.268\t0.19\t0.47"],["oa:W4414609962","C-PEO 300 s","icorr",0.08,null,null,null,"µA/cm2","","","","","",false,"unmapped_property","table","C-PEO 300 s\t0.221\t0.08\t0.094"],["oa:W4414609962","AM-PEO 60 s","ipass",0.66,null,null,null,"µA/cm2","","","","","",false,"unmapped_property","table","AM-PEO 60 s\t0.130\t0.16\t0.66"],["oa:W4414609962","AM-PEO 300 s","ipass",0.47,null,null,null,"µA/cm2","","","","","",false,"unmapped_property","table","AM-PEO 300 s\t0.258\t0.09\t0.47"],["oa:W4414609962","C-PEO 60 s","ipass",0.47,null,null,null,"µA/cm2","","","","","",false,"unmapped_property","table","C-PEO 60 s\t0.268\t0.19\t0.47"],["oa:W4414609962","C-PEO 300 s","ipass",0.094,null,null,null,"µA/cm2","","","","","",false,"unmapped_property","table","C-PEO 300 s\t0.221\t0.08\t0.094"],["oa:W4414631313","Ti-6Al-4V","shear strength",43.0,null,null,null,"%","room temperature","as-built, HT900","","short beam shear test","1 mm/min",false,"unmapped_property","abstract",""],["oa:W4414631313","Ti-6Al-4V","displacement",56.0,null,null,null,"%","room temperature","as-built, HT900","","short beam shear test","1 mm/min",false,"unmapped_property","abstract",""],["oa:W4414631313","Ti-6Al-4V","displacement",103.0,null,null,null,"%","room temperature","as-built, HT900","","short beam shear test","1 mm/min",false,"unmapped_property","abstract",""],["oa:W4414631313","Ti-6Al-4V","shear strength",26.0,null,null,null,"%","room temperature","as-built, HT900","","short beam shear test","1 mm/min",false,"unmapped_property","abstract",""],["oa:W4414631313","Ti-6Al-4V","displacement",36.2,null,null,null,"%","room temperature","as-built, HT900","","short beam shear test","1 mm/min",false,"unmapped_property","results_discussion",""],["oa:W4414631313","Ti-6Al-4V","shear strength",26.0,null,null,null,"%","room temperature","as-built, HT900","","short beam shear test","1 mm/min",false,"unmapped_property","results_discussion",""],["oa:W4414631313","Ti-6Al-4V","displacement",2.281,null,null,null,"mm","","as-built SLM","martensitic α'","","",false,"unmapped_property","results_discussion",""],["oa:W4414631313","Ti-6Al-4V","displacement",2.964,null,null,null,"mm","","as-built SLM","martensitic α'","","",false,"unmapped_property","results_discussion",""],["oa:W4414631313","Ti-6Al-4V","displacement",1.463,null,null,null,"mm","","as-built SLM","martensitic α'","","",false,"unmapped_property","results_discussion",""],["oa:W4414631313","Ti-6Al-4V","displacement",3.108,null,null,null,"mm","","heat-treated","martensitic α'","","",false,"unmapped_property","results_discussion",""],["oa:W4414631313","Ti-6Al-4V","shear strength",12.0,null,null,null,"%","","as-built SLM","","","",false,"unmapped_property","results_discussion",""],["oa:W4414631313","Ti-6Al-4V","shear strength",17.0,null,null,null,"%","","as-built SLM","","","",false,"unmapped_property","results_discussion",""],["oa:W4414631313","Ti-6Al-4V","strength",26.0,null,null,null,"%","","as-built SLM","","","",false,"unmapped_property","results_discussion",""],["oa:W4414631313","Ti-6Al-4V","transverse shear strength",43.0,null,null,null,"%","","as-built SLM","","","",false,"unmapped_property","conclusions",""],["oa:W4414631313","Ti-6Al-4V","transverse shear strength",43.0,null,null,null,"%","","as-built SLM","","","",false,"unmapped_property","conclusions",""],["oa:W4414631313","Ti-6Al-4V","shear strength",26.0,null,null,null,"%","","STA 900°C/1h + 500°C/4h","","","",false,"unmapped_property","conclusions",""],["oa:W4414631313","Ti-6Al-4V","strength",-1.0,null,null,null,"%","","STA 900°C/1h + 500°C/4h","","","",false,"unmapped_property","conclusions",""],["oa:W4414631313","Ti-6Al-4V","strength",-1.0,null,null,null,"%","","STA 900°C/1h + 500°C/4h","","","",false,"unmapped_property","conclusions",""],["oa:W4414688974","Ti-6Al-4V","fraction of HAGBs",70.0,70.0,70.0,null,"%","","quenched from above β-transus at ~7000 °C/s","fully martensitic α′","EBSD","",false,"unmapped_property","discussion","EBSD misorientation statistics () indicate that increasing the cooling rate raises the fraction of HAGBs: in Case 1, over half of the boundaries are low-angle, whereas in Case 3 ≈70% of boundaries exhibit misorientation even >30%°."],["oa:W4414688974","Ti-6Al-4V","strength–ductility trade-off",0.0,null,null,null,"","","fully martensitic","martensitic α'","","",false,"unmapped_property","conclusions","Fully martensitic Ti-6Al-4V produced by ultra-fast cooling challenges the conventional strength–ductility trade-off and offers a new paradigm for designing structural alloys that combine high strength with high ductility."],["oa:W4414770506","Ti-6Al-4V","Strength-to-Weight Ratio",0.1986,null,null,null,"MPa·m3/kg","","","","","",false,"unmapped_property","results_discussion","Interpretation of Results The highest strength-to-weight ratio (0.1986 MPa·m³/kg) was obtained by Titanium Alloy Ti-6Al- 4V, according to the tabulated findings, demonstrating its exceptional ability to support structural stresses in relation to weight."],["oa:W4414770506","Al-2024-T3","Stiffness to weigh",0.0263,null,null,null,"","","","","","",false,"unmapped_property","results_discussion","Table 5.Stiffness-to-Weight Ratio of Selected Materials Material Young’s Modulus (GPa) Density (kg/m³) Stiffness to weigh Aluminum Alloy 2024-T3 73.0 2780 0.026259 Aluminum Alloy 7075-T6 71.7 2810 0.025516 Titanium Alloy Ti- 6Al-4V 114.0 4430 0.025734 Aluminum–Lithium Alloy (Al–Li) 73.0 2600 0.028077"],["oa:W4414770506","Al-7075-T6","Stiffness to weigh",0.0255,null,null,null,"","","","","","",false,"unmapped_property","results_discussion","Table 5.Stiffness-to-Weight Ratio of Selected Materials Material Young’s Modulus (GPa) Density (kg/m³) Stiffness to weigh Aluminum Alloy 2024-T3 73.0 2780 0.026259 Aluminum Alloy 7075-T6 71.7 2810 0.025516 Titanium Alloy Ti- 6Al-4V 114.0 4430 0.025734 Aluminum–Lithium Alloy (Al–Li) 73.0 2600 0.028077"],["oa:W4414770506","Ti-6Al-4V","Stiffness to weigh",0.0257,null,null,null,"","","","","","",false,"unmapped_property","results_discussion","Table 5.Stiffness-to-Weight Ratio of Selected Materials Material Young’s Modulus (GPa) Density (kg/m³) Stiffness to weigh Aluminum Alloy 2024-T3 73.0 2780 0.026259 Aluminum Alloy 7075-T6 71.7 2810 0.025516 Titanium Alloy Ti- 6Al-4V 114.0 4430 0.025734 Aluminum–Lithium Alloy (Al–Li) 73.0 2600 0.028077"],["oa:W4414770506","Al-Li","Stiffness to weigh",0.0281,null,null,null,"","","","","","",false,"unmapped_property","results_discussion","Table 5.Stiffness-to-Weight Ratio of Selected Materials Material Young’s Modulus (GPa) Density (kg/m³) Stiffness to weigh Aluminum Alloy 2024-T3 73.0 2780 0.026259 Aluminum Alloy 7075-T6 71.7 2810 0.025516 Titanium Alloy Ti- 6Al-4V 114.0 4430 0.025734 Aluminum–Lithium Alloy (Al–Li) 73.0 2600 0.028077"],["oa:W4414866774","Ti-6Al-4V","sphericity",66.84,null,null,7.56,"%","","","","","",false,"unmapped_property","results_discussion","The mean (𝜇) equivalent diameter is 31.09 μm with a standard deviation (𝜎) of 11.52 μm, while the average sphericity is 66.84% with a standard deviation of 7.56%."],["oa:W4414866774","Ti-6Al-4V","pore volume",22192.71,null,null,21229.22,"µm3","","","","","",false,"unmapped_property","results_discussion","Fig. 9(d) presents the distribution of pore volume with a mean of 22,192.71 μm3 and a standard deviation of 21,229.22 μ m3."],["oa:W4414866774","Ti-6Al-4V","0.88",0.88,null,null,null,"","","","","","",false,"unmapped_property","results_discussion","0.88, which implies that 88% of the variation in values of maximum local stress is accounted for by the number of cycles."],["oa:W4414915280","Ti alloy IWP-X","specific strength",227.22,null,null,null,"MPa/(g/cm3)","","","","","",false,"unmapped_property","conclusions","- The specific strength of the titanium alloy IWP-X lattice structure reaches 227.22 MPa/(g/cm3), which is 1.26 times that of the titanium alloy block (180 MPa/(g/cm3))."],["oa:W4414915280","Ti alloy block","specific strength",180.0,null,null,null,"MPa/(g/cm3)","","","","","",false,"unmapped_property","conclusions","- The specific strength of the titanium alloy IWP-X lattice structure reaches 227.22 MPa/(g/cm3), which is 1.26 times that of the titanium alloy block (180 MPa/(g/cm3))."],["oa:W4414915280","IWPX45-1.3","energy absorption",54.28,null,null,null,"MJ/m3","","","","finite element simulation","",true,"unmapped_property","conclusions","Compared with the IWP45 structure of the same density, the ultimate compressive strength of IWPX45-1.3 increased by 455.23 MPa (122.06% improvement), and the energy absorption increased by 54.28 MJ/m3 (265.03% improvement). - The finite element simulation tests effectively predicted the stress distribution and fracture failure site of the structure during the compression test."],["oa:W4414915280","IWPX45-1","energy absorption",56.96,null,null,null,"MJ/m3","","","","finite element simulation","",true,"unmapped_property","conclusions","The energy absorption of IWPX45-1 increased by 56.96 MJ/m3 (282.03% improvement), which is the largest increase."],["oa:W4414958156","Ti-6Al-4V","servo voltage",65.27,null,null,null,"%","","","","ANOVA","",false,"unmapped_property","results_discussion","The analysis of variance of micro-hardness shows that servo voltage contributes 65.27% for curved and 64.92% for plane proﬁle."],["oa:W4414958156","Ti-6Al-4V","servo voltage",64.92,null,null,null,"%","","","","ANOVA","",false,"unmapped_property","results_discussion","The analysis of variance of micro-hardness shows that servo voltage contributes 65.27% for curved and 64.92% for plane proﬁle."],["oa:W4414958156","Ti-6Al-4V","SR_pl",3.9,null,null,null,"lm","","","","","",false,"unmapped_property","methods","Surface roughness SR_pl increases from \u0004 3.55 lm to \u0004 3.9 lm with rise in Ws from 6 mm/s to 8 mm/s."],["oa:W4414958156","Ti-6Al-4V","SR_pl",3.7,null,null,null,"lm","","","","","",false,"unmapped_property","methods","There is a slight decrease (\u00043.7 lm) in SR_pl at 10 mm/s which is still higher as compared to roughness obtained at 6 mm/s."],["oa:W4414958156","Ti-6Al-4V","SR_cuv",3.58,null,null,null,"lm","","","","","",false,"unmapped_property","results","Process parameters Response variables SV, V Pon, ls Poff, ls Ws, mm/s SR_cuv, lm SR_pl, lm MH_cuv, HV MH_pl, HV 1 70 30 8 10 3.58 3.24 298.4 308.8 2 70 30 8 10 3.55 3.31 301.4 313.3 3 70 30 8 10 3.61 3.26 295.8 305.6 Avg. experimental value 3.58 3.27 298.53 309.23 Predicted value 3.53 3.23 307.86 316.07 Error, % 1.39 1.22 3.13 2.16 29132—Volume 34(24) December 2025 Journal of Materials Engineering and Performance"],["oa:W4414958156","Ti-6Al-4V","SR_pl",3.27,null,null,null,"lm","","","","","",false,"unmapped_property","results","Process parameters Response variables SV, V Pon, ls Poff, ls Ws, mm/s SR_cuv, lm SR_pl, lm MH_cuv, HV MH_pl, HV 1 70 30 8 10 3.58 3.24 298.4 308.8 2 70 30 8 10 3.55 3.31 301.4 313.3 3 70 30 8 10 3.61 3.26 295.8 305.6 Avg. experimental value 3.58 3.27 298.53 309.23 Predicted value 3.53 3.23 307.86 316.07 Error, % 1.39 1.22 3.13 2.16 29132—Volume 34(24) December 2025 Journal of Materials Engineering and Performance"],["oa:W4414987009","","MRR",1.3,null,null,null,"gr/sec","","","","","",false,"unmapped_property","conclusions","In the optimal case, the values of the SR and MRR indices were obtained as 4.03 μm and 1.30 gr/sec, respectively. • The test data series demonstrates the proper performance of Naive Bayes algorithm in predicting response variables."],["oa:W4415026368","Ti-6Al-4V","deformation",0.228,null,null,null,"mm","","","","static structural analysis","",true,"unmapped_property","discussion","The results obtained in this study show that increasing the number and size of perforations leads to a significant rise in von Mises stresses and deformations, especially in the V2 configuration of Ti-6Al-4V, which reached a maximum stress of 528.44 MPa and a deformation of 0.228 mm, with a mass reduction of 19.7%."],["oa:W4415026368","Ti-6Al-4V","deformation",0.2238,null,null,null,"mm","","","","static structural analysis","",true,"unmapped_property","results_discussion","In the case of Ti-6Al-4V, the deformation increased from 0.142 mm (V1) to 0.2238 mm (V2), and for the CoCr alloy, it went from 0.0916 mm (V1) to 0.119 mm (V2)."],["oa:W4415026368","Ti-6Al-4V","deformation",0.37,null,null,null,"mm","","","","finite element simulation","",true,"unmapped_property","discussion","Additionally, [8] found maximum stresses of 744.91 MPa and a deformation of 0.37 mm for a homogeneous Ti-6Al-4V model under similar loading conditions."],["oa:W4415105676","TiNiTa","wear volume",0.021,null,null,null,"mm3","","","","","",false,"unmapped_property","methods","Quantitative analysis reveals that the wear volume of the substrate was 0.898 mm³, whereas the coating exhibited a significantly lower wear volume of only 0.021 mm³."],["oa:W4415105676","Ti-6Al-4V","wear volume",0.898,null,null,null,"mm3","","","","","",false,"unmapped_property","methods","Quantitative analysis reveals that the wear volume of the substrate was 0.898 mm³, whereas the coating exhibited a significantly lower wear volume of only 0.021 mm³."],["oa:W4415146037","Ti-900 alloy","Flow stress",850.0,850.0,1050.0,null,"°C","","","","hot compression","",false,"unmapped_property","methods","International Journal of Material Forming (2025) 18:87 S/N Author Composition Deformation Parameters Flow Behavior Deformation Mechanisms Optimum Hot Deformation Parameters 1 Chakraborty et al. [90] Ti-900 alloy Hot compression at tempera tures ranging from 850 to 1050 ◦C and strain rates ranging from 0.001 to 10 s−1 Flow stress (σ) ↓ with an ↑ in tem perature of deformation but ↓ as the strain rate ↓ Flow is governed by dislocation proliferation in strain hardening regime, which prevails at low"],["oa:W4415146037","Ti-5Al-5Mo-5V-1Cr-1Fe","Flow and peak stress",900.0,900.0,1050.0,null,"°C","","","","high temperature compression","",false,"unmapped_property","methods","High deformation temperatures favor dislocation mobility in the dynamic softening mechanism The optimum processing param eters for this alloy are tempera tures and strain rates in the range of 880 to 950 ◦C and 0.001 to 0.01 s−1, respectively 2 Wang et al. [92] Ti-5Al- 5Mo-5 V-1Cr- 1Fe alloy High temperature compression at Temperatures (T) and strain rates (ε̇) ranging from 900 to 1050 ◦C, and 0.001 to 1 s−1, respectively Flow and peak stress ↓ with ↑ in temperature and ↓ in strain rate Deformat"],["oa:W4415146037","Ti-5Al-5Mo-5V-1Cr-1Fe","Flow and peak stress",0.001,0.001,1.0,null,"s-1","","","","high temperature compression","",false,"unmapped_property","methods","DRX mechanism dominates at T > 1000 ◦C and ε̇ < 0.01 s−1."],["oa:W4415146037","TA10 titanium alloy","Flow stress",800.0,800.0,1050.0,null,"°C","","","","hot compression","",false,"unmapped_property","methods","DRX grains are formed by CDRX and DDRX mechanisms T ranging from 1000 to 1050 ◦C and ε̇ in the range of 0.1 to 0.001 s−1 3 Li et al. [69] TA10 titanium alloy T and ε̇ ranging from 800 to 1050 ◦C and 0.01 to 1 s−1, respectively Appearance of adiabatic shear band in the microstructure of the alloy at T and ε̇ of 950 and 1 s−1, respectively."],
