Repository: akhtar07/tisci-explorer

# TiSci Explorer

A read-only, static explorer for **TiSci**, an autonomous research agent for titanium alloys. TiSci reads the
titanium-alloy literature, builds a knowledge graph and a table of measured values, proposes hypotheses where the
graph has gaps, and tests them with DFT (MACE / VASP) and the ICME-lite multiscale chain.

**Live site:** https://akhtar07.github.io/tisci-explorer/

The site has seven sections:

| Section | What it shows |
|---|---|
| Overview | Corpus → graph → facts → hypotheses → verdicts, with the snapshot's counts |
| Worked example | One full loop for W in α-Ti: graph path, hypothesis, novelty check, DFT test, verdict, follow-up, DAMASK |

File: data/facts/other.json (part 93 of 112)
["oa:W4415146037","TA10 titanium alloy","Flow stress",0.01,0.01,1.0,null,"s-1","","","","hot compression","",false,"unmapped_property","methods","Flow stress ↓ with ↑ in temperature and ↓ in strain rate Flow softening is susceptible at 800 ◦C and 850 ◦C due to the greater occurrence of DRV and DRX at such temperatures."],["oa:W4415146037","TA10 titanium alloy","Flow stress",1020.0,1020.0,1050.0,null,"°C","","","","hot compression","",false,"unmapped_property","methods","T in the range 1020–1050 ◦C and ε̇ in the range of 0.1–1 s−1 ii."],["oa:W4415146037","TA10 titanium alloy","Flow stress",0.1,0.1,1.0,null,"s-1","","","","hot compression","",false,"unmapped_property","methods","T in the range 1020–1050 ◦C and ε̇ in the range of 0.1–1 s−1 ii."],["oa:W4415146037","Ti-4.2Al-0.005B","flow stress",950.0,875.0,950.0,null,"°C","875–950 °C","","","hot compression","0.01–0.051 s−1",false,"unmapped_property","methods","T in the range of 875–950 ◦C and ε̇ ranging from 0.01–0.051 s−1 4 Wang et al. [70] Ti-4.2Al- 0.005B tita nium alloy Hot compression was con ducted using the Gleeble-3800 thermal simulator at T and ε̇ of 850–1050 ◦C and 0.001–10 s−1 respectively At initial stage: flow stress (σ) ↑ rapidly with slight strain."],["oa:W4415146037","CP-Ti Grade 2","flow stress",700.0,550.0,700.0,null,"°C","550–700 °C","","","high temperature deformation","0.01–10 s−1",false,"unmapped_property","methods","Flow soften ing is favored at high T and lower ε̇ The optimal processing param eters of the alloy are T = 870–990 ◦C and ε̇ = 0.04–0.12 s−1 5 Zhao et al. [94] Pure titanium The Gleeble-3500 was used to carry out high temperature deformation at T and ε̇ ranging from 550–700 ◦C and 0.01– 10 s−1, respectively, with 0.91 true strain σ ↓ with ↑ in temperature of defor mation but ↓ as the strain rate ↓ High temperature deformation is governed by the mode of work hardening in the initial deformation st"],["oa:W4415146037","Lamellar Ti–6Al–4V","peak flow stress",950.0,700.0,950.0,null,"°C","700–950 °C","","","hot compression","0.1–0.001 s−1",false,"unmapped_property","methods","Work hardening dominated at the initial deformation stage Optimum processing parameters are T and ε̇ in the ranges of 1100- 1200 ◦C and 0.01- 0.001 s−1, respectively, for both wrought and as-built EBM Ti-6Al-4 V alloy samples 10 Chong et al. [68] Lamellar Ti– 6Al–4 V alloy Hot compression at T and ε̇ ranging from 700- 950 ◦C and 0.1– 0.001 s−1, respectively Peak flow stress decreased as T increased from 700 ◦C to 950 ◦C at ε̇ of 0.01 s−1 Flow softening occurs by DRV mechanism at T < 900 ◦C."],["oa:W4415146037","Ti-3.4Fe","power dissipation efficiency",90.0,null,null,null,"%","","","","","",false,"unmapped_property","methods","Based on the processing map, the optimum temperature and strain rate ranges for the hot deformation of the Ti-3.4Fe alloy were 850 °C and 0.1 s−1, respectively, for both steadystate and peak stresses."],["oa:W4415146037","Ti-3.4Fe","strain rates",0.05,null,null,null,"s-1","","","","","0.05 s−1",false,"unmapped_property","methods","The Ti-3.4Fe alloy was deformed at temperatures span ning 750 to 900 °C, strain rates from 0.05 to 10 s−1, and a total strain of 0.6."],["oa:W4415146037","Ti-3.4Fe","strain rates",10.0,null,null,null,"s-1","","","","","10 s−1",false,"unmapped_property","methods","The Ti-3.4Fe alloy was deformed at temperatures span ning 750 to 900 °C, strain rates from 0.05 to 10 s−1, and a total strain of 0.6."],["oa:W4415146037","Ti-3.4Fe","temperature",750.0,null,null,null,"°C","750 °C","","","","",false,"unmapped_property","methods","The Ti-3.4Fe alloy was deformed at temperatures span ning 750 to 900 °C, strain rates from 0.05 to 10 s−1, and a total strain of 0.6."],["oa:W4415146037","Ti-3.4Fe","temperature",900.0,null,null,null,"°C","900 °C","","","","",false,"unmapped_property","methods","The Ti-3.4Fe alloy was deformed at temperatures span ning 750 to 900 °C, strain rates from 0.05 to 10 s−1, and a total strain of 0.6."],["oa:W4415146037","Ti-3.4Fe","strain rates",0.05,null,null,null,"s-1","","","","","0.05 s−1",false,"unmapped_property","methods","The alloy's safe area was identified on the processing map at 850 °C and strain rates of 0.05 and 0.1 s−1."],["oa:W4415146037","Ti-3.4Fe","strain rates",0.1,null,null,null,"s-1","","","","","0.1 s−1",false,"unmapped_property","methods","The alloy's safe area was identified on the processing map at 850 °C and strain rates of 0.05 and 0.1 s−1."],["oa:W4415146037","Ti-3.4Fe","strain rates",1.0,null,null,null,"s-1","","","","","1 s−1",false,"unmapped_property","methods","When strain rates range from 1 to 10 s−1, and tempera tures range from 810 to 885 °C, the processing map indi cates the unstable region for peak stress."],["oa:W4415146037","Ti-3.4Fe","strain rates",10.0,null,null,null,"s-1","","","","","10 s−1",false,"unmapped_property","methods","When strain rates range from 1 to 10 s−1, and tempera tures range from 810 to 885 °C, the processing map indi cates the unstable region for peak stress."],["oa:W4415146037","Ti-3.4Fe","temperature",810.0,null,null,null,"°C","810 °C","","","","",false,"unmapped_property","methods","When strain rates range from 1 to 10 s−1, and tempera tures range from 810 to 885 °C, the processing map indi cates the unstable region for peak stress."],["oa:W4415146037","Ti-3.4Fe","temperature",885.0,null,null,null,"°C","885 °C","","","","",false,"unmapped_property","methods","When strain rates range from 1 to 10 s−1, and tempera tures range from 810 to 885 °C, the processing map indi cates the unstable region for peak stress."],["oa:W4415182415","","macroscopic stress",600.0,null,null,null,"MPa","","","","","",false,"unmapped_property","results","observed before the 600 MPa step, which is about 72 % of the yield strength."],["oa:W4415182415","","macroscopic stress",100.0,null,null,null,"MPa","","","","","",false,"unmapped_property","results","They were detected for macroscopic stress levels as low as 100 MPa, which is about 12 % of the yield strength."],["oa:W4415182415","","macroscopic stress",75.0,50.0,100.0,null,"MPa","","","","","",false,"unmapped_property","results","In particular, several occurrences lie in the 50 MPa – 100 MPa range, which is drastically lower than any value obtained for basal or prismatic slip."],["oa:W4415182415","","macroscopic stress",100.0,null,null,null,"MPa","","","","","",false,"unmapped_property","results","Deformation at the BTGB was detected for a macroscopic stress as low as 100 MPa."],["oa:W4415182415","","macroscopic stress",700.0,null,null,null,"MPa","","","","","",false,"unmapped_property","results","No unrelated slip activity was detected until the macroscopic stress reached 700 MPa."],["oa:W4415182415","","macroscopic stress",500.0,null,null,null,"MPa","","","","","",false,"unmapped_property","results","Interestingly, deformation extended from the BTGB to the neighboring grain, starting from the 500 MPa step."],["oa:W4415182415","","macroscopic stress",300.0,null,null,null,"MPa","","","","","",false,"unmapped_property","results","In particular, it occurred for a macroscopic stress level as low as 300 MPa, which is half the threshold stress for intragranular slip activity unrelated to a BTGB."],["oa:W4415182415","","macroscopic stress",700.0,null,null,null,"MPa","","","","","",false,"unmapped_property","results","macroscopic stress higher than 700 MPa."],["oa:W4415182415","","dislocations",800.0,null,null,null,"MPa","","","","","",false,"unmapped_property","results","Cracked BTGBs exhibited an equivalent number of dislocations at the 800 MPa step higher than 39 % of overall BTGB population showing evidence of deformation."],["oa:W4415182415","Ti-6Al-4V","0.21% O",0.21,null,null,null,"%","","","","","",false,"unmapped_property","methods","The measured composition was 6.52% Al, 4.22% V, 0.14% Fe, 0.21% O, and balance Ti."],["oa:W4415241667","Ti-6Al-4V","shrinkage",10.0,null,null,null,"%","1200 °C","","","","",false,"unmapped_property","results","The shrinkage of the titanium hydride powder compact achieved the level of 10% on heating up to 1200 °C (Fig. 2a), while the TiH2-based powder blend compact, whose composition corresponds to Ti64 alloy under the same conditions, was characterized by almost the same shrinkage of 9.5%."],["oa:W4415241667","TiH2","shrinkage",9.5,null,null,null,"%","1200 °C","","","","",false,"unmapped_property","results","The shrinkage of the titanium hydride powder compact achieved the level of 10% on heating up to 1200 °C (Fig. 2a), while the TiH2-based powder blend compact, whose composition corresponds to Ti64 alloy under the same conditions, was characterized by almost the same shrinkage of 9.5%."],["oa:W4415241667","TiH2","shrinkage",4.25,4.0,4.5,null,"%","","","","","",false,"unmapped_property","results","Adding 40 wt% TiC reinforcing particles to titanium hydride or Ti64 powder blend reduces shrinkage values down to 4-4.5%, Fig. 2a."],["oa:W4415241667","Ti-6Al-4V","shrinkage",4.25,4.0,4.5,null,"%","","","","","",false,"unmapped_property","results","Adding 40 wt% TiC reinforcing particles to titanium hydride or Ti64 powder blend reduces shrinkage values down to 4-4.5%, Fig. 2a."],["oa:W4415241667","Ti-40 wt% TiC","shrinkage",5.0,null,null,null,"%","1300 °C","as-sintered","","","",false,"unmapped_property","results","The low shrinkage value (5%) at 1300 °C was due to the high amount of the reinforcing phase, which does not allow complete densification of the MMC compacts."],["oa:W4415241667","Ti-40 wt% TiC","shrinkage",7.5,null,null,null,"%","1500 °C","as-sintered","","","",false,"unmapped_property","results","At the same time, hot pressing at 1500 °C results in a shrinkage of 7.5%, which leads to the formation of nearly dense material with low residual porosity (~ 1%), Fig. 2b, c."],["oa:W4415241667","Ti64-40 wt% TiC","shrinkage",7.5,null,null,null,"%","1500 °C","as-sintered","","","",false,"unmapped_property","results","At the same time, hot pressing at 1500 °C results in a shrinkage of 7.5%, which leads to the formation of nearly dense material with low residual porosity (~ 1%), Fig. 2b, c."],["oa:W4415241667","Ti-40 wt.%TiC","secondary cracks propagate over a distance of 0.1–0.2 cm",0.15,0.1,0.2,null,"cm","","","","","",false,"unmapped_property","results","The cross-section of the Ti-40 wt.%TiC composite fragment after ballistic test showed that secondary cracks propagate in the material over a distance of 0.1–0.2 cm from the fracture surface (Fig. 13a)."],["oa:W4415241667","Ti64-40 wt.%TiC","secondary cracks propagate over slightly longer distances (2–4 mm)",3.0,2.0,4.0,null,"mm","","","","","",false,"unmapped_property","results","Secondary cracks propagate over slightly longer distances (2–4 mm) in the MMC (Fig. 15)."],["oa:W4415315764","Ti-6Al-4V","performance improvement",123.0,null,null,null,"%","","SPS-synthesized, h-BN-reinforced","","","",false,"unmapped_property","methods","The h-BN-reinforced composite exhibits a performance improvement of approximately 123% over the unreinforced Ti6Al4V alloy, a 51% enhancement compared to the TiN-reinforced composite, and a nearly 47% superiority over the AlN-reinforced composite."],["oa:W4415315764","Ti-6Al-4V","performance improvement",51.0,null,null,null,"%","","SPS-synthesized, TiN-reinforced","","","",false,"unmapped_property","methods","The h-BN-reinforced composite exhibits a performance improvement of approximately 123% over the unreinforced Ti6Al4V alloy, a 51% enhancement compared to the TiN-reinforced composite, and a nearly 47% superiority over the AlN-reinforced composite."],["oa:W4415315764","Ti-6Al-4V","performance improvement",47.0,null,null,null,"%","","SPS-synthesized, AlN-reinforced","","","",false,"unmapped_property","methods","The h-BN-reinforced composite exhibits a performance improvement of approximately 123% over the unreinforced Ti6Al4V alloy, a 51% enhancement compared to the TiN-reinforced composite, and a nearly 47% superiority over the AlN-reinforced composite."],["oa:W4415430876","Ti-6Al-4V","Ipas, A·cm-2",0.0,null,null,null,"A·cm-2","","gas nitrided 800 °C/5h","","","",false,"unmapped_property","results",""],["oa:W4415430876","Ti-6Al-4V","Ipas, A·cm-2",0.0,null,null,null,"A·cm-2","","gas nitrided 750 °C/5h","","","",false,"unmapped_property","results",""],["oa:W4415430876","Ti-6Al-4V","Ipas, A·cm-2",0.0,null,null,null,"A·cm-2","","gas nitrided 700 °C/5h","","","",false,"unmapped_property","results",""],["oa:W4415430876","Ti-6Al-4V","Ipas, A·cm-2",0.0,null,null,null,"A·cm-2","","untreated","","","",false,"unmapped_property","results",""],["oa:W4415430876","Ti-6Al-4V","OCP, V",0.081,null,null,null,"V","","gas nitrided 800 °C/5h","","","",false,"unmapped_property","results",""],["oa:W4415430876","Ti-6Al-4V","OCP, V",0.096,null,null,null,"V","","gas nitrided 750 °C/5h","","","",false,"unmapped_property","results",""],["oa:W4415430876","Ti-6Al-4V","OCP, V",0.055,null,null,null,"V","","gas nitrided 700 °C/5h","","","",false,"unmapped_property","results",""],["oa:W4415430876","Ti-6Al-4V","OCP, V",-0.122,null,null,null,"V","","untreated","","","",false,"unmapped_property","results",""],["oa:W4415430876","Ti-6Al-4V","Epas, V",0.017,null,null,null,"V","","gas nitrided 800 °C/5h","","","",false,"unmapped_property","results",""],["oa:W4415430876","Ti-6Al-4V","Epas, V",0.03,null,null,null,"V","","gas nitrided 750 °C/5h","","","",false,"unmapped_property","results",""],["oa:W4415430876","Ti-6Al-4V","Epas, V",-0.059,null,null,null,"V","","gas nitrided 700 °C/5h","","","",false,"unmapped_property","results",""],["oa:W4415430876","Ti-6Al-4V","Epas, V",-0.201,null,null,null,"V","","untreated","","","",false,"unmapped_property","results",""],["oa:W4415430876","Ti-6Al-4V","nitride layer thickness",1.0,null,null,null,"µm","","gas nitrided 800 °C/5h","","","",false,"unmapped_property","results",""],["oa:W4415647765","","sintering temperature range",0.0,null,null,null,"","","","","","",false,"unmapped_property","results","The sintering temperature range of 385–430 °C was then designated for detailed study. presents the SEM images of the sample surface insulated for 1 h at different sintering temperatures."],["oa:W4415647765","","composition",0.0,null,null,null,"","","","","","",false,"unmapped_property","results","The samples sintered at 385 °C showed insufficient sintering characteristics, and the composition was mainly composed of Mg, Ti, MgO, and Mg-Al intermetallic compounds (Mg17Al12, Mg2Al3) produced during the sintering process."],["oa:W4415647765","","remelting overflow",0.0,null,null,null,"","","","","","",false,"unmapped_property","results","However, we found remelting overflow on the surface of the alloy at 465 °C, which will cause its performance to be reduced."],["oa:W4415659157","","reaction layer thickness",200.0,null,null,null,"nm","","","","SEM","",false,"unmapped_property","results",""],["oa:W4415659157","","adhesive failure",36.9,null,null,10.3,"%","","","","SEM","",false,"unmapped_property","results",""],["oa:W4415659157","","adhesive failure",56.6,null,null,8.6,"%","","","","SEM","",false,"unmapped_property","results",""],["oa:W4415673444","Ti-6Al-4V","error",70.0,null,null,null,"°C","","","","","",false,"unmapped_property","abstract","The error was ± ≈ 70 °C."],["oa:W4415673444","Ti-6Al-4V","measurement error of the thermostat",0.5,null,null,null,"%","","","","","",false,"unmapped_property","methods","The measurement error of the thermostat is ±0.5% (range from –200 to +1300 °C)."],["oa:W4415818394","Ti-5.2Al-5Fe","Fraction of LAGBs (%)",14.4,null,null,null,"%","","S4","","EBSD","",false,"unmapped_property","table","Fraction of LAGBs (%)\t-\t-\t14.4\t-\t-\t16.0\t-\t-\t7.5"],["oa:W4415818394","Ti-5.2Al-5Fe","Fraction of LAGBs (%)",16.0,null,null,null,"%","","S11","","EBSD","",false,"unmapped_property","table","Fraction of LAGBs (%)\t-\t-\t14.4\t-\t-\t16.0\t-\t-\t7.5"],["oa:W4415818394","Ti-5.2Al-5Fe","Fraction of LAGBs (%)",7.5,null,null,null,"%","","S17","","EBSD","",false,"unmapped_property","table","Fraction of LAGBs (%)\t-\t-\t14.4\t-\t-\t16.0\t-\t-\t7.5"],["oa:W4415818394","Ti-5.2Al-5Fe","KAM value (°)",0.8,null,null,null,"°","","S4","","EBSD","",false,"unmapped_property","table","KAM value (°)\t0.80\t0.46\t0.51\t0.78\t0.48\t0.51\t0.57\t0.42\t0.43"],["oa:W4415818394","Ti-5.2Al-5Fe","KAM value (°)",0.78,null,null,null,"°","","S11","","EBSD","",false,"unmapped_property","table","KAM value (°)\t0.80\t0.46\t0.51\t0.78\t0.48\t0.51\t0.57\t0.42\t0.43"],["oa:W4415818394","Ti-5.2Al-5Fe","KAM value (°)",0.57,null,null,null,"°","","S17","","EBSD","",false,"unmapped_property","table","KAM value (°)\t0.80\t0.46\t0.51\t0.78\t0.48\t0.51\t0.57\t0.42\t0.43"],["oa:W4415882114","WDED Cp-Ti","Icorr",1159.0,null,null,null,"lA/cm2","","","","","",false,"unmapped_property","conclusions","Due to the signiﬁcant extent of active corrosion in 6N HCl, corrosion rate of 12.54 mm/year and Icorr reaching 1159 lA/ cm2, a 28-fold increase compared to 1N HCl, pinpointing the onset of active corrosion site was challenging."],["oa:W4415882114","CP-Ti Grade 2","Icorr",164.5,null,null,null,"lA/cm2","","","","","",false,"unmapped_property","conclusions","The sample exhibited a corrosion rate of 1.78 mm/year and Icorr of 164.5 lA/cm2."],["oa:W4415882114","WDED Cp-Ti","Icorr",73.21,null,null,null,"lA/cm2","","","","","",false,"unmapped_property","conclusions","At 1.25N concentration, WDED Cp-Ti exhibited a corrosion rate of 0.7731 mm/year at an Icorr of 73.21 lA/cm2, as seen in Fig. 2 and Table 1."],["oa:W4415882114","WDED Cp-Ti","Surface topography change",0.1,null,null,null,"lm","","","","","",false,"unmapped_property","conclusions","The observed correlation Table 2 Microstructural attribute evolution before and after corrosion at various HCl concentrations Concentration of HCl Avg. grain size, lm fLAGB (5\u0002- 15\u0002)before/after fHAGB (> 15\u0002) before/after Surface roughness Ra, nm before/after Surface topography change, lm 1.0N 151 ± 107, 1127 ± 520 24.9/23.6 75.1/76.4 241/330 < 0.1 1.25N Same* 29.4/14.1 70.6/85.9 270/368 0.2-0.4 1.50N Same* 18.5/18.8 81.5/81.2 186/284 Up to 0.6 *No changes in grain size after corrosion."],["oa:W4415882114","WDED Cp-Ti","Surface topography change",0.2,null,null,null,"lm","","","","","",false,"unmapped_property","conclusions","The observed correlation Table 2 Microstructural attribute evolution before and after corrosion at various HCl concentrations Concentration of HCl Avg. grain size, lm fLAGB (5\u0002- 15\u0002)before/after fHAGB (> 15\u0002) before/after Surface roughness Ra, nm before/after Surface topography change, lm 1.0N 151 ± 107, 1127 ± 520 24.9/23.6 75.1/76.4 241/330 < 0.1 1.25N Same* 29.4/14.1 70.6/85.9 270/368 0.2-0.4 1.50N Same* 18.5/18.8 81.5/81.2 186/284 Up to 0.6 *No changes in grain size after corrosion."],["oa:W4415882114","WDED Cp-Ti","Surface topography change",0.4,null,null,null,"lm","","","","","",false,"unmapped_property","conclusions","The observed correlation Table 2 Microstructural attribute evolution before and after corrosion at various HCl concentrations Concentration of HCl Avg. grain size, lm fLAGB (5\u0002- 15\u0002)before/after fHAGB (> 15\u0002) before/after Surface roughness Ra, nm before/after Surface topography change, lm 1.0N 151 ± 107, 1127 ± 520 24.9/23.6 75.1/76.4 241/330 < 0.1 1.25N Same* 29.4/14.1 70.6/85.9 270/368 0.2-0.4 1.50N Same* 18.5/18.8 81.5/81.2 186/284 Up to 0.6 *No changes in grain size after corrosion."],["oa:W4415882114","WDED Cp-Ti","Surface topography change",0.6,null,null,null,"lm","","","","","",false,"unmapped_property","conclusions","The observed correlation Table 2 Microstructural attribute evolution before and after corrosion at various HCl concentrations Concentration of HCl Avg. grain size, lm fLAGB (5\u0002- 15\u0002)before/after fHAGB (> 15\u0002) before/after Surface roughness Ra, nm before/after Surface topography change, lm 1.0N 151 ± 107, 1127 ± 520 24.9/23.6 75.1/76.4 241/330 < 0.1 1.25N Same* 29.4/14.1 70.6/85.9 270/368 0.2-0.4 1.50N Same* 18.5/18.8 81.5/81.2 186/284 Up to 0.6 *No changes in grain size after corrosion."],["oa:W4415943952","Ti-35Nb-25Zr-15Mo-15V","scratch depth",5.0,null,null,null,"µm","","","","nano-scratch test","",false,"unmapped_property","methods","A 5 µm scratch was created on the surface of the sample using the Berkovich indenter, with an apex angle of 142.3° at"],["oa:W4415943952","Ti35Nb25Zr15Mo15V10 HEA","wear depths",184.0,null,null,null,"nm","","","","","",false,"unmapped_property","results_discussion","More particularly, the wear depths of the Ti35Nb25Zr15Mo15V10 HEA, Ti6Al4V, and 316L SS samples were 184, 388, and 241 nm, respectively (Table 6)."],["oa:W4415943952","Ti-6Al-4V","wear depths",388.0,null,null,null,"nm","","","","","",false,"unmapped_property","results_discussion","More particularly, the wear depths of the Ti35Nb25Zr15Mo15V10 HEA, Ti6Al4V, and 316L SS samples were 184, 388, and 241 nm, respectively (Table 6)."],["oa:W4415943952","316L SS","wear depths",241.0,null,null,null,"nm","","","","","",false,"unmapped_property","results_discussion","More particularly, the wear depths of the Ti35Nb25Zr15Mo15V10 HEA, Ti6Al4V, and 316L SS samples were 184, 388, and 241 nm, respectively (Table 6)."],["oa:W4415943952","Ti-6Al-4V","lower wear resistance",388.0,null,null,null,"nm","","","","","",false,"unmapped_property","results_discussion","Despite higher hardness than 316L SS, the Ti6Al4V alloy exhibited lower wear resistance than stainless steel."],["oa:W4415993047","Ti-6Al-4V","bimodal microstructure",0.0,null,null,null,"","","","bimodal","","",false,"unmapped_property","results","Optical micrographs showing: (a,b) the bimodal microstructure of Ti-6Al-4V, consisting of finegrained globular α-phase (light) and intergranular β-phase (dark); (c,d) martensitic microstructure with α′ needles of Ti-14Zr; and (e) the fully β-phase microstructure of Ti2033, with grain sizes ranging from 50 to 300 μm."],["oa:W4415993047","Ti-14Zr","martensitic microstructure with α′ needles",0.0,null,null,null,"","","","martensitic α'","","",false,"unmapped_property","results","Optical micrographs showing: (a,b) the bimodal microstructure of Ti-6Al-4V, consisting of finegrained globular α-phase (light) and intergranular β-phase (dark); (c,d) martensitic microstructure with α′ needles of Ti-14Zr; and (e) the fully β-phase microstructure of Ti2033, with grain sizes ranging from 50 to 300 μm."],["oa:W4415993047","Ti2033","fully β-phase microstructure",0.0,null,null,null,"","","","beta","","",false,"unmapped_property","results","Optical micrographs showing: (a,b) the bimodal microstructure of Ti-6Al-4V, consisting of finegrained globular α-phase (light) and intergranular β-phase (dark); (c,d) martensitic microstructure with α′ needles of Ti-14Zr; and (e) the fully β-phase microstructure of Ti2033, with grain sizes ranging from 50 to 300 μm."],["oa:W4415998003","Ti25Nb4Ta8Sn","peak force",45000.0,null,null,null,"N","room temperature","as-built SLM","","compressive test","",false,"unmapped_property","results_discussion","For the samples with a density of 40% (A), the peak force achieved was approximately 45,000 N."],["oa:W4415998003","Ti25Nb4Ta8Sn","peak load bearing capacity",12000.0,null,null,null,"N","room temperature","as-built SLM","","compressive test","",false,"unmapped_property","results_discussion","The samples with a density of 20% (B) reached a peak load bearing capacity of approximately 12,000 N, a value significantly lower than that of the 40% density variant."],["oa:W4415998003","Ti25Nb4Ta8Sn","maximum load bearing capacity",27000.0,null,null,null,"N","room temperature","etched","","compressive test","",false,"unmapped_property","results_discussion","For the 40% density samples (A), the maximum load bearing capacity achieved was approximately 27,000 N, which is almost 40% less than that of the non-etched variant (A)."],["oa:W4415998003","Ti25Nb4Ta8Sn","maximum force",5500.0,null,null,null,"N","room temperature","etched","","compressive test","",false,"unmapped_property","results_discussion","For the etched samples with a density of 20% (B), the maximum force reached was around 5500 N, less than half the value measured for the non-etched variant (B)."],["oa:W4415998003","Ti-25Nb-8Sn-4Ta","Density",20.0,null,null,null,"%","","as-built SLM","","","",false,"unmapped_property","table","20%\t15 × 15 × 15\t3 × 3 × 3\t0.35"],["oa:W4415998003","Ti-25Nb-8Sn-4Ta","Density",40.0,null,null,null,"%","","as-built SLM","","","",false,"unmapped_property","table","40%\t0.72"],["oa:W4416055591","","average size of the nanostructures",2.1,null,null,null,"nm","","","","","",false,"unmapped_property","abstract",""],["oa:W4416093408","Ti-6Al-4V","Young modulus",6500.0,null,null,null,"Mpa","","","","","",false,"unmapped_property","methods","The scaffold material property is set with a density of 4.41 × 103 kg/m3, a Young modulus of 6500 Mpa, and a Poisson ratio of 0.342 []."],["oa:W4416093408","Ti-6Al-4V","ultimate strength",85.89,85.695,86.084,null,"Mpa","","","","","",false,"unmapped_property","methods","As for the stress–strain curve, structures A and B also showed nearly the same ultimate strength, which was 86.084 Mpa and 85.695 Mpa, respectively, as shown in ."],["oa:W4416093408","Ti-6Al-4V","ultimate strength",93.046,null,null,null,"Mpa","","","","","",false,"unmapped_property","methods","Structure C’s ultimate strength was 93.046 Mpa."],["oa:W4416093408","Ti-6Al-4V","ultimate strength",108.378,null,null,null,"Mpa","","","","","",false,"unmapped_property","methods","Structures D and E showed the highest and lowest ultimate strength, which were108.378 Mpa and 53.706 Mpa, respectively."],["oa:W4416093408","Ti-6Al-4V","ultimate strength",53.706,null,null,null,"Mpa","","","","","",false,"unmapped_property","methods","Structures D and E showed the highest and lowest ultimate strength, which were108.378 Mpa and 53.706 Mpa, respectively."],["oa:W4416093408","Ti-6Al-4V","Young modulus",256.24,null,null,null,"Mpa","","","","","",false,"unmapped_property","methods","Structures A, B, and D showed similar Young modulus values, which were 256.24 Mpa, 258.81 Mpa, and 252 Mpa, respectively."],["oa:W4416093408","Ti-6Al-4V","Young modulus",258.81,null,null,null,"Mpa","","","","","",false,"unmapped_property","methods","Structures A, B, and D showed similar Young modulus values, which were 256.24 Mpa, 258.81 Mpa, and 252 Mpa, respectively."],["oa:W4416093408","Ti-6Al-4V","Young modulus",252.0,null,null,null,"Mpa","","","","","",false,"unmapped_property","methods","Structures A, B, and D showed similar Young modulus values, which were 256.24 Mpa, 258.81 Mpa, and 252 Mpa, respectively."],["oa:W4416093408","Ti-6Al-4V","Young modulus",208.93,null,null,null,"Mpa","","","","","",true,"unmapped_property","methods","This is why the Young modulus for structure C and E is 208.93 Mpa and 160.12 Mpa, respectively."],["oa:W4416093408","Ti-6Al-4V","Young modulus",160.12,null,null,null,"Mpa","","","","","",true,"unmapped_property","methods","This is why the Young modulus for structure C and E is 208.93 Mpa and 160.12 Mpa, respectively."],["oa:W4416113238","Ti-0Cr","width of wear scar",1657.0,null,null,null,"µm","","","","","",false,"unmapped_property","results_discussion","Figure c shows the depth-width curves of the friction scars, as shown in the Ti-Al-SiC-Crx coatings, the widths of the wear scars of the Cr0, Cr5, Cr10, and Cr15 coatings are 1657 μm, 1253 μm, 1558 μm, and 1465 μm."],["oa:W4416113238","Ti-5Cr","width of wear scar",1253.0,null,null,null,"µm","","","","","",false,"unmapped_property","results_discussion","Figure c shows the depth-width curves of the friction scars, as shown in the Ti-Al-SiC-Crx coatings, the widths of the wear scars of the Cr0, Cr5, Cr10, and Cr15 coatings are 1657 μm, 1253 μm, 1558 μm, and 1465 μm."],["oa:W4416113238","Ti-10Cr","width of wear scar",1558.0,null,null,null,"µm","","","","","",false,"unmapped_property","results_discussion","Figure c shows the depth-width curves of the friction scars, as shown in the Ti-Al-SiC-Crx coatings, the widths of the wear scars of the Cr0, Cr5, Cr10, and Cr15 coatings are 1657 μm, 1253 μm, 1558 μm, and 1465 μm."],["oa:W4416113238","Ti-15Cr","width of wear scar",1465.0,null,null,null,"µm","","","","","",false,"unmapped_property","results_discussion","Figure c shows the depth-width curves of the friction scars, as shown in the Ti-Al-SiC-Crx coatings, the widths of the wear scars of the Cr0, Cr5, Cr10, and Cr15 coatings are 1657 μm, 1253 μm, 1558 μm, and 1465 μm."],["oa:W4416113238","Ti-5Cr","Pole density value",3.51,null,null,null,"","","","","Pole figure","",false,"unmapped_property","table","Ti-Al-SiC-Cr5\tTi8C5\tY0\t{100}\t3.51\tPole figure"],["oa:W4416113238","Ti-5Cr","Pole density value",2.32,null,null,null,"","","","","Inverse pole figure","",false,"unmapped_property","table","Z0\t{120}\t2.32\tInverse pole figure"],["oa:W4416113238","Ti-5Cr","Pole density value",8.29,null,null,null,"","","","","Pole figure","",false,"unmapped_property","table","Ti5Si3\tY0\t{0001}\t8.29\tPole figure"],["oa:W4416113238","Ti-5Cr","Pole density value",1.76,null,null,null,"","","","","Inverse pole figure","",false,"unmapped_property","table","Z0\t{1010}\t1.76\tInverse pole figure"],["oa:W4416113238","Ti-15Cr","Pole density value",3.28,null,null,null,"","","","","Pole figure","",false,"unmapped_property","table","Ti-Al-SiC-Cr15\tTi8C5\tY0\t{100}\t3.28\tPole figure"],["oa:W4416113238","Ti-15Cr","Pole density value",2.05,null,null,null,"","","","","Inverse pole figure","",false,"unmapped_property","table","Y0\t{210}\t2.05\tInverse pole figure"],["oa:W4416113238","Ti-15Cr","Pole density value",46.91,null,null,null,"","","","","Pole figure","",false,"unmapped_property","table","Ti5Si3\tY0\t{0001}\t46.91\tPole figure"],["oa:W4416113238","Ti-15Cr","Pole density value",7.0,null,null,null,"","","","","Inverse pole figure","",false,"unmapped_property","table","Y0\t{1120}\t7.00\tInverse pole figure"],["oa:W4416194061","Ti-0.615O","specific strength-ductility product",4.93,null,null,null,"GPa·%·cm3·g-1","room temperature","as-built LPBF","duplex HCP/FCC","tensile test","1 × 10−3 s−1",false,"unmapped_property","abstract","The O-rich NC-FCC Ti phase (hereaf ter denoted as FCC or FCC Ti) lends the duplex Ti-0.615O alloy exceptional mechanical properties with an ultrahigh specific strength-ductility product of 4.93 GPa·%·cm3·g− 1, approximately 2.1 times that of forged Ti-6Al-4 V alloy."],["oa:W4416194061","","vol%",10.4,null,null,null,"vol%","","","","","",false,"unmapped_property","results_discussion","The TKD phase map confirms the phase composition of 10.4 vol% FCC and 89.4% vol% HCP 1 3 Page 3 of 12 425"],["oa:W4416194061","","vol%",89.4,null,null,null,"vol%","","","","","",false,"unmapped_property","results_discussion","The TKD phase map confirms the phase composition of 10.4 vol% FCC and 89.4% vol% HCP 1 3 Page 3 of 12 425"],["oa:W4416199275","TiV-based alloy","passive film thickness",10.0,null,null,null,"nm","","","","","",false,"unmapped_property","results_discussion","An amorphous layer with a thickness of ~10 nm, attaching to the β-Ti substrate, is identiﬁed as the passive ﬁlm."],["oa:W4416199275","TiV-based alloy","passive film thickness",5.0,null,null,null,"nm","","","","","",false,"unmapped_property","results_discussion","At the early stage of the passive region (such as 1 VSCE), the passive ﬁlm had a thickness of ~5 nm."],["oa:W4416199275","TiV-based alloy","passive film thickness",30.0,null,null,null,"nm","","","","","",false,"unmapped_property","results_discussion","When the polarization potential rose to 3 VSCE, the passive ﬁlm thickness slowly grew to ~30 nm."],["oa:W4416199275","TiV-based alloy","passive film thickness",360.0,null,null,null,"nm","","","","","",false,"unmapped_property","results_discussion","Remarkably, as the corrosion process reached the second passive region at the potential of 6 VSCE, the passive ﬁlm was piled up to ~360 nm, which was found to build up layer by layer."],["oa:W4416199275","TiV-based alloy","passive film thickness",600.0,null,null,null,"nm","","","","","",false,"unmapped_property","results_discussion","Ultimately, the passive ﬁlm thickness grew to ~600 nm as the corrosion potential reached 10 VSCE, with its characteristic layered structure remaining intact, indicating its superb electrochemical stability."],["oa:W4416199275","TiV-based alloy","O 1 s spectrum: O2- in oxide species",87.3,null,null,null,"%","","","","","",false,"unmapped_property","results_discussion","The ﬁtting results show that the O 1 s spectrum decomposes to O2- in oxide species and OH- in hydroxides, which account for 87.3% and 12.7% of the O 1 s peak intensity, respectively."],["oa:W4416199275","TiV-based alloy","O 1 s spectrum: OH- in hydroxides",12.7,null,null,null,"%","","","","","",false,"unmapped_property","results_discussion","The ﬁtting results show that the O 1 s spectrum decomposes to O2- in oxide species and OH- in hydroxides, which account for 87.3% and 12.7% of the O 1 s peak intensity, respectively."],["oa:W4416199275","NiTi alloy","O 1 s spectrum: OH- in hydroxides",48.5,null,null,null,"%","","","","","",false,"unmapped_property","results_discussion","In strong contrast, the XPS results of the NiTi alloy in Fig. 4c reveal a signiﬁcantly higher proportion of OH- in the O 1 s spectrum, reaching 48.5%."],["oa:W4416199275","TiV-based alloy","maximum crack depth",12.0,null,null,null,"µm","room temperature","","","slow strain-rate tensile (SSRT)","",false,"unmapped_property","results_discussion","The crosssectional analysis indicates that the maximum crack depth on the gauge surface is ~12 μm (Fig. 5d), signiﬁcantly less than the thickness of the SCC specimens."],["oa:W4416199275","TiV-based alloy","microcrack depth",4.2,null,null,null,"µm","room temperature","","","slow strain-rate tensile (SSRT)","",false,"unmapped_property","results_discussion","Figure 5e shows a microcrack of ~4.2 μm in depth, beneath the passive ﬁlm ruptured by a slip step."],["oa:W4416229020","(Ti40Zr40Ni20)72Be28","specific strength",534000.0,null,null,null,"N·m·kg\\u20111","","","","","",false,"unmapped_property","abstract","The resulting ((Ti40Zr40Ni20)72Be28)97Al3 BMGs demonstrate an ultrahigh specific strength of 5.34 × 105 N·m·kg–1, establishing a new record for Ti-based BMGs, along with a plastic strain of 13%, breaking through the traditional strength–plasticity limitation of BMGs."],["oa:W4416265769","Ti-12Zr-6Nb-2Mo-2Sn-1.2O","WCA",70.9,null,null,2.12,"°","","","","","",false,"unmapped_property","results_discussion","Material Mean WCA (◦) Standard Deviation (◦) F-Test T-Test Ref. the alloy 70.9 2.12 0.499 0.518 ​ cp-Ti 72.6 3.68 – – [33] Table 3 Surface roughness data of the alloy and cp-Ti."],["oa:W4416291709","Ti-22Al-25Nb","volume fractions of B2/β",36.9,null,null,null,"%","","","","","",false,"unmapped_property","methods","The volume fractions of α2, B2/β and O phase are 53%, 36.9%, and 10.1%, respectively."],["oa:W4416291709","Ti-22Al-25Nb","low-angle grain boundary content",39.1,null,null,null,"%","","incomplete annealing","","electron backscatter diffraction","",false,"unmapped_property","methods","After incomplete annealing, the foil retains a significant amount of deformed structure, with a low-angle grain boundary content of 39.1%."],["oa:W4416291709","Ti-22Al-25Nb","steady-state temperatures",440.0,null,null,null,"°C","","","","","",false,"unmapped_property","results_discussion","The steady-state temperatures are nearly identical (~ 440 °C) for a peak current density of 20 A/mm2 without air cooling and 50 A/mm2 with air cooling."],["oa:W4416324227","Ti-6Al-4V","Von Mises stress",57.06,0.12,114.0,null,"MPa","","","","microscale model","",true,"unmapped_property","methods",""],["oa:W4416324227","Ti-6Al-4V","Von Mises stress",850.0,800.0,900.0,null,"MPa","","","","microscale model","",true,"unmapped_property","methods",""],["oa:W4416350747","","thickness",95.0,null,null,null,"µm","","","","","",false,"unmapped_property","results_discussion","In general, the average thicknesses obtained for the untreated (ST) and treated (CT) specimens are similar—95 µm and 98 µm, respectively—indicating that, in terms of overall average thickness, the thermochemical treatment did not cause a significant variation in the amount of deposited material."],["oa:W4416350747","","thickness",98.0,null,null,null,"µm","","","","","",false,"unmapped_property","results_discussion","In general, the average thicknesses obtained for the untreated (ST) and treated (CT) specimens are similar—95 µm and 98 µm, respectively—indicating that, in terms of overall average thickness, the thermochemical treatment did not cause a significant variation in the amount of deposited material."],["oa:W4416350747","","thickness",104.5,80.0,129.0,null,"µm","","","","","",false,"unmapped_property","results_discussion","In the ST group, thicknesses ranged from 80 to 129 µm, resulting in a range of 49 µm and a coefficient of variation of approximately 25%, indicating considerable dispersion among the samples."],["oa:W4416350747","","thickness",96.0,57.0,135.0,null,"µm","","","","","",false,"unmapped_property","results_discussion","In the CT group, the variation was even more pronounced, with values between 57 and 135 µm and a range of 78 µm, corresponding to a coefficient of variation exceeding 40%."],["oa:W4416350747","","thickness",57.0,null,null,null,"µm","","","","","",false,"unmapped_property","results_discussion","In two of them (Samples 01 and 03), the thickness decreased after treatment, going from 90 to 57 µm and from 80 to 71 µm, respectively."],["oa:W4416350747","","thickness",71.0,null,null,null,"µm","","","","","",false,"unmapped_property","results_discussion","In two of them (Samples 01 and 03), the thickness decreased after treatment, going from 90 to 57 µm and from 80 to 71 µm, respectively."],["oa:W4416350747","","thickness",131.0,null,null,null,"µm","","","","","",false,"unmapped_property","results_discussion","In contrast, in Samples 02 and 04, the thickness increased considerably, reaching 131 µm and 135 µm, compared to 80 µm and 129 µm in the untreated samples."],["oa:W4416350747","","thickness",135.0,null,null,null,"µm","","","","","",false,"unmapped_property","results_discussion","In contrast, in Samples 02 and 04, the thickness increased considerably, reaching 131 µm and 135 µm, compared to 80 µm and 129 µm in the untreated samples."],["oa:W4416373626","Ti-6Al-4V","microscale residual stresses",200.0,null,null,null,"MPa","","heat treated","equiaxed","FIB-DIC","",false,"unmapped_property","results_discussion","312 FIB-DIC residual stress measurements using 5 μm ring-core diameter were performed at 36 different 313 locations across the heat treated sample's Y-X plane, revealing the presence of microscale residual 314 stresses up to ± 200 MPa (as shown in Fig. 4c)."],["oa:W4416410525","Ti-6Al-2Sn-4Zr-6Mo","strain hardening rate",5.0,null,null,null,"GPa","","as-built","","tensile test","0.002/s",false,"unmapped_property","results_discussion","The nature of this increase in strength during deformation could be clearly identiﬁed from the changes in the corresponding strain hardening rate curve (Fig. 1a), which initially decreased after yielding to ~5 GPa at ~4% strain, then increased to a peak value of ~10.3 GPa at ~8% strain, before decreasing towards fracture."],["oa:W4416410525","Ti-6Al-2Sn-4Zr-6Mo","strain hardening rate",10.3,null,null,null,"GPa","","as-built","","tensile test","0.002/s",false,"unmapped_property","results_discussion","The nature of this increase in strength during deformation could be clearly identiﬁed from the changes in the corresponding strain hardening rate curve (Fig. 1a), which initially decreased after yielding to ~5 GPa at ~4% strain, then increased to a peak value of ~10.3 GPa at ~8% strain, before decreasing towards fracture."],["oa:W4416410525","Ti-6Al-2Sn-4Zr-6Mo","peak strain hardening rate",13.0,null,null,null,"GPa",
