Repository: akhtar07/tisci-explorer

# TiSci Explorer

A read-only, static explorer for **TiSci**, an autonomous research agent for titanium alloys. TiSci reads the
titanium-alloy literature, builds a knowledge graph and a table of measured values, proposes hypotheses where the
graph has gaps, and tests them with DFT (MACE / VASP) and the ICME-lite multiscale chain.

**Live site:** https://akhtar07.github.io/tisci-explorer/

The site has seven sections:

| Section | What it shows |
|---|---|
| Overview | Corpus → graph → facts → hypotheses → verdicts, with the snapshot's counts |
| Worked example | One full loop for W in α-Ti: graph path, hypothesis, novelty check, DFT test, verdict, follow-up, DAMASK |

File: data/facts/other.json (part 94 of 112)
"","as-built","","tensile test","0.02/s",false,"unmapped_property","results_discussion","A similar secondary strain hardening behavior was also observed at a higher tensile strain rate of 0.02/s, albeit with a higher peak strain hardening rate of 13 GPa and a yield strength of 932 MPa."],["oa:W4416502973","","energy density less than 42 J/mm3",42.0,0.0,42.0,null,"J/mm3","","","","","",false,"unmapped_property","conclusions","Parts with energy density less than 42 J/mm3 failed to build."],["oa:W4416502973","","energy densities between 65 and 98 J/mm3",81.5,65.0,98.0,null,"J/mm3","","","","","",false,"unmapped_property","conclusions","Parts with energy densities between 65 and 98 J/mm3 built incompletely, and with 77-155 J/mm3 built completely."],["oa:W4416502973","","77-155 J/mm3 built completely",116.0,77.0,155.0,null,"J/mm3","","","","","",false,"unmapped_property","conclusions","Parts with energy densities between 65 and 98 J/mm3 built incompletely, and with 77-155 J/mm3 built completely."],["oa:W4416502973","CP-Ti Grade 2","density",100.0,null,null,null,"%","","HIP'ed","fully recrystallized","Archimedes method","",false,"unmapped_property","discussion","After HIP’ing, the density was remeasured and found to be 100% of theoretical."],["oa:W4416558508","Ti-6Al-4V","MRR",0.0548,null,null,null,"gm/min","","","","","",false,"unmapped_property","results_discussion","Page 9 of 27 Sunkara et al. Journal of Engineering and Applied Science (2025) 72:217 Evaluation of the influence of process factors on machining performance characteristics using 3D surface plots The square profiles at a TON of −106 µs, TOFF of −56 µs, and CS-80% are shown in Fig. 6(a) and (b), and the MRR minimum is 0.05476 gm/min for Trial 3, as shown in Fig. 7 by maintaining TON at-106 µs, improving TOFF at-60 µs, and reducing CS-60%, the MRR per minute reached a maximum of 0.0687 gm/min for "],["oa:W4416558508","Ti-6Al-4V","MRR",0.0687,null,null,null,"gm/min","","","","","",false,"unmapped_property","results_discussion","Page 9 of 27 Sunkara et al. Journal of Engineering and Applied Science (2025) 72:217 Evaluation of the influence of process factors on machining performance characteristics using 3D surface plots The square profiles at a TON of −106 µs, TOFF of −56 µs, and CS-80% are shown in Fig. 6(a) and (b), and the MRR minimum is 0.05476 gm/min for Trial 3, as shown in Fig. 7 by maintaining TON at-106 µs, improving TOFF at-60 µs, and reducing CS-60%, the MRR per minute reached a maximum of 0.0687 gm/min for "],["oa:W4416558508","Ti-6Al-4V","MRR",0.0448,null,null,null,"gm/min","","","","","",false,"unmapped_property","results_discussion","Page 10 of 27 Sunkara et al. Journal of Engineering and Applied Science (2025) 72:217 MRR was 0.04482 gm/min at a TON of −108 µs, TOFF of −56 µs, and CS-60%, as illus trated in Fig. 9."],["oa:W4416558508","Ti-6Al-4V","MRR",0.0596,null,null,null,"gm/min","","","","","",false,"unmapped_property","results_discussion","By maintaining TON at-106 µs, improving TOFF at-60 µs, and reducing CS-60%, the MRR per minute reached a maximum of 0.05962 gm/min for Trial 1, as shown in Fig. 7."],["oa:W4416575280","TNTZ-O","presence of the β-metastable phase",0.0,0.0,0.0,null,"","","A-1: Hot Rolling (40% reduction at 950 °C, air cooled-a.c.)","","XRD","",false,"unmapped_property","results","Considering the XRD spectra for the A stages, samples A-1 and A-2 attest only to the presence of the β-metastable phase, which is understandable considering the high processing temperatures (950 °C and 820 °C, respectively), which are above the β-transus temperature."],["oa:W4416575280","TNTZ-O","presence of the β-metastable phase",0.0,0.0,0.0,null,"","","A-2: Solution Treatment (820 °C, 30 min, water quench-w.q.)","","XRD","",false,"unmapped_property","results","Considering the XRD spectra for the A stages, samples A-1 and A-2 attest only to the presence of the β-metastable phase, which is understandable considering the high processing temperatures (950 °C and 820 °C, respectively), which are above the β-transus temperature."],["oa:W4416575280","TNTZ-O","β-phase lattice parameter",3.297,3.297,3.297,null,"Å","","","","XRD","",false,"unmapped_property","results","The β-phase lattice parameter is aβ = 3.297 Å (0.3297 nm)."],["oa:W4416575280","TNTZ-O","lattice parameter for the β phase",3.288,null,null,null,"Å","","","","","",false,"unmapped_property","results","The resulting lattice parameter for the β phase is aβ = 3.288 Å (0.3288 nm)."],["oa:W4416689576","Ti-6Al-4V","yield force",808.03,null,null,28.83,"N","room temperature","","","tensile test","",false,"unmapped_property","methods","Under ﬂexion, the 640 group showed an experimental stiffness of 48.35 ± 2.24 N/mm versus an FEA value of 47.00 N/mm (error 2.80%); a yield force of 808.03 ± 28.83 N versus 795.40 N (1.57%); a yield displacement of 18.19 ± 1.12 mm versus 18.44 mm (1.37%); and a force at 20 mm of 864.22 ± 20.91 N versus 830.36 N (3.92%)."],["oa:W4416689576","Ti-6Al-4V","stiffness",48.35,null,null,2.24,"N/mm","room temperature","","","tensile test","",false,"unmapped_property","methods","Under ﬂexion, the 640 group showed an experimental stiffness of 48.35 ± 2.24 N/mm versus an FEA value of 47.00 N/mm (error 2.80%); a yield force of 808.03 ± 28.83 N versus 795.40 N (1.57%); a yield displacement of 18.19 ± 1.12 mm versus 18.44 mm (1.37%); and a force at 20 mm of 864.22 ± 20.91 N versus 830.36 N (3.92%)."],["oa:W4416689576","Ti-6Al-4V","yield force",795.4,null,null,null,"N","room temperature","","","FEA","",true,"unmapped_property","methods","Under ﬂexion, the 640 group showed an experimental stiffness of 48.35 ± 2.24 N/mm versus an FEA value of 47.00 N/mm (error 2.80%); a yield force of 808.03 ± 28.83 N versus 795.40 N (1.57%); a yield displacement of 18.19 ± 1.12 mm versus 18.44 mm (1.37%); and a force at 20 mm of 864.22 ± 20.91 N versus 830.36 N (3.92%)."],["oa:W4416689576","Ti-6Al-4V","yield force",791.53,null,null,39.34,"N","room temperature","","","tensile test","",false,"unmapped_property","methods","For the 650 group, stiffness was 47.91 ± 1.86 N/mm versus 48.43 N/ mm (1.07%); yield force 791.53 ± 39.34 N versus 800.28 N (1.11%); yield displacement 18.06 ± 0.93 mm versus 18.04 mm (0.11%); and force at 20 mm 847.97 ± 29.93 N versus 842.86 N (0.60%)."],["oa:W4416689576","Ti-6Al-4V","stiffness",47.91,null,null,1.86,"N/mm","room temperature","","","tensile test","",false,"unmapped_property","methods","For the 650 group, stiffness was 47.91 ± 1.86 N/mm versus 48.43 N/ mm (1.07%); yield force 791.53 ± 39.34 N versus 800.28 N (1.11%); yield displacement 18.06 ± 0.93 mm versus 18.04 mm (0.11%); and force at 20 mm 847.97 ± 29.93 N versus 842.86 N (0.60%)."],["oa:W4416689576","Ti-6Al-4V","yield force",800.28,null,null,null,"N","room temperature","","","FEA","",true,"unmapped_property","methods","For the 650 group, stiffness was 47.91 ± 1.86 N/mm versus 48.43 N/ mm (1.07%); yield force 791.53 ± 39.34 N versus 800.28 N (1.11%); yield displacement 18.06 ± 0.93 mm versus 18.04 mm (0.11%); and force at 20 mm 847.97 ± 29.93 N versus 842.86 N (0.60%)."],["oa:W4416689576","Ti-6Al-4V","yield force",858.08,null,null,35.14,"N","room temperature","","","tensile test","",false,"unmapped_property","methods","For the 740 group, stiffness was 54.45 ± 1.40 N/mm versus 51.73 N/mm (4.99%); yield force 858.08 ± 35.14 N versus 807.42 N (5.90%); yield displacement 17.28 ± 0.77 mm versus 17.13 mm (0.87%); and force at 20 mm 932.62 ± 18.58 N versus 866.25 N (7.12%)."],["oa:W4416689576","Ti-6Al-4V","stiffness",54.45,null,null,1.4,"N/mm","room temperature","","","tensile test","",false,"unmapped_property","methods","For the 740 group, stiffness was 54.45 ± 1.40 N/mm versus 51.73 N/mm (4.99%); yield force 858.08 ± 35.14 N versus 807.42 N (5.90%); yield displacement 17.28 ± 0.77 mm versus 17.13 mm (0.87%); and force at 20 mm 932.62 ± 18.58 N versus 866.25 N (7.12%)."],["oa:W4416689576","Ti-6Al-4V","yield force",807.42,null,null,null,"N","room temperature","","","FEA","",true,"unmapped_property","methods","For the 740 group, stiffness was 54.45 ± 1.40 N/mm versus 51.73 N/mm (4.99%); yield force 858.08 ± 35.14 N versus 807.42 N (5.90%); yield displacement 17.28 ± 0.77 mm versus 17.13 mm (0.87%); and force at 20 mm 932.62 ± 18.58 N versus 866.25 N (7.12%)."],["oa:W4416689576","Ti-6Al-4V","stiffness",52.03,null,null,1.08,"N/mm","room temperature","","","tensile test","",false,"unmapped_property","methods","For the 750 group, stiffness was 52.03 ± 1.08 N/mm versus 52.35 N/mm FIGURE 5 (A) Boundary and loading conditions in FEA including jig, (B) Boundary and loading conditions in FEA excluding jig."],["oa:W4416689576","Ti-6Al-4V","yield force",811.16,null,null,26.07,"N","","","","","",false,"unmapped_property","methods","(0.61%); yield force 811.16 ± 26.07 N versus 808.34 N (0.35%); yield displacement 17.11 ± 0.31 mm versus 17.11 mm (0.88%); and force at 20 mm 888.72 ± 22.12 N versus 870.26 N (2.08%)."],["oa:W4416689576","Ti-6Al-4V","yield displacement",17.11,null,null,0.31,"mm","","","","","",false,"unmapped_property","methods","(0.61%); yield force 811.16 ± 26.07 N versus 808.34 N (0.35%); yield displacement 17.11 ± 0.31 mm versus 17.11 mm (0.88%); and force at 20 mm 888.72 ± 22.12 N versus 870.26 N (2.08%)."],["oa:W4416689576","Ti-6Al-4V","force at 20 mm",888.72,null,null,22.12,"N","","","","","",false,"unmapped_property","methods","(0.61%); yield force 811.16 ± 26.07 N versus 808.34 N (0.35%); yield displacement 17.11 ± 0.31 mm versus 17.11 mm (0.88%); and force at 20 mm 888.72 ± 22.12 N versus 870.26 N (2.08%)."],["oa:W4416689576","Ti-6Al-4V","force at 20 mm",1032.93,null,null,56.14,"N","","","","","",false,"unmapped_property","methods","Under extension, the 640 group showed stiffness of 54.55 ± 2.27 N/mm versus 55.90 N/mm (2.47%) and a force at 20 mm of 1,032.93 ± 56.14 N versus 1,076.72 N (4.24%)."],["oa:W4416689576","Ti-6Al-4V","force at 20 mm",1049.44,null,null,42.57,"N","","","","","",false,"unmapped_property","methods","For the 650 group, stiffness was 54.70 ± 2.46 N/mm versus 57.78 N/mm (5.63%) and the force at 20 mm was 1,049.44 ± 42.57 N versus 1,095.08 N (4.35%)."],["oa:W4416689576","Ti-6Al-4V","yield force",1140.73,null,null,20.72,"N","","","","","",false,"unmapped_property","methods","For the 740 group, stiffness was 63.38 ± 1.99 N/mm versus 62.10 N/mm (2.01%); yield force 1,140.73 ± 20.72 N versus 1,105.01 N (3.13%); yield displacement 19.47 ± 0.46 mm versus 19.47 mm (0.82%); and force at 20 mm 1,162.94 ± 36.40 N versus 1,125.36 N (3.23%)."],["oa:W4416689576","Ti-6Al-4V","yield displacement",19.47,null,null,0.46,"mm","","","","","",false,"unmapped_property","methods","For the 740 group, stiffness was 63.38 ± 1.99 N/mm versus 62.10 N/mm (2.01%); yield force 1,140.73 ± 20.72 N versus 1,105.01 N (3.13%); yield displacement 19.47 ± 0.46 mm versus 19.47 mm (0.82%); and force at 20 mm 1,162.94 ± 36.40 N versus 1,125.36 N (3.23%)."],["oa:W4416689576","Ti-6Al-4V","force at 20 mm",1162.94,null,null,36.4,"N","","","","","",false,"unmapped_property","methods","For the 740 group, stiffness was 63.38 ± 1.99 N/mm versus 62.10 N/mm (2.01%); yield force 1,140.73 ± 20.72 N versus 1,105.01 N (3.13%); yield displacement 19.47 ± 0.46 mm versus 19.47 mm (0.82%); and force at 20 mm 1,162.94 ± 36.40 N versus 1,125.36 N (3.23%)."],["oa:W4416689576","Ti-6Al-4V","yield force",1077.49,null,null,25.72,"N","","","","","",false,"unmapped_property","methods","For the 750 group, stiffness was 61.73 ± 1.78 N/ mm versus 62.93 N/mm (1.94%); yield force 1,077.49 ± 25.72 N versus 1,100.75 N (2.16%); yield displacement 18.98 ± 0.77 mm versus 18.98 mm (0.15%); and force at 20 mm 1,132.60 ± 29.19 N versus 1,129.53 N (0.27%)."],["oa:W4416689576","Ti-6Al-4V","yield displacement",18.98,null,null,0.77,"mm","","","","","",false,"unmapped_property","methods","For the 750 group, stiffness was 61.73 ± 1.78 N/ mm versus 62.93 N/mm (1.94%); yield force 1,077.49 ± 25.72 N versus 1,100.75 N (2.16%); yield displacement 18.98 ± 0.77 mm versus 18.98 mm (0.15%); and force at 20 mm 1,132.60 ± 29.19 N versus 1,129.53 N (0.27%)."],["oa:W4416689576","Ti-6Al-4V","force at 20 mm",1132.6,null,null,29.19,"N","","","","","",false,"unmapped_property","methods","For the 750 group, stiffness was 61.73 ± 1.78 N/ mm versus 62.93 N/mm (1.94%); yield force 1,077.49 ± 25.72 N versus 1,100.75 N (2.16%); yield displacement 18.98 ± 0.77 mm versus 18.98 mm (0.15%); and force at 20 mm 1,132.60 ± 29.19 N versus 1,129.53 N (0.27%)."],["oa:W4416720554","","wear depth",69.4,null,null,null,"µm","","","","experiment","",false,"unmapped_property","methods","After 36,000 cycles, the experimental wear depth is 69.40 μm, whereas the simulated value is 70.31 μm, with an error of 0.91 μm."],["oa:W4416720554","","wear depth",93.5,null,null,null,"µm","","","","experiment","",false,"unmapped_property","methods","At 48,000 cycles, the measured wear depth reaches 93.50 μm, and the simulated depth is 90.77 μm, yielding an error of 2.73 μm."],["oa:W4416720554","","wear depth",9.01,null,null,null,"µm","","","","experiment","",false,"unmapped_property","methods","At 24,000 cycles, the wear depth measured in the contact area was 9.01 μm, whereas the maximum depth predicted by the simulation was 7.46 μm, resulting in an error of 1.55 μm."],["oa:W4416720554","","wear depth",13.85,null,null,null,"µm","","","","experiment","",false,"unmapped_property","methods","At 36,000 cycles, the experimental wear depth was 13.85 μm, whereas it was 11.86 μm in the simulation, with an error of 1.99 μm."],["oa:W4416720554","","wear depth",23.06,null,null,null,"µm","","","","experiment","",false,"unmapped_property","methods","At 48,000 cycles, the measured wear depth was 23.06 μm, and the simulated maximum depth was 19.33 μm, yielding an error of 3.73 μm."],["oa:W4416720554","","wear depth",8.02,null,null,null,"µm","","","","simulation","",true,"unmapped_property","methods","When the load is 1 kN, the simulation predicts a wear depth of 8.02 μm, whereas the maximum experimental depth is 8.49 μm, resulting in an error of 0.47 μm."],["oa:W4416720554","","wear depth",9.97,null,null,null,"µm","","","","simulation","",true,"unmapped_property","methods","At 1.25 kN, the simulation yields a value of 9.97 μm, whereas the experimental measurement is 10.95 μm, with an error of 0.98 μm."],["oa:W4416785588","Ti-6Al-4V","latent heat of fusion",286.0,null,null,null,"kJ/kg","","","","","",false,"unmapped_property","methods","For Ti-6Al-4 V, key properties include a solidus of 1604 °C, liq uidus of 660 °C, latent heat of 286 kJ/kg, thermal conductivity of 7.2 W/m°C (solid) and ~ 4.5 W/m°C (liquid), and specific heat of 600–1200 J/kg°C."],["oa:W4416785588","Ti-6Al-4V","specific heat",600.0,null,null,null,"J/kg°C","","","","","",false,"unmapped_property","methods","For Ti-6Al-4 V, key properties include a solidus of 1604 °C, liq uidus of 660 °C, latent heat of 286 kJ/kg, thermal conductivity of 7.2 W/m°C (solid) and ~ 4.5 W/m°C (liquid), and specific heat of 600–1200 J/kg°C."],["oa:W4416785588","Ti-6Al-4V","specific heat",1200.0,null,null,null,"J/kg°C","","","","","",false,"unmapped_property","methods","For Ti-6Al-4 V, key properties include a solidus of 1604 °C, liq uidus of 660 °C, latent heat of 286 kJ/kg, thermal conductivity of 7.2 W/m°C (solid) and ~ 4.5 W/m°C (liquid), and specific heat of 600–1200 J/kg°C."],["oa:W4416785588","Ti-6Al-4V","conductivity",3.5,null,null,null,"W/m°C","","","","","",false,"unmapped_property","methods","The WC/Ag/MoO3 coating shows ~ 3.5 W/m°C conductivity, with enhanced heat absorption due to MoO3 decomposition around 795 °C [49–52]."],["oa:W4416785588","Ti-6Al-4V","effective conductivity",2.5,null,null,null,"W/m°C","","","","","",false,"unmapped_property","methods","The WC/Ag/hBN coating has an effective conductivity of ~ 2.5 W/m°C, with Ag lowering the melting point to ~ 961 °C."],["oa:W4416785588","Ti-6Al-4V","decomposition of MoO₃ at elevated temperatures",795.0,null,null,null,"°C","","","","","",false,"unmapped_property","results_discussion","Additionally, the decomposition of MoO₃ at elevated temperatures (~ 795 °C) contributes to enhanced local heat absorption, subtly affecting the thermal response."],["oa:W4416829746","Ti-5Cr-5Mo-4Al-3V-1Fe","Al exhibits a high concentration of 9 ± 1 at.%",9.0,8.0,10.0,1.0,"at%","","","","","",false,"unmapped_property","results","In contrast, the α‐stabilizer Al exhibits a high concentration of 9 ± 1 at.% in the α‐phase and a low concentration of 4 ± 0.5 at.% in the β‐phase."],["oa:W4416829746","Ti-5Cr-5Mo-4Al-3V-1Fe","Wf",120.0,null,null,null,"MJm-3","","NS-STA","","","",false,"unmapped_property","results","We further estimated the fracture work (Wf=∫0εtfσtdεt) for these alloys, which generally serves as an indicator of fracture toughness and reflects the total energy required to initiate ductile failure in the fracture zone.[ ] The calculated Wf was plotted against σy in Figure , showing the NS‐STA sample has Wf ≈120 MJ m−3, much superior to these reported high‐strength Ti alloys."],["oa:W4416829746","Ti-5Cr-5Mo-4Al-3V-1Fe","αs /β PB region shows an intermixed layer of alloying atoms with an increased thickness of ≈6 ± 1 nm",6.0,5.0,7.0,1.0,"nm","","","","TEM","",false,"unmapped_property","results","The αs /β PB region shows an intermixed layer of alloying atoms with an increased thickness of ≈6 ± 1 nm, see Figure ."],["oa:W4416829746","Ti-5Cr-5Mo-4Al-3V-1Fe","σα s",965.0,null,null,null,"MPa","","NS-STA","","","",true,"unmapped_property","discussion","Notably, σα s, σα SGB, and σβ‐sub are estimated to be 965, 33, and 257 MPa, respectively."],["oa:W4416829746","Ti-5Cr-5Mo-4Al-3V-1Fe","σα SGB",33.0,null,null,null,"MPa","","NS-STA","","","",true,"unmapped_property","discussion","Notably, σα s, σα SGB, and σβ‐sub are estimated to be 965, 33, and 257 MPa, respectively."],["oa:W4416829746","Ti-5Cr-5Mo-4Al-3V-1Fe","σβ‐sub",257.0,null,null,null,"MPa","","NS-STA","","","",true,"unmapped_property","discussion","Notably, σα s, σα SGB, and σβ‐sub are estimated to be 965, 33, and 257 MPa, respectively."],["oa:W4416829746","Ti-5Cr-5Mo-4Al-3V-1Fe","combined contribution",1255.0,null,null,null,"MPa","","NS-STA","","","",true,"unmapped_property","discussion","Their combined contribution amounts to 1255 MPa, accounting for ≈64% of the overall yield strength."],["oa:W4416952578","γ-TiAl","maximum jumps",36.0,null,null,null,"Δ","","","","","",true,"unmapped_property","results_discussion",""],["oa:W4416952578","γ-TiAl","maximum jumps",100.0,null,null,null,"Δ","","","","","",true,"unmapped_property","results_discussion",""],["oa:W4416998129","Ti-6Al-4V","most frequently used alloy",1.0,null,null,null,"","","","α + β","","",false,"unmapped_property","methods","In , Ti6Al4V is confirmed as the most frequently used alloy due to its α + β microstructure, which provides a balanced combination of mechanical strength, ductility, and corrosion resistance."],["oa:W4416998129","Ti-6Al-4V","volume of newly produced bone",15.85,null,null,null,"%","","as-built SLM","","in vivo test","",false,"unmapped_property","discussion","While Chen et al. [] evaluated the volume of newly produced bone within the pore space of the SLM Ti6Al4V implant and found that increment from 11.89% at 4 weeks to 15.85% at 12 weeks of implantation, and finally, concluded as there is higher bone ingrowth compared to other implants that have relatively lower porosity (50–60%), showing that, porous Ti6Al4V cages clinically applicability."],["oa:W4416998129","Ti-6Al-4V","thermal oxidation at the temperature range of 450 to 600 °C",450.0,450.0,600.0,null,"°C","","","","","",false,"unmapped_property","results","Additionally, Poquillon et al. [] showed that thermal oxidation at the temperature range of 450 to 600 °C led to the creation of an oxygen-enriched zone in the Ti-6Al-4V alloy."],["oa:W4417037470","ω-Ti-6Al-4V","a (Å)",13.675,13.67,13.678,null,"Å","0 K","","","DFT GAP ACE ACE2","",true,"unmapped_property","methods","ω-Ti-6Al-4V 0 K DFT GAP ACE ACE2 Elastic constants (GPa): C11 195.9 198.5 190.7 190.8 C33 229.1 254.4 215.6 218.5 C12 84.5 91.5 84.1 83.1 C13 57.1 43.3 56.3 55.8 C44 51.0 46.5 51.3 50.6 C66 55.7 53.5 53.3 53.9 B 113.1 111.9 110.1 110.0 Lattice parameters: a (Å) 13.670 13.678 13.673 13.678 c (Å) 8.465 8.469 8.466 8.469 V0 (Å3/atom) 16.91 16.94 16.92 16.94 Table 6."],["oa:W4417037470","ω-Ti-6Al-4V","c (Å)",8.467,8.465,8.469,null,"Å","0 K","","","DFT GAP ACE ACE2","",true,"unmapped_property","methods","ω-Ti-6Al-4V 0 K DFT GAP ACE ACE2 Elastic constants (GPa): C11 195.9 198.5 190.7 190.8 C33 229.1 254.4 215.6 218.5 C12 84.5 91.5 84.1 83.1 C13 57.1 43.3 56.3 55.8 C44 51.0 46.5 51.3 50.6 C66 55.7 53.5 53.3 53.9 B 113.1 111.9 110.1 110.0 Lattice parameters: a (Å) 13.670 13.678 13.673 13.678 c (Å) 8.465 8.469 8.466 8.469 V0 (Å3/atom) 16.91 16.94 16.92 16.94 Table 6."],["oa:W4417037470","ω-Ti-6Al-4V","V0 (Å3/atom)",16.93,16.91,16.94,null,"Å3/atom","0 K","","","DFT GAP ACE ACE2","",true,"unmapped_property","methods","ω-Ti-6Al-4V 0 K DFT GAP ACE ACE2 Elastic constants (GPa): C11 195.9 198.5 190.7 190.8 C33 229.1 254.4 215.6 218.5 C12 84.5 91.5 84.1 83.1 C13 57.1 43.3 56.3 55.8 C44 51.0 46.5 51.3 50.6 C66 55.7 53.5 53.3 53.9 B 113.1 111.9 110.1 110.0 Lattice parameters: a (Å) 13.670 13.678 13.673 13.678 c (Å) 8.465 8.469 8.466 8.469 V0 (Å3/atom) 16.91 16.94 16.92 16.94 Table 6."],["oa:W4417045259","Ti-6Al-4V","fraction of LAGBs",71.2,null,null,null,"%","","75 μm cold-rolled","","EBSD analysis","",false,"unmapped_property","results_discussion","The fraction of LAGBs in the OM is 50.4%, and since LAGBs can reflect the level of dislocation density to some extent, this suggests that the OM exhibits a substantial dislocation density."],["oa:W4417045259","Ti-6Al-4V","Icorr",0.0,null,null,null,"A/cm2","","annealed at 700 °C, coated with TiN","","","",false,"unmapped_property","results_discussion","Notably, the 75 μm-700 °C coated sample exhibits an Icorr of 9.865 × 10−8 A/cm2, meeting the corrosion resistance requirements for fuel cell bipolar plates."],["oa:W4417045259","Ti-6Al-4V","ICR",8.72,null,null,null,"mΩ·cm2","","annealed at 700 °C, coated with TiN","","","",false,"unmapped_property","results_discussion","After TiN coating, the ICR values of all three sample conditions are significantly reduced, with the TiN-OM and TiN-700 °C samples achieving ICR values below 8.72 mΩ·cm2, meeting the U.S."],["oa:W4417045259","Ti-6Al-4V","corrosion current density",9.865,null,null,null,"10^-8A·cm^-2","","annealed at 700 °C","","","",false,"unmapped_property","conclusions","In particular, the sample annealed at 700 °C showed a decreased corrosion current density of 9.865 × 10−8A·cm−2 and ICR of 7.49 mΩ·cm2, meeting the 2025 DOE standard."],["oa:W4417045259","Ti-6Al-4V","ICR",7.49,null,null,null,"mΩ·cm^2","","annealed at 700 °C","","","",false,"unmapped_property","conclusions","In particular, the sample annealed at 700 °C showed a decreased corrosion current density of 9.865 × 10−8A·cm−2 and ICR of 7.49 mΩ·cm2, meeting the 2025 DOE standard."],["oa:W4417045259","Ti-6Al-4V","Icorr",0.0,null,null,null,"A·cm-2","","as-received (OM)","","","",false,"unmapped_property","table","OM\t−0.389\t5.207 × 10−6\t181.3\t221.2"],["oa:W4417045259","Ti-6Al-4V","Icorr",0.0,null,null,null,"A·cm-2","","75 μm cold rolled","","","",false,"unmapped_property","table","75 μm-CR\t−0.33\t2.366 × 10−6\t185.4\t202.1"],["oa:W4417045259","Ti-6Al-4V","Icorr",0.0,null,null,null,"A·cm-2","","75 μm cold rolled + 700 °C annealed","","","",false,"unmapped_property","table","75 μm-700 °C\t−0.237\t1.302 × 10−6\t191.7\t227"],["oa:W4417045259","Ti-6Al-4V","Icorr",0.0,null,null,null,"A·cm-2","","as-received (OM) + TiN coating","","","",false,"unmapped_property","table","OM-TiN\t−0.059\t7.277 × 10−7\t348.9\t138.8"],["oa:W4417045259","Ti-6Al-4V","Icorr",0.0,null,null,null,"A·cm-2","","75 μm cold rolled + TiN coating","","","",false,"unmapped_property","table","75 μm-TiN\t0.029\t3.211 × 10−7\t326.7\t135.9"],["oa:W4417045259","Ti-6Al-4V","Icorr",0.0,null,null,null,"A·cm-2","","75 μm cold rolled + 700 °C annealed + TiN coating","","","",false,"unmapped_property","table","75 μm-700 °C-TiN\t0.077\t9.865 × 10−8\t310.4\t143.7"],["oa:W4417045259","Ti-6Al-4V","Ecorr",-0.389,null,null,null,"V","","as-received (OM)","","","",false,"unmapped_property","table","OM\t−0.389\t5.207 × 10−6\t181.3\t221.2"],["oa:W4417045259","Ti-6Al-4V","Ecorr",-0.33,null,null,null,"V","","75 μm cold rolled","","","",false,"unmapped_property","table","75 μm-CR\t−0.33\t2.366 × 10−6\t185.4\t202.1"],["oa:W4417045259","Ti-6Al-4V","Ecorr",-0.237,null,null,null,"V","","75 μm cold rolled + 700 °C annealed","","","",false,"unmapped_property","table","75 μm-700 °C\t−0.237\t1.302 × 10−6\t191.7\t227"],["oa:W4417045259","Ti-6Al-4V","Ecorr",-0.059,null,null,null,"V","","as-received (OM) + TiN coating","","","",false,"unmapped_property","table","OM-TiN\t−0.059\t7.277 × 10−7\t348.9\t138.8"],["oa:W4417045259","Ti-6Al-4V","Ecorr",0.029,null,null,null,"V","","75 μm cold rolled + TiN coating","","","",false,"unmapped_property","table","75 μm-TiN\t0.029\t3.211 × 10−7\t326.7\t135.9"],["oa:W4417045259","Ti-6Al-4V","Ecorr",0.077,null,null,null,"V","","75 μm cold rolled + 700 °C annealed + TiN coating","","","",false,"unmapped_property","table","75 μm-700 °C-TiN\t0.077\t9.865 × 10−8\t310.4\t143.7"],["oa:W4417046039","","p",0.45,null,null,null,"–","","","","","",false,"unmapped_property","table","p\t0.45\t–\tThe present work"],["oa:W4417046039","","q",1.9,null,null,null,"–","","","","","",false,"unmapped_property","table","q\t1.9\t–\t↓"],["oa:W4417046039","","F",160.0,null,null,null,"kJ/mol","","","","","",false,"unmapped_property","table","F\t160\tkJ/mol\t↓"],["oa:W4417046039","","γ˙0",1500.0,null,null,null,"s-1","","","","","",false,"unmapped_property","table","γ˙0\t1500\ts−1\t↓"],["oa:W4417046039","","Ssat",350.0,null,null,null,"MPa","","","","","",false,"unmapped_property","table","Ssat\t350\tMPa\t↓"],["oa:W4417046039","","hs",100.0,null,null,null,"MPa","","","","","",false,"unmapped_property","table","hs\t100\tMPa\t↓"],["oa:W4417046039","","Ss",242.7,null,null,null,"MPa","","","","","",false,"unmapped_property","table","Ss\t242.7\tMPa\t↓"],["oa:W4417046039","","K",109.3,null,null,null,"MPaµm","","","","","",false,"unmapped_property","table","K\t109.3\tMPaµm\t[]"],["oa:W4417146167","LPBF Ti64","peak force",1287.0,null,null,null,"N","400 °C","","","SPT","",false,"unmapped_property","results_discussion","As displacement increases further, the curve reaches a peak force of approximately 1287 N at around 0.96 mm, indicating the plastic instability, after which the force gradually decreases, signifying damage evolution and eventual material failure."],["oa:W4417146167","LPBF Ti64","applied stresses",400.0,null,null,null,"MPa","450 °C","","","UCT","",false,"unmapped_property","results_discussion","Figure 6c shows the strain-time curves obtained from the UCTs on LPBF Ti64 under applied stresses of 400, 500, and 600 MPa."],["oa:W4417146167","LPBF Ti64","applied stresses",500.0,null,null,null,"MPa","450 °C","","","UCT","",false,"unmapped_property","results_discussion","Figure 6c shows the strain-time curves obtained from the UCTs on LPBF Ti64 under applied stresses of 400, 500, and 600 MPa."],["oa:W4417146167","LPBF Ti64","applied stresses",600.0,null,null,null,"MPa","450 °C","","","UCT","",false,"unmapped_property","results_discussion","Figure 6c shows the strain-time curves obtained from the UCTs on LPBF Ti64 under applied stresses of 400, 500, and 600 MPa."],["oa:W4417146167","LPBF Ti64","creep deformation stages",0.0,null,null,null,"","450 °C","","","UCT","",false,"unmapped_property","results_discussion","These curves exhibit the distinct stages of creep deformation: an initial primary phase characterized by a decreasing strain rate, a secondary phase with a steady minimum strain rate, and a tertiary phase in which the strain rate accelerates rapidly, culminating in material failure, consistent with results reported in the literature (Sato et al., 2006)."],["oa:W4417146167","LPBF Ti64","K",1247.0,null,null,null,"MPa","450 °C","","","inverse FEA","",false,"unmapped_property","results_discussion","The fitting yields Sy = 706 MPa, n = 0.1219, K = 1247 MPa, E = 94956 MPa."],["oa:W4417194863","Ti-22Al-25Nb","B2/β",34.3,null,null,null,"%","","","","","",false,"unmapped_property","methods","They consist of three phases: α2, B2/β and O phase, with volume fractions of 61.2%, 34.3%, and 4.5%, respectively."],["oa:W4417320224","Ti-6Al-4V","Charpy impact energy",-45.9,null,null,null,"%","room temperature","embrittled","martensitic α'","Charpy testing","",false,"unmapped_property","abstract","Compression testing confirmed high strength and low ductility, while Charpy impact energy dropped by 45.9 % compared to the as-built condition."],["oa:W4417320224","Ti-6Al-4V","mean impact energy",45.9,null,null,null,"%","","475 °C","","","",false,"unmapped_property","results_discussion","The embrittled state (475 ◦C) exhibits a notable decrease in mean impact energy, showing a 45.9 % reduc tion when compared to the as-built condition."],["oa:W4417322420","Ti-6Al-4V","Sdr",25.0,null,null,null,"%","","","","","",false,"unmapped_property","results_discussion","The evolution versus number of layers (n) of the surface complexity, represented in Fig. 15 by the developed interfacial area ratio Sdr, indicates that significantly wider spaced texture (Sdr < 25%) is observed for optimal Fig. 7."],["oa:W4417322420","Ti-6Al-4V","Sdr",50.0,null,null,null,"%","","","","","",false,"unmapped_property","results_discussion","In contrast, other conditions lead to a finer-spaced texture (Sdr close to or higher than 50%)."],["oa:W4417322420","Ti-6Al-4V","syy",250.0,null,null,null,"MPa","","as-built SLM","","","",false,"unmapped_property","results_discussion","As shown in Fig. 22b, syy follows a similar trend with the number of layers, but magnitude-wise it is significantly lower than sxx, with a maximum value of about 250 MPa."],["oa:W4417333359","Ti-6Al-4V","jcorr",1.047,null,null,null,"µA·cm-2","","","","Tafel","",false,"unmapped_property","table","NaCl\t−308.15\t1.047\t155.53\t270.52"],["oa:W4417333359","Ti-6Al-4V","jcorr",0.708,null,null,null,"µA·cm-2","","","","Tafel","",false,"unmapped_property","table","NaNO3\t−192.9\t0.708\t158.73\t283.72"],["oa:W4417434996","TA15","CRS values",-5.0,null,null,null,"MPa","room temperature","as-built LMD","","","",false,"unmapped_property","results_discussion","The results indicate that the CRS values for TA15 AR, TA15 LSP-1, and TA15 LSP-2 are −5 MPa, −145 MPa, and 183 MPa, respectively."],["oa:W4417434996","TA15","CRS values",-145.0,null,null,null,"MPa","room temperature","LSP-1","","","",false,"unmapped_property","results_discussion","The results indicate that the CRS values for TA15 AR, TA15 LSP-1, and TA15 LSP-2 are −5 MPa, −145 MPa, and 183 MPa, respectively."],["oa:W4417434996","TA15","CRS values",183.0,null,null,null,"MPa","room temperature","LSP-2","lamellar α and needle-like martensite","","",false,"unmapped_property","results_discussion","The results indicate that the CRS values for TA15 AR, TA15 LSP-1, and TA15 LSP-2 are −5 MPa, −145 MPa, and 183 MPa, respectively."],["oa:W4417434996","TA15","surface residual compressive stresses",-145.0,null,null,null,"MPa","","LSP-1","","","",false,"unmapped_property","conclusions","With increasing LSP cycles, surface microhardness rose from 360 HV in the untreated state to 390.6 HV (TA15 LSP-1, an 8.51% increase) and 412.3 HV (TA15 LSP-2, a 14.53% increase), while surface residual compressive stresses reached -145 MPa and -183 MPa, respectively."],["oa:W4417434996","TA15","surface residual compressive stresses",-183.0,null,null,null,"MPa","","LSP-2","","","",false,"unmapped_property","conclusions","With increasing LSP cycles, surface microhardness rose from 360 HV in the untreated state to 390.6 HV (TA15 LSP-1, an 8.51% increase) and 412.3 HV (TA15 LSP-2, a 14.53% increase), while surface residual compressive stresses reached -145 MPa and -183 MPa, respectively."],["oa:W4417434996","TA15","Density ρ/(kg·m−3)",4450.0,null,null,null,"kg·m-3","room temperature","","","","",false,"unmapped_property","table","TA15\t902.04\t434.52\t8.50\t115.79\t4.45\t0.38"],["oa:W4417434996","TA15","Poisson’s Ratio υ",0.38,null,null,null,"","room temperature","","","","",false,"unmapped_property","table","TA15\t902.04\t434.52\t8.50\t115.79\t4.45\t0.38"],["oa:W4417450330","Ti-6Al-4V","strut radius",49.8,null,null,null,"%","","","","","",false,"unmapped_property","results_discussion","For thin struts (Fig. 5(b)), the average strut radius is, on average, 49.8% larger than the nominal values."],["oa:W4417450330","Ti-6Al-4V","discrepancy",4.9,null,null,null,"%","","","","","",false,"unmapped_property","results_discussion","In contrast, this deviation is significantly lower for larger struts, with an average discrepancy of only 4.9% (Fig. 5(c))."],["oa:W4417462553","Ti-6Al-4V","yield",13.0,null,null,null,"%","","","","","",false,"unmapped_property","conclusions",""],["oa:W4417462553","Ti-6Al-4V","strength",1.0,null,null,null,"%","","","","","",false,"unmapped_property","conclusions",""],["oa:W4417462553","Ti-6Al-4V","strength",9.0,null,null,null,"%","","","","","",false,"unmapped_property","conclusions",""],["oa:W4417462553","Ti-6Al-4V","strength",12.0,null,null,null,"%","","","","","",false,"unmapped_property","conclusions",""],["oa:W4417465271","Ti-6Al-4V","microstructure",0.0,null,null,null,"","300 °C","as-built","martensitic α'","","",false,"unmapped_property","results_discussion","Figure 5: Shows as-built microstructure of Ti64 samples for temperatures of, (a) 300°C, (b) 600°C, and (c) 900°C Figure 5 (a) displays martensite microstructure with a β-phase, present in the spaces between the α-phase [21]."],["oa:W4417465271","Ti-6Al-4V","microstructure",0.0,null,null,null,"","300 °C","as-built","lamellar","","",false,"unmapped_property","results_discussion","Figure 5: Shows as-built microstructure of Ti64 samples for temperatures of, (a) 300°C, (b) 600°C, and (c) 900°C Figure 5 (a) displays martensite microstructure with a β-phase, present in the spaces between the α-phase [21]."],["oa:W4417465271","Ti-6Al-4V","microstructure",0.0,null,null,null,"","600 °C","as-built","martensitic α'","","",false,"unmapped_property","results_discussion","Figure 5: Shows as-built microstructure of Ti64 samples for temperatures of, (a) 300°C, (b) 600°C, and (c) 900°C Figure 5 (a) displays martensite microstructure with a β-phase, present in the spaces between the α-phase [21]."],["oa:W4417465271","Ti-6Al-4V","microstructure",0.0,null,null,null,"","600 °C","as-built","lamellar","","",false,"unmapped_property","results_discussion","Figure 5: Shows as-built microstructure of Ti64 samples for temperatures of, (a) 300°C, (b) 600°C, and (c) 900°C Figure 5 (a) displays martensite microstructure with a β-phase, present in the spaces between the α-phase [21]."],["oa:W4417465271","Ti-6Al-4V","microstructure",0.0,null,null,null,"","900 °C","as-built","martensitic α'","","",false,"unmapped_property","results_discussion","Figure 5: Shows as-built microstructure of Ti64 samples for temperatures of, (a) 300°C, (b) 600°C, and (c) 900°C Figure 5 (a) displays martensite microstructure with a β-phase, present in the spaces between the α-phase [21]."],["oa:W4417465271","Ti-6Al-4V","microstructure",0.0,null,null,null,"","900 °C","as-built","lamellar","","",false,"unmapped_property","results_discussion","Figure 5: Shows as-built microstructure of Ti64 samples for temperatures of, (a) 300°C, (b) 600°C, and (c) 900°C Figure 5 (a) displays martensite microstructure with a β-phase, present in the spaces between the α-phase [21]."],["oa:W4417516039","Ti6Al4V6Cu","Cu ions released",21.21,null,null,0.84,"µg/L","","","","","",false,"unmapped_property","results","When Ti6Al4V6Cu alloy samples were immersed in 0.9 % NaCl solution for 28 d, the amount of Cu ions released was 21.21 ± 0.84 μg/L ()."],["oa:W4417516039","Ti6Al4V6Cu","gap volume",40.1,null,null,7.14,"mm3","","as-built","","","",false,"unmapped_property","results","Preparation and internal fit study of 3D printed Ti6Al4V6Cu alloy crowns The average gap volume of prefabricated SSCs and 3D-printed Ti6Al4V6Cu alloy crowns was 114.25 ± 10.61 mm3 and 40.10 ± 7.14 mm3, respectively ( and )."],["oa:W4417516039","Ti-6Al-4V","corrosion resistance",0.01,null,null,null,"µm/year","37 °C","as-built LPBF","","electrochemical test","",false,"unmapped_property","discussion","Studies have shown that when the Cu content exceeds 3 wt%, the corrosion resistance of Ti6Al4V alloy is significantly improved, with further enhancement observed at 6 wt% Cu; (3) The presence of Ti2Cu generates an “envelope effect” effectively preventing the alloy from direct exposure to corrosive media, thereby protecting the titanium alloy surface and enhancing its corrosion resistance [,]."],["oa:W4417516039","Ti6Al4V6Cu","corrosion resistance",0.002,null,null,null,"µm/year","37 °C","as-built LPBF","","electrochemical test","",false,"unmapped_property","discussion","Studies have shown that when the Cu content exceeds 3 wt%, the corrosion resistance of Ti6Al4V alloy is significantly improved, with further enhancement observed at 6 wt% Cu; (3) The presence of Ti2Cu generates an “envelope effect” effectively preventing the alloy from direct exposure to corrosive media, thereby protecting the titanium alloy surface and enhancing its corrosion resistance [,]."],["oa:W4417516039","Ti6Al4V6Cu","internal gap",215.0,null,null,null,"µm","room temperature","as-built LPBF","","micro-CT","",false,"unmapped_property","discussion","Given the differences in tooth preparation and crown seating techniques between deciduous and permanent teeth, this study considers the average internal gap of 215 μm observed in the 3D-printed Ti6Al4V6Cu alloy crown to fall within an acceptable range.The internal fit of 3D-printed dental crowns was superior to that of metal prefabricated crowns, potentially enhancing retention and long-term performance."],["oa:W4417516039","Ti-6Al-4V","Rs(Ω·cm2)",100.43,null,null,6.17,"Ω·cm2","","","","EIS","",false,"unmapped_property","table","Ti6Al4V\t100.43 ± 6.17\t(42.18 ± 1.03)×10-5\t0.90 ± 0.01\t(8.58 ± 1.08)×105\t−\t−\t−"],["oa:W4417516039","Ti-6Al-4V","CPE1(F cm−2)",0.0004,null,null,0.0,"Fcm-2","","","","EIS","",false,"unmapped_property","table","Ti6Al4V\t100.43 ± 6.17\t(42.18 ± 1.03)×10-5\t0.90 ± 0.01\t(8.58 ± 1.08)×105\t−\t−\t−"],["oa:W4417516039","Ti-6Al-4V","R1(Ω cm−2)",858000.0,null,null,108000.0,"Ωcm-2","","","","EIS","",false,"unmapped_property","table","Ti6Al4V\t100.43 ± 6.17\t(42.18 ± 1.03)×10-5\t0.90 ± 0.01\t(8.58 ± 1.08)×105\t−\t−\t−"],["oa:W4417516039","Ti6Al4V6Cu","Rs(Ω·cm2)",86.72,null,null,4.01,"Ω·cm2","","","","EIS","",false,"unmapped_property","table","Ti6Al4V6Cu\t86.72 ± 4.01\t(43.51 ± 1.01)×10-5\t0.97 ± 0.02\t(17.75 ± 1.16)×105\t−\t−\t−"],["oa:W4417516039","Ti6Al4V6Cu","CPE1(F cm−2)",0.0004,null,null,0.0,"Fcm-2","","","","EIS","",false,"unmapped_property","table","Ti6Al4V6Cu\t86.72 ± 4.01\t(43.51 ± 1.01)×10-5\t0.97 ± 0.02\t(17.75 ± 1.16)×105\t−\t−\t−"],["oa:W4417516039","Ti6Al4V6Cu","R1(Ω cm−2)",1775000.0,null,null,116000.0,"Ωcm-2","","","","EIS","",false,"unmapped_property","table","Ti6Al4V6Cu\t86.72 ± 4.01\t(43.51 ± 1.01)×10-5\t0.97 ± 0.02\t(17.75 ± 1.16)×105\t−\t−\t−"],["oa:W4417516039","304 SS","Rs(Ω·cm2)",109.33,null,null,5.14,"Ω·cm2","","","","EIS","",false,"unmapped_property","table","304 SS\t109.33 ± 5.14\t(19.50 ± 9.24)×10-5\t0.84 ± 0.02\t(7.21 ± 1.98)×104\t(19.50 ± 9.24)×10-5\t0.94 ± 0.09\t(7.80 ± 6.35)×104"],["oa:W4417516039","304 SS","CPE1(F cm−2)",0.0002,null,null,0.0001,"Fcm-2","","","","EIS","",false,"unmapped_property","table","304 SS\t109.33 ± 5.14\t(19.50 ± 9.24)×10-5\t0.84 ± 0.02\t(7.21 ± 1.98)×104\t(19.50 ± 9.24)×10-5\t0.94 ± 0.09\t(7.80 ± 6.35)×104"],["oa:W4417516039","304 SS","R1(Ω cm−2)",72100.0,null,null,19800.0,"Ωcm-2",
