Repository: akhtar07/tisci-explorer

# TiSci Explorer

A read-only, static explorer for **TiSci**, an autonomous research agent for titanium alloys. TiSci reads the
titanium-alloy literature, builds a knowledge graph and a table of measured values, proposes hypotheses where the
graph has gaps, and tests them with DFT (MACE / VASP) and the ICME-lite multiscale chain.

**Live site:** https://akhtar07.github.io/tisci-explorer/

The site has seven sections:

| Section | What it shows |
|---|---|
| Overview | Corpus → graph → facts → hypotheses → verdicts, with the snapshot's counts |
| Worked example | One full loop for W in α-Ti: graph path, hypothesis, novelty check, DFT test, verdict, follow-up, DAMASK |

File: data/facts/other.json (part 95 of 112)
"","","","EIS","",false,"unmapped_property","table","304 SS\t109.33 ± 5.14\t(19.50 ± 9.24)×10-5\t0.84 ± 0.02\t(7.21 ± 1.98)×104\t(19.50 ± 9.24)×10-5\t0.94 ± 0.09\t(7.80 ± 6.35)×104"],["oa:W4417516039","304 SS","CPE2(F cm−2)",0.0002,null,null,0.0001,"Fcm-2","","","","EIS","",false,"unmapped_property","table","304 SS\t109.33 ± 5.14\t(19.50 ± 9.24)×10-5\t0.84 ± 0.02\t(7.21 ± 1.98)×104\t(19.50 ± 9.24)×10-5\t0.94 ± 0.09\t(7.80 ± 6.35)×104"],["oa:W4417516039","304 SS","R2(Ω cm−2)",78000.0,null,null,63500.0,"Ωcm-2","","","","EIS","",false,"unmapped_property","table","304 SS\t109.33 ± 5.14\t(19.50 ± 9.24)×10-5\t0.84 ± 0.02\t(7.21 ± 1.98)×104\t(19.50 ± 9.24)×10-5\t0.94 ± 0.09\t(7.80 ± 6.35)×104"],["oa:W51224206","Ti-6Al-4V","volume fraction of the β phase",7.0,6.0,8.0,null,"%","","heat treated","","","",false,"unmapped_property","methods",""],["oa:W54486710","Ti-SiC","first damages detected",800.0,null,null,null,"MPa","","","","","",false,"unmapped_property","methods",""],["oa:W54486710","Ti-SiC","becomes more significant above",900.0,null,null,null,"MPa","","","","","",false,"unmapped_property","methods",""],["oa:W54486710","Ti-SiC","first damages arise when exceeding",250.0,null,null,null,"MPa","","","","","",false,"unmapped_property","methods",""],["oa:W580342198","Ti-6Al-4V","ciclos",9262.0,null,null,null,"ciclos","room temperature","","","fatigue test","",false,"unmapped_property","abstract",""],["oa:W580342198","Ti-6Al-4V","ciclos",1000000.0,null,null,null,"ciclos","room temperature","","","fatigue test","",false,"unmapped_property","abstract",""],["oa:W580342198","Ti-6Al-4V","ciclos",14422.0,null,null,null,"ciclos","room temperature","","","fatigue test","",false,"unmapped_property","abstract",""],["oa:W580342198","Ti-6Al-4V","ciclos",515404.0,null,null,null,"ciclos","room temperature","","","fatigue test","",false,"unmapped_property","abstract",""],["oa:W580342198","Ti-6Al-4V","ciclos",537511.0,null,null,null,"ciclos","room temperature","","","fatigue test","",false,"unmapped_property","abstract",""],["oa:W580342198","Ti-6Al-4V","número de ciclos até a fratura",143300.0,null,null,null,"ciclos","","","","","",false,"unmapped_property","abstract",""],["oa:W580342198","Ti-6Al-4V","número de ciclos até a fratura",15048.0,null,null,null,"ciclos","","","","","",false,"unmapped_property","abstract",""],["oa:W580342198","Ti-6Al-4V","vida em fadiga média",355781.0,null,null,null,"ciclos","","","","","",false,"unmapped_property","abstract",""],["oa:W580342198","Ti-6Al-4V","vida em fadiga",58636.0,null,null,null,"ciclos","","","","","",false,"unmapped_property","abstract",""],["oa:W580342198","Ti-6Al-4V","dureza",1733.0,null,null,null,"HV300g","","","","","",false,"unmapped_property","abstract",""],["oa:W580342198","Ti-6Al-4V","dureza",410.0,null,null,null,"HV300g","","","","","",false,"unmapped_property","abstract",""],["oa:W580342198","Ti-6Al-4V","número de ciclos até a falha",1175000.0,null,null,null,"ciclos","","shot peening + WC-10%Co-4%Cr HVOF","","","",false,"unmapped_property","abstract",""],["oa:W580342198","Ti-6Al-4V","número de ciclos até a falha",350.0,null,null,null,"MPa","","shot peening + WC-10%Co-4%Cr HVOF","","","",false,"unmapped_property","abstract",""],["oa:W580342198","Ti-6Al-4V","vida em fadiga",1000000.0,null,null,null,"ciclos","","shot peening","","","",false,"unmapped_property","abstract",""],["oa:W580342198","Ti-6Al-4V","número de ciclos até a fratura",100000.0,null,null,null,"ciclos","","","","","",false,"unmapped_property","abstract",""],["oa:W580342198","Ti-6Al-4V","vida em fadiga",19212.0,null,null,null,"ciclos","","revestido com TiN","","","",false,"unmapped_property","abstract",""],["oa:W580342198","Ti-6Al-4V","vida em fadiga",87989.0,null,null,null,"ciclos","","revestido com WC (DLC)","","","",false,"unmapped_property","abstract",""],["oa:W580342198","Ti-6Al-4V","vida em fadiga",16506.0,null,null,null,"ciclos","","revestido com CrN","","","",false,"unmapped_property","abstract",""],["oa:W580342198","Ti-6Al-4V","105839 ciclos",105839.0,null,null,null,"ciclos","","revestido com CrN","","","",false,"unmapped_property","abstract",""],["oa:W580342198","Ti-6Al-4V","18888 ciclos",18888.0,null,null,null,"ciclos","","revestido com CrN","","","",false,"unmapped_property","abstract",""],["oa:W580342198","Ti-6Al-4V","13365 ciclos",13365.0,null,null,null,"ciclos","","revestido com CrN","","","",false,"unmapped_property","abstract",""],["oa:W580342198","Ti-6Al-4V","217630 ciclos",217630.0,null,null,null,"ciclos","","revestido com CrN","","","",false,"unmapped_property","abstract",""],["oa:W580342198","Ti-6Al-4V","49086 ciclos",49086.0,null,null,null,"ciclos","","revestido com CrN","","","",false,"unmapped_property","abstract",""],["oa:W580342198","Ti-6Al-4V","49086 ciclos",49086.0,null,null,null,"ciclos","","revestido com CrN","","","",false,"unmapped_property","abstract",""],["oa:W580342198","Ti-6Al-4V","930 MPa",930.0,null,null,null,"MPa","","revestido com WC (DLC) por PVD","","","",false,"unmapped_property","abstract",""],["oa:W580342198","Ti-6Al-4V","900 MPa",900.0,null,null,null,"MPa","","revestido com WC (DLC) por PVD","","","",false,"unmapped_property","abstract",""],["oa:W581487686","Ti-15V-3Cr-3Sn-3Al","結晶粒径",1273.0,null,null,null,"K","673 K","1-step solution treatment at 1273K, aged at 673K for 86.4ks","","","",false,"unmapped_property","front","4ks : B ， 673K で259 ."],["oa:W581487686","Ti-15V-3Cr-3Sn-3Al","結晶粒径",823.0,null,null,null,"K","823 K","1-step solution treatment at 1273K, aged at 823K for 28.8ks","","","",false,"unmapped_property","front","2ks : C ， 823K で28 ."],["oa:W581487686","Ti-15V-3Cr-3Sn-3Al","結晶粒径",573.0,null,null,null,"K","573 K","1-step solution treatment at 1273K, aged at 573K for 86.4ks","","","",false,"unmapped_property","front","8ks 時効した試料: D の 光顕組織である。 。相の結晶粒径は 1273K一段固溶化熱処理材と比べて 小さいが，析出するα 相の形態は12 73K一段固溶化熱処理材の時効組織 と類似している。 Fig. 1 Optical micrographs of Ti-1 5 3 aged at 573K for 86.4ks: A aged at 623K for 86.4ks: ß， aged at 673K for 86.4ks:C， and aged at 823K for 28.8ks:D， after l -step solution treatment at 1 273K 98"],["oa:W581487686","Ti-15V-3Cr-3Sn-3Al","結晶粒径",1073.0,null,null,null,"K","1073 K","2-step solution treatment at 1073K for 8ks","","","",false,"unmapped_property","front","8ks保持) 後，573 K で86 ."],["oa:W581487686","Ti-15V-3Cr-3Sn-3Al","結晶粒径",623.0,null,null,null,"K","623 K","1-step solution treatment at 1273K, aged at 623K for 86.4ks","","","",false,"unmapped_property","front","4 ks : A ，623 K で86 ."],["oa:W581487686","Ti-15V-3Cr-3Sn-3Al","空孔の枯渇",20.0,null,null,null,"µm","","after 2-step solution treatment","","","",false,"unmapped_property","front","4ks時効 材のPFZ の幅は最大約40 μ m であるから， ß 相の粒界から片側約20 μ m の範囲では空孔の枯渇が起 こっているものと考えられる。1073K一段固溶化熱処理材の3 相の粒径は約40 μ m であり，二段固溶 化熱処理材のPFZ の幅とほぼ同じであることから，1073K一段固溶化熱処理材では戸相の粒内全域 で空孔の枯渇が起きていると考えられる。故に1073K一段固溶化熱処理材では1073K で存在していた 空孔の大部分は焼き入れ時もしくは時効初期の段階で戸相の粒界に消滅したため，粒内全域で析出が 遅れたものと考えられる。 3-7 焼き入れ温度の影響 二段固溶化熱処理材は1273K一段固溶化熱処理材とほぼ同じ結晶粒径をしており，転位密度にも差 がないと考えられるので， この両者の比較から焼き入れ温度の影響を検討することができる。焼き入 れの際にS 栢の粒界に空孔の一部が消滅すると考えられるものの，両者の時効硬化挙動の差は1073瓦 および1273K における空孔濃度の差を反映したものと考えられる。例えば，623K で86 ."],["oa:W581487686","Ti-15V-3Cr-3Sn-3Al","PFZ の幅",40.0,null,null,null,"µm","","after 2-step solution treatment","","","",false,"unmapped_property","front","4ks 時効させ たものは二段固溶化熱処理材では明瞭なPFZ が観察されたが，1273K一段固溶化熱処理材ではさほ ど明瞭なPFZ ではなかった。 これは1273K における空孔濃度は1073K における空孔濃度よりも高い ため，1273K一段固溶化熱処理材では9 相の粒界近傍で空孔の枯渇が起こりながらも9 粒内から空孔 が供給されるため，明瞭なPFZ が形成されなかったものと考える。 - 103 ー"],["oa:W583504428","Ti-6Al-4V","Conductivité thermique",21.9,null,null,null,"W/(m.K)","","","","","",false,"unmapped_property","conclusions",""],["oa:W583504428","Ti-6Al-4V","oxygène",0.2,null,null,null,"%","","","","","",false,"unmapped_property","conclusions",""],["oa:W583504428","Ti-6Al-4V","largeur de trace d’usure",200.0,null,null,null,"µm","","non irradié","","tribological test","",false,"unmapped_property","conclusions",""],["oa:W583504428","Ti-6Al-4V","largeur de la trace d’usure",130.0,null,null,null,"µm","","","","tribological test","",false,"unmapped_property","conclusions",""],["oa:W589251109","Ti-30Ta","density",8.2,null,null,null,"%","","anodized in HF + H2SO4 (1:9) + 5% DMSO (35V/40 min) + calcined at 530°C/3h","","ImageJ measurement","",false,"unmapped_property","abstract",""],["oa:W589251109","Ti-30Ta","density",24.5,null,null,null,"%","","anodized in HF + H2SO4 (1:9) + 5% DMSO (35V/40 min) + calcined at 530°C/3h","","ImageJ measurement","",false,"unmapped_property","abstract",""],["oa:W60795181","machined Ti-47-2-2","energy",0.8,null,null,null,"J","","","","","",false,"unmapped_property","results_discussion",""],["oa:W60795181","machined Ti-47-2-2","energy",0.9,null,null,null,"J","","","","","",false,"unmapped_property","results_discussion",""],["oa:W60795181","machined Ti-47-2-2","energy",1.1,null,null,null,"J","","","","","",false,"unmapped_property","results_discussion",""],["oa:W608494971","","Nominal Work Hardening Rate",895.7,null,null,null,"MN/m^2","","","","","",false,"unmapped_property","results",""],["oa:W608494971","","Nominal Work Hardening Rate",909.4,null,null,null,"MN/m^2","","","","","",false,"unmapped_property","results",""],["oa:W608494971","","Nominal Work Hardening Rate",1069.2,null,null,null,"MN/m^2","","","","","",false,"unmapped_property","results",""],["oa:W608494971","","Nominal Work Hardening Rate",93.1,null,null,null,"MN/m^2","","","","","",false,"unmapped_property","results",""],["oa:W608494971","","Nominal Work Hardening Rate",1357.3,null,null,null,"MN/m^2","","","","","",false,"unmapped_property","results",""],["oa:W608494971","","work hardening rate",1202.46,null,null,null,"MN/m^2","","","","","",false,"unmapped_property","results",""],["oa:W608494971","","Nominal Work Hardening Rate",907.5,null,null,null,"MN/m^2","","","","","",false,"unmapped_property","results",""],["oa:W608494971","","work hardening rate",1045.7,null,null,null,"MN/m^2","","","","","",false,"unmapped_property","results",""],["oa:W608494971","","Nominal Work Hardening Rate",1033.9,null,null,null,"MN/m^2","","","","","",false,"unmapped_property","results",""],["oa:W616644508","","maximum displacement",112.0,112.0,112.0,null,"µm","","","","COMSOL simulation","",true,"unmapped_property","results_discussion",""],["oa:W616644508","","first principal stress",46.4,46.4,46.4,null,"MPa","","","","COMSOL simulation","",true,"unmapped_property","results_discussion",""],["oa:W616644508","","third principal stress",46.7,46.7,46.7,null,"MPa","","","","COMSOL simulation","",true,"unmapped_property","results_discussion",""],["oa:W616644508","","pre-bending force",10.0,10.0,10.0,null,"µm","","","","","",false,"unmapped_property","results_discussion",""],["oa:W62610275","Ti-6Al-4V","intrinsic long crack fatigue threshold",4.95,4.7,5.2,null,"MPaVm","","mill annealed","","long crack fatigue experiment","",false,"unmapped_property","conclusions",""],["oa:W62610275","Ti-6Al-4V","intrinsic long crack fatigue threshold",5.75,5.4,6.1,null,"MPaVm","","mill annealed","","long crack fatigue experiment","",false,"unmapped_property","conclusions",""],["oa:W635019238","Ti-5Al-5Mo-5V-3Cr","températures de maintien",0.0,300.0,800.0,null,"°C","","","","","",false,"unmapped_property","conclusions",""],["oa:W635019238","Ti-5Al-5Mo-5V-3Cr","niveaux de coeﬃcient de dilatation",0.0,null,null,null,"K-1","","","","","",false,"unmapped_property","discussion",""],["oa:W635019238","Ti-5Al-5Mo-5V-3Cr","courbes en C",0.0,null,null,null,"","325°C, 425°C, 575°C, 700°C","","","","",false,"unmapped_property","conclusions",""],["oa:W635019238","Ti-5Al-5Mo-5V-3Cr","rapports d’aspect et ´energie ´elastique",0.0,null,null,null,"J","","","","","",true,"unmapped_property","conclusions",""],["oa:W635019238","Ti-5Al-5Mo-5V-3Cr","fraction maximale de phase α",57.0,null,null,null,"%m","","","","","",false,"unmapped_property","conclusions",""],["oa:W635019238","Ti-5Al-2Sn-2Zr-4Mo-4Cr","amplitude de variation de aβ",0.9,null,null,null,"%","410 °C","","","","",false,"unmapped_property","discussion",""],["oa:W635019238","Ti-5Al-5Mo-5V-3Cr","Eel",5.0,null,null,null,"MJ/m3","750 °C","","","","",false,"unmapped_property","conclusions",""],["oa:W635019238","Ti-5Al-5Mo-5V-3Cr","volume moyen",0.6,null,null,null,"µm3","","","","","",false,"unmapped_property","conclusions",""],["oa:W635019238","Ti-5Al-5Mo-5V-3Cr","pentes",0.0,null,null,null,"K-1","","","","","",false,"unmapped_property","discussion",""],["oa:W635019238","Ti-5Al-5Mo-5V-3Cr","niveaux de coeﬃcient de dilatation",0.0,null,null,null,"K-1","","","","","",false,"unmapped_property","discussion",""],["oa:W635019238","Ti-5Al-5Mo-5V-3Cr","précipités lamellaires αs",0.0,null,null,null,"","460–750°C","","lamellar","","",false,"unmapped_property","conclusions",""],["oa:W635019238","Ti-5Al-5Mo-5V-3Cr","fraction massique de phase α",51.5,46.0,57.0,null,"%m","","","","","",false,"unmapped_property","discussion",""],["oa:W635019238","Ti-5Al-5Mo-5V-3Cr","Eel",9.0,null,null,null,"MJ/m3","","","","","",false,"unmapped_property","conclusions",""],["oa:W635019238","Ti-5Al-5Mo-5V-3Cr","coeﬃcients de dilatation",0.0,null,null,null,"K-1","","","","","",false,"unmapped_property","discussion",""],["oa:W635019238","Ti-5Al-5Mo-5V-3Cr","rapports d’aspect et ´energie ´elastique",0.25,null,null,null,"","","","","","",true,"unmapped_property","conclusions",""],["oa:W635019238","Ti-5Al-5Mo-5V-3Cr","fraction de phase α",0.56,null,null,null,"%m","","","bimodal","","",false,"unmapped_property","discussion",""],["oa:W635019238","Ti-5Al-5Mo-5V-3Cr","Dureté (HV30)",366.0,null,null,null,"HV30","","","","","",false,"unmapped_property","conclusions",""],["oa:W635019238","Ti-5Al-5Mo-5V-3Cr","Eel",180.0,null,null,null,"MJ/m3","","","","","",false,"unmapped_property","conclusions",""],["oa:W635019238","Ti-5Al-5Mo-5V-3Cr","Vit. de chauﬀ.",3.0,null,null,null,"°C/s","","","","","",false,"unmapped_property","conclusions",""],["oa:W635019238","Ti-5Al-5Mo-5V-3Cr","rapports d’aspect et ´energie ´elastique",2.0,null,null,null,"","","","","","",true,"unmapped_property","conclusions",""],["oa:W635019238","Ti-5Al-5Mo-5V-3Cr","dissolution des nodules αP",0.0,null,null,null,"","760–847°C","","","","",false,"unmapped_property","conclusions",""],["oa:W635019238","Ti-5Al-5Mo-5V-3Cr","volume moyen",0.14,null,null,null,"µm3","","refroidi à 0,2°C/s depuis le domaine monophasé β","","","",false,"unmapped_property","conclusions",""],["oa:W635019238","Ti-5Al-5Mo-5V-3Cr","Dureté (HV30)",401.0,null,null,null,"HV30","","","","","",false,"unmapped_property","conclusions",""],["oa:W635019238","Ti-5Al-5Mo-5V-3Cr","Dureté (HV30)",424.0,null,null,null,"HV30","","","","","",false,"unmapped_property","conclusions",""],["oa:W635019238","Ti-5Al-5Mo-5V-3Cr","rapports d’aspect et ´energie ´elastique",0.0,null,null,null,"J","","","","","",true,"unmapped_property","conclusions",""],["oa:W635019238","Ti-5Al-5Mo-5V-3Cr","fraction massique de phase α",42.0,null,null,null,"%m","700°C","","","","",false,"unmapped_property","conclusions",""],["oa:W635019238","Ti-5Al-5Mo-5V-3Cr","fraction de phase α",0.17,null,null,null,"%m","","","","","",false,"unmapped_property","discussion",""],["oa:W635019238","Ti-5Al-5Mo-5V-3Cr","Eel",67.0,null,null,null,"MJ/m3","550 °C","","","","",false,"unmapped_property","conclusions",""],["oa:W635019238","Ti-5Al-5Mo-5V-3Cr","rapports d’aspect et ´energie ´elastique",1.8,null,null,null,"","","","","","",true,"unmapped_property","conclusions",""],["oa:W635019238","Ti-5Al-5Mo-5V-3Cr","´evolution lin´eaire",0.0,null,null,null,"K-1","300°C to 550°C","","","","",false,"unmapped_property","discussion",""],["oa:W635019238","Ti-5Al-5Mo-5V-3Cr","pentes",0.0,null,null,null,"K-1","","","","","",false,"unmapped_property","discussion",""],["oa:W635019238","Ti-5Al-5Mo-5V-3Cr","fraction de phases formées",57.0,null,null,null,"%m","","","","","",false,"unmapped_property","conclusions",""],["oa:W635019238","Ti-5Al-5Mo-5V-3Cr","rapports d’aspect et ´energie ´elastique",0.24,null,null,null,"","","","","","",true,"unmapped_property","conclusions",""],["oa:W635019238","Ti-5Al-5Mo-5V-3Cr","pentes",0.0,null,null,null,"K-1","","","","","",false,"unmapped_property","discussion",""],["oa:W635019238","Ti-5Al-5Mo-5V-3Cr","fraction massique de phase α",57.0,null,null,null,"%m","500°C","","","","",false,"unmapped_property","conclusions",""],["oa:W635019238","Ti-5Al-5Mo-5V-3Cr","niveaux de coeﬃcient de dilatation",0.0,null,null,null,"K-1","","","","","",false,"unmapped_property","discussion",""],["oa:W635019238","Ti-5Al-5Mo-5V-3Cr","fraction de phase α",0.15,null,null,null,"%m","","","","","",false,"unmapped_property","discussion",""],["oa:W635019238","Ti-5Al-5Mo-5V-3Cr","volume du pr´ecipit´e",0.0,null,null,null,"µm3","","","","","",true,"unmapped_property","conclusions",""],["oa:W64060929","Ti-6%Al-4%V","β-Phase",32.0,null,null,null,"%","800 °C","annealed at 800°C","","","",false,"unmapped_property","conclusions",""],["oa:W64060929","Ti-6%Al-4%V","β-Phase",32.0,null,null,null,"%","","as-rolled","equiaxed α","","",false,"unmapped_property","conclusions",""],["oa:W644925558","Ti-6Al-4V","ηM",60.0,null,null,null,"%","800°C","deformed at 800°C, 0.001 s⁻¹","","","0.001 s⁻¹",false,"unmapped_property","conclusions",""],["oa:W644925558","Ti","Densité (g.cm-3)",4.5,null,null,null,"g.cm-3","","","","","",false,"unmapped_property","conclusions",""],["oa:W644925558","Ti","Conductivité thermique à Tamb (W.m-1.K-1)",11.4,null,null,null,"W.m-1.K-1","room temperature","","","","",false,"unmapped_property","conclusions",""],["oa:W644925558","Ti","Coefficient de dilatation linéaire à Tamb (10-6 K-1)",8.6,null,null,null,"10-6K-1","room temperature","","","","",false,"unmapped_property","conclusions",""],["oa:W64811902","Ti-6Al-4V","espesor",5.0,null,null,null,"mm","","","","","",false,"unmapped_property","front","Esta adecuada respuesta in vivo parece ser debida a la compleja película de óxidos de titanio que se forma en la superficie del metal de manera espontánea cuando está en contacto con el medio ambiente; esta capa es de un espesor de 5 mm y consiste en TiO2, TiO y Ti2O3 que activa de capa pasivamente (2)."],["oa:W64811902","Ti-6Al-4V","dureza superficial",1000.0,null,null,null,"HV500","","","","","",false,"unmapped_property","front","En algunas probetas se han superado los 1000 HV500 de dureza superficial, tal y como puede observarse en la Tabla VIII."],["oa:W66331351","Ti-6Al-4V","water droplet size",630.0,null,null,null,"µm","","","","LIE testing","",false,"unmapped_property","results",""],["oa:W66331351","Ti-6Al-4V","water droplet size",460.0,null,null,null,"µm","","","","LIE testing","",false,"unmapped_property","results",""],["oa:W7104501791","Ti-6Al-4V","contrainte macroscopique",300.0,300.0,300.0,null,"MPa","","","","","",false,"unmapped_property","conclusions",""],["oa:W7104501791","Ti-6Al-4V","contrainte macroscopique",700.0,700.0,700.0,null,"MPa","","","","","",false,"unmapped_property","conclusions",""],["oa:W7104501791","Ti-6Al-4V","contrainte macroscopique",500.0,500.0,500.0,null,"MPa","","","","","",false,"unmapped_property","conclusions",""],["oa:W7104501791","Ti-6Al-4V","contrainte macroscopique",800.0,800.0,800.0,null,"MPa","","","","","",false,"unmapped_property","conclusions",""],["oa:W7104501791","Ti-6Al-4V","contrainte macroscopique",100.0,100.0,100.0,null,"MPa","","","","","",false,"unmapped_property","conclusions",""],["oa:W7104501791","Ti-6Al-4V","contrainte macroscopique",800.0,800.0,800.0,null,"MPa","","","","","",false,"unmapped_property","conclusions",""],["oa:W7104501791","Ti-6Al-4V","contrainte macroscopique",700.0,700.0,700.0,null,"MPa","","","","","",false,"unmapped_property","conclusions",""],["oa:W7104501877","Ti-6Al-4V","porosities",113.0,null,null,null,"µm","","as-built LPBF","","micro-CT","",false,"unmapped_property","methods",""],["oa:W7104501877","Ti-6Al-4V","porosities",18.0,null,null,null,"µm","","as-built LPBF","","micro-CT","",false,"unmapped_property","methods",""],["oa:W7104501877","Ti-6Al-4V","porosities",11.0,null,null,null,"µm","","as-built LPBF","","micro-CT","",false,"unmapped_property","methods",""],["oa:W7104501877","Ti-6Al-4V","β phase",3.15,2.3,4.0,0.2,"%","","as-built","","XRD","",false,"unmapped_property","methods",""],["oa:W7104501877","Ti-6Al-4V","PCP-FEM",1.0,null,null,null,"","","","","CPFEM prediction","",true,"unmapped_property","conclusions",""],["oa:W7104501877","Ti-6Al-4V","porosities",43.0,null,null,null,"µm","","as-built LPBF","","micro-CT","",false,"unmapped_property","methods",""],["oa:W7112033298","Ti-6Al-4V","strain",50.0,null,null,null,"%","","as-built PBF-LB","","tensile test","",false,"unmapped_property","methods","In this study, the stress–strain curves were drawn up to 50 % strain (before densification)."],["oa:W7112033298","Ti-6Al-4V","deformation phases",4.0,null,null,null,"","","as-built PBF-LB","","compressive test","",false,"unmapped_property","methods","The resulting compressive stress–strain curves revealed four distinct deformation phases: (I) elastic response, (II) onset of yielding, (III) plateau region, and (IV) densification [35]."],["oa:W7112089372","Ti-6Al-4V","tensile stresses",480.0,null,null,null,"°C","","","","","",false,"unmapped_property","conclusions",""],["oa:W7112089372","Ti-6Al-4V","residual stresses",0.02,null,null,null,"mm","","","","","",false,"unmapped_property","conclusions",""],["oa:W7112089372","Ti-6Al-4V","residual stresses",0.04,null,null,null,"mm","","","","","",false,"unmapped_property","conclusions",""],["oa:W7112089372","Ti-6Al-4V","residual stresses",5.0,null,null,null,"µm","","","","","",false,"unmapped_property","conclusions",""],["oa:W7112089372","Ti-6Al-4V","residual stresses",60.0,null,null,null,"µm","","","","","",false,"unmapped_property","conclusions",""],["oa:W7112089372","Ti-6Al-4V","residual stresses",10.0,null,null,null,"µm","","","","","",false,"unmapped_property","conclusions",""],["oa:W7112089372","Ti-6Al-4V","residual stresses",60.0,null,null,null,"µm","","","","","",false,"unmapped_property","conclusions",""],["oa:W7112089372","Ti-6Al-4V","residual stresses",60.0,null,null,null,"%","","","","","",false,"unmapped_property","conclusions",""],["oa:W7112089372","Ti-6Al-4V","Maximum temperature",206.0,null,null,null,"°C","","","","","",false,"unmapped_property","methods",""],["oa:W7112226829","VT3-1","growth rate",1.17,null,null,null,"µm/min","","","","","",false,"unmapped_property","conclusions","The highest growth rate was 1.17 μm/min."],["oa:W7112226829","VT3-1","hard ness",8950.0,5400.0,12500.0,null,"MPa","","","","","",false,"unmapped_property","conclusions","In this case, the hard ness of the coating increases from 5,400 MPa to 12,500 MPa."],["oa:W7112237941","VT3-1","шероховатость по Rа",0.065,0.06,0.07,null,"мкм","","","","","",false,"unmapped_property","front","Key words: weld seam, hardening, residual stresses, microhardness, roughness, endurance limit, steel balls. поле, обеспечивающий шероховатость по Rа от 0,07 мкм воль и 0,06 мкм поперек оси образца, микротвердость 400 HV, наиболее благоприятную эпюру распределения остаточных напряжений сжатия величиной до 330 МПа на поверхности образцов и глубиной залегания до 120 мкм."],["oa:W7112237941","VT3-1","уровень микронапряжений",330.0,330.0,330.0,null,"МПа","","","","","",false,"unmapped_property","front","Key words: weld seam, hardening, residual stresses, microhardness, roughness, endurance limit, steel balls. поле, обеспечивающий шероховатость по Rа от 0,07 мкм воль и 0,06 мкм поперек оси образца, микротвердость 400 HV, наиболее благоприятную эпюру распределения остаточных напряжений сжатия величиной до 330 МПа на поверхности образцов и глубиной залегания до 120 мкм."],["oa:W7112237941","VT3-1","глубиной залегания",120.0,120.0,120.0,null,"мкм","","","","","",false,"unmapped_property","front","Key words: weld seam, hardening, residual stresses, microhardness, roughness, endurance limit, steel balls. поле, обеспечивающий шероховатость по Rа от 0,07 мкм воль и 0,06 мкм поперек оси образца, микротвердость 400 HV, наиболее благоприятную эпюру распределения остаточных напряжений сжатия величиной до 330 МПа на поверхности образцов и глубиной залегания до 120 мкм."],["oa:W7112237941","VT3-1","уровень микронапряжений",10.0,10.0,10.0,null,"%","","обработка шариками в магнитном поле","","","",false,"unmapped_property","front","2. Обработка шариками в магнитном поле при- водит к незначительному изменению микронап- ряжений в сварном шве, что возможно связано с высокой твердостью сварного шва – 420 HV [4], и повышению до 10% уровня микронапряжений вне зоны шва, что ведет к повышению усталост- ной прочности. После обработки стальными ша- риками в магнитном поле структура поверх- ностного слоя не меняется."],["oa:W7112266364","VT25U","у0,2",84.0,null,null,null,"%","","","","","",false,"unmapped_property","front","110 Пономаренко И.В., Повышение конструктивной прочности шатунных болтов ионной бомбардировкой Рассмотрено влияние ионной бомбардировки титаном на механические свойства шатунных болтов. Установлено, что такая обработка значительно повышает конструктивную прочность изделий, особенно с конструктивными концентраторами напряжений: ув возрастает на 69 %, у0,2 – на 84 % при сохранении показателей пластичности. Ключевые слова: конструктивная прочность, конструктивные концентраторы напряжений, шатунный "],["oa:W7112266364","VT25U","ув",69.0,null,null,null,"%","","","","","",false,"unmapped_property","front","110 Пономаренко И.В., Повышение конструктивной прочности шатунных болтов ионной бомбардировкой Рассмотрено влияние ионной бомбардировки титаном на механические свойства шатунных болтов. Установлено, что такая обработка значительно повышает конструктивную прочность изделий, особенно с конструктивными концентраторами напряжений: ув возрастает на 69 %, у0,2 – на 84 % при сохранении показателей пластичности. Ключевые слова: конструктивная прочность, конструктивные концентраторы напряжений, шатунный "],["oa:W7112266364","VT25U","у0,2",84.0,null,null,null,"%","","","","","",false,"unmapped_property","front","It is found that such treatment significantly increases items structural strength, especially those that have structural stress concentrators: ув increases by 69 %, у0,2 – by 84% without decreasing ductility."],["oa:W7112266364","VT25U","ув",69.0,null,null,null,"%","","","","","",false,"unmapped_property","front","It is found that such treatment significantly increases items structural strength, especially those that have structural stress concentrators: ув increases by 69 %, у0,2 – by 84% without decreasing ductility."],["oa:W7112556261","VT6S","σв",1.1,null,null,null,"%","","","","","",false,"unmapped_property","front","As a result of the proposed technology of thermallystrengthened processing complex of mechanical properties of titanium alloy VT6S was increased (σв by 10%, δ by 8%)."],["oa:W7112953243","ВТ1-0","разница в прочностных и пластических свойствах",5.0,null,null,null,"%","","","","","",false,"unmapped_property","front","ТЕХНОЛОГІЇ ОТРИМАННЯ ТА ОБРОБКИ КОНСТРУКЦІЙНИХ МАТЕРІАЛІВ ISSN 1607-6885 Нові матеріали і технології в металургії та машинобудуванні №1, 2010 77 Таким образом, можно сделать вывод о том, что после 5-7 проходов разница в прочностных и пласти- ческих свойствах образцов с различным исходным со- стоянием сокращается до ∼ 5 %, поэтому дальнейшее увеличение количества проходов нецелесообразно. Поверхности разрушения разрывных образцов из сплава ВТ1-0 независимо от их микроструктуры име- ли чашечную фо"],["oa:W7113191651","Ti-6Al-4V","current density",200.0,null,null,null,"mA/cm2","1000 °C","borided","","","",false,"unmapped_property","results_discussion",""],["oa:W7113191651","Ti-6Al-4V","time interval",45.0,null,null,null,"minutes","","borided","","","",false,"unmapped_property","results_discussion",""],["oa:W7113191651","Ti-6Al-4V","TiB2 thickness",3.0,null,null,null,"microns","","borided","","","",false,"unmapped_property","results_discussion",""],["oa:W7113191651","Ti-6Al-4V","contact angle",15.35,null,null,null,"°","","borided","","","",false,"unmapped_property","results_discussion",""],["oa:W7113191651","Ti-6Al-4V","contact angle",24.82,null,null,null,"°","","borided","","","",false,"unmapped_property","results_discussion",""],["oa:W7113191651","Ti-6Al-4V","contact angle",46.52,null,null,null,"°","","borided","","","",false,"unmapped_property","results_discussion",""],["oa:W7113191651","Ti-6Al-4V","activation energy",255.12,null,null,null,"kJ","","","","","",false,"unmapped_property","results_discussion",""],["oa:W7113191651","Ti-6Al-4V","activation energy",456.46,null,null,null,"kJ","","","","","",false,"unmapped_property","results_discussion",""],["oa:W7115163813","TC18","t60 (60%)",44.7,null,null,null,"%","","initial (conventional turning)","","profilometry","",false,"unmapped_property","results_discussion","Modes: 1 – 150 N; 2 –  100 A/mm2, 150 N; 3 –  300 A/mm2, 150 N; 4 –  600 A/mm2, 10 N; 5 –  600 A/mm2, 150 N; 6 – 100 A/mm2, 150 N; 7 – 300 A/mm2, 150 N; 8 – 600 A/mm2, 10 N; 9 – 600 A/mm2, 150 N; 10 – initial (conventional turning, feed: 0.125 mm/rev) The reference state was the initial surface after semi-finish turning, with the following roughness parameters: Ra = 12.42 µm; Sm = 128 µm; t60 (60%) = 44.7%."],["oa:W7115360960","Ti-6Al-4V","size",35.0,20.0,50.0,null,"µm","","","","","",false,"unmapped_property","methods","At I 033MPa,the size was between 20 and 50~mand the distribution wasany-depth type."],["oa:W7115360960","Ti-6Al-4V","size",72.5,55.0,90.0,null,"µm","","","","","",false,"unmapped_property","methods","At 905 MPa,the size was between '_5 and 90kml and the distrlbution becomesmorenear-surface."],["oa:W7115360960","α-β or near α titanium alloys","location of the internal crack initiation site",0.0,0.0,0.0,null,"","","","","","",false,"unmapped_property","conclusions","(5) The location of the internal crack initiation site had nothing to do with the fatigue life."],["oa:W7116879340","BD-3","Kf",0.0,null,null,null,"mm3/Nm","","","","","",false,"unmapped_property","results","BD-3 and BD-5 converged after ~600,000 cycles at Kf = 2.61E-06 mm³ /Nm and Kf = 1.12E-06 mm³ /Nm, respectively."],["oa:W7116879340","BD-5","Kf",0.0,null,null,null,"mm3/Nm","","","","","",false,"unmapped_property","results","BD-3 and BD-5 converged after ~600,000 cycles at Kf = 2.61E-06 mm³ /Nm and Kf = 1.12E-06 mm³ /Nm, respectively."],["oa:W7116879340","Ti-6Al-4V","Kf",0.0,null,null,null,"mm3/Nm","","","","","",false,"unmapped_property","results","Ti-6Al-4V and CoCr material pairs had constant Kf over the extended test period, resulting in Kf = 2.26E-07 mm³ /Nm and Kf = 5.43E-08 mm³ /Nm for Ti-6Al-4V and CoCr material pairs, respectively, as shown in Fig. 8e and f."],["oa:W7116879340","CoCr","Kf",0.0,null,null,null,"mm3/Nm","","","","","",false,"unmapped_property","results","Ti-6Al-4V and CoCr material pairs had constant Kf over the extended test period, resulting in Kf = 2.26E-07 mm³ /Nm and Kf = 5.43E-08 mm³ /Nm for Ti-6Al-4V and CoCr material pairs, respectively, as shown in Fig. 8e and f."],["oa:W7116879340","BD-3","Kc",0.0,null,null,null,"mm3/Nm","","","","","",false,"unmapped_property","results","BD-3 and BD-5 each converged at Kc= 6.59E-09 and Kc = 8.14E-09, respec tively, after ~600,000 cycles."],["oa:W7116879340","BD-5","Kc",0.0,null,null,null,"mm3/Nm","","","","","",false,"unmapped_property","results","BD-3 and BD-5 each converged at Kc= 6.59E-09 and Kc = 8.14E-09, respec tively, after ~600,000 cycles."],["oa:W7116879340","CoCr","Kf",0.0,null,null,null,"mm3/Nm","","","","","",false,"unmapped_property","results","Cremer et al. [52] tested conventional UHMWPE plates articulating against LPFB CoCr pins at a CS of 0.1 and P equal to 2.53 MPa and found a Kf of 3.61E-07 mm³ /Nm."],["oa:W7116879340","Ti-6Al-4V","Kf",0.0,null,null,null,"mm3/Nm","","","","","",false,"unmapped_property","results","In addition, Kf = 2.26E-07 mm³ /Nm of the Ti-6Al-4V material pair is also lower than previous reported Kf for UHMWPE (GUR4150HP) on untreated Ti-6Al-4V of 3.77E-06 mm³ /Nm [49]."],["oa:W7116879340","Ti-6Al-4V","Ti",8.0,null,null,null,"wt%","","BD-treated","","","",false,"unmapped_property","results","A localised spectrum within the oxide grain cluster region revealed ~8 wt% higher Ti and ~4 wt% higher V, compared to the overall region, possibly leading to the pro trusion and higher surface roughness."],["oa:W7116879340","Ti-6Al-4V","V",4.0,null,null,null,"wt%","","BD-treated","","","",false,"unmapped_property","results","A localised spectrum within the oxide grain cluster region revealed ~8 wt% higher Ti and ~4 wt% higher V, compared to the overall region, possibly leading to the pro trusion and higher surface roughness."],["oa:W7116879340","Ti-6Al-4V","Kf",0.0,null,null,null,"mm3/Nm","","","","","",false,"unmapped_property","discussion","The Ti-6Al-4V material pair had a lower Kf = 2.26E-07 mm³ /Nm compared to literature, with Kf = 3.77E-06 mm³ /Nm for UHMWPE (GUR4150HP) on untreated Ti-6Al-4V."],["oa:W7116879340","UHMWPE (GUR4150HP)","Kf",0.0,null,null,null,"mm3/Nm","","","","","",false,"unmapped_property","discussion","The Ti-6Al-4V material pair had a lower Kf = 2.26E-07 mm³ /Nm compared to literature, with Kf = 3.77E-06 mm³ /Nm for UHMWPE (GUR4150HP) on untreated Ti-6Al-4V."],["oa:W7116879340","Ti-6Al-4V","Kf",0.0,null,null,null,"mm3/Nm","","thermally oxidised","","","",false,"unmapped_property","discussion","A study by Cremer et al. [52], with conventional UHMWPE plates and thermally oxidised LPFB Ti-6Al-4V pins at a CS = 0.1 and P = 2.53 MPa yielded a Kf of 9.1E-7 mm³ /Nm."],["oa:W7116879340","Ti-6Al-4V","Kf",0.0,null,null,null,"mm3/Nm","","","","","",false,"unmapped_property","discussion","The reported wear in the current study at these specific test conditions can be estimated as Kf = 4.05E-6 mm³ /Nm using the Kf(CS, P) in Table 3."],["oa:W7116987239","Ti-6Al-4V","average WSS",6.365,3.08,9.65,null,"mPa","","","","","",false,"unmapped_property","results","For all models, the calculated average WSS varies between 3.08 and 9.65 mPa, which is similar to the research results of Derya Karaman et al. []."],["oa:W7116987239","Ti-6Al-4V","average wall shear stress",5.05,0.1,10.0,null,"mPa","","","","","",false,"unmapped_property","results","After calculation, the average wall shear stress of the six axial fusion structures was in the range of 0.1–10 mPa, and the results were similar to those of Kumar and Tang et al. [] Fig. shows the proportion of suitable cell growth area."],["oa:W7116987239","Ti-6Al-4V","proportion of suitable cell growth area",98.2,null,null,null,"%","","","","","",false,"unmapped_property","results","Among them, the proportion of P-D suitable for cell growth area is 98.2%, which is much larger than that of other scaffolds."],["oa:W7116987239","Ti-6Al-4V","osteocyte and chondrocyte differentiation",99.0,null,null,null,"%","","","","","",false,"unmapped_property","results","As can be seen from Table ; Fig. , under the model and conditions defined in this study, all bone scaffolds achieved more than 99% osteocyte and chondrocyte differentiation."],["oa:W7116987239","Ti-6Al-4V","osteoblast differentiation rate",99.36,null,null,null,"%","","","","","",false,"unmapped_property","results","Specifically, the bone scaffold with the P-D structure showed the best osteogenic differentiation effect, with the osteoblast differentiation rate reaching 99.36%."],["oa:W7117302263","Mo-interlayer joint","shear strength",1129.53,null,null,null,"N","","","","","",false,"unmapped_property","conclusions","A moderately lower hardness is beneficial for promoting deformation coordination at the joint, thus improving its mechanical strength.The Mo-interlayer joint demonstrated the highest shear strength at 1129.53 N, followed by Nb at 1004.4 N, Cu at 871.6 N, and direct welding at 859.13 N."],["oa:W7117302263","Nb-interlayer joint","shear strength",1004.4,null,null,null,"N","","","","","",false,"unmapped_property","conclusions","A moderately lower hardness is beneficial for promoting deformation coordination at the joint, thus improving its mechanical strength.The Mo-interlayer joint demonstrated the highest shear strength at 1129.53 N, followed by Nb at 1004.4 N, Cu at 871.6 N, and direct welding at 859.13 N."],["oa:W7117302263","Cu-interlayer joint","shear strength",871.6,null,null,null,"N","","","","","",false,"unmapped_property","conclusions","A moderately lower hardness is beneficial for promoting deformation coordination at the joint, thus improving its mechanical strength.The Mo-interlayer joint demonstrated the highest shear strength at 1129.53 N, followed by Nb at 1004.4 N, Cu at 871.6 N, and direct welding at 859.13 N."],["oa:W7117302263","direct welding joint","shear strength",859.13,null,null,null,"N","","","","","",false,"unmapped_property","conclusions","A moderately lower hardness is beneficial for promoting deformation coordination at the joint, thus improving its mechanical strength.The Mo-interlayer joint demonstrated the highest shear strength at 1129.53 N, followed by Nb at 1004.4 N, Cu at 871.6 N, and direct welding at 859.13 N."],["oa:W7117316830","","optimum mechanical properties",0.0,null,null,null,"","","annealed 850–900°C/1h + 500°C/4h","","","",false,"unmapped_property","results_discussion","The obtained results clearly indicate that the optimum mechanical properties for both alloys are achieved within the 850–900 °C temperature range."],["oa:W7117316830","","coarsening of α lamellae and growth of lamellar colonies",0.0,null,null,null,"","","","","","",false,"unmapped_property","conclusions","With further increases in heat treatment temperature, the dominant factor limiting the mechanical properties becomes the coarsening of α lamellae and the growth of lamellar colonies.The Ti-6Al-7Nb alloy exhibited higher elongation values compared to Ti-6Al-4V."],["oa:W7117462656","TC4 titanium alloy","wear scar depth",69.0,null,null,null,"µm","","","","","",false,"unmapped_property","results_discussion","Based on the crosssectional two-dimensional wear scar profile, the wear scar depth and width are measured to be 69 μm and 1.4 mm, respectively."],["oa:W7117462656","TC4 titanium alloy","wear scar width",1.4,null,null,null,"mm","","","","","",false,"unmapped_property","results_discussion","Based on the crosssectional two-dimensional wear scar profile, the wear scar depth and width are measured to be 69 μm and 1.4 mm, respectively."],["oa:W7117462656","Ti-6Al-4V","wear scar depth",82.0,null,null,null,"µm","room temperature","","","","",false,"unmapped_property","results_discussion","In contrast, the wear severity increases for Figure 11(b) 400 μm diameter and (c) 550 μm diameter textures, with wear scar depths and widths of 82 μm and 1.5 mm, and 131 μm and 1.6 mm, respectively."],["oa:W7117462656","Ti-6Al-4V","wear scar width",1500.0,null,null,null,"µm","room temperature","","","","",false,"unmapped_property","results_discussion","In contrast, the wear severity increases for Figure 11(b) 400 μm diameter and (c) 550 μm diameter textures, with wear scar depths and widths of 82 μm and 1.5 mm, and 131 μm and 1.6 mm, respectively."],["oa:W7117462656","Ti-6Al-4V","wear scar depth",131.0,null,null,null,"µm","room temperature","","","","",false,"unmapped_property","results_discussion","In contrast, the wear severity increases for Figure 11(b) 400 μm diameter and (c) 550 μm diameter textures, with wear scar depths and widths of 82 μm and 1.5 mm, and 131 μm and 1.6 mm, respectively."],["oa:W7117462656","Ti-6Al-4V","wear scar width",1600.0,null,null,null,"µm","room temperature","","","","",false,"unmapped_property","results_discussion","In contrast, the wear severity increases for Figure 11(b) 400 μm diameter and (c) 550 μm diameter textures, with wear scar depths and widths of 82 μm and 1.5 mm, and 131 μm and 1.6 mm, respectively."],["oa:W7117694937","Ti-6Al-4V","ε˙0",0.0004,null,null,null,"s-1","293 K","","","","4 × 10−4 s−1",false,"unmapped_property","table","1060\t1090\t0.0117\t0.884\t1.1\t4 ×
