Repository: akhtar07/tisci-explorer

# TiSci Explorer

A read-only, static explorer for **TiSci**, an autonomous research agent for titanium alloys. TiSci reads the
titanium-alloy literature, builds a knowledge graph and a table of measured values, proposes hypotheses where the
graph has gaps, and tests them with DFT (MACE / VASP) and the ICME-lite multiscale chain.

**Live site:** https://akhtar07.github.io/tisci-explorer/

The site has seven sections:

| Section | What it shows |
|---|---|
| Overview | Corpus → graph → facts → hypotheses → verdicts, with the snapshot's counts |
| Worked example | One full loop for W in α-Ti: graph path, hypothesis, novelty check, DFT test, verdict, follow-up, DAMASK |

File: data/facts/other.json (part 96 of 112)
10−4\t293\t1878"],["oa:W7117694937","Ti-6Al-4V","ρ/kg·m−3",3.87,null,null,null,"kg·m-3","","","","","",false,"unmapped_property","table","−0.105\t0.27\t0.48\t0.014\t3.87\t4430\t115\t0.33"],["oa:W7117694937","Ti-6Al-4V","B",1090.0,null,null,null,"MPa","293 K","","","","4 × 10−4 s−1",false,"unmapped_property","table","1060\t1090\t0.0117\t0.884\t1.1\t4 × 10−4\t293\t1878"],["oa:W7117742406","Ti-6Al-4Zr-0.6Si-0.5Mo","Domain I",800.0,800.0,850.0,null,"°C","","","","","0.1–1 s−1",false,"unmapped_property","results_discussion","Domain I spans deformation temperatures of 800–850 °C and 0.1–1 s−1 strain rates, whereas Domain II covers temperatures of 900–1075 °C and 0.01–0.1 s−1 strain rates."],["oa:W7117742406","Ti-6Al-4Zr-0.6Si-0.5Mo","Domain II",900.0,900.0,1075.0,null,"°C","","","","","0.01–0.1 s−1",false,"unmapped_property","results_discussion","Domain I spans deformation temperatures of 800–850 °C and 0.1–1 s−1 strain rates, whereas Domain II covers temperatures of 900–1075 °C and 0.01–0.1 s−1 strain rates."],["oa:W7117742406","Ti-6Al-4Zr-0.6Si-0.5Mo","R2",95.0,null,null,null,"%","","","","Arrhenius constitutive equation","",false,"unmapped_property","results_discussion","By plotting the linear ln[sinh(ασ)]-lnZ curve, the value of R2 = 95% was obtained, indicating that the flow stress constitutive equation established by Equation (3) exhibits high accuracy ()."],["oa:W7117742406","Ti-6Al-4Zr-0.6Si-0.5Mo","power dissipation efficiency",0.4,0.4,0.6,null,"","","","","","",false,"unmapped_property","results_discussion","The regions outside the shaded areas represent stable deformation domains, among which Domain III (950–1100 °C, 0.001–0.01 s−1) with higher power dissipation efficiency (0.4 < η < 0.6) exhibits the best workability."],["oa:W7117742406","Ti-6Al-4Zr-0.6Si-0.5Mo","Domain III",950.0,950.0,1100.0,null,"°C","","","","","0.001–0.01 s−1",false,"unmapped_property","results_discussion","The regions outside the shaded areas represent stable deformation domains, among which Domain III (950–1100 °C, 0.001–0.01 s−1) with higher power dissipation efficiency (0.4 < η < 0.6) exhibits the best workability."],["oa:W7118185743","Ti-6Al-5Co-4V","work hardening rate",5.7,null,null,null,"GPa","room temperature","as-built LPBF","","tensile test","",false,"unmapped_property","abstract","This unique transformation pathway sustains a successive work hardening, achieving a record work hardening rate of 5.7 GPa and uniform elongation of 9.3% (triple that of base alloy), while maintaining 1030 MPa yield strength."],["oa:W7118185743","Ti-6Al-4V","gain metric of tensile toughness (or work of fracture)",3460.0,null,null,null,"MPa%","room temperature","as-built SLM","martensitic α'","tensile test","",false,"unmapped_property","results","The metric value of Ti- 90 6Al-4V + 5 % CoCrNi alloys reaches 3460 MPa%-2.3 times that of conventional high-strength Ti alloys 91 (YS >1 GPa) and 700 MPa% above state-of-the-art steel-stabilized Ti systems [12]."],["oa:W7118185743","Ti-6Al-4V","cell size",451.0,319.0,583.0,132.0,"nm","","as-printed","hook-like β","","",false,"unmapped_property","results","In 141 contrast, the bright hook-like β phases, stabilized by high CoCrNi enrichment (31.9 ± 5.8 wt.%, Figure 142 4b, Supplementary Figure 10-Supplementary Figure 11) at molten pool boundaries, consist of cellular 143 substructures (451 ± 132 nm cell size) featuring Co/Ni-segregated dislocation walls (152 ± 32 nm 144 thickness)."],["oa:W7118185743","Ti-6Al-4V","CoCrNi enrichment",31.9,26.1,37.7,5.8,"wt%","","as-printed","hook-like β","","",false,"unmapped_property","results","In 141 contrast, the bright hook-like β phases, stabilized by high CoCrNi enrichment (31.9 ± 5.8 wt.%, Figure 142 4b, Supplementary Figure 10-Supplementary Figure 11) at molten pool boundaries, consist of cellular 143 substructures (451 ± 132 nm cell size) featuring Co/Ni-segregated dislocation walls (152 ± 32 nm 144 thickness)."],["oa:W7118185743","Ti-6Al-4V","θ",5770.0,null,null,null,"MPa","room temperature","as-built SLM","martensitic α'","tensile test","",false,"unmapped_property","results","exhibit an ultrahigh maximum work hardening rate (θ) of 5770 MPa at YS above 1 GPa, which is over 86 4 GPa higher than that (1697 MPa) of Ti-6Al-4V model alloys."],["oa:W7118185743","Ti-6Al-4V","dislocation walls thickness",152.0,120.0,184.0,32.0,"nm","","as-printed","hook-like β","","",false,"unmapped_property","results","In 141 contrast, the bright hook-like β phases, stabilized by high CoCrNi enrichment (31.9 ± 5.8 wt.%, Figure 142 4b, Supplementary Figure 10-Supplementary Figure 11) at molten pool boundaries, consist of cellular 143 substructures (451 ± 132 nm cell size) featuring Co/Ni-segregated dislocation walls (152 ± 32 nm 144 thickness)."],["oa:W7118185743","Ti-6Al-4V","β-stabilizer content",3.1,2.8,3.4,0.3,"wt%","","as-printed","metastable β","","",false,"unmapped_property","results","131 The α' phase (48 vol%, 143 nm average width, Supplementary Figure 8) transformed from the β 132 matrix during rapid cooling, with a minimal β-stabilizer content (3.1 ± 0.3 wt.%)."],["oa:W7118185743","Ti-6Al-4V","α' phase",48.0,48.0,48.0,null,"vol%","","as-printed","martensitic α'","","",false,"unmapped_property","results","131 The α' phase (48 vol%, 143 nm average width, Supplementary Figure 8) transformed from the β 132 matrix during rapid cooling, with a minimal β-stabilizer content (3.1 ± 0.3 wt.%)."],["oa:W7118185743","Ti-6Al-4V","gain metric of tensile toughness (or work of fracture)",700.0,null,null,null,"MPa%","room temperature","as-built SLM","","tensile test","",false,"unmapped_property","results","The metric value of Ti- 90 6Al-4V + 5 % CoCrNi alloys reaches 3460 MPa%-2.3 times that of conventional high-strength Ti alloys 91 (YS >1 GPa) and 700 MPa% above state-of-the-art steel-stabilized Ti systems [12]."],["oa:W7118185743","Ti-6Al-4V","beta_transus",35.2,null,null,null,"vol%","","as-built SLM","martensitic α'","","",false,"unmapped_property","results","The metastable β-phase matrix (35.2 vol%) retains moderate CoCrNi 128 enrichment (4.5 ± 0.2 wt.%, Figure 3e and Supplementary Figure 7), which is also confirmed by the 129 deformation analysis."],["oa:W7119263239","Ti-15Mo-5Nb","densidade",5.15,null,null,0.04,"g.cm-3","","","","","",false,"unmapped_property","methods","Podemos notar, ao analisar essa figura, que a liga de titânio estudada, Ti-15Mo-5Nb, apresenta uma densidade um pouco maior (5,15 ± 0,04) g.cm-3 que as outras ligas comerciais comparadas, porém, cerca de 40 % menor que a do aço 316 L (7,99 g.cm-3)."],["oa:W7119263239","Ti-15%wt.Mo-5%wt.Nb","densidade",7.99,null,null,null,"g.cm-3","","","","","",false,"unmapped_property","methods","A medição da densidade experimental apresentou uma diferença com o valor tido como correto (teórico) menos de 1%."],["oa:W7119263239","Ti-15%wt.Mo-5%wt.Nb","densidade",7.99,null,null,null,"g.cm-3","","","","","",false,"unmapped_property","methods","O valor experimental encontrado tem diferença de menos de 1% com o valor tido como correto (teórico)."],["oa:W7119502197","Ti-6Al-4V","pore sizes",1357.16,1348.52,1365.8,8.64,"µm","","as-built SLM","","","",false,"unmapped_property","discussion","The pore sizes of the Gyroid-shaped and Cube-shaped TC4 porous scaffolds were 996.87 ± 9.86 μm and 1357.16 ± 8.64 μm, respectively (), both exceeding the 600 μm pore size proposed by Taniguchi et al. for porous structures capable of inducing osteogenesis."],["oa:W7119502197","Ti-6Al-4V","pore sizes",996.87,986.01,1007.73,9.86,"µm","","as-built SLM","","","",false,"unmapped_property","discussion","The pore sizes of the Gyroid-shaped and Cube-shaped TC4 porous scaffolds were 996.87 ± 9.86 μm and 1357.16 ± 8.64 μm, respectively (), both exceeding the 600 μm pore size proposed by Taniguchi et al. for porous structures capable of inducing osteogenesis."],["oa:W7119523386","Ti-6Al-4V","Density",4.43,null,null,null,"g/cc","","AM (LPBF) + stress relief","","","",false,"unmapped_property","results",""],["oa:W7119523386","Ti-6Al-4V","Specific Yield",209.9,null,null,null,"MPa/g·cc","","AM (LPBF) + stress relief","","","",false,"unmapped_property","results",""],["oa:W7119523386","Ti-6Al-4V","Specific Yield",198.6,null,null,null,"MPa/g·cc","","wrought","","","",false,"unmapped_property","results",""],["oa:W7119523386","Ti-6Al-4V","Density",4.43,null,null,null,"g/cc","","wrought","","","",false,"unmapped_property","results",""],["oa:W7119661351","AMC 2","specific gravity",2.8,null,null,null,"Mg/m^3","","","","","",false,"unmapped_property","methods",""],["oa:W7119661351","AMC 2","specific heat, Cp",0.92,null,null,null,"KJ/Kg.K","","","","","",false,"unmapped_property","methods",""],["oa:W7120343292","Ti-15Mo-3Al-2.7Nb-0.2Si","microdureza",1.15,null,null,null,"%","room temperature","solution treated + aging + tempering","","","",false,"unmapped_property","abstract",""],["oa:W7120343292","Ti-6Al-4V","resistência ao escoamento",97.8,null,null,null,"%","","","","","",false,"unmapped_property","abstract",""],["oa:W7120343292","Ti-6Al-4V","tensão de ruptura",-0.65,null,null,null,"%","room temperature","","","","",false,"unmapped_property","abstract",""],["oa:W7120343292","Ti-6Al-4V","tensão máxima de tração",-2.43,null,null,null,"%","room temperature","","","","",false,"unmapped_property","abstract",""],["oa:W7120343292","Ti-6Al-4V","concentração da fase β",21.54,null,null,null,"%","","","","","",false,"unmapped_property","abstract",""],["oa:W7120343292","Ti-6Al-4V","variação dimensional",0.028,null,null,null,"nm","","","","FBG","",false,"unmapped_property","abstract",""],["oa:W7120343292","Ti-6Al-4V","resistência à tração",97.7,null,null,null,"%","","","","","",false,"unmapped_property","abstract",""],["oa:W7120343292","Ti-6Al-4V","variação dimensional",0.048,null,null,null,"nm","","","","FBG","",false,"unmapped_property","abstract",""],["oa:W7120343292","Ti-6Al-4V","módulo elástico",3.96,null,null,null,"%","","","","","",false,"unmapped_property","abstract",""],["oa:W7120343292","Ti-6Al-4V","concentração da fase β",32.82,null,null,null,"%","","","","","",false,"unmapped_property","abstract",""],["oa:W7120343292","Ti-6Al-4V","tensile stress",0.0,null,null,null,"","","","","","",false,"unmapped_property","abstract",""],["oa:W7120343292","Ti-6Al-4V","variação de 0,0048 nm",0.9,null,null,null,"%","","","","","",false,"unmapped_property","abstract",""],["oa:W7120343292","Ti-6Al-4V","concentração da fase β",7.82,null,null,null,"%","","","","","",false,"unmapped_property","abstract",""],["oa:W7120343292","Ti-6Al-4V","concentração da fase β",10.6,null,null,null,"%","","","","","",false,"unmapped_property","abstract",""],["oa:W7120343292","Ti-6Al-4V","concentração da fase β",28.98,null,null,null,"%","","","","","",false,"unmapped_property","abstract",""],["oa:W7120343292","Ti-15Mo-3Al-2.7Nb-0.2Si","resistência mecânica",1.05,null,null,null,"%","room temperature","solution treated + aging + tempering","","","",false,"unmapped_property","abstract",""],["oa:W7120343292","Ti-6Al-4V","resistência ao desgaste",21.5,null,null,null,"%","","","","","",false,"unmapped_property","abstract",""],["oa:W7120343292","Ti-6Al-4V","concentração da fase β",31.81,null,null,null,"%","","","","","",false,"unmapped_property","abstract",""],["oa:W7120595389","Ti-19Nb-15Mo","microdureza Vickers",406.0,null,null,22.0,"Kgf/mm2","","rotary forging","","microindentation","",false,"unmapped_property","abstract",""],["oa:W7120595389","Ti-15Mo-13Nb","microdeformação de tração positiva",0.248,null,null,null,"%","","solubilized at 800°C for 0.5h, air-cooled","martensitic α'","","",false,"unmapped_property","abstract",""],["oa:W7120595389","Ti-19Nb-15Mo","microdureza Vickers",286.2,null,null,24.0,"Kgf/mm2","","homogenized 1100°C/2h","","microindentation","",false,"unmapped_property","abstract",""],["oa:W7120595389","Ti-16Nb-15Mo","microdureza Vickers",391.0,null,null,24.0,"Kgf/mm2","","rotary forging","","microindentation","",false,"unmapped_property","abstract",""],["oa:W7120595389","Ti-16Nb-15Mo","microdureza Vickers",332.86,null,null,26.0,"Kgf/mm2","","solutionized 800°C/0.5h","","microindentation","",false,"unmapped_property","abstract",""],["oa:W7120595389","Ti-16Nb-15Mo","microdureza Vickers",270.0,null,null,25.0,"Kgf/mm2","","homogenized 1100°C/2h","","microindentation","",false,"unmapped_property","abstract",""],["oa:W7120595389","Ti-15Mo-13Nb","microdureza Vickers",253.9,null,null,28.0,"Kgf/mm2","","homogenized 1100°C/2h","","microindentation","",false,"unmapped_property","abstract",""],["oa:W7120595389","Ti-16Nb-15Mo","microdeformação",-0.2916,null,null,null,"%","","solubilized at 800°C for 0.5h, air-cooled","martensitic α'","","",false,"unmapped_property","abstract",""],["oa:W7120595389","Ti-19Nb-15Mo","microdeformação",-0.3292,null,null,null,"%","","solubilized at 800°C for 0.5h, air-cooled","martensitic α'","","",false,"unmapped_property","abstract",""],["oa:W7120595389","Ti-15Mo-13Nb","microdureza Vickers",290.1,null,null,25.0,"Kgf/mm2","","solutionized 800°C/0.5h","","microindentation","",false,"unmapped_property","abstract",""],["oa:W7120595389","Ti-15Mo-13Nb","microdureza Vickers",380.8,null,null,32.0,"Kgf/mm2","","rotary forging","","microindentation","",false,"unmapped_property","abstract",""],["oa:W7120595389","Ti-19Nb-15Mo","microdureza Vickers",392.1,null,null,30.0,"Kgf/mm2","","solutionized 800°C/0.5h","","microindentation","",false,"unmapped_property","abstract",""],["oa:W7120606152","Ti-6Al-4V","taxa média de diluição",47.0,null,null,null,"%","","","","","",false,"unmapped_property","abstract",""],["oa:W7120606152","","diâmetro médio",0.0,0.0,0.0,null,"µm","","","","","",false,"unmapped_property","abstract",""],["oa:W7120606152","","energia absorvida",42.0,null,null,null,"%","","condition 1","","","",false,"unmapped_property","abstract",""],["oa:W7120606152","Ti-6Al-4V","taxa média de diluição",42.0,null,null,null,"%","","","","","",false,"unmapped_property","abstract",""],["oa:W7120606152","","diâmetro médio total",66.45,35.2,97.7,null,"µm","","","","","",false,"unmapped_property","abstract",""],["oa:W7120606152","","diâmetro médio",46.27,46.27,46.27,null,"µm","","","","","",false,"unmapped_property","abstract",""],["oa:W7120606152","","energia absorvida",50.0,null,null,null,"%","","condition with preheating","","","",false,"unmapped_property","abstract",""],["oa:W7120606152","","resistência última à ruptura",98.5,98.5,98.5,null,"%","","pré-aquecimento","","","",false,"unmapped_property","abstract",""],["oa:W7120606152","","diâmetro médio",41.38,41.38,41.38,null,"mm","","","","","",false,"unmapped_property","abstract",""],["oa:W7120606152","","energia absorvida",48.0,null,null,null,"%","","condition 32","","","",false,"unmapped_property","abstract",""],["oa:W7120606152","","resistência última à ruptura",89.6,89.6,89.6,null,"%","","sem pré-aquecimento","","","",false,"unmapped_property","abstract",""],["oa:W7120606152","","tensão de escoamento",101.1,null,null,null,"%","","condition 1","","","",false,"unmapped_property","abstract",""],["oa:W7120606152","","microdureza",9.81,null,null,null,"N","room temperature","","","","",false,"unmapped_property","abstract",""],["oa:W7120606152","","tensão de escoamento",42.4,null,null,null,"%","","condition 32","","","",false,"unmapped_property","abstract",""],["oa:W7120606152","","tenacidade do metal de solda",50.0,null,null,null,"%","","","","","",false,"unmapped_property","abstract",""],["oa:W7120606152","","diâmetro médio",114.34,114.34,114.34,null,"µm","","","","","",false,"unmapped_property","abstract",""],["oa:W7120606152","","diâmetro médio",67.57,67.57,67.57,null,"µm","","","","","",false,"unmapped_property","abstract",""],["oa:W7120674153","Ti-6Al-4V","Espaçamento Medio",0.58,null,null,0.05,"µm","","600 °C – 2 h","","","",false,"unmapped_property","front",""],["oa:W7120674153","Ti-6Al-4V","redução de resistência a fadiga",35.0,null,null,null,"%","","thermal oxidation at 600°C for 2 h","","","",false,"unmapped_property","front",""],["oa:W7120674153","Ti-6Al-4V","espessura",0.68,null,null,null,"µm","","600°C/5h","","","",false,"unmapped_property","front",""],["oa:W7120674153","Ti-6Al-4V","redução de resistência a fadiga",27.0,null,null,null,"%","","thermal oxidation at 600°C for 5 h","","","",false,"unmapped_property","front",""],["oa:W7120674153","Ti-6Al-4V","redução do limite de fadiga",29.0,null,null,null,"%","","oxidized for 10 h","","","",false,"unmapped_property","front",""],["oa:W7120674153","Ti-6Al-4V","espessura",2.0,null,null,null,"µm","","600°C/100h","","","",false,"unmapped_property","front",""],["oa:W7120674153","Ti-6Al-4V","redução do limite de fadiga",35.0,null,null,null,"%","","oxidized for 2 h","","","",false,"unmapped_property","front",""],["oa:W7120674153","Ti-6Al-4V","redução de resistência a fadiga",29.0,null,null,null,"%","","thermal oxidation at 600°C for 10 h","","","",false,"unmapped_property","front",""],["oa:W7120674153","Ti-6Al-4V","redução de resistência a fadiga",29.0,null,null,null,"%","","thermal oxidation at 600°C for 10 h","","","",false,"unmapped_property","front",""],["oa:W7120674153","Ti-6Al-4V","camada",1.09,null,null,null,"µm","","oxidized for 10 h","","","",false,"unmapped_property","front",""],["oa:W7120674153","Ti-6Al-4V","Espaçamento Medio",0.53,null,null,0.07,"µm","","600 °C – 5 h","","","",false,"unmapped_property","front",""],["oa:W7120674153","Ti-6Al-4V","Espaçamento Medio",0.59,null,null,0.05,"µm","","600 °C – 10 h","","","",false,"unmapped_property","front",""],["oa:W7120674153","Ti-6Al-4V","redução de resistência a fadiga",35.0,null,null,null,"%","","thermal oxidation at 600°C for 2 h","","","",false,"unmapped_property","front",""],["oa:W7120674153","Ti-6Al-4V","redução de resistência a fadiga",27.0,null,null,null,"%","","thermal oxidation at 600°C for 5 h","","","",false,"unmapped_property","front",""],["oa:W7120674153","Ti-6Al-4V","Espaçamento Medio",0.63,null,null,0.04,"µm","","","","","",false,"unmapped_property","front",""],["oa:W7120674153","Ti-6Al-4V","camada",0.12,null,null,null,"µm","","oxidized for 2 h","","","",false,"unmapped_property","front",""],["oa:W7120674153","Ti-6Al-4V","redução do limite de fadiga",27.0,null,null,null,"%","","oxidized for 5 h","","","",false,"unmapped_property","front",""],["oa:W7120674153","Ti-6Al-4V","camada",0.68,null,null,null,"µm","","oxidized for 5 h","","","",false,"unmapped_property","front",""],["oa:W7120748979","Ti-35Nb-0Sn","alloy composition",0.0,null,null,null,"wt%","","","","","",false,"unmapped_property","front",""],["oa:W7120748979","Ti-35Nb","deformation_level",85.0,80.0,90.0,null,"%","","","","","",false,"unmapped_property","front",""],["oa:W7120748979","Ti-35Nb-2.5Sn","alloy composition",2.5,null,null,null,"wt%","","","","","",false,"unmapped_property","front",""],["oa:W7120748979","Ti-35Nb","recrystallization_onset_temperature",600.0,600.0,700.0,null,"°C","","600°C, 700°C","","","50%",false,"unmapped_property","front",""],["oa:W7120748979","Ti-35Nb","recrystallization_temperature_range",850.0,850.0,940.0,null,"°C","","","","","",false,"unmapped_property","front",""],["oa:W7120748979","Ti-6Al-7Nb","condition",850.0,null,null,null,"°C","","850°C, 1 s⁻¹, η=0.46","α","","1 s⁻¹",false,"unmapped_property","front",""],["oa:W7120748979","Ti-35Nb-5Sn","alloy composition",5.0,null,null,null,"wt%","","","","","",false,"unmapped_property","front",""],["oa:W7120748979","Ti-35Nb","redução de 80%",80.0,null,null,null,"%","800–900 °C","80% reduction at 800–900°C","","","",false,"unmapped_property","front",""],["oa:W7120748979","Ti-3Nb-2.5Sn","recrystallization_status",0.0,null,null,null,"","","600°C, 40% deformation","","","",false,"unmapped_property","front",""],["oa:W7120770970","Ti35Nb2,5Sn","dureza",10.1,null,null,null,"%","","cryogenic treatment","","","",false,"unmapped_property","front",""],["oa:W7120770970","Ti35Nb2,5Sn","dureza",8.7,null,null,null,"%","","deformed 80% + solutionized 900°C/30min + water quenched + aged 400°C/48h","martensitic α'","","",false,"unmapped_property","front",""],["oa:W7120770970","TiNbSn","deformação da rede",2.55,null,null,null,"%","","envelhecida por 24 horas","","","",false,"unmapped_property","front",""],["oa:W7120770970","TiNbSn","resistência à tração",8.54,null,null,null,"%","","","","","",false,"unmapped_property","front",""],["oa:W7120770970","Ti35Nb","dureza",18.0,null,null,null,"%","","","","","",false,"unmapped_property","front",""],["oa:W7120770970","Ti35Nb2,5Sn","residual stress",34.1,null,null,null,"%","","deformed 80% + solutionized 900°C/30min + water quenched + aged 400°C/48h","martensitic α'","","",false,"unmapped_property","front",""],["oa:W7120770970","TiNbSn","limite de escoamento",16.4,null,null,null,"%","","","","","",false,"unmapped_property","front",""],["oa:W7120770970","TiNbSn","deformação da rede",3.6,null,null,null,"%","","temperada em água","","","",false,"unmapped_property","front",""],["oa:W7120770970","TiNbSn","dureza",8.4,null,null,null,"%","","","","","",false,"unmapped_property","front",""],["oa:W7120770970","Ti-6Al-4V","dureza",2.0,null,null,null,"%","","","","","",false,"unmapped_property","front",""],["oa:W7120796052","Ti-6Al-7Nb","taxa de corrosão",0.0386,null,null,null,"mm/ano","room temperature","","","","",false,"unmapped_property","front",""],["oa:W7120796052","Ti-6Al-7Nb","taxa de corrosão",0.0012,null,null,null,"mm/ano","18 °C","","","lost weight","",false,"unmapped_property","front",""],["oa:W7120796052","","taxa de corrosão",0.0357,null,null,null,"mm/ano","room temperature","","","","",false,"unmapped_property","front",""],["oa:W7120796052","Ti-6Al-7Nb","taxa de corrosão",0.0393,null,null,null,"mm/ano","room temperature","","","","",false,"unmapped_property","front",""],["oa:W7120796052","Ti-6Al-3Nb","taxa de corrosão",0.0014,null,null,null,"mm/ano","18 °C","","","lost weight","",false,"unmapped_property","front",""],["oa:W7120796052","aço inoxidável F-138","taxa de corrosão",0.0014,null,null,null,"mm/ano","18 °C","","","lost weight","",false,"unmapped_property","front",""],["oa:W7120796052","Ti-6Al-3Nb","taxa de corrosão",0.035,null,null,null,"mm/ano","room temperature","","","","",false,"unmapped_property","front",""],["oa:W7120796052","Ti-6Al-3Nb","taxa de corrosão",0.035,null,null,null,"mm/ano","room temperature","","","","",false,"unmapped_property","front",""],["oa:W7120796052","Ti-6Al-5Nb","taxa de corrosão",0.0013,null,null,null,"mm/ano","18 °C","","","lost weight","",false,"unmapped_property","front",""],["oa:W7120796052","","taxa de corrosão",0.0393,null,null,null,"mm/ano","room temperature","","","","",false,"unmapped_property","front",""],["oa:W7120796052","Ti-11Nb-6Al","taxa de corrosão",0.0013,null,null,null,"mm/ano","18 °C","","","lost weight","",false,"unmapped_property","front",""],["oa:W7120796052","aço inoxidável","taxa de corrosão",0.0402,null,null,null,"mm/ano","60 °C","","","","",false,"unmapped_property","front",""],["oa:W7120796052","Ti-6Al-7Nb","taxa de corrosão",0.035,null,null,null,"mm/ano","room temperature","","","","",false,"unmapped_property","front",""],["oa:W7120817914","Ti-6Al-4V","condutividade do cobre",3.1,null,null,null,"%","","","","","",false,"unmapped_property","abstract","Se a condutividade do cobre for tomada como 100%, o titânio tem 3,1% (FROES, 2015)."],["oa:W7123377308","Ti-6Al-4V","strain hardening",0.05,null,null,null,"truestrain","room temperature","as-built L-PBF","","tensile test","",false,"unmapped_property","results_discussion",""],["oa:W7123377308","Ti-6Al-4V","strain hardening",1.5,null,null,null,"mm","450 °C","as-built L-PBF","","tensile test","",false,"unmapped_property","results_discussion",""],["oa:W7124225910","Ti-15.1Mo-3.1Nb-2.77Al-0.21Si","work hardening rate",2550.0,2000.0,3100.0,null,"MPa","500 °C","","","tensile test","",false,"unmapped_property","results","The work hardening rate in stage II, corresponding to the true strains from 0.032 to 0.54, initially increases with a serrated behavior at a true strain below 0.26, and then gradually rises from ≈2000 to 3100 MPa."],["oa:W7124225910","Ti-15.1Mo-3.1Nb-2.77Al-0.21Si","work hardening rate",2550.0,2000.0,3100.0,null,"MPa","500 °C","solution treated, water quenched","","tensile test","",false,"unmapped_property","conclusions","Herein, a metastable β titanium alloy (Ti‐15.1Mo‐3.1Nb‐2.77Al‐0.21Si, wt.%) exhibits unexpected mechanical properties, including an ultimate tensile strength of 863 MPa and a total elongation of 78.3% at 500 °C, accompanied by a continuous and strong work hardening rate (2000–3100 MPa)."],["oa:W7124225910","Ti-15.1Mo-3.1Nb-2.77Al-0.21Si","GNDs densities",0.46,0.28,0.64,null,"%","500 °C","","","4D-STEM","49%",false,"unmapped_property","results","Moreover, the GNDs densities in the regions with interleaved and parallel nano α precipitation arrays after a strain of 49% at 500 °C were measured using 4D‐STEM in Figure and Figure (Supporting Information)."],["oa:W7125021646","Ti-6Al-4V","microstructure",0.0,null,null,null,"","","as-built LPBF","martensitic α'","","",false,"unmapped_property","results_discussion","The microstructure of the LPBF-produced Ti6Al4V sample showed the presence of an α′ martensitic phase with a needle-like structure (a), which is a consequence of the high cooling rate []."],["oa:W7125613955","EBM Ti-6Al-4V","average corrosion rates",75.0,50.0,100.0,null,"µm","","as-built","","","",false,"unmapped_property","results_discussion","In contrast, the EBM and LPBF specimens showed similar corroded surfaces characterized by occasional pits, with depth in the order of 50-100 µm, which justified their higher average corrosion rates with respect to the wrought material."],["oa:W7125613955","LPBF Ti-6Al-4V","average corrosion rates",75.0,50.0,100.0,null,"µm","","as-built","","","",false,"unmapped_property","results_discussion","In contrast, the EBM and LPBF specimens showed similar corroded surfaces characterized by occasional pits, with depth in the order of 50-100 µm, which justified their higher average corrosion rates with respect to the wrought material."],["oa:W7125637709","Ti-6Al-2Nb","Density",4620.0,null,null,null,"kgm3","","","","","",false,"unmapped_property","methods","Material properties of titanium alloy used for analysis Parameter Symbol Magnitude Unit Elastic Modulus E 96.0 GPa Poison ratio v 0.36 - Yield strength 𝜎𝑦 930 MPa Ultimate strength 𝜎𝑢 1070 MPa Density 𝜌 4620 𝑘𝑔𝑚3 ⁄"],["oa:W7125768333","CFRP","WCA",31.4,30.4,32.4,1.5,"°","","","","","",false,"unmapped_property","conclusions","The maximum Ra and minimum WCA values of ULT TC4 and CFRP were 14.2 ± 1 μm and 31.4 ± 1.5 μm and 33.1 ± 1.7° and 10.1 ± 1.5°, respectively."],["oa:W7125768333","","Sm",4.72,null,null,0.194,"MPa","","","","","",false,"unmapped_property","results_discussion","The damage phenomenon in Fig. 8(a) was mainly manifested as adhesive (orange bar) is 4.72 ± 0.194 MPa."],["oa:W7125768333","ULTA","Fm",4670.5,null,null,null,"N","","aged","","","",false,"unmapped_property","conclusions","The Fm was 4670.5 N for the ULTA and aged joints, which is 23.8% lower than that for the ULTA and unaged joints and is 153.1% higher than that for the untextured and aged joints."],["oa:W7125768333","","Sm",7.47,null,null,0.094,"MPa","","ULTA, aged","","","",false,"unmapped_property","results_discussion","After aging, the Sm of the ULTA joints drops to 7.47 ± 0.094 MPa, a decrease of 23.8%."],["oa:W7125768333","ULT TC4","WCA",33.1,50.0,33.1,1.7,"°","","","","","",false,"unmapped_property","methods","As Pu increased from 20 to 100 W, the Ra values of ULT TC4 and CFRP increased from 10.7 ± 0.9 μm to 14.2 ± 1 μm and from 25.5 ± 0.4 μm to 31.4 ± 1.5 μm, respectively; moreover, the WCA of ULT TC4 and CFRP decreased from 50 ± 0.9° to 33.1 ± 1.7° and 16.4 ± 1.7° to 10.1 ± 1.5°, respectively."],["oa:W7125768333","CFRP","WCA",10.1,16.4,10.1,1.5,"°","","","","","",false,"unmapped_property","methods","As Pu increased from 20 to 100 W, the Ra values of ULT TC4 and CFRP increased from 10.7 ± 0.9 μm to 14.2 ± 1 μm and from 25.5 ± 0.4 μm to 31.4 ± 1.5 μm, respectively; moreover, the WCA of ULT TC4 and CFRP decreased from 50 ± 0.9° to 33.1 ± 1.7° and 16.4 ± 1.7° to 10.1 ± 1.5°, respectively."],["oa:W7125768333","","Sm",2.95,null,null,0.109,"MPa","","aged","","","",false,"unmapped_property","results_discussion","After aging, the Sm of the untextured joints drops to 2.95 ± 0.109 MPa, a decrease of 37.5%."],["oa:W7125768333","Ti-6Al-4V","WCA",33.1,31.4,34.8,1.7,"°","","","","","",false,"unmapped_property","conclusions","The maximum Ra and minimum WCA values of ULT TC4 and CFRP were 14.2 ± 1 μm and 31.4 ± 1.5 μm and 33.1 ± 1.7° and 10.1 ± 1.5°, respectively."],["oa:W7125768333","","Sm",6.12,null,null,0.179,"MPa","","laser-textured, unaged","","","",false,"unmapped_property","results_discussion","The Sm of the laser-textured and unaged joints (green bar) is 6.12 ± 0.179 MPa."],["oa:W7125768333","","Sm error",7.0,null,null,null,"%","","","","tensile test","",false,"unmapped_property","conclusions","The Sm error of the untextured, ULT, and ULTA joints between the tensile test and the FEA was less than 7%, demonstrating high precision of prediction."],["oa:W7125768333","","Sm",5.52,null,null,0.112,"MPa","","ULT, aged","","","",false,"unmapped_property","results_discussion","After aging, the Sm of the ULT joints drops to 5.52 ± 0.112 MPa, a decrease of 35.1%."],["oa:W7125768333","","Sm",9.81,null,null,0.225,"MPa","","ULTA, unaged","","","",false,"unmapped_property","results_discussion","The Sm of the ULTA and unaged joints (yellow bar) is 9.81 ± 0.225 MPa."],["oa:W7125768333","","Sm",8.51,null,null,0.162,"MPa","","ULT, unaged","","","",false,"unmapped_property","results_discussion","The Sm of the ULT and unaged joints (purple bar) is 8.51 ± 0.162 MPa."],["oa:W7125768333","","Sm",3.98,null,null,0.125,"MPa","","laser-textured, aged 672 h","","","",false,"unmapped_property","results_discussion","After aging for 672 h, the Sm of the laser-textured joints drops to 3.98 ± 0.125 MPa, a decrease of 35%."],["oa:W7125768333","CFRP","WCA",10.1,8.6,11.6,1.5,"°","","","","","",false,"unmapped_property","conclusions","The maximum Ra and minimum WCA values of ULT TC4 and CFRP were 14.2 ± 1 μm and 31.4 ± 1.5 μm and 33.1 ± 1.7° and 10.1 ± 1.5°, respectively."],["oa:W7125817503","Ti64-1BG","wear scar depth,µm",257.0,null,null,18.0,"µm","","","","optical profilometer","",false,"unmapped_property","table","Ti64‐1BG\t257 ± 18\t1703 ± 61"],["oa:W7125817503","Ti-6Al-4V","wear scar width,µm",1662.0,null,null,50.0,"µm","","","","optical profilometer","",false,"unmapped_property","table","5N\tTi64\t247 ± 27\t1662 ± 50"],["oa:W7125817503","","wear scar width",1622.0,1622.0,1708.0,null,"µm","","","","","",false,"unmapped_property","results","For 5 N, wear scar depth varies from 241 to 271 µm, and wear scar width varies from 1622 to 1708 µm across all compositions, whereas for 10 N, wear scar depth and width vary from 293 to 269 to 1812 to 2087 µm."],["oa:W7125817503","Ti64-3BG-3Cu","wear scar depth,µm",271.0,null,null,46.0,"µm","","","","optical profilometer","",false,"unmapped_property","table","Ti64‐3BG‐3Cu\t271 ± 46\t1708 ± 37"],["oa:W7125817503","Ti64-3BG","wear scar width,µm",1622.0,null,null,56.0,"µm","","","","optical profilometer","",false,"unmapped_property","table","Ti64‐3BG\t241 ± 20\t1622 ± 56"],["oa:W7125817503","","wear scar depth",293.0,293.0,269.0,null,"µm","","","","","",false,"unmapped_property","results","For 5 N, wear scar depth varies from 241 to 271 µm, and wear scar width varies from 1622 to 1708 µm across all compositions, whereas for 10 N, wear scar depth and width vary from 293 to 269 to 1812 to 2087 µm."],["oa:W7125817503","Ti-6Al-4V","wear scar depth",50.0,50.0,50.0,null,"%","","","","","",false,"unmapped_property","results","Wear scar depth and width increased by 50% and 26%, respectively, for Ti64, whereas they increased by 21% and 17% for the Ti64‐3BG sample as the load increased from 5 to 10 N."],["oa:W7125817503","Ti-6Al-4V","wear scar width,µm",2087.0,null,null,81.0,"µm","","","","optical profilometer","",false,"unmapped_property","table","10N\tTi64\t369 ± 9\t2087 ± 81"],["oa:W7125817503","Ti-6Al-4V","wear scar depth,µm",247.0,null,null,27.0,"µm","","","","optical profilometer","",false,"unmapped_property","table","5N\tTi64\t247 ± 27\t1662 ± 50"],["oa:W7125817503","Ti64-3BG-3Cu","wear scar width,µm",2040.0,null,null,41.0,"µm","","","","optical profilometer","",false,"unmapped_property","table","Ti64‐3BG‐3Cu\t341 ± 7\t2040 ± 41"],["oa:W7125817503","Ti-6Al-4V","wear scar depth,µm",369.0,null,null,9.0,"µm","","","","optical profilometer","",false,"unmapped_property","table","10N\tTi64\t369 ± 9\t2087 ± 81"],["oa:W7125817503","Ti64-1BG","wear scar depth,µm",323.0,null,null,13.0,"µm","","","","optical profilometer","",false,"unmapped_property","table","Ti64‐1BG\t323 ± 13\t1812 ± 41"],["oa:W7125817503","Ti64-1BG","wear scar width,µm",1812.0,null,null,41.0,"µm","","","","optical profilometer","",false,"unmapped_property","table","Ti64‐1BG\t323 ± 13\t1812 ± 41"],["oa:W7125817503","Ti64-3BG","wear scar depth,µm",293.0,null,null,11.0,"µm","","","","optical profilometer","",false,"unmapped_property","table","Ti64‐3BG\t293 ± 11\t1907 ±32"],["oa:W7125817503","","wear scar depth",241.0,241.0,271.0,null,"µm","","","","","",false,"unmapped_property","results","For 5 N, wear scar depth varies from 241 to 271 µm, and wear scar width varies from 1622 to 1708 µm across all compositions, whereas for 10 N, wear scar depth and width vary from 293 to 269 to 1812 to 2087 µm."],["oa:W7125817503","Ti64-3BG","wear scar width,µm",1907.0,null,null,32.0,"µm","","","","optical profilometer","",false,"unmapped_property","table","Ti64‐3BG\t293 ± 11\t1907 ±32"],["oa:W7125817503","Ti64-3BG-3Cu","wear scar depth,µm",341.0,null,null,7.0,"µm","","","","optical profilometer","",false,"unmapped_property","table","Ti64‐3BG‐3Cu\t341 ± 7\t2040 ± 41"],["oa:W7125817503","Ti64-3BG","wear scar depth",21.0,21.0,21.0,null,"%","","","","","",false,"unmapped_property","results","Wear scar depth and width increased by 50% and 26%, respectively, for Ti64, whereas they increased by 21% and 17% for the Ti64‐3BG sample as the load increased from 5 to 10 N."],["oa:W7125817503","Ti64-3BG","wear scar width",17.0,17.0,17.0,null,"%","","","","","",false,"unmapped_property","results","Wear scar depth and width increased by 50% and 26%, respectively, for Ti64, whereas they increased by 21% and 17% for the Ti64‐3BG sample as the load increased from 5 to 10 N."],["oa:W7125817503","Ti64-1BG","wear scar width,µm",1703.0,null,null,61.0,"µm","","","","optical profilometer","",false,"unmapped_property","table","Ti64‐1BG\t257 ± 18\t1703 ± 61"],["oa:W7125817503","Ti64-3BG-3Cu","wear scar width,µm",1708.0,null,null,37.0,"µm","","","","optical profilometer","",false,"unmapped_property","table","Ti64‐3BG‐3Cu\t271 ± 46\t1708 ± 37"],["oa:W7125817503","Ti-6Al-4V","wear scar width",26.0,26.0,26.0,null,"%","","","","","",false,"unmapped_property","results","Wear scar depth and width increased by 50% and 26%, respectively, for Ti64, whereas they increased by 21% and 17% for the Ti64‐3BG sample as the load increased from 5 to 10 N."],["oa:W7125817503","","wear scar width",1812.0,1812.0,2087.0,null,"µm","","","","","",false,"unmapped_property","results","For 5 N, wear scar depth varies from 241 to 271 µm, and wear scar width varies from 1622 to 1708 µm across all compositions, whereas for 10 N, wear scar depth and width vary from 293 to 269 to 1812 to 2087 µm."],["oa:W7125817503","Ti64-3BG","wear scar depth,µm",241.0,null,null,20.0,"µm","","","","optical profilometer","",false,"unmapped_property","table","Ti64‐3BG\t241 ± 20\t1622 ± 56"],["oa:W7125836200","BSMAO","CPE2-P (Ω−1 Sn·cm−2)",0.6861,null,null,null,"Ω-1Sn·cm-2","","","","","",false,"unmapped_property","table","BSMAO\t26.49\t3.03 × 104\t2.4045 × 105\t4.7479 × 10−5\t0.6861\t1.5653 × 10−5\t0.7383"],["oa:W7125836200","BSMAO","CPE2-T (Ω−1 Sn·cm−2)",0.0,null,null,null,"Ω-1Sn·cm-2","","","","","",false,"unmapped_property","table","BSMAO\t26.49\t3.03 × 104\t2.4045 × 105\t4.7479 × 10−5\t0.6861\t1.5653 × 10−5\t0.7383"],["oa:W7125836200","BSMAO","R2 (Ω cm2)",240450.0,null,null,null,"Ωcm2","","","","","",false,"unmapped_property","table","BSMAO\t26.49\t3.03 × 104\t2.4045 × 105\t4.7479 × 10−5\t0.6861\t1.5653 × 10−5\t0.7383"],["oa:W7125836200","BSMAO","R1 (Ω cm2)",30300.0,null,null,null,"Ωcm2","","","","","",false,"unmapped_property","table","BSMAO\t26.49\t3.03 × 104\t2.4045 × 105\t4.7479 × 10−5\t0.6861\t1.5653 × 10−5\t0.7383"],["oa:W7125836200","BSMAO","CPE1-T (Ω−1 Sn·cm−2)",0.0,null,null,null,"Ω-1Sn·cm-2","","","","","",false,"unmapped_property","table","BSMAO\t26.49\t3.03 × 104\t2.4045 × 105\t4.7479 × 10−5\t0.6861\t1.5653 × 10−5\t0.7383"],["oa:W7125836200","BSMAO","Rs (Ω cm2)",26.49,null,null,null,"Ωcm2","","","","","",false,"unmapped_property","table","BSMAO\t26.49\t3.03 × 104\t2.4045 × 105\t4.7479 × 10−5\t0.6861\t1.5653 × 10−5\t0.7383"],["oa:W7125836200","BSMAO","CPE1-P (Ω−1 Sn·cm−2)",0.7383,null,null,null,"Ω-1Sn·cm-2","","","","","",false,"unmapped_property","table","BSMAO\t26.49\t3.03 × 104\t2.4045 × 105\t4.7479 × 10−5\t0.6861\t1.5653 × 10−5\t0.7383"],["oa:W7125897709","Ti-6Al-4V","build-rate",5.04,null,null,null,"mm3/s","","","","","",false,"unmapped_property","results_discussion","The build-rate for a layer thickness of 30 μm, at 5.04 mm3/s, was only approximately 55% of that for a layer thickness of 60 μm."],["oa:W7125897709","Ti-6Al-4V","build-rate",12.19,null,null,null,"mm3/s","","","","","",false,"unmapped_property","results_discussion","With a layer thickness of 60 μm, the build-rate was increased from an initial 9.00 mm3/s to 12.19 mm3/s, repre senting a 135% acceleration in relation to the original value."],["oa:W7126338591","Ti-6Al-4V","shear lip area",12.0,null,null,null,"%","","as-built PBF-EB","","","",false,"unmapped_property","results",""],["oa:W7126338591","Ti-6Al-4V","shear lip area increase",2.0,null,null,null,"%","","LTHIP","","","",false,"unmapped_property","results",""],["oa:W7126338591","Ti-6Al-4V","β volume fraction",11.0,null,null,null,"%","","","","","",false,"unmapped_property","results",""],["oa:W7126338591","Ti-6Al-4V","β volume fraction",11.5,null,null,null,"%","","","","","",false,"unmapped_property","results",""],["oa:W7126338591","Ti-6Al-4V","shear lip area",19.7,null,null,null,"%","","LTHIP","","","",false,"unmapped_property","results",""],["oa:W7126338591","Ti-6Al-4V","β volume fraction",12.0,null,null,null,"%","","","","","",false,"unmapped_property","results",""],["oa:W7126338591","Ti-6Al-4V","defect diameter",0.4,null,0.4,null,"mm","","","","","",false,"unmapped_property","results",""],["oa:W7126338591","Ti-6Al-4V","shear lip area increase",4.0,null,null,null,"%","","LTHIP","","","",false,"unmapped_property","results",""],["oa:W7126338591","Ti-6Al-4V","50 µm",50.0,null,null,null,"µm","","as-built","","","",false,"unmapped_property","results",""],["oa:W7126338591","Ti-6Al-4V","shear lip area",16.5,null,null,null,"%","","LTHIP","","","",false,"unmapped_property","results",""],["oa:W7126338591","Ti-6Al-4V","shear lip area",23.3,null,null,null,"%","","LTHIP","","","",false,"unmapped_property","results",""],["oa:W7126338591","Ti-6Al-4V","strain hardening",25.0,null,null,null,"%","","","","","",false,"unmapped_property","results",""],["oa:W7126338591","Ti-6Al-4V","shear lip area",30.0,null,null,null,"%","","as-built PBF-EB","","","",false,"unmapped_property","results",""],["oa:W7126338591","Ti-6Al-4V","shear lip area increase",5.0,null,null,null,"%","","LTHIP","","","",false,"unmapped_property","results",""],["oa:W7126338591","Ti-6Al-4V","defect size",325.0,50.0,600.0,null,"µm","","","","","",false,"unmapped_property","results",""],["oa:W7126338591","Ti-6Al-4V","50 µm thick features",50.0,50.0,50.0,null,"µm","","","","","",false,"unmapped_property","results",""],["oa:W7126544812","Ti-6Al-4V","average effective diameter of pores",0.07,null,null,null,"mm","","","","","",false,"unmapped_property",
