Repository: akhtar07/tisci-explorer

# TiSci Explorer

A read-only, static explorer for **TiSci**, an autonomous research agent for titanium alloys. TiSci reads the
titanium-alloy literature, builds a knowledge graph and a table of measured values, proposes hypotheses where the
graph has gaps, and tests them with DFT (MACE / VASP) and the ICME-lite multiscale chain.

**Live site:** https://akhtar07.github.io/tisci-explorer/

The site has seven sections:

| Section | What it shows |
|---|---|
| Overview | Corpus → graph → facts → hypotheses → verdicts, with the snapshot's counts |
| Worked example | One full loop for W in α-Ti: graph path, hypothesis, novelty check, DFT test, verdict, follow-up, DAMASK |

File: data/facts/other.json (part 97 of 112)
"discussion",""],["oa:W7126544812","Ti-6Al-4V","Area",26.81,null,null,25.51,"µm2","","","","","",false,"unmapped_property","results",""],["oa:W7126544812","Ti-6Al-4V","maximum percent difference of 2% for the UTS",2.0,null,null,null,"%","","","","","",false,"unmapped_property","results",""],["oa:W7126544812","Ti-6Al-4V","Percent differences between the horizontal and vertical coupons",24.0,18.0,30.0,null,"%","","","","","",false,"unmapped_property","results",""],["oa:W7126544812","Ti-6Al-4V","average effective diameter of pores",0.07,null,null,null,"mm","","","","","",false,"unmapped_property","discussion",""],["oa:W7126544812","Ti-6Al-4V","number of pores per mm3",0.098,null,null,null,"permm3","","","","","",false,"unmapped_property","discussion",""],["oa:W7126544812","Ti-6Al-4V","average effective diameter of pores",0.08,null,null,null,"mm","","","","","",false,"unmapped_property","discussion",""],["oa:W7126544812","Ti-6Al-4V","number of pores per coupon",59.0,null,null,null,"percoupon","","","","","",false,"unmapped_property","discussion",""],["oa:W7126544812","Ti-6Al-4V","maximum pore size",0.125,null,null,null,"mm","","","","","",false,"unmapped_property","discussion",""],["oa:W7126544812","Ti-6Al-4V","average effective diameter of pores",0.06,null,null,null,"mm","","","","","",false,"unmapped_property","discussion",""],["oa:W7126544812","Ti-6Al-4V","average effective diameter of pores",0.06,null,null,null,"mm","","","","","",false,"unmapped_property","discussion",""],["oa:W7126544812","Ti-6Al-4V","energy density",12.5,null,null,null,"%","","","","","",false,"unmapped_property","discussion",""],["oa:W7126544812","Ti-6Al-4V","average effective diameter of pores",0.06,null,null,null,"mm","","","","","",false,"unmapped_property","discussion",""],["oa:W7126544812","Ti-6Al-4V","strength",1.8,null,null,null,"%","","","","","",false,"unmapped_property","conclusions",""],["oa:W7126544812","Ti-6Al-4V","Area",24.21,null,null,18.92,"µm2","","","","","",false,"unmapped_property","results",""],["oa:W7126812717","Ti-6Al-4V","shear lips heights",1276.0,null,null,null,"µm","","","","","",false,"unmapped_property","results",""],["oa:W7126812717","Ti-6Al-4V","shear widths",1.02,null,null,0.131,"mm","","","","","",false,"unmapped_property","results",""],["oa:W7126812717","EB-PBF Ti6Al4V","effective pore diameter",0.085,0.05,0.12,null,"mm","","","","","",false,"unmapped_property","discussion",""],["oa:W7126812717","EB-PBF Ti6Al4V","impact energy absorption",100.0,null,null,null,"%","","horizontal","","","",false,"unmapped_property","discussion",""],["oa:W7126812717","Ti-6Al-4V","shear lips heights",982.0,null,null,null,"µm","","","","","",false,"unmapped_property","results",""],["oa:W7126812717","EB-PBF Ti6Al4V","impact energy absorption",80.0,null,null,null,"%","","vertical","","","",false,"unmapped_property","discussion",""],["oa:W7126812717","Ti-6Al-4V","shear lips heights",960.0,null,null,null,"µm","","","","","",false,"unmapped_property","results",""],["oa:W7126812717","Ti-6Al-4V","shear lip heights",35.0,null,null,null,"%","room temperature","as-built EB-PBF","","surface profilometry","",false,"unmapped_property","abstract",""],["oa:W7126812717","Ti-6Al-4V","shear widths",0.76,null,null,0.082,"mm","","","","","",false,"unmapped_property","results",""],["oa:W7126812717","EB-PBF Ti6Al4V","shear angle",8.0,null,null,null,"%","","vertical","","","",false,"unmapped_property","conclusions",""],["oa:W7126812717","Ti-6Al-4V","shear lips heights",1036.0,null,null,null,"µm","","","","","",false,"unmapped_property","results",""],["oa:W7126812717","EB-PBF Ti6Al4V","shear area",51.0,null,null,null,"%","","vertical","","","",false,"unmapped_property","conclusions",""],["oa:W7126812717","Ti-6Al-4V","shear lips heights",758.0,null,null,null,"µm","","","","","",false,"unmapped_property","results",""],["oa:W7126812717","Ti-6Al-4V","rougher cracking regions",15.0,null,null,null,"%","room temperature","as-built EB-PBF","","surface profilometry","",false,"unmapped_property","abstract",""],["oa:W7126812717","EB-PBF Ti6Al4V","impact energy absorption",100.0,null,null,null,"%","","horizontal","","","",false,"unmapped_property","conclusions",""],["oa:W7126812717","Ti-6Al-4V","shear widths",1.34,null,null,0.125,"mm","","","","","",false,"unmapped_property","results",""],["oa:W7126812717","EB-PBF Ti6Al4V","impact energy absorption",50.0,null,null,null,"%","","vertical","","","",false,"unmapped_property","conclusions",""],["oa:W7126812717","Ti-6Al-4V","shear lips heights",714.0,null,null,null,"µm","","","","","",false,"unmapped_property","results",""],["oa:W7126812717","Ti-6Al-4V","energy absorbed",50.0,null,null,null,"%","room temperature","as-built EB-PBF","","impact testing","",false,"unmapped_property","abstract",""],["oa:W7126812717","Ti-6Al-4V","CVN",4.18,null,null,null,"%","","as-built EB-PBF","","","",false,"unmapped_property","discussion",""],["oa:W7126812717","Ti-6Al-4V","CVN",4.18,null,null,null,"%","","as-built EB-PBF","","","",false,"unmapped_property","discussion",""],["oa:W7126812717","Ti-6Al-4V","shear lips height",35.0,null,null,null,"%","","as-built EB-PBF","","","",false,"unmapped_property","discussion",""],["oa:W7126812717","Ti-6Al-4V","impact energy",50.0,null,null,null,"%","","as-built EB-PBF","","","",false,"unmapped_property","discussion",""],["oa:W7126812717","Ti-6Al-4V","shear lips heights",671.0,null,null,null,"µm","","","","","",false,"unmapped_property","results",""],["oa:W7127387198","Co15","storage modulus",490.0,null,null,null,"K","","","","DSC","",false,"unmapped_property","results","In the Co15 alloy, the storage modulus exhibits a distinct dip near 490K, accompanied by a corresponding peak in internal friction—consistent with the MT temperature identified by DSC and ER measurements."],["oa:W7127387198","Co22","storage modulus",200.0,null,null,null,"K","","","","ER","",false,"unmapped_property","results","In contrast, the Co22 alloy exhibits clear frequency-dependent behavior in both storage modulus and internal friction, with a local modulus minimum and friction maximum near 200K (Fig. e), which resembles a strain glass transition (STG)."],["oa:W7127543044","","maximum dimension of a single pore",1.2,null,null,null,"mm","","","","","",false,"unmapped_property","discussion",""],["oa:W7127543044","Ti-6Al-4V","maximum pore diameter",0.1,null,null,null,"mm","","","","","",false,"unmapped_property","results_discussion",""],["oa:W7127543044","","maximum dimension of a single pore",1.5,null,null,null,"mm","","","","","",false,"unmapped_property","discussion",""],["oa:W7127543044","Ti-6Al-4V","diameters",0.35,0.2,0.5,null,"mm","","as-built SLM","","","",false,"unmapped_property","results",""],["oa:W7127543044","","maximum dimension for a single pore",1.0,null,null,null,"mm","","","","","",false,"unmapped_property","results_discussion",""],["oa:W7127543044","","maximum dimension of a single pore",1.0,null,null,null,"mm","","","","","",false,"unmapped_property","discussion",""],["oa:W7127543044","Ti-2.5Cu","maximum pore diameter",0.1,null,null,null,"mm","","","","","",false,"unmapped_property","results_discussion",""],["oa:W7127604485","Ti1","elasticity modulus",27.5,null,null,null,"%","","","","","",false,"unmapped_property","conclusions","Alloys with a high content of Nb and Ta, such as Ti1 (39.6% Ti, 9.6% Zr, 22.7% Nb, 27.5% Ta), offer the most balanced combination of mechanical strength, ductility–plasticity and elasticity modulus."],["oa:W7127604485","Ti3","mechanical resistance properties (Rp)",14.41,null,null,null,"%","","","","","",false,"unmapped_property","conclusions","The compositions in which the combination and proportion of the alloying elements present contribute to an increase in mechanical resistance properties (Rm, Rp), such as Ti3 (66.88%Ti,14.41%Zr,17.15%Mo), indicated in conditions of intense stress, were highlighted."],["oa:W7127604485","Ti3","mechanical resistance properties (Rm)",66.88,null,null,null,"%","","","","","",false,"unmapped_property","conclusions","The compositions in which the combination and proportion of the alloying elements present contribute to an increase in mechanical resistance properties (Rm, Rp), such as Ti3 (66.88%Ti,14.41%Zr,17.15%Mo), indicated in conditions of intense stress, were highlighted."],["oa:W7128357266","Ti-6Al-4V-1.5Zr-1Nb-0.5Mo","actual measured temperatures",859.0,859.0,928.0,null,"°C","","gradient solution treatment in α + β region","","","",false,"unmapped_property","methods","The actual measured temperatures from the thermocouple during gradient solution treatment were 859 °C, 873 °C, 881 °C, 891 °C, 900 °C, 908 °C, 916 °C, 921 °C, and 928 °C, respectively."],["oa:W7128357266","Ti-6Al-4V-1.5Zr-1Nb-0.5Mo","βt",70.0,70.0,70.0,null,"%","","ST-908","","","",false,"unmapped_property","conclusions","After aging at 500 °C, the ST-908 sample showed the highest hardening potential, attributed to its high βt content (Vβt = 70%) and sufficient retained β phase, which promoted precipitation of a high density of fine αs laths."],["oa:W7128430729","Ti-6Al-4V","microstructure",0.0,null,null,null,"","","as-built SLM","martensitic α'","","",false,"unmapped_property","results_discussion","In contrast to Ti-2Mn, Ti-6Al-4V built with 195 J/ mm3 retained a similar martensitic microstructure to that observed with 152 J/mm3 (Fig. 8(b-2))."],["oa:W7128430729","","Cu-Kα radiation (λ = 0.154 nm)",0.154,0.154,0.154,null,"nm","room temperature","","","XRD analysis","",false,"unmapped_property","methods","XRD analysis was performed with Cu-Kα radiation (λ = 0.154 nm) at room temperature using a Bragg-Brentano configuration (LabX XRD- 6100, Shimadzu)."],["oa:W7128430729","Ti-2Mn","Mn content",11.4,null,null,null,"at%","","as-built SLM","","proxigram","",false,"unmapped_property","results_discussion","The proxigram indicated that the mean Mn contents were 0.68 and 11.4 at% in the α and β phases, respectively, consistent with the semi-quantitative result from STEM- EDS (Fig. 11)."],["oa:W7128430729","Ti-2Mn","bars with dimensions of 10 × 50 × 10 mm³",0.0,0.0,0.0,null,"mm3","","","","","",false,"unmapped_property","methods","Bars with dimensions of 10 × 50 × 10 mm³ were subsequently built from the Ti-2Mn and Ti-6Al-4V feedstocks (Fig. 4)."],["oa:W7128430729","Ti-6Al-4V","bars with dimensions of 10 × 50 × 10 mm³",0.0,0.0,0.0,null,"mm3","","","","","",false,"unmapped_property","methods","Bars with dimensions of 10 × 50 × 10 mm³ were subsequently built from the Ti-2Mn and Ti-6Al-4V feedstocks (Fig. 4)."],["oa:W7128430729","Ti-6Al-4V","microstructure",0.0,null,null,null,"","","as-built SLM","near-martensitic","","",false,"unmapped_property","results_discussion","A near-martensitic microstructure for Ti-6Al- 4V was observed at 260 J/mm3 (Fig. 8(b-3))."],["oa:W7128430729","","resolution of 2.2 μm/pixel",2.2,2.2,2.2,null,"µm/pixel","","","","","",false,"unmapped_property","methods","Bright field images with a resolution of 2.2 μm/pixel were obtained and analysed by software, ImageJ [39]."],["oa:W7128430729","","volumetric energy densities (VEDs)",254.5,152.0,357.0,null,"J/mm3","","","","","",false,"unmapped_property","methods","Meanwhile, different scan speeds (v = 400–660 mm/s) and hatch spacings (h = 70–100 μm) were applied to vary the volumetric energy densities (VEDs), EV, defined as follows: EV = P vht (2) The applied EV was in the range of 152–357 J/mm3 as indicated in Fig. 3(b)."],["oa:W7128430729","Ti-2Mn","microstructure",0.0,null,null,null,"","","as-built SLM","near-martensitic","","",false,"unmapped_property","results_discussion","At 195 J/mm3, Ti-2Mn partially showed distinct β grains between α grains in addition to the martensitic features (Fig. 8(a- 2)), which is classified here as a near-martensitic microstructure."],["oa:W7128430729","Ti-2Mn","microstructure",0.0,null,null,null,"","","as-built SLM","decomposed","","",false,"unmapped_property","results_discussion","Finally, both alloys showed decomposed microstructures at 357 J/mm3, where the α grains were almost fully surrounded by the β phase (Fig. 8(a-4, b-4))."],["oa:W7128430729","Ti-6Al-4V","microstructure",0.0,null,null,null,"","","as-built SLM","decomposed","","",false,"unmapped_property","results_discussion","Finally, both alloys showed decomposed microstructures at 357 J/mm3, where the α grains were almost fully surrounded by the β phase (Fig. 8(a-4, b-4))."],["oa:W7128430729","Ti-2Mn","Mn content",10.0,null,null,null,"at%","","as-built SLM","","STEM-EDS","",false,"unmapped_property","results_discussion","Furthermore, the semi-quantitative analysis along an A-A′ line demonstrated that the local Mn content reached up to 10 at% at most in the β phase, whereas it was around 0.5 at% in the α phase."],["oa:W7128430729","Ti-2Mn","microstructure",0.0,null,null,null,"","","as-built SLM","martensitic α'","","",false,"unmapped_property","results_discussion","At the lowest VED of 152 J/mm3, both alloys exhibited typical martensitic microstructures, identified by martensitic lath boundaries and twins (Fig. 8(a-1, b-1))."],["oa:W7128430729","","VEDs of 152 and 357 J/mm3",254.5,152.0,357.0,null,"J/mm3","","","","","",false,"unmapped_property","methods","Second, based on the characteristics of these block-shaped samples, the VEDs of 152 and 357 J/mm3 were selected for further analysis of microstructures and elemental partitioning in the nanoscale and to characterize mechanical properties."],["oa:W7128430729","Ti-2Mn","Mn content",0.68,null,null,null,"at%","","as-built SLM","","proxigram","",false,"unmapped_property","results_discussion","The proxigram indicated that the mean Mn contents were 0.68 and 11.4 at% in the α and β phases, respectively, consistent with the semi-quantitative result from STEM- EDS (Fig. 11)."],["oa:W7128430729","Ti-2Mn","Mn content",0.5,null,null,null,"at%","","as-built SLM","","STEM-EDS","",false,"unmapped_property","results_discussion","Furthermore, the semi-quantitative analysis along an A-A′ line demonstrated that the local Mn content reached up to 10 at% at most in the β phase, whereas it was around 0.5 at% in the α phase."],["oa:W7128430729","Ti-6Al-4V","microstructure",0.0,null,null,null,"","","as-built SLM","martensitic α'","","",false,"unmapped_property","results_discussion","At the lowest VED of 152 J/mm3, both alloys exhibited typical martensitic microstructures, identified by martensitic lath boundaries and twins (Fig. 8(a-1, b-1))."],["oa:W7128466879","Ti-6Al-4V","ρ measured",4.386,null,null,null,"gr/cm3","","","","Archimedes method","",false,"unmapped_property","methods","The observed pores were predominantly spherical or elliptical, occurring either as isolated voids or clustered formations, and were concentrated near the central Table 4 Density values obtained by the Archimedes method Sample No mair(gr) mfluid(gr) ρ measured(gr/cm3) Porosity (%) 1 2.186 1.686 4.386 0.993 2 2.184 1.678 4.304 2.844 3 2.176 1.631 3.981 10.135 4 2.185 1.687 4.375 1.241 5 2.181 1.675 4.298 2.979 6 2.175 1.625 3.943 10.993 Fig. 8 Cubic specimens fabricated using a single set of proce"],["oa:W7128466879","Ti-6Al-4V","ρ measured",3.943,null,null,null,"gr/cm3","","","","Archimedes method","",false,"unmapped_property","methods","The observed pores were predominantly spherical or elliptical, occurring either as isolated voids or clustered formations, and were concentrated near the central Table 4 Density values obtained by the Archimedes method Sample No mair(gr) mfluid(gr) ρ measured(gr/cm3) Porosity (%) 1 2.186 1.686 4.386 0.993 2 2.184 1.678 4.304 2.844 3 2.176 1.631 3.981 10.135 4 2.185 1.687 4.375 1.241 5 2.181 1.675 4.298 2.979 6 2.175 1.625 3.943 10.993 Fig. 8 Cubic specimens fabricated using a single set of proce"],["oa:W7128466879","Ti-6Al-4V","ρ measured",4.304,null,null,null,"gr/cm3","","","","Archimedes method","",false,"unmapped_property","methods","The observed pores were predominantly spherical or elliptical, occurring either as isolated voids or clustered formations, and were concentrated near the central Table 4 Density values obtained by the Archimedes method Sample No mair(gr) mfluid(gr) ρ measured(gr/cm3) Porosity (%) 1 2.186 1.686 4.386 0.993 2 2.184 1.678 4.304 2.844 3 2.176 1.631 3.981 10.135 4 2.185 1.687 4.375 1.241 5 2.181 1.675 4.298 2.979 6 2.175 1.625 3.943 10.993 Fig. 8 Cubic specimens fabricated using a single set of proce"],["oa:W7128466879","Ti-6Al-4V","ρ measured",4.298,null,null,null,"gr/cm3","","","","Archimedes method","",false,"unmapped_property","methods","The observed pores were predominantly spherical or elliptical, occurring either as isolated voids or clustered formations, and were concentrated near the central Table 4 Density values obtained by the Archimedes method Sample No mair(gr) mfluid(gr) ρ measured(gr/cm3) Porosity (%) 1 2.186 1.686 4.386 0.993 2 2.184 1.678 4.304 2.844 3 2.176 1.631 3.981 10.135 4 2.185 1.687 4.375 1.241 5 2.181 1.675 4.298 2.979 6 2.175 1.625 3.943 10.993 Fig. 8 Cubic specimens fabricated using a single set of proce"],["oa:W7128466879","Ti-6Al-4V","ρ measured",4.375,null,null,null,"gr/cm3","","","","Archimedes method","",false,"unmapped_property","methods","The observed pores were predominantly spherical or elliptical, occurring either as isolated voids or clustered formations, and were concentrated near the central Table 4 Density values obtained by the Archimedes method Sample No mair(gr) mfluid(gr) ρ measured(gr/cm3) Porosity (%) 1 2.186 1.686 4.386 0.993 2 2.184 1.678 4.304 2.844 3 2.176 1.631 3.981 10.135 4 2.185 1.687 4.375 1.241 5 2.181 1.675 4.298 2.979 6 2.175 1.625 3.943 10.993 Fig. 8 Cubic specimens fabricated using a single set of proce"],["oa:W7128466879","Ti-6Al-4V","ρ measured",3.981,null,null,null,"gr/cm3","","","","Archimedes method","",false,"unmapped_property","methods","The observed pores were predominantly spherical or elliptical, occurring either as isolated voids or clustered formations, and were concentrated near the central Table 4 Density values obtained by the Archimedes method Sample No mair(gr) mfluid(gr) ρ measured(gr/cm3) Porosity (%) 1 2.186 1.686 4.386 0.993 2 2.184 1.678 4.304 2.844 3 2.176 1.631 3.981 10.135 4 2.185 1.687 4.375 1.241 5 2.181 1.675 4.298 2.979 6 2.175 1.625 3.943 10.993 Fig. 8 Cubic specimens fabricated using a single set of proce"],["oa:W7128796544","Ti-6Al-4V","wear track width",1985.0,1985.0,1985.0,22.0,"µm","","","","","",false,"unmapped_property","results_discussion","These micro– structural improvements were reflected in better tribo– logical performance, with the COF and wear track width values decreasing (0.67 ± 0.04 to 0.26 ± 0.02; and 1985 ± 22 µ µm to 1420 ± 15 µm, respectively)."],["oa:W7128796544","Ti-6Al-4V","estimated measurement error",2.083,null,null,null,"%","","as-built SLM","","","",false,"unmapped_property","methods","An estimated measurement error of ±2.083% was used to assess SLM-fabricated Ti- 6Al-4V specimens, accounting for variations in process variability and equipment accuracy."],["oa:W7128796544","Ti-6Al-4V","wear track width",1420.0,1420.0,1420.0,15.0,"µm","","","","","",false,"unmapped_property","results_discussion","These micro– structural improvements were reflected in better tribo– logical performance, with the COF and wear track width values decreasing (0.67 ± 0.04 to 0.26 ± 0.02; and 1985 ± 22 µ µm to 1420 ± 15 µm, respectively)."],["oa:W7129037989","Ti-6Al-4V","Seebeck",2.65,1.9,3.4,null,"µV/K","","","","","",false,"unmapped_property","discussion","The thermoelectric properties (Seebeck 1.9–3.4 µV/K) and tunable surface roughness demonstrated by our nanographene-coated Ti-6Al-4V system open avenues for integration into smart biomedical interfaces and wearable/implantable thermal sensors."],["oa:W7129037989","Ti-6Al-4V","solubility of carbon",3500.0,2000.0,5000.0,null,"wt-ppm","600–920 °C","","","","",false,"unmapped_property","discussion","The solubility of carbon on titanium metal is around 800 wt-ppm at room temperature, but the solubility increases at elevated temperature (600–920 °C) from 2000 to 5000 wt-ppm []."],["oa:W7129037989","Ti-6Al-4V","thickness",1.4,0.9,1.9,null,"µm","","","","","",false,"unmapped_property","results","The average thickness values for the rest of the samples with different substrate roughness exhibited values between 0.9 and 1.9 μm (see for exact values for each sample)."],["oa:W7129182704","Ti-27Nb","déformation",10.0,null,null,null,"%","","deformed 10%","","","",false,"unmapped_property","conclusions",""],["oa:W7129182704","Ti-27Nb","facteur de Schmid Rang 1 0,47",0.47,null,null,null,"","-100 °C","","","","",false,"unmapped_property","conclusions",""],["oa:W7129182704","Ti-27Nb","facteur de Schmid Rang 1 SIM 3,76 %",3.76,null,null,null,"%","-100 °C","","","","",false,"unmapped_property","conclusions",""],["oa:W7129182704","Ti-27Nb","dislocations",0.0,null,null,null,"%","","deformed 5%","","","",false,"unmapped_property","conclusions",""],["oa:W7129182704","Ti-27Nb","maclage",28.0,null,null,null,"%","","deformed 10%","","","",false,"unmapped_property","conclusions",""],["oa:W7129182704","Ti-8Mo","aβ= 0,326 ± 0,002 nm",0.326,0.324,0.328,0.002,"nm","200 °C","deformed at 200 °C","","XRD","",false,"unmapped_property","conclusions",""],["oa:W7129182704","Ti-27Nb","maclage",28.0,null,null,null,"%","","deformed 5%","","","",false,"unmapped_property","conclusions",""],["oa:W7129182704","Ti-27Nb","facteur de Schmid Rang 4 0,24",0.24,null,null,null,"","-100 °C","","","","",false,"unmapped_property","conclusions",""],["oa:W7129182704","Ti-27Nb","facteur de Schmid Rang 3 0,07",0.07,null,null,null,"","-100 °C","","","","",false,"unmapped_property","conclusions",""],["oa:W7129182704","Ti-8Mo","capacité d’écrouissage",200.0,null,null,null,"MPa","","","","","",false,"unmapped_property","conclusions",""],["oa:W7129182704","Ti-27Nb","transformation martensitique sous contrainte",25.0,null,null,null,"%","","deformed 10%","","","",false,"unmapped_property","conclusions",""],["oa:W7129182704","Ti-27Nb","facteur de Schmid Rang 2 0,29",0.29,null,null,null,"","-100 °C","","","","",false,"unmapped_property","conclusions",""],["oa:W7129182704","","maclage",4.0,null,null,null,"%","","","","","",false,"unmapped_property","conclusions",""],["oa:W7129182704","Ti-27Nb","déformation",5.0,null,null,null,"%","","deformed 5%","","","",false,"unmapped_property","conclusions",""],["oa:W7129182704","Ti-27Nb","transformation martensitique sous contrainte",50.0,null,null,null,"%","","deformed 5%","","","",false,"unmapped_property","conclusions",""],["oa:W7129182704","Ti-8Mo","écart entre la limite d’élasticité et la contrainte maximale",120.0,null,null,null,"MPa","","","","","",false,"unmapped_property","conclusions",""],["oa:W7129343650","Ti-6Al-4V","RS",42.46,null,null,19.87,"MPa","","","","CC-EBSD","",false,"unmapped_property","results","The values of RS parallel to the short and long sides of the sample for V are 16.82 ± 25.52 MPa and 42.46 ± 19.87 MPa respectively, while the RS values for the HCP Ti64 region are 241.11 ± 16.59 MPa and 95.80 ± 18.24 MPa respectively."],["oa:W7129343650","Ti-6Al-4V","RS",95.8,null,null,18.24,"MPa","","","","CC-EBSD","",false,"unmapped_property","results","The values of RS parallel to the short and long sides of the sample for V are 16.82 ± 25.52 MPa and 42.46 ± 19.87 MPa respectively, while the RS values for the HCP Ti64 region are 241.11 ± 16.59 MPa and 95.80 ± 18.24 MPa respectively."],["oa:W7129343650","Ti-6Al-4V","RS",241.11,null,null,16.59,"MPa","","","","CC-EBSD","",false,"unmapped_property","results","The values of RS parallel to the short and long sides of the sample for V are 16.82 ± 25.52 MPa and 42.46 ± 19.87 MPa respectively, while the RS values for the HCP Ti64 region are 241.11 ± 16.59 MPa and 95.80 ± 18.24 MPa respectively."],["oa:W7129343650","Ti-6Al-4V","RS",16.82,null,null,25.52,"MPa","","","","CC-EBSD","",false,"unmapped_property","results","The values of RS parallel to the short and long sides of the sample for V are 16.82 ± 25.52 MPa and 42.46 ± 19.87 MPa respectively, while the RS values for the HCP Ti64 region are 241.11 ± 16.59 MPa and 95.80 ± 18.24 MPa respectively."],["oa:W7130505866","Ti-6Al-4V","FD",9.92,null,null,null,"mm","room temperature","optimized TPIF","","predicted","",true,"unmapped_property","methods","FD 9.92 mm Maximize D 1 – Multi-response optimum"],["oa:W7130843891","Ti-6Al-4V","critical distance",60.0,null,null,null,"µm","","","","Theory of Critical Distances","",false,"unmapped_property","methods",""],["oa:W7130843891","Ti-6Al-4V","critical distance",30.0,null,null,null,"µm","","","","Theory of Critical Distances","",false,"unmapped_property","methods",""],["oa:W7130856418","","Maximum Total Displacement",0.9465,null,null,null,"mm","","","","","",false,"unmapped_property","results",""],["oa:W7130856418","Ti-6Al-4V","Total Displacement",0.947,null,null,null,"mm","","","","finite element method","",true,"unmapped_property","results",""],["oa:W7130856418","Ti-6Al-4V","Stress Increase vs Circular (%)",156.9,null,null,null,"%","","","","finite element method","",true,"unmapped_property","methods",""],["oa:W7130856418","Ti-6Al-4V","Kt",5.78,null,null,null,"","","","","finite element method","",true,"unmapped_property","methods",""],["oa:W7130856418","Ti-6Al-4V","KI",0.23,null,null,null,"mm","","","","","",false,"unmapped_property","discussion",""],["oa:W7130856418","","Maximum Total Displacement",0.3261,null,null,null,"mm","","","","","",false,"unmapped_property","results",""],["oa:W7130856418","","Maximum Total Displacement",1.2104,null,null,null,"mm","","","","","",false,"unmapped_property","results",""],["oa:W7131094242","CoCrFeNiAl0.1","pitting pit depth",50.0,null,null,null,"µm","","","single FCC phase","","",false,"unmapped_property","results","In contrast, the surface of the CoCrFeNiAl0.1 HEA coating with a single FCC phase had a pitting pit depth of a staggering 50 µm."],["oa:W7131094242","","depth of pitting corrosion",230.0,null,null,null,"µm","","","","","",false,"unmapped_property","results","As can be seen from the line roughness graph in Fig.12(e), the depth of pitting corrosion reached 230 μm."],["oa:W7131094242","CoCrFeNiAl0.2","pitting corrosion depth",18.0,null,null,null,"µm","","","","","",false,"unmapped_property","results","CoCrFeNiAl0.2 coating had the lowest average roughness of approximately 0.275 μm, and its pitting corrosion depth was about 18 μm."],["oa:W7131094242","","depth of cavitation erosion affected zone",240.0,null,null,null,"µm","","","","","",false,"unmapped_property","results","After cavitation erosion for 16h, the depth of cavitation erosion affected zone reached 240 μm."],["oa:W7131094242","CoCrFeNiAl0.2","weight loss",0.46,null,null,null,"mg","","","","","",false,"unmapped_property","results","CoCrFeNiAl0.2 coating exhibited the shallowest and most uniform corrosion pits and the lowest surface roughness, which correlatd with its optimal cavitation corrosion resistance (with the weight loss only 0.46 mg, Table 3) as seen in Fig.12b."],["oa:W7131094242","CoCrFeNiAl0.5","depth of the impact pits",30.0,null,null,null,"µm","","","","","",false,"unmapped_property","results","The average roughness of the CoCrFeNiAl0.5 coating is about 0.228, and the depth of the impact pits is comparable to that of the CoCrFeNiAl0.3 coating, approximately 30 μm."],["oa:W7131094242","CoCrFeNiAl0.2","maximum cavitation pit depth",120.0,null,null,null,"µm","","","","","",false,"unmapped_property","results","Among them, the maximum cavitation pit depth of the CoCrFeNiAl0.2 HEA coating reached 120 μm after 4 h of cavitation erosion in distilled water."],["oa:W7131094242","","depth of the surface impact pits",190.0,null,null,null,"µm","","","","","",false,"unmapped_property","results","As seen from the roughness graph in Fig.9(e), the depth of the surface impact pits was the deepest, approximately 190 μm."],["oa:W7131547033","Mo8Re (98%)","HAGB (μm-1)",0.062,null,null,null,"µm-1","room temperature","","","","",false,"unmapped_property","results",""],["oa:W7131547033","Ti-6Al-2Sn-4Zr-6Mo","BFE",1084.0,null,null,1.23,"mJ","","","","","",false,"unmapped_property","methods",""],["oa:W7131547033","Mo","ܻܵ",10.0,null,null,null,"%","","HIP-ed","","","",false,"unmapped_property","results_discussion",""],["oa:W7131547033","Mo8Re (97%)","LAGB (μm-1)",0.1,null,null,null,"µm-1","room temperature","","","","",false,"unmapped_property","results",""],["oa:W7131547033","Mo","ܷ ܥܵ",7.0,null,null,null,"%","20-600 °C","HIP-ed","","","",false,"unmapped_property","results_discussion",""],["oa:W7131547033","Ti-6Al-2Sn-4Zr-6Mo","beta_transus",0.0,null,null,null,"K/s","","","martensitic α'","","",false,"unmapped_property","results",""],["oa:W7131547033","Mo8Re","Densité (%)",98.0,null,null,null,"%","","","","","",false,"unmapped_property","discussion",""],["oa:W7131547033","Ti-6Al-2Sn-4Zr-6Mo","UCS",21.0,null,null,null,"%","room temperature","as-built SLM","","tensile test","",false,"unmapped_property","results",""],["oa:W7131547033","Mo8Re (98%)","Grain density (g/mm2)",654.0,null,null,null,"g/mm2","room temperature","","","","",false,"unmapped_property","results",""],["oa:W7131547033","Ti-6Al-2Sn-4Zr-6Mo","pore size",10.0,null,null,null,"mm3","","","","","",false,"unmapped_property","results",""],["oa:W7131547033","Ti-6Al-2Sn-4Zr-6Mo","CS",7.65,null,null,6.57,"%","","","","","",false,"unmapped_property","methods",""],["oa:W7131547033","Ti-6Al-2Sn-4Zr-6Mo","CC",0.33,null,null,null,"kPa","","","","","",false,"unmapped_property","methods",""],["oa:W7131547033","Ti-6Al-2Sn-4Zr-6Mo","pressure drop",30.0,null,null,null,"%","","as-built SLM","martensitic α'","","",false,"unmapped_property","results_discussion",""],["oa:W7131547033","Mo","ܻܵ",150.0,null,null,null,"%","","HIP-ed","","","",false,"unmapped_property","results_discussion",""],["oa:W7131547033","Mo","ܷ ܥܵ",8.0,null,null,null,"%","20-600 °C","HIP-ed","","","",false,"unmapped_property","results_discussion",""],["oa:W7131547033","Mo8Re (97%)","HAGB (μm-1)",0.067,null,null,null,"µm-1","room temperature","","","","",false,"unmapped_property","results",""],["oa:W7131547033","Mo","97%",97.0,null,null,null,"%","","as-built LPBF","","","",false,"unmapped_property","conclusions",""],["oa:W7131547033","Ti-6Al-2Sn-4Zr-6Mo","pore volume",0.0,null,null,null,"µm3","","","","","",false,"unmapped_property","results",""],["oa:W7131547033","Mo (97%)","LAGB (μm-1)",0.06,null,null,null,"µm-1","room temperature","","","","",false,"unmapped_property","results",""],["oa:W7131547033","Ti-6Al-2Sn-4Zr-6Mo","SE",2.53,null,null,2.65,"mJ/g","","","","","",false,"unmapped_property","methods",""],["oa:W7131547033","Ti-6Al-2Sn-4Zr-6Mo","AE10",10.6,null,null,6.21,"mJ","","","","","",false,"unmapped_property","methods",""],["oa:W7131547033","Mo","ܷ ܥܵ",34.0,null,null,null,"%","800-1000 °C","HIP-ed","","","",false,"unmapped_property","results_discussion",""],["oa:W7131547033","Mo","ܷ ܥܵ",92.0,null,null,null,"%","800-1000 °C","HIP-ed","","","",false,"unmapped_property","results_discussion",""],["oa:W7131547033","Ti-6Al-2Sn-4Zr-6Mo","K",461.0,null,null,null,"VHN.nm-0.5","","","","","",true,"unmapped_property","discussion",""],["oa:W7131547033","Ti-6Al-2Sn-4Zr-6Mo","X-ray diffractograms",0.0,null,null,null,"","","","martensitic α'","","",false,"unmapped_property","results",""],["oa:W7131547033","Ti-6Al-2Sn-4Zr-6Mo","α grains",135.0,135.0,135.0,null,"J/mm3","","as-built","mixed α + β","","",false,"unmapped_property","conclusions",""],["oa:W7131547033","Mo8Re (98%)","LAGB (μm-1)",0.12,null,null,null,"µm-1","room temperature","","","","",false,"unmapped_property","results",""],["oa:W7131547033","Mo (97%)","Grain density (g/mm2)",278.0,null,null,null,"g/mm2","room temperature","","","","",false,"unmapped_property","results",""],["oa:W7131547033","Ti-6Al-2Sn-4Zr-6Mo","UCS",92.0,null,null,null,"%","","HIP-treated","","","",false,"unmapped_property","discussion",""],["oa:W7131547033","Ti-6Al-2Sn-4Zr-6Mo","highly dense",99.9,null,null,null,"%","","as-built SLM","martensitic α'","","",false,"unmapped_property","conclusions",""],["oa:W7131547033","Ti-6Al-2Sn-4Zr-6Mo","densité",93.0,93.0,93.0,null,"%","","","","","",false,"unmapped_property","conclusions",""],["oa:W7131547033","Mo-8Re","98.5%",98.5,null,null,null,"%","","as-built LPBF","","","",false,"unmapped_property","abstract",""],["oa:W7131547033","Mo (97%)","HAGB (μm-1)",0.044,null,null,null,"µm-1","room temperature","","","","",false,"unmapped_property","results",""],["oa:W7131547033","Ti-6Al-2Sn-4Zr-6Mo","beta_transus",135.0,135.0,135.0,null,"J/mm3","","as-built","mixed α + β","","",false,"unmapped_property","conclusions",""],["oa:W7131547033","Ti-6Al-2Sn-4Zr-6Mo","densité",99.5,99.5,99.5,null,"%","","","","","",false,"unmapped_property","conclusions",""],["oa:W7131547033","Mo","Densité (%)",97.0,null,null,null,"%","","","","","",false,"unmapped_property","discussion",""],["oa:W7131547033","Ti-6Al-2Sn-4Zr-6Mo","P",8.31,null,null,8.51,"mBar","","","","","",false,"unmapped_property","methods",""],["oa:W7131547033","Mo8Re (97%)","Grain density (g/mm2)",804.0,null,null,null,"g/mm2","room temperature","","","","",false,"unmapped_property","results",""],["oa:W7131643657","","35% increase",35.0,null,null,null,"%","","","","","",false,"unmapped_property","results_discussion","The observed increase in hardness, approximately 35% in PT(40) aligns with prior studies in which PEEK composites filled with 40% ceramic particles Al2O3 demonstrated microhardness improvements in 35% increase."],["oa:W7131643657","PT(40)","crystallinity",17.0,null,null,null,"%","","","","","",false,"unmapped_property","conclusions","Overall, the crystallinity of the composites increased by approximately 17% relative to neat PEEK, while microhardness improved by about 35%, confirming that TC4 reinforcement effectively enhances both the structural and mechanical performance of the material."],["oa:W7131643657","PT(40)","crystallinity",48.0,null,null,null,"%","","","","DSC","",false,"unmapped_property","conclusions","- The centrifugal compaction method effectively achieved uniform TC4 dispersion within the PEEK matrix, facilitating localized interfacial bonding while minimizing agglomeration, even at elevated filler contents. - Differential scanning calorimetry revealed that TC4 particles function as heterogeneous nucleation sites, thereby enhancing the degree of crystallinity from 41% in neat PEEK to 48% in the PT(40) composite. - Thermogravimetric analysis demonstrated a marked improvement in thermal stabi"],["oa:W7131643657","PEEK","ΔHm (J/g)",53.0,null,null,null,"J/g","","","","DSC","",false,"unmapped_property","table","PEEK\t320–370\t342\t53\t41"],["oa:W7131643657","","degree of crystallinity",44.5,41.0,48.0,null,"%","","","","","",false,"unmapped_property","results_discussion","The degree of crystallinity shows a clear upward trend, increasing from 41 to 48% as TC4 content rises."],["oa:W7131643657","PT(40)","Onset temperature",567.0,null,null,null,"°C","","","","","",false,"unmapped_property","table","PT(40)\t567\t77\t75"],["oa:W7131643657","PT(30)","ΔHm (J/g)",57.0,null,null,null,"J/g","","","","DSC","",false,"unmapped_property","table","PT(30)\t323–370\t343\t57\t44"],["oa:W7131643657","PT(20)","Xc (%)",43.0,null,null,null,"%","","","","DSC","",false,"unmapped_property","table","PT(20)\t322–370\t342\t56\t43"],["oa:W7131643657","PT(40)","ΔHm (J/g)",63.0,null,null,null,"J/g","","","","DSC","",false,"unmapped_property","table","PT(40)\t324–370\t343\t63\t48"],["oa:W7131643657","","R2 = 0.98",0.98,null,null,null,"","","","","","",false,"unmapped_property","results_discussion","The resulting linear model exhibited a strong positive correlation (R2 = 0.98), indicating that increases in crystallinity are closely associated with corresponding increases in microhardness."],["oa:W7131643657","neat PEEK","crystallinity",41.0,null,null,null,"%","","","","DSC","",false,"unmapped_property","conclusions","- The centrifugal compaction method effectively achieved uniform TC4 dispersion within the PEEK matrix, facilitating localized interfacial bonding while minimizing agglomeration, even at elevated filler contents. - Differential scanning calorimetry revealed that TC4 particles function as heterogeneous nucleation sites, thereby enhancing the degree of crystallinity from 41% in neat PEEK to 48% in the PT(40) composite. - Thermogravimetric analysis demonstrated a marked improvement in thermal stabi"],["oa:W7131643657","","25%",25.0,null,null,null,"%","","","","","",false,"unmapped_property","results_discussion","Notably, PEEK reinforced with 10 wt% SiC nanoparticles exhibited hardness improvements of up to 25% in comparison with a neat PEEK."],["oa:W7131643657","PT(30)","Xc (%)",44.0,null,null,null,"%","","","","DSC","",false,"unmapped_property","table","PT(30)\t323–370\t343\t57\t44"],["oa:W7131643657","neat PEEK","mass retention",53.0,null,null,null,"%","800 °C","","","TGA","",false,"unmapped_property","conclusions","Specifically, PT(40) retained approximately 75% of its original mass at 800 °C, compared to 53% for unreinforced PEEK. - X-ray diffraction confirmed the coexistence of semi-crystalline PEEK and crystalline α-Ti phases, with no observable disruption to the PEEK matrix structure, even at high filler loadings. - Microhardness testing revealed a progressive increase in hardness values, with PT(40) exhibiting a 35% improvement relative to neat PEEK."],["oa:W7131643657","","peaks at 2θ ≈ 35.1°, 38.4°, 40.2°, and 53.5°",0.0,null,null,null,"","","","","","",false,"unmapped_property","results_discussion","The prominent peaks observed at 2θ ≈ 35.1°, 38.4°, 40.2°, and 53.5° correspond to the (102), (110), (103), and (112) planes of α-titanium."],["oa:W7131643657","","35%",35.0,null,null,null,"%","","","","","",false,"unmapped_property","results_discussion","However, a more substantial 35% improvement was observed when titanium content was further increased in PT(40)."],["oa:W7131643657","PEEK","Xc (%)",41.0,null,null,null,"%","","","","DSC","",false,"unmapped_property","table","PEEK\t320–370\t342\t53\t41"],["oa:W7131643657","PT(40)","Xc (%)",48.0,null,null,null,"%","","","","DSC","",false,"unmapped_property","table","PT(40)\t324–370\t343\t63\t48"],["oa:W7131643657","","19.6%",19.6,null,null,null,"%","","","","","",false,"unmapped_property","results_discussion","The initial incorporation of titanium particles at PT(20) produced the most significant proportional improvement (19.6%), while the transition from PT(20) to PT(30) yielded only a marginal increase in 1%."],["oa:W7131643657","PT(20)","Onset temperature",569.0,null,null,null,"°C","","","","","",false,"unmapped_property","table","PT(20)\t569\t72\t66"],["oa:W7131643657","","1%",1.0,null,null,null,"%","","","","","",false,"unmapped_property","results_discussion","The initial incorporation of titanium particles at PT(20) produced the most significant proportional improvement (19.6%), while the transition from PT(20) to PT(30) yielded only a marginal increase in 1%."],["oa:W7131643657","PT(30)","Onset temperature",568.0,null,null,null,"°C","","","","","",false,"unmapped_property","table","PT(30)\t568\t75\t72"],["oa:W7131643657","PEEK","Onset temperature",571.0,null,null,null,"°C","","","","","",false,"unmapped_property","table","PEEK\t571\t61\t53"],["oa:W7131643657","PT(40)","mass retention",75.0,null,null,null,"%","800 °C","","","TGA","",false,"unmapped_property","conclusions","Specifically, PT(40) retained approximately 75% of its original mass at 800 °C, compared to 53% for unreinforced PEEK. - X-ray diffraction confirmed the coexistence of semi-crystalline PEEK and crystalline α-Ti phases, with no observable disruption to the PEEK matrix structure, even at high filler loadings. - Microhardness testing revealed a progressive increase in hardness values, with PT(40) exhibiting a 35% improvement relative to neat PEEK."],["oa:W7131643657","PT(20)","ΔHm (J/g)",56.0,null,null,null,"J/g","","","","DSC","",false,"unmapped_property","table",
