Repository: akhtar07/tisci-explorer

# TiSci Explorer

A read-only, static explorer for **TiSci**, an autonomous research agent for titanium alloys. TiSci reads the
titanium-alloy literature, builds a knowledge graph and a table of measured values, proposes hypotheses where the
graph has gaps, and tests them with DFT (MACE / VASP) and the ICME-lite multiscale chain.

**Live site:** https://akhtar07.github.io/tisci-explorer/

The site has seven sections:

| Section | What it shows |
|---|---|
| Overview | Corpus → graph → facts → hypotheses → verdicts, with the snapshot's counts |
| Worked example | One full loop for W in α-Ti: graph path, hypothesis, novelty check, DFT test, verdict, follow-up, DAMASK |

File: data/facts/other.json (part 98 of 112)
"PT(20)\t322–370\t342\t56\t43"],["oa:W7132049509","Ti-6Al-4V","çentik darbe dayanımı",11.0,null,null,null,"J/mm2","room temperature","as-cast","","impact test","",false,"unmapped_property","abstract",""],["oa:W7132049509","Ti-6Al-4V","fracture energy",3.4,null,null,null,"J","room temperature","after 100 thermal shock cycles","","","",false,"unmapped_property","abstract",""],["oa:W7132101087","Ti-8Mn","Tam tavlama",680.0,null,null,null,"°C","","fully annealed at 680–700 °C/1 h","","","",false,"unmapped_property","front",""],["oa:W7132101087","Ti-6Al-4V","Isıl Yayılma Katsayısı 0-100 °C/°C",0.0001,null,null,null,"1/°C","0-100 °C","","","","",false,"unmapped_property","front",""],["oa:W7132101087","Ti-6Al-4V","Hacimsel Elektrik direnci ohm.cm",170.0,null,null,null,"ohm.cm","","","","","",false,"unmapped_property","front",""],["oa:W7132101087","Ti-6Al-4V","Isıl Yayılma Katsayısı 0-100 °C/°C",0.0001,null,null,null,"1/°C","0-100 °C","","","","",false,"unmapped_property","front",""],["oa:W7132101087","Ti-6Al-4V","yüksek mukavemete sahiptir",315.0,null,null,null,"°C","315 °C","","","","",false,"unmapped_property","front",""],["oa:W7132101087","Ti-6Al-4V","Oksijen, O 0.15%",0.15,null,null,null,"%","","","","","",false,"unmapped_property","front",""],["oa:W7132101087","Ti-6Al-4V","Hidrojenden, H <0.003%",0.003,null,null,null,"%","","","","","",false,"unmapped_property","front",""],["oa:W7132101087","Ti-6Al-4V","Yoğunluk gr/cm3",4.42,null,null,null,"gr/cm3","","","","","",false,"unmapped_property","front",""],["oa:W7132101087","Ti-6Al-4V","Isıl İletkenlik W/m.K",7.2,null,null,null,"W/m.K","","","","","",false,"unmapped_property","front",""],["oa:W7132101087","Ti-6Al-4V","yoğunluğu",4.54,null,null,null,"gr/cm3","20 °C","as-built","","","",false,"unmapped_property","front",""],["oa:W7132101087","Ti-6Al-4V","Nitrojenden, N 0.01%",0.01,null,null,null,"%","","","","","",false,"unmapped_property","front",""],["oa:W7132101087","Ti-4Al-4Mn","Tavlanırken",720.0,null,null,null,"°C","","annealed at 720 °C/2 h, cooled at 2 °C/min","","","",false,"unmapped_property","front",""],["oa:W7132101087","Ti-6Al-4V","ortalama bir elastikiyet modülüne sahiptir",560.0,null,null,null,"J/Kg°C","","","","","",false,"unmapped_property","front",""],["oa:W7132101087","Ti-6Al-4V","Karbondan, C 0.03%",0.03,null,null,null,"%","","","","","",false,"unmapped_property","front",""],["oa:W7132101087","Ti-5Al-2.5Sn","gerilme giderme işlemi",537.0,null,null,null,"°C","","stress-relieved at 537 or 560 °C/1–2 h","","","",false,"unmapped_property","front",""],["oa:W7132101087","Ti-5Al-2.5Sn","yoğunluğu",4.46,null,null,null,"gr/cm","20 °C","","","","",false,"unmapped_property","front",""],["oa:W7132101087","Ti-5Al-2.5Sn","Tavlama",830.0,null,null,null,"°C","","treated at 830 °C/30 min or 880 °C/10 min","","","",false,"unmapped_property","front",""],["oa:W7132101087","Ti-4Al-4Mn","yoğunluğu",4.52,null,null,null,"gr/cm3","20 °C","","","","",false,"unmapped_property","front",""],["oa:W7132101087","Ti-6Al-4V","kullanım sıcaklığı üst limiti",600.0,null,null,null,"°C","","","","","",false,"unmapped_property","front",""],["oa:W7132101087","Ti-6Al-4V","Demirden, Fe 0.10%",0.1,null,null,null,"%","","","","","",false,"unmapped_property","front",""],["oa:W7132101087","Ti-8Mn","yoğunluğu",4.48,null,null,null,"gr/cm3","20 °C","","","","",false,"unmapped_property","front",""],["oa:W7132250779","Ti-6Al-4V","sertlik",350.0,null,null,null,"HV0.01","","plasma nitrided 8 h","","","",false,"unmapped_property","abstract",""],["oa:W7132250779","Ti-6Al-4V","sertlik",350.0,null,null,null,"HV0.01","","plasma nitrided 4 h","","","",false,"unmapped_property","abstract",""],["oa:W7132250779","Ti-6Al-4V","aşınma derinliği",71.0,null,null,null,"µm","","plasma nitrided 4 h","","","",false,"unmapped_property","abstract",""],["oa:W7132250779","Ti-6Al-4V","sertlik",350.0,null,null,null,"HV0.01","","plasma nitrided 12 h","","","",false,"unmapped_property","abstract",""],["oa:W7132250779","Ti-6Al-4V","aşınma derinliği",18.0,null,null,null,"µm","","plasma nitrided 12 h","","","",false,"unmapped_property","abstract",""],["oa:W7132250779","Ti-6Al-4V","HV0.002",850.0,null,null,null,"HV0.002","","plasma nitrided","","","",false,"unmapped_property","abstract",""],["oa:W7132250779","Ti-6Al-4V","aşınma derinliği",49.0,null,null,null,"µm","","plasma nitrided 12 h","","","",false,"unmapped_property","abstract",""],["oa:W7132250779","Ti-6Al-4V","aşınma derinliği",56.0,null,null,null,"µm","","plasma nitrided 8 h","","","",false,"unmapped_property","abstract",""],["oa:W7132250779","Ti-6Al-4V","aşınma derinliği",61.0,null,null,null,"µm","","plasma nitrided 4 h","","","",false,"unmapped_property","abstract",""],["oa:W7132250779","Ti-6Al-4V","aşınma derinliği",20.0,null,null,null,"µm","","plasma nitrided 8 h","","","",false,"unmapped_property","abstract",""],["oa:W7132250779","Ti-6Al-4V","aşınma derinliği",48.0,null,null,null,"µm","","plasma nitrided 12 h","","","",false,"unmapped_property","abstract",""],["oa:W7132250779","Ti-6Al-4V","aşınma derinliği",92.0,null,null,null,"µm","","plasma nitrided 4 h","","","",false,"unmapped_property","abstract",""],["oa:W7132250779","Ti-6Al-4V","aşınma derinliği",49.0,null,null,null,"µm","","plasma nitrided 8 h","","","",false,"unmapped_property","abstract",""],["oa:W7132250779","Ti-6Al-4V","HV0.025",800.0,null,null,null,"HV0.025","","24 h nitrided","","","",false,"unmapped_property","abstract",""],["oa:W7132250779","Ti-6Al-4V","HV0.025",640.0,null,null,null,"HV0.025","","8 h nitrided","","","",false,"unmapped_property","abstract",""],["oa:W7132692467","Ti-6Al-4V","hacim kayıpları",0.0,null,null,null,"mm3","","forged","","optical profilometry","",false,"unmapped_property","abstract",""],["oa:W7132692467","Ti-6Al-4V","Özgül Isısı (J/Kg °C)",560.0,null,null,null,"J/Kg°C","","","","","",false,"unmapped_property","abstract",""],["oa:W7132692467","Ti-6Al-4V","ticari adı Ti.Gr.5 olan silindirik çubuk (Ø20)",0.0,null,null,null,"","","","","","",false,"unmapped_property","abstract",""],["oa:W7132692467","Ti-6Al-4V","radyal hız",0.05,null,null,null,"m/s","","shot peened","","","",false,"unmapped_property","abstract",""],["oa:W7132692467","Ti-6Al-4V","Hacimsel Elektrik direnci (ohm.cm)",170.0,null,null,null,"ohm.cm","","","","","",false,"unmapped_property","abstract",""],["oa:W7132692467","Ti-6Al-4V","sertlik",420.0,370.0,420.0,null,"µm","","as-built","","","",false,"unmapped_property","abstract",""],["oa:W7132692467","Ti4Al2V","bilya püskürtme basıncı",0.6,null,null,null,"MPa","","","","","",false,"unmapped_property","abstract",""],["oa:W7132692467","Ti-6Al-4V","deforme olmuş böge derinliği",175.0,150.0,200.0,null,"µm","","as-built","","","",false,"unmapped_property","abstract",""],["oa:W7132692467","Ti-6Al-4V","sertlik değeri",95.0,70.0,120.0,null,"µm","","bilyalı dövme","","","",false,"unmapped_property","abstract",""],["oa:W7132692467","Ti-6Al-4V","cihaz temaslı uçlu olup numune yüzeyinde 4 mm uzuluğunda bir çizgi taramaktadır",0.0,null,null,null,"","","","","","",false,"unmapped_property","abstract",""],["oa:W7132692467","Ti-6Al-4V","bilya boyutu",0.0,null,null,null,"µm","","","","","",false,"unmapped_property","abstract",""],["oa:W7132692467","Ti-6Al-4V","Yoğunluk (gr/cm3)",4.42,null,null,null,"gr/cm3","","","","","",false,"unmapped_property","abstract",""],["oa:W7132692467","Ti-6Al-4V","sertlik değeri",395.0,370.0,420.0,null,"µm","","bilyalı dövme","","","",false,"unmapped_property","abstract",""],["oa:W7132692467","Ti-6Al-4V","Oksijen, O",0.15,null,null,null,"%","","","","","",false,"unmapped_property","abstract",""],["oa:W7132692467","Ti-6Al-4V","paslanmaz çelik bilya boyutu",0.0,null,null,null,"mm","","shot peened","","","",false,"unmapped_property","abstract",""],["oa:W7132696201","Ti-6Al-4V","mikro sertlik",384.0,null,null,null,"Hv0,2","room temperature","as-built SLM","","nanoindentation","",false,"unmapped_property","abstract",""],["oa:W7132696201","Ti-6Al-4V","Martenzit Faz Dönüşüm Sıcaklığı",100000.0,null,null,null,"K/s4","","","martensitic α'","","",false,"unmapped_property","abstract",""],["oa:W7132696201","Ti-6Al-4V","darbe dayanıklılığı",24.13,null,null,null,"J/cm2","room temperature","as-built SLM","","notched impact test","",false,"unmapped_property","abstract",""],["oa:W7132944302","","maximum loads",0.0,null,null,null,"","","","","","",false,"unmapped_property","methods",""],["oa:W7132944302","","strain rate",0.0,null,null,null,"/min","","","","","3.5 x 10° /min",false,"unmapped_property","methods",""],["oa:W7132946827","HEA45","work-hardening levels",400.0,null,null,null,"MPa","","","","","",false,"unmapped_property","results_discussion",""],["oa:W7132946827","HEA0","True strain at martensitic transformation completion (%)",8.68,null,null,null,"%","","","","","",false,"unmapped_property","results_discussion",""],["oa:W7132946827","HEA0","true strain value",0.65,null,null,null,"%","","","","","",false,"unmapped_property","results_discussion",""],["oa:W7132946827","HEA90","work-hardening levels",358.0,null,null,null,"MPa","","","","","",false,"unmapped_property","results_discussion",""],["oa:W7132946827","HEA0","true strain",8.68,null,null,null,"%","","","","","",false,"unmapped_property","results_discussion",""],["oa:W7132946827","HEA45","total work-hardening levels of the fcc phases",342.0,null,null,null,"MPa","","","","","",false,"unmapped_property","results_discussion",""],["oa:W7132946827","HEA90","true strain range",0.49,0.49,4.96,null,"%","","","","","",false,"unmapped_property","results_discussion",""],["oa:W7132946827","HEA90","total work-hardening levels of the fcc phases",200.0,null,null,null,"MPa","","","","","",false,"unmapped_property","results_discussion",""],["oa:W7132946827","HEA45","True strain at martensitic transformation completion (%)",4.96,null,null,null,"%","","","","","",false,"unmapped_property","results_discussion",""],["oa:W7132946827","HEA90","True strain at martensitic transformation completion (%)",8.25,null,null,null,"%","","","","","",false,"unmapped_property","results_discussion",""],["oa:W7132946827","","density",99.92,null,null,null,"%","","","","","",false,"unmapped_property","results_discussion",""],["oa:W7132946827","","density",99.93,null,null,null,"%","","","","","",false,"unmapped_property","results_discussion",""],["oa:W7132946827","HEA0","work-hardening levels",438.0,null,null,null,"MPa","","","","","",false,"unmapped_property","results_discussion",""],["oa:W7132946827","HEA0","total work-hardening levels of the fcc phases",364.0,null,null,null,"MPa","","","","","",false,"unmapped_property","results_discussion",""],["oa:W7133002486","Ti-4Al-1V","normalized hydrogen solubility",1700.0,1400.0,2000.0,null,"ppm·MPa-1/2","","","","","",false,"unmapped_property","discussion",""],["oa:W7133002486","Ti-4Al-1V","hydrogen solubility",455.0,null,null,null,"wppm","","","","","",false,"unmapped_property","other",""],["oa:W7133002486","Ti-4Al-1V","heat of solution",7.9,null,null,1.3,"kJ/mol","","","","","",false,"unmapped_property","conclusions",""],["oa:W7133002486","Ti-4Al-1V","normalized hydrogen solubility",187.0,null,null,null,"ppm·MPa-1/2","","","","","",false,"unmapped_property","discussion",""],["oa:W7133002486","Ti-4Al-1V","normalized hydrogen solubility",220.0,null,null,null,"ppm·MPa-1/2","","","","","",false,"unmapped_property","discussion",""],["oa:W7133002486","Ti-4Al-1V","normalized hydrogen solubility",2350.0,null,null,null,"ppm·MPa-1/2","","","","","",false,"unmapped_property","discussion",""],["oa:W7133002486","Ti-4Al-1V","normalized hydrogen solubility",2075.0,null,null,null,"ppm·MPa-1/2","","","","","",false,"unmapped_property","discussion",""],["oa:W7133002486","Ti-4Al-1V","heat of solution",7.94,null,null,1.34,"kJ/mol","","","","","",false,"unmapped_property","other",""],["oa:W7133038448","TiZrHfNbTaMo","Lattice constant (Å)",3.398,null,null,null,"Å","","","","","",false,"unmapped_property","conclusions",""],["oa:W7133038448","TiZrHfNbTaW","Lattice constant (Å)",3.393,null,null,null,"Å","","","","","",false,"unmapped_property","conclusions",""],["oa:W7133038448","","H",9.0,null,null,null,"nm","","","","","",false,"unmapped_property","conclusions",""],["oa:W7133038448","TiZrHfNbTaW","2θ(110) (°)",37.46,null,null,null,"°","","","","","",false,"unmapped_property","conclusions",""],["oa:W7133038448","TiZrNbHfTa","Lattice constant (Å)",3.417,null,null,null,"Å","","","","","",false,"unmapped_property","conclusions",""],["oa:W7133038448","TiZrHfNbTaW","FWHM (°)",4.86,null,null,null,"°","","","","","",false,"unmapped_property","conclusions",""],["oa:W7133038448","TiZrNbHfTa","2θ(110) (°)",37.18,null,null,null,"°","","","","","",false,"unmapped_property","conclusions",""],["oa:W7133038448","","annealing temperatures",500.0,null,null,null,"°C","","annealed 500 °C/1h","","","",false,"unmapped_property","conclusions",""],["oa:W7133038448","","S2/P",0.0,null,null,null,"","","","","nanoindentation","",false,"unmapped_property","conclusions",""],["oa:W7133038448","TiZrHfNbTaMo","2θ(110) (°)",37.4,null,null,null,"°","","","","","",false,"unmapped_property","conclusions",""],["oa:W7133038448","TiZrHfNbTaMo","FWHM (°)",4.74,null,null,null,"°","","","","","",false,"unmapped_property","conclusions",""],["oa:W7133038448","","EDS mapping",0.0,null,null,null,"","","annealed 400 °C/1h","","","",false,"unmapped_property","conclusions",""],["oa:W7133038448","TiZrNbHfTa","FWHM (°)",0.29,null,null,null,"°","","","","","",false,"unmapped_property","conclusions",""],["oa:W7133375939","Ti-6Al-4V","perdió menos masa",0.064,0.064,0.064,null,"%","","nitrurada 520°C","","pin-on-disk test","",false,"unmapped_property","abstract","En cuanto a los pines, el trabajado en la muestra de 520°C, fue el que perdió menos masa en la realización del ensayo."],["oa:W7133375939","Ti-6Al-4V","leve disminución",0.064,0.064,0.064,null,"%","","nitrurada 450°C","","corrosion test","",false,"unmapped_property","abstract","Las pruebas realizadas muestran que el tratamiento otorga una mejoría de las propiedades de la aleación Ti6Al4V-ELI en cuanto a su dureza y desgate a una temperatura específica, sin embargo en cuanto la resistencia a la corrosión muestra una leve disminución, lo cual sugiere que la muestra tratada a 450°C reúne las mejores propiedades."],["oa:W7133375939","Ti-6Al-4V","menor perdida de material",0.045,0.045,0.045,null,"%","","nitrurada 480°C","","pin-on-disk test","",false,"unmapped_property","abstract","Se observa claramente que la menor perdida de material la posee las muestras nitruradas a 48°C, seguido de la aleación sin tratamiento superficial, haciéndose notoria la pérdida de masa de la aleación nitrurada a 520°C."],["oa:W7133375939","Ti-6Al-4V","mayor desgaste",2.324,2.324,2.324,null,"%","","nitrurada 520°C","","pin-on-disk test","",false,"unmapped_property","abstract","Según los resultados obtenidos (ver Figura 20), las muestras nitruradas a 480°C, presentaron menor desgaste, lo cual indica que presentó un menor coeficiente de fricción, a diferencia de las muestras nitruradas a 520°C, las cuales presentaron un mayor desgaste."],["oa:W7133375939","Ti-6Al-4V","menor desgaste",0.045,0.045,0.045,null,"%","","nitrurada 480°C","","pin-on-disk test","",false,"unmapped_property","abstract","Según los resultados obtenidos (ver Figura 20), las muestras nitruradas a 480°C, presentaron menor desgaste, lo cual indica que presentó un menor coeficiente de fricción, a diferencia de las muestras nitruradas a 520°C, las cuales presentaron un mayor desgaste."],["oa:W7133375939","Ti-6Al-4V","menor perdida de material",0.058,0.058,0.058,null,"%","","sin tratamiento","","pin-on-disk test","",false,"unmapped_property","abstract","Se observa claramente que la menor perdida de material la posee las muestras nitruradas a 48°C, seguido de la aleación sin tratamiento superficial, haciéndose notoria la pérdida de masa de la aleación nitrurada a 520°C."],["oa:W7133375939","Ti-6Al-4V","pérdida de masa",2.324,2.324,2.324,null,"%","","nitrurada 520°C","","pin-on-disk test","",false,"unmapped_property","abstract","Se observa claramente que la menor perdida de material la posee las muestras nitruradas a 48°C, seguido de la aleación sin tratamiento superficial, haciéndose notoria la pérdida de masa de la aleación nitrurada a 520°C."],["oa:W7133375939","Ti-6Al-4V","aumentando notablemente la dureza hasta un 30%",30.0,30.0,30.0,null,"%","","nitrurada a baja temperatura","","microhardness","",false,"unmapped_property","abstract","Se evaluaron las muestras de Ti6Al4V-ELI nitruradas y sin tratamiento por ensayos de difracción de rayos X, espectroscopia electrónica de barrido, microdureza y ángulo de contacto y se encontró que a bajas temperaturas el tratamiento de nitruración no modifica la microestructura bifásica del material pero si da lugar a la presencia de nitrógeno elemental en la superficie aumentando notablemente la dureza hasta un 30%, que a su vez modifica la hidrofobicidad de las superficies de las muestras."],["oa:W7133379070","Ti-6Al-4V","specimen_size",12.0,null,null,null,"mm","","","","","",false,"unmapped_property","abstract","Adicionalmente se hicieron tomas de microdurezas en la empresa Dana Transejes Girón sobre probetas de 12 mm de diámetro por 2 mm de espesor dispuestas específicamente para esta prueba, ya que sobre áreas con superficies no homogéneas no es posible hacer mediciones de microdurezas."],["oa:W7133379070","Ti-6Al-4V","microstructure",0.0,null,null,null,"","","","bimodal","","",false,"unmapped_property","abstract","Su microestructura pertenece a la aleación de titanio α/β, la cual contiene uno o más elementos solubles en fase α y otros solubles en fase β hasta el punto que proporcione del 4 al 6% del total [13]."],["oa:W7133379070","Ti-6Al-4V","vanadium_content",4.0,3.5,4.5,null,"%","","","","","",false,"unmapped_property","abstract","Los elementos primarios de la aleación son el aluminio y el vanadio que están limitados a 5,5-6,5 % en peso y 3,5-4,5 % en peso, respectivamente, de modo que la aleación es frecuentemente llamada Ti- 6Al-4V o simplemente Ti-6-4."],["oa:W7133379070","Ti-6Al-4V","aluminum_content",6.0,5.5,6.5,null,"%","","","","","",false,"unmapped_property","abstract","Los elementos primarios de la aleación son el aluminio y el vanadio que están limitados a 5,5-6,5 % en peso y 3,5-4,5 % en peso, respectivamente, de modo que la aleación es frecuentemente llamada Ti- 6Al-4V o simplemente Ti-6-4."],["oa:W7133379070","Ti-6Al-4V","oxygen_content",0.13,null,null,null,"%","","","","","",false,"unmapped_property","abstract","Sin embargo, a diferencia de la mayoría de las aleaciones de titanio, la aleación Ti6Al4V posee menos contenido de oxígeno (máximo 0.13%) con lo cual"],["oa:W7133379070","Ti","vaporization_point",3660.0,null,null,null,"°C","","","","","",false,"unmapped_property","abstract","Esta especie presenta varias formas alotrópicas, la fase γ , que es la de mayor interés para fines prácticos, presenta una densidad de 4.9 g/cm3 a 900°C, su temperatura de fusión y vaporización es respectivamente 1737ºC y 3660ºC, algo mayores que las del titanio."],["oa:W7133379070","Ti-6Al-4V","specimen_thickness",2.0,null,null,null,"mm","","","","","",false,"unmapped_property","abstract","Adicionalmente se hicieron tomas de microdurezas en la empresa Dana Transejes Girón sobre probetas de 12 mm de diámetro por 2 mm de espesor dispuestas específicamente para esta prueba, ya que sobre áreas con superficies no homogéneas no es posible hacer mediciones de microdurezas."],["oa:W7133379070","Ti-6Al-4V","vanadium_content",3.5,3.5,4.5,null,"%","","","","","",false,"unmapped_property","abstract","El elemento vanadio se encuentra un poco por debajo del mínimo establecido entre 3.5 y 4.5 % en peso."],["oa:W7133386079","Ti-6Al-4V","temperature discrepancy",20.0,15.0,25.0,null,"°C","","","","","",false,"unmapped_property","conclusions",""],["oa:W7133434637","Ti-6Al-4V","Tenacidad",126.9,null,null,null,"MPa","room temperature","","","tensile test","",false,"unmapped_property","abstract","Propiedad Probeta Promedio Unidad 13 5 Punto de fluencia 596,6 699,7 648,2 MPa Módulo de Young 52 47,7 49,9 GPa Resistencia a la tracción 1122,6 1069,9 1096,2 MPa Resistencia de rotura 1115,1 1057,5 1086,3 MPa Resiliencia 4,2 6,2 5,2 MPa Tenacidad 134,6 119 126,9 MPa Reducción de área 4,2 9,8 7,0 % Elongación 10,5 10,0 10,2 %"],["oa:W7133434637","Ti-6Al-4V","Módulo de Young",49.8,null,null,null,"Gpa","","","","","",false,"unmapped_property","abstract","Propiedad Probeta Promedio Unidad 9 2 21 Punto de fluencia 454,8 528,1 541,7 508,2 MPa Módulo de Young 50,7 50,5 49 49,8 Gpa Resistencia a la tracción 1048,6 1113,0 1081,6 1081,1 MPa Resistencia de rotura 1046,6 1111,2 1081,3 1079,7 MPa Resiliencia 2,3 3,3 3,5 3 MPa Tenacidad 44,2 72,6 62,7 59,8 MPa Reducción de área 2,6 1,3 7,2 3,7 % Elongación 8,7 6,2 9,6 8,2 %"],["oa:W7133434637","Ti-6Al-4V","Tenacidad",59.8,null,null,null,"MPa","","","","","",false,"unmapped_property","abstract","Propiedad Probeta Promedio Unidad 9 2 21 Punto de fluencia 454,8 528,1 541,7 508,2 MPa Módulo de Young 50,7 50,5 49 49,8 Gpa Resistencia a la tracción 1048,6 1113,0 1081,6 1081,1 MPa Resistencia de rotura 1046,6 1111,2 1081,3 1079,7 MPa Resiliencia 2,3 3,3 3,5 3 MPa Tenacidad 44,2 72,6 62,7 59,8 MPa Reducción de área 2,6 1,3 7,2 3,7 % Elongación 8,7 6,2 9,6 8,2 %"],["oa:W7133434637","Ti-6Al-4V","Módulo de Young",47.2,null,null,null,"Gpa","","","","","",false,"unmapped_property","abstract","Propiedad Probeta Promedio Unidad 17 18 38 Punto de fluencia 473,5 526,7 473,4 491,2 MPa Módulo de Young 47,2 46,8 47,7 47,2 Gpa Resistencia a la tracción 1008,0 1032,6 1024,5 1021,7 MPa Resistencia de rotura 1004,3 1028,1 1018,3 1016,9 MPa Resiliencia 2,6 3,4 2,6 2,9 MPa Tenacidad 58,7 91,9 67,4 72,7 MPa Reducción de área 4,0 8,5 5,9 6,1 % Elongación 7,1 8,2 7,9 7,7 %"],["oa:W7133434637","Ti-6Al-4V","Tenacidad",72.7,null,null,null,"MPa","","","","","",false,"unmapped_property","abstract","Propiedad Probeta Promedio Unidad 17 18 38 Punto de fluencia 473,5 526,7 473,4 491,2 MPa Módulo de Young 47,2 46,8 47,7 47,2 Gpa Resistencia a la tracción 1008,0 1032,6 1024,5 1021,7 MPa Resistencia de rotura 1004,3 1028,1 1018,3 1016,9 MPa Resiliencia 2,6 3,4 2,6 2,9 MPa Tenacidad 58,7 91,9 67,4 72,7 MPa Reducción de área 4,0 8,5 5,9 6,1 % Elongación 7,1 8,2 7,9 7,7 %"],["oa:W7133434637","Ti-6Al-4V","Mean Co-Efficient of Thermal Expansion 0-100°C",0.0,null,null,null,"/°C","","","","","",false,"unmapped_property","abstract","Mean Co-Efficient of Thermal Expansion 0-100°C /°C (0-212°F /°F) 8.6x10-6 (4.8) Mean Co-Efficient of Thermal Expansion 0-300°C /°C (0-572°F /°F) 9.2x10-6 (5.1) Beta Transus °C±15°C (°F) 999 (1830) Nota: Adaptado de U.S."],["oa:W7133434637","Ti-6Al-4V","Mean Co-Efficient of Thermal Expansion 0-300°C",0.0,null,null,null,"/°C","","","","","",false,"unmapped_property","abstract","Mean Co-Efficient of Thermal Expansion 0-100°C /°C (0-212°F /°F) 8.6x10-6 (4.8) Mean Co-Efficient of Thermal Expansion 0-300°C /°C (0-572°F /°F) 9.2x10-6 (5.1) Beta Transus °C±15°C (°F) 999 (1830) Nota: Adaptado de U.S."],["oa:W7133434637","Ti-6Al-4V","Tenacidad",42.3,null,null,null,"MPa","","","","","",false,"unmapped_property","abstract","Propiedad Probeta Promedio Unidad 11 26 29 Punto de fluencia 417,1 681,5 467,4 522 MPa Módulo de Young 48,5 45,6 47,1 47,1 GPa Resistencia a la tracción 940,0 945,9 915,7 933,8 MPa Resistencia de rotura 912,6 930,4 898,6 913,9 MPa Resiliencia 2 6 2,5 3,5 MPa Tenacidad 25,8 81,3 19,7 42,3 MPa Reducción de área 3,9 7,2 6,6 5,9 % Elongación 3,3 9,8 3,3 5,5 %"],["oa:W7133454124","Ti-6Al-4V","Rp",1.46,null,null,null,"kΩ/cm2","room temperature","as-built","","linear polarization resistance","",false,"unmapped_property","abstract","Espécimen Rp*102 (KΩ/cm2) Recubrimiento quitosano/biovidrio con TT a 150°C 1.46 Recubrimiento quitosano/biovidrio con TT a 400°C 0.45 Recubrimiento quitosano/biovidrio con TT a 700°C 0.21 Ti6Al4V sin recubrimiento 0.18"],["oa:W7133454124","Ti-6Al-4V","Rp",0.45,null,null,null,"kΩ/cm2","room temperature","quitosan/bio-glass thermal treatment 400°C","","linear polarization resistance","",false,"unmapped_property","abstract","Espécimen Rp*102 (KΩ/cm2) Recubrimiento quitosano/biovidrio con TT a 150°C 1.46 Recubrimiento quitosano/biovidrio con TT a 400°C 0.45 Recubrimiento quitosano/biovidrio con TT a 700°C 0.21 Ti6Al4V sin recubrimiento 0.18"],["oa:W7133454124","Ti-6Al-4V","Rp",1.46,null,null,null,"kΩ/cm2","room temperature","quitosan/bio-glass thermal treatment 150°C","","linear polarization resistance","",false,"unmapped_property","abstract","Espécimen Rp*102 (KΩ/cm2) Recubrimiento quitosano/biovidrio con TT a 150°C 1.46 Recubrimiento quitosano/biovidrio con TT a 400°C 0.45 Recubrimiento quitosano/biovidrio con TT a 700°C 0.21 Ti6Al4V sin recubrimiento 0.18"],["oa:W7133454124","Ti-6Al-4V","Rp",0.21,null,null,null,"kΩ/cm2","room temperature","quitosan/bio-glass thermal treatment 700°C","","linear polarization resistance","",false,"unmapped_property","abstract","Espécimen Rp*102 (KΩ/cm2) Recubrimiento quitosano/biovidrio con TT a 150°C 1.46 Recubrimiento quitosano/biovidrio con TT a 400°C 0.45 Recubrimiento quitosano/biovidrio con TT a 700°C 0.21 Ti6Al4V sin recubrimiento 0.18"],["oa:W7133475811","Ti-6Al-4V","masa perdida",0.0008,0.0008,0.0008,0.0,"g","","nitrurada a 450°C","","","",false,"unmapped_property","abstract","La masa perdida calculada es de aproximadamente 0.00083 g ± 0,01 mg (0,00001 g) para la muestra nitrurada a 450°C, de 0.00074 g ± 0,01 mg (0,00001 g) y de 0.00059 g ± 0,01 mg (0,00001 g)."],["oa:W7133475811","Ti-6Al-4V","masa perdida",0.0008,0.0008,0.0008,0.0,"g","","nitrurada a 450°C","","","",false,"unmapped_property","abstract","La masa perdida calculada es de aproximadamente 0.00083 g ± 0,01 mg (0,00001 g) para la muestra nitrurada a 450°C, de 0.00074 g ± 0,01 mg (0,00001 g) y de 0.00059 g ± 0,01 mg (0,00001 g)."],["oa:W7133475811","Ti-6Al-4V","ángulo de contacto",90.0,90.0,90.0,null,"°","","nitrurada a 520°C","","","",false,"unmapped_property","abstract","La tabla 10 muestra que el fluido simulado (SBF), en contacto con el sustrato que esta nitrurado a 520°C, superó los 90° que teóricamente indican la diferencia entre superficies hidrofilicas (ϴ<90°) e hidrofóbicas (ϴ>90°), para los sustratos sin capa dúplex de óxido. Éste fenómeno puede ser atribuido a dos factores que influyen en la superficie del sustrato nitrurado."],["oa:W7133475811","Ti-6Al-4V","masa perdida",0.0006,0.0006,0.0006,0.0,"g","","nitrurada a 480°C","","","",false,"unmapped_property","abstract","La masa perdida calculada es de aproximadamente 0.00083 g ± 0,01 mg (0,00001 g) para la muestra nitrurada a 450°C, de 0.00074 g ± 0,01 mg (0,00001 g) y de 0.00059 g ± 0,01 mg (0,00001 g)."],["oa:W7133867466","Ti-6Al-4V-0.55Fe","fraction of high-angle grain boundaries",37.6,null,null,null,"%","","","","","",false,"unmapped_property","discussion","When the displacement increases to 1.27 mm at P1, the LAGB fraction rises to 51.4 %, while HAGB fraction drops to 48.6 %.When the displacement further increases to 1.44 mm at P2, the LAGB fraction continue to increase up to 62.4 %, whereas that of LAGB inversely decreases down to 37.6 %."],["oa:W7133867466","Ti-6Al-4V-0.55Fe","fraction of LAGB",51.4,null,null,null,"%","","","","","",false,"unmapped_property","discussion","As summarized in Fig. 2 f, GND density, texture intensity, KAM value and fraction of LAGB all increase with the displacements."],["oa:W7133867466","Ti-6Al-4V-0.55Fe","texture intensity",0.0,null,null,null,"","","","","","",false,"unmapped_property","discussion","As summarized in Fig. 2 f, GND density, texture intensity, KAM value and fraction of LAGB all increase with the displacements."],["oa:W7133867466","Ti-6Al-4V-0.55Fe","misorientation angle",2.0,null,null,null,"°","","","","","",false,"unmapped_property","discussion","The misorientation angles along Line CD become larger at the displacement of 1.27 mm compared with those at the initial states, and the misorientation angle at the position with higher strain is even higher than 2°, which indicates the formation of the new subgrain boundaries there, as present in Fig. 3 d."],["oa:W7133867466","Ti-6Al-4V-0.55Fe","fraction of low-angle grain boundaries",62.4,null,null,null,"%","","","","","",false,"unmapped_property","discussion","When the displacement increases to 1.27 mm at P1, the LAGB fraction rises to 51.4 %, while HAGB fraction drops to 48.6 %.When the displacement further increases to 1.44 mm at P2, the LAGB fraction continue to increase up to 62.4 %, whereas that of LAGB inversely decreases down to 37.6 %."],["oa:W7133867466","Ti-6Al-4V-0.55Fe","KAM value",0.0,null,null,null,"","","","","","",false,"unmapped_property","discussion","As summarized in Fig. 2 f, GND density, texture intensity, KAM value and fraction of LAGB all increase with the displacements."],["oa:W7133867466","Ti-6Al-4V-0.55Fe","fraction of high-angle grain boundaries",48.6,null,null,null,"%","","","","","",false,"unmapped_property","discussion","When the displacement increases to 1.27 mm at P1, the LAGB fraction rises to 51.4 %, while HAGB fraction drops to 48.6 %.When the displacement further increases to 1.44 mm at P2, the LAGB fraction continue to increase up to 62.4 %, whereas that of LAGB inversely decreases down to 37.6 %."],["oa:W7133867466","Ti-6Al-4V-0.55Fe","fraction of low-angle grain boundaries",51.4,null,null,null,"%","","","","","",false,"unmapped_property","discussion","When the displacement increases to 1.27 mm at P1, the LAGB fraction rises to 51.4 %, while HAGB fraction drops to 48.6 %.When the displacement further increases to 1.44 mm at P2, the LAGB fraction continue to increase up to 62.4 %, whereas that of LAGB inversely decreases down to 37.6 %."],["oa:W7133867466","Ti-6Al-4V-0.55Fe","proportions of high-angle grain boundaries",66.4,null,null,null,"%","","","","","",false,"unmapped_property","discussion","When no load is applied at P0, the proportions of highangle grain boundaries (HAGB marked as blue lines with misorientation higher than 15°) and low-angle grain boundaries (LAGB marked as red lines with misorientation lower than 15°) are 66.4 % and 33.6 %, respectively."],["oa:W7133867466","Ti-6Al-4V-0.55Fe","proportions of low-angle grain boundaries",33.6,null,null,null,"%","","","","","",false,"unmapped_property","discussion","When no load is applied at P0, the proportions of highangle grain boundaries (HAGB marked as blue lines with misorientation higher than 15°) and low-angle grain boundaries (LAGB marked as red lines with misorientation lower than 15°) are 66.4 % and 33.6 %, respectively."],["oa:W7133867466","Ti-6Al-4V-0.55Fe","fraction of LAGB",62.4,null,null,null,"%","","","","","",false,"unmapped_property","discussion","As summarized in Fig. 2 f, GND density, texture intensity, KAM value and fraction of LAGB all increase with the displacements."],["oa:W7134407105","Ti-6Al-4V","α-Widmanstatten plate sizes",0.0,null,null,null,"","","welded","","","",false,"unmapped_property","results_discussion",""],["oa:W7134415627","","coating thickness",20.0,15.0,25.0,null,"µm","","","","","",false,"unmapped_property","conclusions",""],["oa:W7134415627","","0C",1660.0,null,null,null,"0C","","","","","",false,"unmapped_property","conclusions",""],["oa:W7134415627","","kırım süresi",380.0,null,null,null,"MPa","650 oC","","","","",false,"unmapped_property","conclusions",""],["oa:W7134415627","","Vickers",450.0,350.0,550.0,null,"Vickers","","","","","",false,"unmapped_property","conclusions",""],["oa:W7134535765","Ti-6Al-4V","pore sizes",788.0,746.0,830.0,null,"µm","","","","","",false,"unmapped_property","conclusions",""],["oa:W7134584876","Ti-6Al-4V","yüzey pürüzlülüğü testleri",5.0,null,null,null,"mg","","as-built","","profilometre","",false,"unmapped_property","conclusions",""],["oa:W7134584876","","porların en büyüğü",7.0,null,null,null,"µm","","","","","",false,"unmapped_property","conclusions",""],["oa:W7134584876","","Termal iletkenlik",16.44,null,null,null,"W/(m*K)","","","","","",false,"unmapped_property","conclusions",""],["oa:W7134584876","","düşük termal iletkenlikleri",4516.0,null,null,null,"W/m.K","","","","","",false,"unmapped_property","conclusions",""],["oa:W7134584876","","porların en küçüğü",1.0,null,null,null,"µm","","","","","",false,"unmapped_property","conclusions",""],["oa:W7134595117","VT16","схема распада",0.0,null,null,null,"","","quenched from 850 °C, cold rolled 16%","martensitic α'","","",false,"unmapped_property","front",""],["oa:W7134595117","VT16","степень деформации",16.0,16.0,16.0,null,"%","","quenched to α''-martensite and deformed","martensitic α''","","",false,"unmapped_property","front",""],["oa:W7134595117","VT16","периоды решетки",0.4954,null,null,null,"нм","","quenched from 850 °C","martensitic α'","XRD","",false,"unmapped_property","front",""],["oa:W7134595117","VT16","периоды решетки",0.299,null,null,null,"нм","","quenched from 850 °C","martensitic α'","XRD","",false,"unmapped_property","front",""],["oa:W7134595117","VT16","периоды решетки",0.4651,null,null,null,"нм","","quenched from 850 °C","martensitic α'","XRD","",false,"unmapped_property","front",""],["oa:W7134685420","VT3-1","pores with a diameter of 0,05 to 0,15 mm",0.1,0.05,0.15,null,"mm","","","","","",false,"unmapped_property","front","A distinctive feature is the presence of pores with a diameter of 0,05 to 0,15 mm, in most cases they are located in the area of the fracture focus."],["oa:W7134810208","UHMWPE","wear volume",9.97,null,null,0.454,"mm3/MC","","","","","",false,"unmapped_property","discussion","The corresponding wear volume for the UHMWPE ball was 9.97 ± 0.454 mm³/MC, while the surface roughness was 0.382 ± 0.0481 µm."],["oa:W7134810208","CP-Ti Grade 2","wear volume",1.581,null,null,0.206,"mm3/MC","","ALD","","","",false,"unmapped_property","discussion","For the CP-Ti ALD at a CoR of 10 mm, the wear volume and surface roughness were 1.581 ± 0.206 mm³/MC and 0.410 ± 0.0858 µm, respectively."],["oa:W7134840511","","Alloy Formation Energy (eV)",1.19,null,null,null,"eV","","","","GPR prediction","",true,"unmapped_property","results_discussion",""],["oa:W7135286840","Ti-6Al-4V","martensitic α′ phase was decomposed and α+β phases were formed",0.0,null,null,null,"","","stress-relieved 700°C/2h","α+β","","",false,"unmapped_property","results",""],["oa:W7135286840","Ti-6Al-4V","Toughness (kJ/m³)",1506.98,null,null,null,"kJ/m3","room temperature","stress-relieved 700°C/2h","martensitic α'","tensile test","",false,"unmapped_property","results",""],["oa:W7135286840","Ti-6Al-4V","Toughness (kJ/m³)",1346.03,null,null,null,"kJ/m3","room temperature","cryogenically treated 8h","martensitic α'","tensile test","",false,"unmapped_property","results",""],["oa:W7139292655","Ti-6Al-4V","Yüzey sertliği",678.0,485.0,871.0,null,"HV0,05","","","","","",false,"unmapped_property","conclusions",""],["oa:W7139292655","CP-Ti Grade 2","Yüzey sertliği",577.5,360.0,795.0,null,"HV0,05","","","","","",false,"unmapped_property","conclusions",""],["oa:W7139292655","CP-Ti Grade 2","oksijen difüzyon derinliği",20.0,20.0,20.0,null,"mm","","750 °C/8h","","","",false,"unmapped_property","conclusions",""],["oa:W7139292655","Ti-6Al-4V","oksijen difüzyon derinliği",27.0,27.0,27.0,null,"mm","850 ºC","","","oxidation","",false,"unmapped_property","conclusions",""],["oa:W7139292655","Ti-6Al-4V","oksijen difüzyon derinliği",27.0,27.0,27.0,null,"mm","","750 °C/8h","","","",false,"unmapped_property","conclusions",""],["oa:W7139292655","CP-Ti Grade 2","oksijen difüzyon derinliği",20.0,20.0,20.0,null,"mm","750 ºC","","","oxidation","",false,"unmapped_property","conclusions",""],["oa:W7139407102","Ti-6Al-4V","Çekme hızı",0.002,null,null,null,"mm/s","","","","","",false,"unmapped_property","conclusions",""],["oa:W7139407102","Ti-6Al-4V","Çekme hızı",0.01,null,null,null,"mm/s","","","","","",false,"unmapped_property","conclusions",""],["oa:W7139407102","Ti-6Al-4V","Çekme hızı",0.014,null,null,null,"mm/s","","","","","",false,"unmapped_property","conclusions",""],["oa:W7139407102","Ti-6Al-4V","Çekme hızı",0.005,null,null,null,"mm/s","","","","","",false,"unmapped_property","conclusions",""],["oa:W7139407102","Ti-6Al-4V","Ergime Sıcaklığı",1649.0,null,null,null,"˚C","","","","","",false,"unmapped_property","conclusions",""],["oa:W7139407102","Ti-6Al-4V","Çekme hızı",0.009,null,null,null,"mm/s","","","","","",false,"unmapped_property","conclusions",""],["oa:W7139407102","Ti-6Al-4V","Çekme hızı",0.009,null,null,null,"mm/s","","","","","",false,"unmapped_property","conclusions",""],["oa:W7139407102","Ti-6Al-4V","Dönüşüm Sıcaklığı",985.0,980.0,990.0,null,"˚C","","","","","",false,"unmapped_property","conclusions",""],["oa:W7139407102","Ti-6Al-4V","Çekme hızı",0.013,null,null,null,"mm/s","","","","","",false,"unmapped_property","conclusions",""],["oa:W7139487082","VST2","KPyIIHBIMM IJIaCTHHaMH α Φa3BI C He6OJIBIIUMH",179.0,null,null,null,"","750 °C","isothermal holding at 750°C","α phase","","",false,"unmapped_property","abstract",""],["oa:W7139650851","VT23, VT3-1","impact toughness",49.0,48.0,50.0,null,"J·cm-2","","","","","",false,"unmapped_property","discussion","The structure of seams made by EBW with filler material ensures high mechanical properties: strength limit, 1250 MPa; impact toughness, 48–50 J·cm-2."],["oa:W7139650851","VT23","impact strength",49.0,48.0,50.0,null,"J·cm-2","","annealed 850°C/1.5h","","","",false,"unmapped_property","results","It was found that the annealing of welded joints made of the VT23 alloy at a temperature of 850 °C for 1.5 hours increases the impact strength of the welds to the level of the base metal."],["oa:W7139650851","VT23","Impact strength",30.0,25.0,35.0,null,"J·cm-2","","","","","",false,"unmapped_property","results","Table 1 Mechanical properties of welded joints made of highstrength titanium alloys Type of welding Tensile strength σt, MPa Impact strength, J·cm-2 EBW with filler material 1250 48–50 EBW without filler material 1220 25–35 Based on the results of welding process modeling, it was determined that the fusion line of the weld with the base metal is at a distance of 0.4 mm from the axis of the weld and is a deviation of 11.5 % from the experimental data."],["oa:W7139650851","VT23","Impact strength",49.0,48.0,50.0,null,"J·cm-2","","","","","",false,"unmapped_property","results","Table 1 Mechanical properties of welded joints made of highstrength titanium alloys Type of welding Tensile strength σt, MPa Impact strength, J·cm-2 EBW with filler material 1250 48–50 EBW without filler material 1220 25–35 Based on the results of welding process modeling, it was determined that the fusion line of the weld with the base metal is at a distance of 0.4 mm from the axis of the weld and is a deviation of 11.5 % from the experimental data."],["oa:W7139672551","","c/a oranı",1.633,null,null,null,"","","","HSP","","",false,"unmapped_property","conclusions",""],["oa:W7139672551","","oksit tabakasının kalınlığının",2.0,null,null,null,"µm","","","","","",false,"unmapped_property","conclusions",""],["oa:W7140189078","titanium alloy","deformation",0.0065,null,null,null,"mm","","","","","",false,"unmapped_property","results_discussion",""],["oa:W7140189078","Ti-6Al-4V","deformation",0.0043,null,null,null,"mm","","","","","",false,"unmapped_property","results_discussion",""],["oa:W7140305901","Ti-Zr-Ta","D~ZrZrTi",0.0,2.3124,2.6076,0.1476,"m2/s","1473 K","","","","",false,"unmapped_property","conclusions","The values of D~ZrZrTi exhibit a decreasing trend with the increase in Ta content, with the 95% confidence intervals for the maximum values at 1373 K, 1423 K, and 1473 K of (1.11 ± 0.0666) × 10−12 m2/s, (1.67 ± 0.1002) × 10−12 m2/s, and (2.46 ± 0.1476) × 10−12 m2/s."],["oa:W7140305901","Ti-Zr-Ta","D~TaTaTi",0.0,1.9176,2.1624,0.1224,"m2/s","1373 K","","","","",false,"unmapped_property","conclusions","Among them, the values of D~TaTaTi increases with the decrease in Ta content and the
