Repository: akhtar07/tisci-explorer

# TiSci Explorer

A read-only, static explorer for **TiSci**, an autonomous research agent for titanium alloys. TiSci reads the
titanium-alloy literature, builds a knowledge graph and a table of measured values, proposes hypotheses where the
graph has gaps, and tests them with DFT (MACE / VASP) and the ICME-lite multiscale chain.

**Live site:** https://akhtar07.github.io/tisci-explorer/

The site has seven sections:

| Section | What it shows |
|---|---|
| Overview | Corpus → graph → facts → hypotheses → verdicts, with the snapshot's counts |
| Worked example | One full loop for W in α-Ti: graph path, hypothesis, novelty check, DFT test, verdict, follow-up, DAMASK |

File: data/facts/other.json (part 99 of 112)
increase in Zr content, reaching the 95% confidence intervals for the maximum values at 1373 K, 1423 K, and 1473 K of (2.04 ± 0.1224) × 10−13 m2/s, (3.28 ± 0.1968) × 10−13 m2/s, and (5.13 ± 0.3078) × 10−13 m2/s, respectively."],["oa:W7140305901","Ti-Zr-Ta","D~TaTaTi",0.0,4.8222,5.4378,0.3078,"m2/s","1473 K","","","","",false,"unmapped_property","conclusions","Among them, the values of D~TaTaTi increases with the decrease in Ta content and the increase in Zr content, reaching the 95% confidence intervals for the maximum values at 1373 K, 1423 K, and 1473 K of (2.04 ± 0.1224) × 10−13 m2/s, (3.28 ± 0.1968) × 10−13 m2/s, and (5.13 ± 0.3078) × 10−13 m2/s, respectively."],["oa:W7140305901","Ti-Zr-Ta","D~ZrZrTi",0.0,1.0434,1.1766,0.0666,"m2/s","1373 K","","","","",false,"unmapped_property","conclusions","The values of D~ZrZrTi exhibit a decreasing trend with the increase in Ta content, with the 95% confidence intervals for the maximum values at 1373 K, 1423 K, and 1473 K of (1.11 ± 0.0666) × 10−12 m2/s, (1.67 ± 0.1002) × 10−12 m2/s, and (2.46 ± 0.1476) × 10−12 m2/s."],["oa:W7140305901","Ti-Zr-Ta","D~TaTaTi",0.0,3.0832,3.4768,0.1968,"m2/s","1423 K","","","","",false,"unmapped_property","conclusions","Among them, the values of D~TaTaTi increases with the decrease in Ta content and the increase in Zr content, reaching the 95% confidence intervals for the maximum values at 1373 K, 1423 K, and 1473 K of (2.04 ± 0.1224) × 10−13 m2/s, (3.28 ± 0.1968) × 10−13 m2/s, and (5.13 ± 0.3078) × 10−13 m2/s, respectively."],["oa:W7140305901","Ti-Zr-Ta","D~ZrZrTi",0.0,1.5698,1.7702,0.1002,"m2/s","1423 K","","","","",false,"unmapped_property","conclusions","The values of D~ZrZrTi exhibit a decreasing trend with the increase in Ta content, with the 95% confidence intervals for the maximum values at 1373 K, 1423 K, and 1473 K of (1.11 ± 0.0666) × 10−12 m2/s, (1.67 ± 0.1002) × 10−12 m2/s, and (2.46 ± 0.1476) × 10−12 m2/s."],["oa:W7141262666","high-Nb TiAl","wear track depth",39.19,null,null,null,"µm","","","","","",false,"unmapped_property","results_discussion","As shown in d and , the wear track widths for VED-1 to VED-5 were 1399.02 μm, 971.71 μm, 977.56 μm, 1190.30 μm, and 1592.19 μm, respectively, with corresponding depths of 39.19 μm, 21.83 μm, 25.30 μm, 26.75 μm, and 55.09 μm."],["oa:W7141262666","high-Nb TiAl","wear track width",971.71,null,null,null,"µm","","","","","",false,"unmapped_property","results_discussion","As shown in d and , the wear track widths for VED-1 to VED-5 were 1399.02 μm, 971.71 μm, 977.56 μm, 1190.30 μm, and 1592.19 μm, respectively, with corresponding depths of 39.19 μm, 21.83 μm, 25.30 μm, 26.75 μm, and 55.09 μm."],["oa:W7141262666","high-Nb TiAl","wear track depth",55.09,null,null,null,"µm","","","","","",false,"unmapped_property","results_discussion","As shown in d and , the wear track widths for VED-1 to VED-5 were 1399.02 μm, 971.71 μm, 977.56 μm, 1190.30 μm, and 1592.19 μm, respectively, with corresponding depths of 39.19 μm, 21.83 μm, 25.30 μm, 26.75 μm, and 55.09 μm."],["oa:W7141262666","high-Nb TiAl","wear track width",1399.02,null,null,null,"µm","","","","","",false,"unmapped_property","results_discussion","As shown in d and , the wear track widths for VED-1 to VED-5 were 1399.02 μm, 971.71 μm, 977.56 μm, 1190.30 μm, and 1592.19 μm, respectively, with corresponding depths of 39.19 μm, 21.83 μm, 25.30 μm, 26.75 μm, and 55.09 μm."],["oa:W7141262666","high-Nb TiAl","wear track depth",21.83,null,null,null,"µm","","","","tribological test","",false,"unmapped_property","abstract","However, the high-Nb TiAl alloys fabricated at 66.67 J/mm3 exhibited excellent wear resistance, as evidenced by wear track widths and depths of 971.71 μm and 21.83 μm, respectively."],["oa:W7141262666","high-Nb TiAl","wear track depth",25.3,null,null,null,"µm","","","","","",false,"unmapped_property","results_discussion","As shown in d and , the wear track widths for VED-1 to VED-5 were 1399.02 μm, 971.71 μm, 977.56 μm, 1190.30 μm, and 1592.19 μm, respectively, with corresponding depths of 39.19 μm, 21.83 μm, 25.30 μm, 26.75 μm, and 55.09 μm."],["oa:W7141262666","high-Nb TiAl","wear track width",971.71,null,null,null,"µm","","","","tribological test","",false,"unmapped_property","abstract","However, the high-Nb TiAl alloys fabricated at 66.67 J/mm3 exhibited excellent wear resistance, as evidenced by wear track widths and depths of 971.71 μm and 21.83 μm, respectively."],["oa:W7141262666","high-Nb TiAl","wear track depth",26.75,null,null,null,"µm","","","","","",false,"unmapped_property","results_discussion","As shown in d and , the wear track widths for VED-1 to VED-5 were 1399.02 μm, 971.71 μm, 977.56 μm, 1190.30 μm, and 1592.19 μm, respectively, with corresponding depths of 39.19 μm, 21.83 μm, 25.30 μm, 26.75 μm, and 55.09 μm."],["oa:W7141262666","high-Nb TiAl","wear track width",977.56,null,null,null,"µm","","","","","",false,"unmapped_property","results_discussion","As shown in d and , the wear track widths for VED-1 to VED-5 were 1399.02 μm, 971.71 μm, 977.56 μm, 1190.30 μm, and 1592.19 μm, respectively, with corresponding depths of 39.19 μm, 21.83 μm, 25.30 μm, 26.75 μm, and 55.09 μm."],["oa:W7141262666","high-Nb TiAl","wear track depth",21.83,null,null,null,"µm","","","","","",false,"unmapped_property","results_discussion","As shown in d and , the wear track widths for VED-1 to VED-5 were 1399.02 μm, 971.71 μm, 977.56 μm, 1190.30 μm, and 1592.19 μm, respectively, with corresponding depths of 39.19 μm, 21.83 μm, 25.30 μm, 26.75 μm, and 55.09 μm."],["oa:W7141262666","high-Nb TiAl","wear track width",1190.3,null,null,null,"µm","","","","","",false,"unmapped_property","results_discussion","As shown in d and , the wear track widths for VED-1 to VED-5 were 1399.02 μm, 971.71 μm, 977.56 μm, 1190.30 μm, and 1592.19 μm, respectively, with corresponding depths of 39.19 μm, 21.83 μm, 25.30 μm, 26.75 μm, and 55.09 μm."],["oa:W7141262666","high-Nb TiAl","wear track width",1592.19,null,null,null,"µm","","","","","",false,"unmapped_property","results_discussion","As shown in d and , the wear track widths for VED-1 to VED-5 were 1399.02 μm, 971.71 μm, 977.56 μm, 1190.30 μm, and 1592.19 μm, respectively, with corresponding depths of 39.19 μm, 21.83 μm, 25.30 μm, 26.75 μm, and 55.09 μm."],["oa:W7141780985","","teneur en Cu",2.4,null,null,null,"%at.","","","","","",false,"unmapped_property","conclusions",""],["oa:W7141780985","","densité",8.8,null,null,null,"g.cm-3","","","","","",false,"unmapped_property","conclusions",""],["oa:W7144782104","Ti75Fe25","density",5.398,null,null,null,"Mg/m3","","","","","",false,"unmapped_property","results",""],["oa:W7144782104","Ti65Fe35","density",5.796,null,null,null,"Mg/m3","","","","","",false,"unmapped_property","results",""],["oa:W7145440344","","defect volumes",38000000.0,0.0,76000000.0,null,"µm3","","","","X-ray CT","",false,"unmapped_property","results","In the Ti preform, pore volumes ranged from 4.5 × 107 μm3 to 1.5 × 108 μm3, whereas in the composite, defect volumes ranged from nearly zero to 7.6 × 107 μm3."],["oa:W7145440344","","pore volumes",45000000.0,45000000.0,150000000.0,null,"µm3","","","","X-ray CT","",false,"unmapped_property","results","In the Ti preform, pore volumes ranged from 4.5 × 107 μm3 to 1.5 × 108 μm3, whereas in the composite, defect volumes ranged from nearly zero to 7.6 × 107 μm3."],["oa:W7145718421","8.7Mn","electrical resistivity",1.1,null,null,null,"µΩ·m","room temperature","solution-treated and quenched","","electrical resistivity measurement","",false,"unmapped_property","results_discussion",""],["oa:W7145718421","Ti-15Cr","diffusion coeﬃcient",0.0,null,null,null,"m2s-1","900 K","","","","",false,"unmapped_property","results_discussion",""],["oa:W7145718421","Ti-11.3Mn","diffusion coeﬃcient",0.0,null,null,null,"m2s-1","900 K","","","","",false,"unmapped_property","results_discussion",""],["oa:W7145718421","14.8Mn","electrical resistivity",1.1,null,null,null,"µΩ·m","room temperature","solution-treated and quenched","","electrical resistivity measurement","",false,"unmapped_property","results_discussion",""],["oa:W7145718421","14.8Mn","electrical resistivity",0.7,null,null,null,"µΩ·m","liquid-nitrogen temperature","solution-treated and quenched","","electrical resistivity measurement","",false,"unmapped_property","results_discussion",""],["oa:W7145718421","6.0Mn","electrical resistivity",1.2,null,null,null,"µΩ·m","room temperature","solution-treated and quenched","","electrical resistivity measurement","",false,"unmapped_property","results_discussion",""],["oa:W7145718421","11.3Mn","electrical resistivity",0.6,null,null,null,"µΩ·m","liquid-nitrogen temperature","solution-treated and quenched","","electrical resistivity measurement","",false,"unmapped_property","results_discussion",""],["oa:W7145718421","8.7Mn","electrical resistivity",0.7,null,null,null,"µΩ·m","liquid-nitrogen temperature","solution-treated and quenched","","electrical resistivity measurement","",false,"unmapped_property","results_discussion",""],["oa:W7145718421","6.0Mn","electrical resistivity",0.8,null,null,null,"µΩ·m","liquid-nitrogen temperature","solution-treated and quenched","","electrical resistivity measurement","",false,"unmapped_property","results_discussion",""],["oa:W7145718421","11.3Mn","electrical resistivity",1.0,null,null,null,"µΩ·m","room temperature","solution-treated and quenched","","electrical resistivity measurement","",false,"unmapped_property","results_discussion",""],["oa:W7145957357","TNTZ25","yielding point",0.009,null,null,null,"strain","","","","","",false,"unmapped_property","results_discussion",""],["oa:W7146139223","Ti-6Al-4V","0.15",0.15,null,null,null,"mass%","","","","","",false,"unmapped_property","abstract","150 工藤健太郎，品川一成，三浦秀士 10 99.995 the curved surface of 100 % relative density 4Mo-0.4B-8h 1300 95 % relative density 8 4Mo-0.4B-4h 99.966 1200 : experiment data 0.4B-4h 6 99.752 -Ln[Ln{j/(n+1)}] 1000 4 n 98.185 006 F 800 7 87.342 70.4 0.35 0.3 0.10.2 0.18 0.10.14 0.12 0.1 0.08 0.06 0.0g0.02 0 36.788 Oxygen content [mass%] 0.15 Grain diameter [mm] 2 0.062 Fig.14Three-dimensional graph showing therelationship between oxygen 0 20 40 60 content,relative density and grain diameter withrespect to tensile"],["oa:W7146260797","CP-Ti Grade 2","linear shrinkage ratio",8.35,2.5,14.2,null,"%","","","","","",false,"unmapped_property","discussion",""],["oa:W7146260797","CP-Ti Grade 2","linear shrinkage ratio",2.0,2.0,2.0,null,"%","","","","","",false,"unmapped_property","discussion",""],["oa:W7146316479","","X 線の入射深さは，X 線の強度から計算すると約0.42μm である",0.42,null,null,null,"µm","","","","X-ray diffraction","",false,"unmapped_property","other",""],["oa:W7146316479","","Sulfuric acid solution, pH3.0 or 4.0 Temperature 60℃(333K) Period 3 , 7 and 14 days",14.0,null,null,null,"days","60 ℃","","","","",false,"unmapped_property","other",""],["oa:W7146316479","CP-Ti Grade 2","Fe濃度",0.8,null,null,null,"%","room temperature","annealed at 850°C","grain boundary","EDS","",false,"unmapped_property","other",""],["oa:W7146316479","CP-Ti Grade 2","窒化層の侵入深さ",1.2,null,null,null,"µm","room temperature","annealed in nitrogen gas","","GDS","",false,"unmapped_property","other",""],["oa:W7146316479","","Sulfuric acid solution, pH3.0 or 4.0 Temperature 60℃(333K) Period 3 , 7 and 14 days",7.0,null,null,null,"days","60 ℃","","","","",false,"unmapped_property","other",""],["oa:W7146316479","","Sulfuric acid solution, pH3.0 or 4.0 Temperature 60℃(333K) Period 3 , 7 and 14 days",3.0,null,null,null,"days","60 ℃","","","","",false,"unmapped_property","other",""],["oa:W7146316479","","X 線の入射深さは，X 線の強度から計算すると約0.42μm である",0.42,null,null,null,"µm","","","","X-ray diffraction","",false,"unmapped_property","other",""],["oa:W7146316479","","結晶粒径",810.0,null,null,null,"°C","","","","","",false,"unmapped_property","other",""],["oa:W7146316479","","結晶粒径",830.0,null,null,null,"°C","","","","","",false,"unmapped_property","other",""],["oa:W7146316479","","Heating time;3hrs Furnace Cooling Holding time;4hrs RT RT",200.0,null,null,null,"°C/hr","","550℃, 600℃, 650℃, 680℃, 700℃","","","",false,"unmapped_property","other",""],["oa:W7146514612","Ti-6Al-4V","2% offset load",0.0,0.0,0.0,null,"","","","","static bending test","",false,"unmapped_property","discussion",""],["oa:W7146514612","Ti-6Al-4V","0.2% offset load",3165.0,3165.0,3165.0,125.3,"N","","","","static bending test","",false,"unmapped_property","results",""],["oa:W7146514612","Ti-6Al-4V","0.2% offset load",0.0,0.0,0.0,null,"","","","","static bending test","",false,"unmapped_property","discussion",""],["oa:W7146514612","Ti-6Al-4V","0.2% offset load",2000.0,2000.0,null,null,"N","","","","static bending test","",false,"unmapped_property","results",""],["oa:W7146514612","Ti-6Al-4V","0.2% offset load",1806.7,1806.7,1806.7,96.2,"N","","","","static bending test","",false,"unmapped_property","results",""],["oa:W7147625253","Ti-6Al-4V","γd/γ (%)",32.1,null,null,null,"%","","","","","",false,"unmapped_property","results_discussion",""],["oa:W7147625253","Ti-6Al-4V","γd/γ (%)",22.9,null,null,null,"%","","","","","",false,"unmapped_property","results_discussion",""],["oa:W7147625253","Ti-6Al-4V","improvement of  15%",15.0,null,null,null,"%","","","","","",false,"unmapped_property","results_discussion",""],["oa:W7147625253","Ti-6Al-4V","Survival rates",67.5,60.0,75.0,null,"%","","","","","",false,"unmapped_property","results_discussion",""],["oa:W7147625253","Ti-6Al-4V","Dispersive Comp.",13.1,null,null,null,"mN/m","","","","","",false,"unmapped_property","results_discussion",""],["oa:W7147625253","Ti-6Al-4V","γp/γ (%)",77.1,null,null,null,"%","","","","","",false,"unmapped_property","results_discussion",""],["oa:W7147625253","Ti-6Al-4V","increasing the resilience of the bond cell-biomaterial between 5 and 30%",17.5,5.0,30.0,null,"%","","","","","",false,"unmapped_property","results_discussion",""],["oa:W7147625253","Ti-6Al-4V","improvement of  19%",19.0,null,null,null,"%","","","","","",false,"unmapped_property","results_discussion",""],["oa:W7147625253","Ti-6Al-4V","Polar Comp.",44.2,null,null,null,"mN/m","","","","","",false,"unmapped_property","results_discussion",""],["oa:W7147625253","Ti-6Al-4V","Dispersive Comp.",9.4,null,null,null,"mN/m","","","","","",false,"unmapped_property","results_discussion",""],["oa:W7147625253","Ti-6Al-4V","amount of poly(NaSS)",0.0,null,null,0.0,"g/cm2","","","","QCM-D","",false,"unmapped_property","results_discussion",""],["oa:W7147625253","Ti-6Al-4V","amount of poly(NaSS)",0.0,null,null,0.0,"g/cm2","","","","QCM-D","",false,"unmapped_property","results_discussion",""],["oa:W7147625253","Ti-6Al-4V","Polar Comp.",19.9,null,null,null,"mN/m","","","","","",false,"unmapped_property","results_discussion",""],["oa:W7147625253","Ti-6Al-4V","γp/γ (%)",67.9,null,null,null,"%","","","","","",false,"unmapped_property","results_discussion",""],["oa:W7149885734","Ti-5Al-5Mo-5V-3Cr","oxygen and carbon profiles",100.0,null,null,null,"nm","","AR-U30-N550","","","",false,"unmapped_property","discussion",""],["oa:W7149885734","Ti-5Al-5Mo-5V-3Cr","compressive stresses",-100.0,null,null,null,"MPa","","","","","",false,"unmapped_property","discussion",""],["oa:W7149885734","Ti-5Al-5Mo-5V-3Cr","nitrogen in interstitial solid solution",50.0,null,null,null,"µm","","high-temperature plasma nitriding","","","",false,"unmapped_property","discussion",""],["oa:W7149885734","Ti-5Al-5Mo-5V-3Cr","stress",-1700.0,null,null,null,"MPa","","","","","",false,"unmapped_property","discussion",""],["oa:W7149885734","Ti-5Al-5Mo-5V-3Cr","KB",0.0,null,null,null,"","","","","","",false,"unmapped_property","conclusions",""],["oa:W7149885734","Ti-5Al-5Mo-5V-3Cr","β lattice parameters",0.62,null,null,null,"%","","","","","",false,"unmapped_property","discussion",""],["oa:W7149885734","Ti-5Al-5Mo-5V-3Cr","stress",-900.0,null,null,null,"MPa","","","","","",false,"unmapped_property","discussion",""],["oa:W7149885734","AR-N830","residual stress",-869.0,null,null,17.0,"MPa","","","","XRD","",false,"unmapped_property","discussion",""],["oa:W7149885734","AR-N830","residual stress",-1724.0,null,null,446.0,"MPa","","","","XRD","",false,"unmapped_property","discussion",""],["oa:W7149885734","Ti-5Al-5Mo-5V-3Cr","calculated stress",100.0,null,null,null,"MPa","","","","","",false,"unmapped_property","discussion",""],["oa:W7149885734","Ti-5Al-5Mo-5V-3Cr","morphology of precipitates",0.0,null,null,null,"","","","","","",false,"unmapped_property","conclusions",""],["oa:W7149996793","Ti-31Mo","Density",7.226,null,null,null,"g·cm-3","","","","","",false,"unmapped_property","table","Ti-31 wt.% Mo\t62.78\t7.226"],["oa:W7149996793","Ti-28Mo","Density",6.953,null,null,null,"g·cm-3","","","","","",false,"unmapped_property","table","Ti-28 wt.% Mo\t61.34\t6.953"],["oa:W7149996793","Ti","Density",4.5,null,null,null,"g·cm-3","","","","","",false,"unmapped_property","table","Ti\t47.87\t4.500"],["oa:W7150839530","TC21","interplanar angle for αs phase",89.6,null,null,null,"°","","","","","",false,"unmapped_property","results","The crystal plane spacing of (101) is 0.331 nm and the angle between the two neighboring planes is 61.8° for the β phase; similarly, the planar spacing of (011¯0) is 0.482 nm, and the interplanar angle is 89.6° for the αs phase (a,b)."],["oa:W7150839530","TC21","Bi (MPa at. −2/3)",71.0,null,null,null,"MPaat.-2/3","","","","","",false,"unmapped_property","table","Nb\t1.94\t1.01\t71"],["oa:W7150839530","TC21","Bi (MPa at. −2/3)",1665.0,null,null,null,"MPaat.-2/3","","","","","",false,"unmapped_property","table","Cr\t1.61\t1.50\t1665"],["oa:W7150839530","TC21","Bi (MPa at. −2/3)",2303.0,null,null,null,"MPaat.-2/3","","","","","",false,"unmapped_property","table","Sn\t2.22\t0.90\t2303"],["oa:W7150839530","TC21","at. %",9.01,null,null,null,"at%","","","","","",false,"unmapped_property","table","Al\t5.03\t9.01\t285"],["oa:W7150839530","TC21","at. %",1.01,null,null,null,"at%","","","","","",false,"unmapped_property","table","Nb\t1.94\t1.01\t71"],["oa:W7150839530","TC21","planar spacing of (011¯0)",0.482,null,null,null,"nm","","","","","",false,"unmapped_property","results","The crystal plane spacing of (101) is 0.331 nm and the angle between the two neighboring planes is 61.8° for the β phase; similarly, the planar spacing of (011¯0) is 0.482 nm, and the interplanar angle is 89.6° for the αs phase (a,b)."],["oa:W7150839530","TC21","interplanar angle for β phase",61.8,null,null,null,"°","","","","","",false,"unmapped_property","results","The crystal plane spacing of (101) is 0.331 nm and the angle between the two neighboring planes is 61.8° for the β phase; similarly, the planar spacing of (011¯0) is 0.482 nm, and the interplanar angle is 89.6° for the αs phase (a,b)."],["oa:W7150839530","TC21","Bi (MPa at. −2/3)",575.0,null,null,null,"MPaat.-2/3","","","","","",false,"unmapped_property","table","Mo\t2.96\t1.49\t575"],["oa:W7150839530","TC21","Bi (MPa at. −2/3)",1201.0,null,null,null,"MPaat.-2/3","","","","","",false,"unmapped_property","table","Zr\t2.10\t1.11\t1201"],["oa:W7150839530","TC21","at. %",0.9,null,null,null,"at%","","","","","",false,"unmapped_property","table","Sn\t2.22\t0.90\t2303"],["oa:W7150839530","TC21","∆σs",17.0,null,null,null,"%","","600A","","","",false,"unmapped_property","discussion","The second highest item is ∆σs, accounting for 17% of the total yield strength."],["oa:W7150839530","TC21","at. %",1.11,null,null,null,"at%","","","","","",false,"unmapped_property","table","Zr\t2.10\t1.11\t1201"],["oa:W7150839530","TC21","Bi (MPa at. −2/3)",1715.0,null,null,null,"MPaat.-2/3","","","","","",false,"unmapped_property","table","Fe\t0.07\t0.06\t1715"],["oa:W7150839530","TC21","Bi (MPa at. −2/3)",285.0,null,null,null,"MPaat.-2/3","","","","","",false,"unmapped_property","table","Al\t5.03\t9.01\t285"],["oa:W7150839530","TC21","Mα",7.11,null,null,null,"MPa/mm2","","600A","","","",false,"unmapped_property","discussion","Here σα, σβ, Mα and Mβ are 945 MPa, 771 MPa, 7.11 MPa/mm2 and 12.76 MPa/mm2 [], respectively."],["oa:W7150839530","TC21","at. %",1.5,null,null,null,"at%","","","","","",false,"unmapped_property","table","Cr\t1.61\t1.50\t1665"],["oa:W7150839530","TC21","microstructure",0.0,null,null,null,"","","aged at 500 °C for 4 h","equiaxed α, short rod-like α, β matrix","","",false,"unmapped_property","results","After aging at 500 °C for 4 h (named as TC21–600A), the microstructure (c) reveals a complex distribution consisting of equiaxed α grains, short rod-like α and the β matrix with irregular shape."],["oa:W7150839530","TC21","at. %",0.06,null,null,null,"at%","","","","","",false,"unmapped_property","table","Fe\t0.07\t0.06\t1715"],["oa:W7150839530","TC21","at. %",1.49,null,null,null,"at%","","","","","",false,"unmapped_property","table","Mo\t2.96\t1.49\t575"],["oa:W7150839530","TC21","crystal plane spacing of (101)",0.331,null,null,null,"nm","","","","","",false,"unmapped_property","results","The crystal plane spacing of (101) is 0.331 nm and the angle between the two neighboring planes is 61.8° for the β phase; similarly, the planar spacing of (011¯0) is 0.482 nm, and the interplanar angle is 89.6° for the αs phase (a,b)."],["oa:W7150839530","TC21","Mβ",12.76,null,null,null,"MPa/mm2","","600A","","","",false,"unmapped_property","discussion","Here σα, σβ, Mα and Mβ are 945 MPa, 771 MPa, 7.11 MPa/mm2 and 12.76 MPa/mm2 [], respectively."],["oa:W7152491392","Ti-6Al-4V","Stiffness [N/mm]",2265.0,null,null,null,"N/mm","","","","","",true,"unmapped_property","methods","Numerical Data (Element Size=0.4 mm) Difference [%] Average Peak Load [N] Average Stiffness [N/mm] Peak Load [N] Stiffness [N/mm] Peak Load [%] Stiffness [%] 2746.67 2459.67 2687 2265 2.2 7.9"],["oa:W7152491392","Ti-6Al-4V","Peak Load [N]",2687.0,null,null,null,"N","","","","","",true,"unmapped_property","methods","Numerical Data (Element Size=0.4 mm) Difference [%] Average Peak Load [N] Average Stiffness [N/mm] Peak Load [N] Stiffness [N/mm] Peak Load [%] Stiffness [%] 2746.67 2459.67 2687 2265 2.2 7.9"],["oa:W7152666935","Ti-4Mn","grain boundaries",39.0,null,null,null,"%","","","","","",true,"unmapped_property","results",""],["oa:W7152666935","Ti-2%Mn","1/3<1-100>-type dislocation density",15.0,null,null,null,"%","","","","","",true,"unmapped_property","results",""],["oa:W7152666935","Ti","grain boundaries",58.0,null,null,null,"%","","","","","",true,"unmapped_property","results",""],["oa:W7152666935","Ti-2%Mn","FCC percentage",12.0,null,null,null,"%","","","","","",true,"unmapped_property","results",""],["oa:W7152666935","Ti-2Mn","grain boundaries",46.0,null,null,null,"%","","","","","",true,"unmapped_property","results",""],["oa:W7152670387","Ti24102","Martensite volume fraction",5.36,null,null,null,"%","","solution-treated at 900°C/30min + water quenched","fully cubic body centred β","","",false,"unmapped_property","results",""],["oa:W7152670387","Ti-20Zr-3Mo-3Sn","stress shielding rate",45.5,null,null,null,"%","","","","","",false,"unmapped_property","conclusions",""],["oa:W7152670387","Ti24102","Martensite volume fraction",2.89,null,null,null,"%","","solution-treated at 900°C/30min + water quenched","fully cubic body centred β","","",false,"unmapped_property","results",""],["oa:W7152670387","Ti24102","Mises stress (MPa)",391.2,null,null,null,"MPa","room temperature","solution-treated at 900°C/30min + water quenched","fully cubic body centred β","tensile test","",false,"unmapped_property","results",""],["oa:W7152670387","Ti-24Zr-10Nb-2Sn","maximal recoverable strains",3.5,null,null,null,"%","","","","","",false,"unmapped_property","methods",""],["oa:W7152670387","Ti24102","Mises stress (MPa)",294.6,null,null,null,"MPa","room temperature","solution-treated at 900°C/30min + water quenched","fully cubic body centred β","tensile test","",false,"unmapped_property","results",""],["oa:W7152670387","Ti-22Zr-11Nb-2Sn","maximal recoverable strains",4.7,null,null,null,"%","","","","","",false,"unmapped_property","methods",""],["oa:W7152670387","Ti24102","Martensite volume fraction",1.46,null,null,null,"%","","solution-treated at 900°C/30min + water quenched","fully cubic body centred β","","",false,"unmapped_property","results",""],["oa:W7152670387","Ti24102","Mises stress (MPa)",430.3,null,null,null,"MPa","room temperature","solution-treated at 900°C/30min + water quenched","fully cubic body centred β","tensile test","",false,"unmapped_property","results",""],["oa:W7152670387","Ti24102","Max. alternating strain (%)",0.097,null,null,null,"%","room temperature","solution-treated at 900°C/30min + water quenched","fully cubic body centred β","tensile test","",false,"unmapped_property","results",""],["oa:W7152670387","Ti-24Zr-10Nb-2Sn","flash treatment",600.0,null,null,null,"°C","","flash treatment at 600 °C for 5 minutes","equiaxed β","","",false,"unmapped_property","methods",""],["oa:W7152670387","Ti-22Zr-11Nb-2Sn","flash treatment",630.0,null,null,null,"°C","","flash treatment at 630 °C for 5 minutes","equiaxed β","","",false,"unmapped_property","methods",""],["oa:W7154065359","EBSM Ti90","Rp",0.21,null,null,null,"MΩ⋅cm2","3.5 wt.% NaCl solution","40 mA","","EIS","",false,"unmapped_property","results_discussion","The Rp values for the EBSM alloys (40 mA: 0.21 MΩ⋅cm²; 45 mA: 0.23 MΩ⋅cm²; 50 mA: 0.28 MΩ⋅cm²; 55 mA: 0.34 MΩ⋅cm²) are all larger than that of the forged alloy (0.14 MΩ⋅cm²), indicating that the order of enhanced corrosion resistance in 3.5 wt.% NaCl solution is: forged < 40 mA < 45 mA < 50 mA < 55 mA."],["oa:W7154065359","EBSM Ti90","Rp",0.28,null,null,null,"MΩ⋅cm2","3.5 wt.% NaCl solution","50 mA","","EIS","",false,"unmapped_property","results_discussion","The Rp values for the EBSM alloys (40 mA: 0.21 MΩ⋅cm²; 45 mA: 0.23 MΩ⋅cm²; 50 mA: 0.28 MΩ⋅cm²; 55 mA: 0.34 MΩ⋅cm²) are all larger than that of the forged alloy (0.14 MΩ⋅cm²), indicating that the order of enhanced corrosion resistance in 3.5 wt.% NaCl solution is: forged < 40 mA < 45 mA < 50 mA < 55 mA."],["oa:W7154065359","Ti90","phase transition temperature",843.0,null,null,null,"°C","","as-cast","","","",false,"unmapped_property","methods","As shown in Fig. 13a, the phase transition temperatures of Ti90 alloy ingot for the α→α+β and α+β→β transformations are 843 °C and 964 °C, respectively."],["oa:W7154065359","EBSM Ti90","Rp",0.23,null,null,null,"MΩ⋅cm2","3.5 wt.% NaCl solution","45 mA","","EIS","",false,"unmapped_property","results_discussion","The Rp values for the EBSM alloys (40 mA: 0.21 MΩ⋅cm²; 45 mA: 0.23 MΩ⋅cm²; 50 mA: 0.28 MΩ⋅cm²; 55 mA: 0.34 MΩ⋅cm²) are all larger than that of the forged alloy (0.14 MΩ⋅cm²), indicating that the order of enhanced corrosion resistance in 3.5 wt.% NaCl solution is: forged < 40 mA < 45 mA < 50 mA < 55 mA."],["oa:W7154065359","EBSM Ti90","Rp",0.34,null,null,null,"MΩ⋅cm2","3.5 wt.% NaCl solution","55 mA","","EIS","",false,"unmapped_property","results_discussion","The Rp values for the EBSM alloys (40 mA: 0.21 MΩ⋅cm²; 45 mA: 0.23 MΩ⋅cm²; 50 mA: 0.28 MΩ⋅cm²; 55 mA: 0.34 MΩ⋅cm²) are all larger than that of the forged alloy (0.14 MΩ⋅cm²), indicating that the order of enhanced corrosion resistance in 3.5 wt.% NaCl solution is: forged < 40 mA < 45 mA < 50 mA < 55 mA."],["oa:W7154065359","forged Ti90","Rp",0.14,null,null,null,"MΩ⋅cm2","3.5 wt.% NaCl solution","","","EIS","",false,"unmapped_property","results_discussion","The Rp values for the EBSM alloys (40 mA: 0.21 MΩ⋅cm²; 45 mA: 0.23 MΩ⋅cm²; 50 mA: 0.28 MΩ⋅cm²; 55 mA: 0.34 MΩ⋅cm²) are all larger than that of the forged alloy (0.14 MΩ⋅cm²), indicating that the order of enhanced corrosion resistance in 3.5 wt.% NaCl solution is: forged < 40 mA < 45 mA < 50 mA < 55 mA."],["oa:W7154254363","Ti-6Al-2Sn-4Zr-2Mo","test duration",30.0,null,null,null,"min","room temperature","","","dry sliding wear test","",false,"unmapped_property","results_discussion","Other test conditions were as follows: Load = 5 N (a maximum contact pressure approximately reaching 825.64 MPa according to the Hertzian contact stress model.), slid ing velocity = 0.1 ms−1, and test duration = 30 min."],["oa:W7154254363","Ti-6Al-2Sn-4Zr-2Mo","sliding velocity",0.1,null,null,null,"ms-1","room temperature","","","dry sliding wear test","",false,"unmapped_property","results_discussion","Other test conditions were as follows: Load = 5 N (a maximum contact pressure approximately reaching 825.64 MPa according to the Hertzian contact stress model.), slid ing velocity = 0.1 ms−1, and test duration = 30 min."],["oa:W7154254363","Ti-6Al-2Sn-4Zr-2Mo","Load",5.0,null,null,null,"N","room temperature","","","dry sliding wear test","",false,"unmapped_property","results_discussion","Other test conditions were as follows: Load = 5 N (a maximum contact pressure approximately reaching 825.64 MPa according to the Hertzian contact stress model.), slid ing velocity = 0.1 ms−1, and test duration = 30 min."],["oa:W7154254363","Ti-6Al-2Sn-4Zr-2Mo","maximum contact pressure",825.64,null,null,null,"MPa","room temperature","","","Hertzian contact stress model","",false,"unmapped_property","results_discussion","Other test conditions were as follows: Load = 5 N (a maximum contact pressure approximately reaching 825.64 MPa according to the Hertzian contact stress model.), slid ing velocity = 0.1 ms−1, and test duration = 30 min."],["oa:W7154254363","Ti-6Al-2Sn-4Zr-2Mo","maximum detected pore size",150.0,null,null,null,"µm","","as-built","","X ray computer tomography (XCT)","",false,"unmapped_property","results_discussion","The maximum detected pore size was below 0.15 mm (150 μm), further supporting the high den sification level of the material."],["oa:W7154450513","Ti-6Al-4V","stress",246.38,null,null,null,"MPa","","","","","",false,"unmapped_property","methods",""],["oa:W7154450513","Ti-6Al-4V","stress",244.56,null,null,null,"MPa","","","","","",false,"unmapped_property","methods",""],["oa:W7154450513","Ti-6Al-4V","deformation",0.4003,null,null,null,"mm","","","","","",false,"unmapped_property","methods",""],["oa:W7154450513","Ti-6Al-4V","strain",0.0036,null,null,null,"mm/mm","","","","","",false,"unmapped_property","methods",""],["oa:W7154450513","Ti-6Al-4V","strain",0.0035,null,null,null,"mm/mm","","","","","",false,"unmapped_property","methods",""],["oa:W7154458012","Ti-6Al-4V","compressive residual stresses",-750.0,null,null,null,"MPa","","WR","","","",false,"unmapped_property","conclusions","LSP treatment successfully induced compressive residual stresses (CRS) in both manufacturing conditions, albeit with distinct profiles:WR Ti-6Al-4V samples achieved a maximum CRS magnitude of −750 MPa."],["oa:W7154458012","Ti-6Al-4V","Fe",0.25,0.25,0.25,null,"%","","","","","",false,"unmapped_property","table","ASTM F3001-14\tBal.\t5.5–6.5\t3.5–4.5\t0.25\t0.13\t0.08\t0.05\t0.0012"],["oa:W7154458012","Ti-6Al-4V","N",0.05,0.05,0.05,null,"%","","","","","",false,"unmapped_property","table","ASTM F3001-14\tBal.\t5.5–6.5\t3.5–4.5\t0.25\t0.13\t0.08\t0.05\t0.0012"],["oa:W7154458012","Ti-6Al-4V","O",0.11,0.11,0.11,null,"%","","","","","",false,"unmapped_property","table","Ti-6Al-4V alloy powder\tBal.\t6.17\t3.48\t-\t0.11\t-\t0.0072\t0.0012"],["oa:W7154458012","Ti-6Al-4V","H",0.0012,0.0012,0.0012,null,"%","","","","","",false,"unmapped_property","table","Ti-6Al-4V alloy powder\tBal.\t6.17\t3.48\t-\t0.11\t-\t0.0072\t0.0012"],["oa:W7154458012","Ti-6Al-4V","compressive residual stresses",-450.0,null,null,null,"MPa","","AM","","","",false,"unmapped_property","conclusions","The profile exhibited high localization and significant anisotropy between the principal directions, characteristic of the texture in forged materials.AM Ti-6Al-4V samples displayed a more isotropic and uniform response, but with a lower maximum magnitude of −450 MPa."],["oa:W7154458012","Ti-6Al-4V","C",0.08,0.08,0.08,null,"%","","","","","",false,"unmapped_property","table","ASTM F3001-14\tBal.\t5.5–6.5\t3.5–4.5\t0.25\t0.13\t0.08\t0.05\t0.0012"],["oa:W7154458012","Ti-6Al-4V","H",0.0012,0.0012,0.0012,null,"%","","","","","",false,"unmapped_property","table","ASTM F3001-14\tBal.\t5.5–6.5\t3.5–4.5\t0.25\t0.13\t0.08\t0.05\t0.0012"],["oa:W7154458012","Ti-6Al-4V","C",0.0072,0.0072,0.0072,null,"%","","","","","",false,"unmapped_property","table","Ti-6Al-4V alloy powder\tBal.\t6.17\t3.48\t-\t0.11\t-\t0.0072\t0.0012"],["oa:W7154458012","Ti-6Al-4V","tensile state",0.0,null,null,null,"","","as-built AM + LSP","","","",false,"unmapped_property","discussion","Following the application of coating-less LSP, the results demonstrate that the direct thermal interaction of the laser pulse with the inherent roughness of the additive manufacturing surface maintains this tensile state within the first 200 µm."],["oa:W7154458012","Ti-6Al-4V","O",0.13,0.13,0.13,null,"%","","","","","",false,"unmapped_property","table","ASTM F3001-14\tBal.\t5.5–6.5\t3.5–4.5\t0.25\t0.13\t0.08\t0.05\t0.0012"],["oa:W7154458012","Ti-6Al-4V","residual stress",200.0,null,null,null,"MPa","","","","","",false,"unmapped_property","results","We can confirm the presence of tensile residual stresses with a maximum value close to 200 MPa."],["oa:W7154458012","Ti-6Al-4V","depth of compressive residual stress",0.62,null,null,null,"mm","","as-built WR + LSP","","","",false,"unmapped_property","discussion","Their work indicates that LSP treatment applied to WR Ti-6Al-4V induces compressive residual stresses of up to −800 MPa penetrating approximately 0.62 mm depth."],["oa:W7154466662","Ti-35Nb-6Mo","contact angle",40.0,null,null,null,"°","800 °C","","","","",false,"unmapped_property","results_discussion","Further oxidation at 700 ºC and 800 ºC led to more pronounced reductions in contact angle to approximately 50° and 40°, respectively, indicating substantial improvements in surface energy and wettability [56]."],["oa:W7154466662","Ti-35Nb-6Mo","contact angle",50.0,null,null,null,"°","700 °C","","","","",false,"unmapped_property","results_discussion","Further oxidation at 700 ºC and 800 ºC led to more pronounced reductions in contact angle to approximately 50° and 40°, respectively, indicating substantial improvements in surface energy and wettability [56]."],["oa:W7154635207","","increased proportion of the β-phase",0.0,null,null,null,"","","heat treated at 910 °C and 1020 °C","","","",false,"unmapped_property","conclusions","However, heat treatment at 910 °C and 1020 °C increased the proportion of the β-phase."],["oa:W7154635207","Ti64 ELI","polarization resistance value",63.0,null,null,null,"kΩ·cm2","","heat treated at 910 °C","","","",false,"unmapped_property","results_discussion","In the case of samples subjected to mechanical polishing without a layer, the polarization resistance value for samples after heat treatment at 910 °C was 63 kΩ·cm2 []."],["oa:W7154635207","","α-phase matrix and an interlamellar β-phase",0.0,null,null,null,"","","heat treated at 800 °C","interlamellar","","",false,"unmapped_property","conclusions","The heat-treated material at 800 °C comprised an α-phase matrix and an interlamellar β-phase."],["oa:W7154635207","","most favorable results",0.0,null,null,null,"","","heat treated at 910 °C and steam sterilization","","","",false,"unmapped_property","conclusions","- The most favorable results were observed for samples with a diffusion nitrogen layer from the HT_S_III group (with heat treatment at 910 °C and steam sterilization)."],["oa:W7154946275","Ti-6Al-4V","Measured Strut Size",289.5,null,null,6.4,"µm","","as-built SLM","","","",false,"unmapped_property","table","Horizontal cross-section\t289.5 ± 6.4\t260.8 ± 3.2\t9.9%\t10.12%"],["oa:W7154946275","Ti-6Al-4V","Tangent Modulus",1.332,null,null,null,"GPa","","","","","",false,"unmapped_property","table","Ti6Al4V\t4405\t107\t1098\t0.323\t1.332"],["oa:W7154946275","Ti-6Al-4V","Poisson’s Ration",0.323,null,null,null,"","","","","","",false,"unmapped_property","table","Ti6Al4V\t4405\t107\t1098\t0.323\t1.332"],["oa:W7154946275","Ti-6Al-4V","Mass Loss",10.12,null,null,null,"%","","as-built SLM","","","",false,"unmapped_property","table","Horizontal cross-section\t289.5 ± 6.4\t260.8 ± 3.2\t9.9%\t10.12%"],["oa:W7154946275","Ti-6Al-4V","Measured Strut Size",260.8,null,null,3.2,"µm","","as-built SLM","","","",false,"unmapped_property","table","Horizontal cross-section\t289.5 ± 6.4\t260.8 ± 3.2\t9.9%\t10.12%"],["oa:W7155358955","Ti-6Al-4V","Residual Stress",-50.0,null,null,null,"MPa","","100W_100mm/s","","","",false,"unmapped_property","results",""],["oa:W7155358955","Ti-6Al-4V","Residual Stress",-114.0,null,null,null,"MPa","","100W_80mm/s","","","",false,"unmapped_property","results",""],["oa:W7155358955","Ti-6Al-4V","Residual Stress",323.0,null,null,null,"MPa","","130W_50mm/s","","","",false,"unmapped_property","results",""],["oa:W7155358955","Ti-6Al-4V","Residual Stress",18.0,null,null,null,"MPa","","AM","","","",false,"unmapped_property","results",""],["oa:W7156150299","Ti-Mn-10% HA","Rp",510000.0,null,null,null,"Ω·cm2","","","","EIS","",false,"unmapped_property","conclusions","In contrast, the 15 wt% HA composite showed reduced performance (Icorr = 14.953 µA/cm²) owing to HA agglomeration, interfacial defects, and elevated porosity. • EIS results, analyzed via Nyquist and Bode plots, confirmed that the 10 wt% HA composites exhibited the highest polarization resistance (Rp = 5.46E + 05 Ω·cm² in 0.9 wt% NaCl; 5.10E + 05 Ω·cm² in 3.5 wt% NaCl) and near-ideal capacitive behavior (α = 0.954 and 0.955), indicating a stable and homogeneous passive film."],["oa:W7156150299","Ti-10H-10Mn","Rp",546000.0,null,null,null,"Ω·cm2","room temperature","SPS","","electrochemical impedance spectroscopy","",false,"unmapped_property","results_discussion","Among the compositions, the 10 wt% HA composite exhibits the most stable electrochemical response, with the highest (Rp) value of 5.46E + 05 Ω.cm² and a nearideal capacitive behavior (α = 0.954)."],["oa:W7156150299","Ti-10Mn","Ecorr",-531.609,null,null,null,"mV","","","","electrochemical testing","",false,"unmapped_property","results_discussion","Notably, the composite reinforced with 10 wt% HA demonstrated the most favorable corrosion performance, characterized by the lowest Icorr (6.868 µA/cm²) and a nobler corrosion potential (Ecorr = -531.609 mV)."],["oa:W7156150299","Ti-15H","Ecorr",-834.793,null,null,null,"mV","room temperature","sintered","","potentiodynamic polarization","",false,"unmapped_property","results_discussion","Conversely, at a higher 15% HA, the corrosion resistance deterio rates, as evidenced by a less noble Ecorr (-834.793 mV) and a substantially increased Icorr (27.056 µA/cm²), with the absence of a clear passive region."],["oa:W7156150299","Ti-Mn-10% HA","Icorr",6.868,null,null,null,"µA/cm2","","","","potentiodynamic polarization","",false,"unmapped_property","conclusions","The 10 wt% HA composite improved resistance (Icorr = 6.868 µA/cm²) due to a refined microstructure and a calcium phosphate-stabilized passive film."],["oa:W7156150299","Ti-Mn-15% HA","Rp",2160.0,null,null,null,"Ω·cm2","","","","EIS","",false,"unmapped_property","conclusions","The 15 wt% HA composite showed significantly lower resistance (Rp = 1.13E + 03 Ω·cm² in 0.9 wt% NaCl; 2.16E + 03 Ω·cm² in 3.5 wt% NaCl) and reduced α values (0.586 to 0.646), reflecting a defective interfacial layer due to microstructural flaws."],["oa:W7156150299","Ti","Icorr",3.518,null,null,null,"µA/cm2","","","","potentiodynamic polarization","",false,"unmapped_property","conclusions","Page 17 of 19 Falodun and Bayode Journal of Engineering and Applied Science (2026) 73:164 higher Icorr (27.056 µA/cm²) due to increased porosity and micro-galvanic coupling at HA-matrix interfaces. • In 3.5 wt% NaCl, pure Ti exhibited low Icorr (3.518 µA/cm²), while the Ti-Mn alloy showed increased susceptibility (Icorr = 22.684 µA/cm²)."],["oa:W7156150299","Ti-Mn/10% HA","Rp",510000.0,null,null,null,"Ω⋅cm2","","SPS-processed","","EIS","",false,"unmapped_property","results_discussion","Notably, the titanium matrix composite with 10 wt% HA exhibited the largest capacitive loop and the highest Rp​ (5.10 × 105 Ω⋅cm2), implying
