Repository: akhtar07/tisci-explorer

# TiSci Explorer

A read-only, static explorer for **TiSci**, an autonomous research agent for titanium alloys. TiSci reads the
titanium-alloy literature, builds a knowledge graph and a table of measured values, proposes hypotheses where the
graph has gaps, and tests them with DFT (MACE / VASP) and the ICME-lite multiscale chain.

**Live site:** https://akhtar07.github.io/tisci-explorer/

The site has seven sections:

| Section | What it shows |
|---|---|
| Overview | Corpus → graph → facts → hypotheses → verdicts, with the snapshot's counts |
| Worked example | One full loop for W in α-Ti: graph path, hypothesis, novelty check, DFT test, verdict, follow-up, DAMASK |

File: data/facts/other.json (part 100 of 112)
the most significant impedance to corrosive attack."],["oa:W7156150299","Ti-10Mn","Ecorr",-635.958,null,null,null,"mV","","","","electrochemical testing","",false,"unmapped_property","results_discussion","However, increasing the HA content to 15 wt% resulted in a higher Icorr (14.953 µA/cm²) and a more electronegative Ecorr (-635.958 mV), indicative of deteriorated corrosion resistance."],["oa:W7156150299","Ti-Mn-15% HA","Rp",1130.0,null,null,null,"Ω·cm2","","","","EIS","",false,"unmapped_property","conclusions","The 15 wt% HA composite showed significantly lower resistance (Rp = 1.13E + 03 Ω·cm² in 0.9 wt% NaCl; 2.16E + 03 Ω·cm² in 3.5 wt% NaCl) and reduced α values (0.586 to 0.646), reflecting a defective interfacial layer due to microstructural flaws."],["oa:W7156150299","Ti","Icorr",11.479,null,null,null,"µA/cm2","","","","potentiodynamic polarization","",false,"unmapped_property","conclusions","This improvement is attributed to the dislocation hindrance by HA particles at the matrix and grain boundaries. • Potentiodynamic polarization in 0.9 wt% NaCl revealed that pure Ti exhibited superior corrosion resistance (Icorr = 11.479 µA/cm²) due to a stable passive TiO2 film."],["oa:W7156150299","Ti-15H-10Mn","Icorr",0.0,null,null,null,"A/cm2","room temperature","SPS","","potentiodynamic polarization","",false,"unmapped_property","results_discussion","The decrease in Rp​ and α for the titanium matrix composite with 15 wt% HA aligns with prior research demonstrating that excessive ceramic content in SPS-processed metal matrix compos ites can induce microstructural flaws and interconnected porosity, leading to dimin ished corrosion resistance [63]."],["oa:W7156150299","Ti-10H-10Mn","Icorr",0.0,null,null,null,"A/cm2","room temperature","SPS","","potentiodynamic polarization","",false,"unmapped_property","results_discussion","Among the compositions, the 10 wt% HA composite exhibits the most stable electrochemical response, with the highest (Rp) value of 5.46E + 05 Ω.cm² and a nearideal capacitive behavior (α = 0.954)."],["oa:W7156150299","Ti-Mn/5% HA","Rp",146000.0,null,null,null,"Ω⋅cm2","","SPS-processed","","EIS","",false,"unmapped_property","results_discussion","The SPS-processed titanium matrix composite with 5% HA showed a larger capacitive loop (Rp =1.46 × 105 Ω⋅cm2), suggesting that the initial dispersion of the ceramic HA phase within the continuous titanium matrix influences the interfacial electrochemical kinetics, potentially by altering the morphology and stability of the pas sive layer on the titanium grains and introducing interfacial polarization effects [12]."],["oa:W7156150299","Ti-15H-10Mn","Rp",2160.0,null,null,null,"Ω·cm2","room temperature","SPS","","electrochemical impedance spectroscopy","",false,"unmapped_property","results_discussion","The decrease in Rp​ and α for the titanium matrix composite with 15 wt% HA aligns with prior research demonstrating that excessive ceramic content in SPS-processed metal matrix compos ites can induce microstructural flaws and interconnected porosity, leading to dimin ished corrosion resistance [63]."],["oa:W7156150299","Ti-Mn/10% HA","Rp",546000.0,null,null,null,"Ω.cm2","","SPS-processed","","EIS","",false,"unmapped_property","results_discussion","Figure 5b focuses on the TiMn matrix with 10 wt% HA, displaying the largest semi-circular arc and the highest Rp value of 5.46E + 05 Ω.cm², suggesting a synergistic enhancement in corrosion resistance."],["oa:W7156150299","Ti-10Mn","Icorr",6.868,null,null,null,"µA/cm2","","","","electrochemical testing","",false,"unmapped_property","results_discussion","Notably, the composite reinforced with 10 wt% HA demonstrated the most favorable corrosion performance, characterized by the lowest Icorr (6.868 µA/cm²) and a nobler corrosion potential (Ecorr = -531.609 mV)."],["oa:W7156150299","Ti-10H","Ecorr",-768.323,null,null,null,"mV","room temperature","sintered","","potentiodynamic polarization","",false,"unmapped_property","results_discussion","Nota bly, the 10% HA composite demonstrates the most favorable corrosion resistance, exhib iting the noblest Ecorr (-768.323 mV) and the lowest Icorr (9.261 µA/cm²), along with a well-defined passive region."],["oa:W7156150299","Ti-5H","Icorr",12.247,null,null,null,"µA/cm2","room temperature","sintered","","potentiodynamic polarization","",false,"unmapped_property","results_discussion","The composite containing 5 wt% HA exhibited a moderate reduction in Icorr (12.247 µA/cm²) relative to the Ti-Mn matrix, suggesting partial recovery of passivity, possibly due to the barrier effect imparted by dispersed ceramic particles and partial surface re-passivation."],["oa:W7156150299","Ti-10H","Icorr",9.261,null,null,null,"µA/cm2","room temperature","sintered","","potentiodynamic polarization","",false,"unmapped_property","results_discussion","Nota bly, the 10% HA composite demonstrates the most favorable corrosion resistance, exhib iting the noblest Ecorr (-768.323 mV) and the lowest Icorr (9.261 µA/cm²), along with a well-defined passive region."],["oa:W7156150299","Ti-Mn (binary)","Icorr",22.684,null,null,null,"µA/cm2","","","","potentiodynamic polarization","",false,"unmapped_property","conclusions","Page 17 of 19 Falodun and Bayode Journal of Engineering and Applied Science (2026) 73:164 higher Icorr (27.056 µA/cm²) due to increased porosity and micro-galvanic coupling at HA-matrix interfaces. • In 3.5 wt% NaCl, pure Ti exhibited low Icorr (3.518 µA/cm²), while the Ti-Mn alloy showed increased susceptibility (Icorr = 22.684 µA/cm²)."],["oa:W7156150299","Ti-10Mn","Icorr",14.953,null,null,null,"µA/cm2","","","","electrochemical testing","",false,"unmapped_property","results_discussion","However, increasing the HA content to 15 wt% resulted in a higher Icorr (14.953 µA/cm²) and a more electronegative Ecorr (-635.958 mV), indicative of deteriorated corrosion resistance."],["oa:W7156150299","Ti-Mn-10% HA","Rp",546000.0,null,null,null,"Ω·cm2","","","","EIS","",false,"unmapped_property","conclusions","In contrast, the 15 wt% HA composite showed reduced performance (Icorr = 14.953 µA/cm²) owing to HA agglomeration, interfacial defects, and elevated porosity. • EIS results, analyzed via Nyquist and Bode plots, confirmed that the 10 wt% HA composites exhibited the highest polarization resistance (Rp = 5.46E + 05 Ω·cm² in 0.9 wt% NaCl; 5.10E + 05 Ω·cm² in 3.5 wt% NaCl) and near-ideal capacitive behavior (α = 0.954 and 0.955), indicating a stable and homogeneous passive film."],["oa:W7156150299","Ti-15H","Icorr",27.056,null,null,null,"µA/cm2","room temperature","sintered","","potentiodynamic polarization","",false,"unmapped_property","results_discussion","Conversely, at a higher 15% HA, the corrosion resistance deterio rates, as evidenced by a less noble Ecorr (-834.793 mV) and a substantially increased Icorr (27.056 µA/cm²), with the absence of a clear passive region."],["oa:W7156150299","Ti-Mn/5% HA","Rp",37300.0,null,null,null,"Ω.cm2","","SPS-processed","","EIS","",false,"unmapped_property","results_discussion","The Ti com posite with 5 wt% HA shows an intermediate arc size with an Rp of 3.73E + 04 Ω.cm², indicating a modest improvement compared to pure Ti."],["oa:W7156259793","TiB2","Density",2644.003,null,null,null,"kg·m-3","","","","","",false,"unmapped_property","methods",""],["oa:W7156259793","Ti-6Al-4V","Density",4343.72,null,null,null,"kg·m-3","","","","","",false,"unmapped_property","methods",""],["oa:W7156691269","Ti-6Al-4V","strength",279.0,null,null,null,"%","","","","","",false,"unmapped_property","conclusions","Our engineered BCCT lattices with triply-twinned meta-grain architecture deliver significantly higher stiffness (+380%) and strength (+279%) compared to BCC lattices, with mechanical performance scaling predictably with decreasing meta-grain size."],["oa:W7156691269","Ti-6Al-4V","strength",279.0,null,null,null,"%","","as-built","","","",false,"unmapped_property","abstract","Triply-twinned meta-crystal architectures transform the dominant strut-scale deformation from bending to stretching in both polymeric (Rigid 4K) and metallic (Ti-6Al- 4V) Additively Manufactured (AM) BCCT lattices, significantly enhancing their stiffness (+380%) and strength (+279%)."],["oa:W7158423582","Ti-6Al-4V","Density",4090.0,null,null,null,"kgm-3","","","","","",false,"unmapped_property","methods",""],["oa:W7158423582","Ti-6Al-4V","Conv. heat transfer coefficient",20.0,null,null,null,"Wm-2K-1","","","","","",false,"unmapped_property","methods",""],["oa:W7158423582","Ti-6Al-4V","melt pool width",84.0,null,null,null,"µm","","","","","",false,"unmapped_property","methods",""],["oa:W7158423582","Ti-6Al-4V","β",0.1,null,null,null,"%","","","","","",false,"unmapped_property","results_discussion",""],["oa:W7158423582","Ti-6Al-4V","melt depth",591.0,null,null,null,"µm","","","","","",false,"unmapped_property","methods",""],["oa:W7158423582","Ti-6Al-4V","Specific heat capacity",1130.0,null,null,null,"Jkg-1K-1","","","","","",false,"unmapped_property","methods",""],["oa:W7158423582","Ti-6Al-4V","melt width",471.0,null,null,null,"µm","","","","","",false,"unmapped_property","methods",""],["oa:W7158423582","Ti-6Al-4V","melt pool depth",68.0,null,null,null,"µm","","","","","",false,"unmapped_property","methods",""],["oa:W7158423582","Ti-6Al-4V","Absorption coefficient",60.0,null,null,null,"%","","","","","",false,"unmapped_property","methods",""],["oa:W7159901986","CP-Ti Grade 2","contact angle",1.59,null,null,null,"°","","","","","",false,"unmapped_property","results",""],["oa:W7159901986","CP-Ti Grade 2","contact angle",4.41,null,null,null,"°","","","","","",false,"unmapped_property","results",""],["oa:W7159901986","CP-Ti Grade 2","contact angle",1.57,null,null,null,"°","","","","","",false,"unmapped_property","results",""],["oa:W7159904519","Ti-6Al-4V","σmax",1276.0,null,null,null,"MPa","","","","FEM","",true,"unmapped_property","results","Figure 3 shows the FEM results, which estimated that σmax = 1276 MPa."],["oa:W7160100031","Ti-6Al-4V","temperature fluctuation range",27.5,25.0,30.0,null,"%","room temperature","as-built DLMD","","infrared thermal imaging","",false,"unmapped_property","abstract","Results revealed that the adaptive tro choidal path produced the most thermally balanced behaviour, with up to 18% lower peak temperatures and 25–30% lower temperature fluctuation range compared to the linear bidirectional strategy."],["oa:W7160100031","Ti-6Al-4V","cooling rates",18.0,18.0,18.0,null,"%","room temperature","as-built DLMD","","infrared thermal imaging","",false,"unmapped_property","abstract","Results revealed that the adaptive tro choidal path produced the most thermally balanced behaviour, with up to 18% lower peak temperatures and 25–30% lower temperature fluctuation range compared to the linear bidirectional strategy."],["oa:W7160144000","Inconel 718","calibration slope",24.66,null,null,1.2,"MPa/µm","","horizontal","","","",false,"unmapped_property","results","Montalvão et al. / Procedia Structural Integrity 82 (2026) 153–161\b 157 • Inconel 718 - Horizontal: 24.66 ± 1.20 𝑀𝑀𝑀𝑀𝑀𝑀𝑀𝑀𝑀𝑀𝑀𝑀/𝜇𝜇𝜇𝜇𝜇𝜇𝜇𝜇 (𝑅𝑅𝑅𝑅² = 0.989, 𝐶𝐶𝐶𝐶𝐶𝐶𝐶𝐶= 4.88%) • Inconel 718 - Vertical: 23.43 ± 1.25 𝑀𝑀𝑀𝑀𝑀𝑀𝑀𝑀𝑀𝑀𝑀𝑀/𝜇𝜇𝜇𝜇𝜇𝜇𝜇𝜇 (𝑅𝑅𝑅𝑅² = 0.999, 𝐶𝐶𝐶𝐶𝐶𝐶𝐶𝐶= 5.33%) This represents a 5.2% difference in calibration slope between orientations."],["oa:W7160144000","Ti-6Al-4V","stress–displacement relationships",14.33,null,null,null,"MPa/µm","","","","","",true,"unmapped_property","conclusions","The main findings are as follows: • Anisotropy and variability: Build orientation significantly affects calibration, with 5–8 % differences in stress– displacement relationships (Inconel 718: 24.66 vs 23.43 MPa/μm; Ti-6Al-4V: 14.33 vs 13.32 MPa/μm)."],["oa:W7160144000","Ti-6Al-4V","stress–displacement relationships",13.32,null,null,null,"MPa/µm","","","","","",true,"unmapped_property","conclusions","The main findings are as follows: • Anisotropy and variability: Build orientation significantly affects calibration, with 5–8 % differences in stress– displacement relationships (Inconel 718: 24.66 vs 23.43 MPa/μm; Ti-6Al-4V: 14.33 vs 13.32 MPa/μm)."],["oa:W7160144000","Inconel 718","calibration slope",23.43,null,null,1.25,"MPa/µm","","vertical","","","",false,"unmapped_property","results","Montalvão et al. / Procedia Structural Integrity 82 (2026) 153–161\b 157 • Inconel 718 - Horizontal: 24.66 ± 1.20 𝑀𝑀𝑀𝑀𝑀𝑀𝑀𝑀𝑀𝑀𝑀𝑀/𝜇𝜇𝜇𝜇𝜇𝜇𝜇𝜇 (𝑅𝑅𝑅𝑅² = 0.989, 𝐶𝐶𝐶𝐶𝐶𝐶𝐶𝐶= 4.88%) • Inconel 718 - Vertical: 23.43 ± 1.25 𝑀𝑀𝑀𝑀𝑀𝑀𝑀𝑀𝑀𝑀𝑀𝑀/𝜇𝜇𝜇𝜇𝜇𝜇𝜇𝜇 (𝑅𝑅𝑅𝑅² = 0.999, 𝐶𝐶𝐶𝐶𝐶𝐶𝐶𝐶= 5.33%) This represents a 5.2% difference in calibration slope between orientations."],["oa:W7160144000","Inconel 718","calibration slope",14.33,null,null,0.46,"MPa/µm","","horizontal","","","",false,"unmapped_property","results","The calibration parameters obtained from experimental measurements were: • Inconel 718 - Horizontal: 14.33 ± 0.46 𝑀𝑀𝑀𝑀𝑀𝑀𝑀𝑀𝑀𝑀𝑀𝑀/𝜇𝜇𝜇𝜇𝜇𝜇𝜇𝜇 (𝑅𝑅𝑅𝑅² = 0.997, 𝐶𝐶𝐶𝐶𝐶𝐶𝐶𝐶= 3.21%) • Inconel 718 - Vertical: 13.32 ± 0.70 𝑀𝑀𝑀𝑀𝑀𝑀𝑀𝑀𝑀𝑀𝑀𝑀/𝜇𝜇𝜇𝜇𝜇𝜇𝜇𝜇 (𝑅𝑅𝑅𝑅² = 0.998, 𝐶𝐶𝐶𝐶𝐶𝐶𝐶𝐶= 5.24%) This represents a 7.6% difference in calibration slope between orientations, showing more pronounced anisotropy than Inconel 718."],["oa:W7160144000","Ti-6Al-4V","strain-displacement slope",0.0001,null,null,null,"µm-1","","vertical","","","",false,"unmapped_property","results","Straindisplacement slopes differ by 6-9% between orientations (Inconel 718: 𝜀𝜀𝜀𝜀= 1.24 × 10⁻⁴ vs 1.17 × 10⁻⁴ 𝜇𝜇𝜇𝜇𝜇𝜇𝜇𝜇⁻¹; Ti- 6Al-4V: 𝜀𝜀𝜀𝜀= 1.26 × 10⁻⁴ vs 1.16 × 10⁻⁴ 𝜇𝜇𝜇𝜇𝜇𝜇𝜇𝜇⁻¹)."],["oa:W7160144000","Ti-6Al-4V","coefficient of variation",3.21,null,null,null,"%","","horizontal","","","",false,"unmapped_property","results","Ti-6Al-4V horizontal orientation exhibited the lowest coefficient of variation (3.21%), indicating the most consistent calibration behavior."],["oa:W7160144000","Inconel 718","calibration slope",13.32,null,null,0.7,"MPa/µm","","vertical","","","",false,"unmapped_property","results","The calibration parameters obtained from experimental measurements were: • Inconel 718 - Horizontal: 14.33 ± 0.46 𝑀𝑀𝑀𝑀𝑀𝑀𝑀𝑀𝑀𝑀𝑀𝑀/𝜇𝜇𝜇𝜇𝜇𝜇𝜇𝜇 (𝑅𝑅𝑅𝑅² = 0.997, 𝐶𝐶𝐶𝐶𝐶𝐶𝐶𝐶= 3.21%) • Inconel 718 - Vertical: 13.32 ± 0.70 𝑀𝑀𝑀𝑀𝑀𝑀𝑀𝑀𝑀𝑀𝑀𝑀/𝜇𝜇𝜇𝜇𝜇𝜇𝜇𝜇 (𝑅𝑅𝑅𝑅² = 0.998, 𝐶𝐶𝐶𝐶𝐶𝐶𝐶𝐶= 5.24%) This represents a 7.6% difference in calibration slope between orientations, showing more pronounced anisotropy than Inconel 718."],["oa:W7160144000","Ti-6Al-4V","strain-displacement slope",0.0001,null,null,null,"µm-1","","horizontal","","","",false,"unmapped_property","results","Straindisplacement slopes differ by 6-9% between orientations (Inconel 718: 𝜀𝜀𝜀𝜀= 1.24 × 10⁻⁴ vs 1.17 × 10⁻⁴ 𝜇𝜇𝜇𝜇𝜇𝜇𝜇𝜇⁻¹; Ti- 6Al-4V: 𝜀𝜀𝜀𝜀= 1.26 × 10⁻⁴ vs 1.16 × 10⁻⁴ 𝜇𝜇𝜇𝜇𝜇𝜇𝜇𝜇⁻¹)."],["oa:W7160144000","Inconel 718","coefficient of variation",5.33,null,null,null,"%","","vertical","","","",false,"unmapped_property","results","The coefficient of variation ranged from 3.21% (Ti-6Al-4V horizontal) to 5.33% (Inconel 718 vertical)."],["oa:W7160515039","Ti-6Al-4V","energy absorbing capacity",53.0,null,null,null,"%","","vacuum heat-treated","","","",false,"unmapped_property","conclusions",""],["oa:W7160575919","Ti-6Al-4V","coating thickness",18.0,null,null,null,"µm","","as-built EBM","","","",false,"unmapped_property","conclusions",""],["oa:W7160575919","Ti-6Al-4V","wear track length",550.0,null,null,null,"µm","","conventionally fabricated, aluminized at 700 °C","","wear test","",false,"unmapped_property","conclusions",""],["oa:W7160575919","Ti-6Al-4V","coating thickness",32.0,null,null,null,"µm","","as-built EBM","","","",false,"unmapped_property","conclusions",""],["oa:W7160575919","Ti-6Al-4V","coating thickness",50.0,null,null,null,"µm","","as-built EBM","","","",false,"unmapped_property","conclusions",""],["oa:W7160575919","Ti-6Al-4V","wear track length",900.0,null,null,null,"µm","","EBM fabricated, aluminized at 750 °C","","wear test","",false,"unmapped_property","conclusions",""],["oa:W7160575919","Ti-6Al-4V","wear track depth",37.0,null,null,null,"µm","","conventionally fabricated, aluminized at 700 °C","","wear test","",false,"unmapped_property","conclusions",""],["oa:W7160575919","Ti-6Al-4V","wear track length",550.0,null,null,null,"µm","","EBM fabricated, aluminized at 700 °C","","wear test","",false,"unmapped_property","conclusions",""],["oa:W7160575919","Ti-6Al-4V","coating thickness",16.0,null,null,null,"µm","","as-built EBM","","","",false,"unmapped_property","conclusions",""],["oa:W7160575919","Ti-6Al-4V","wear track depth",15.0,null,null,null,"µm","","EBM fabricated, aluminized at 700 °C","","wear test","",false,"unmapped_property","conclusions",""],["oa:W7160575919","Ti-6Al-4V","wear track depth",27.0,null,null,null,"µm","","EBM fabricated, aluminized at 750 °C","","wear test","",false,"unmapped_property","conclusions",""],["oa:W7160758484","Ti-6Al-7Nb","icorr",0.16,null,null,null,"µA·cm-2","","","","","",false,"unmapped_property","table","Ti6Al7Nb/PBS + albumin\t−0.22\t0.16\t4.05"],["oa:W7160758484","CP-Ti Grade 2","icorr",0.12,null,null,null,"µA·cm-2","","","","","",false,"unmapped_property","table","cp-Ti/PBS + albumin\t−0.17\t0.12\t3.56"],["oa:W7160758484","Ti-6Al-4V","icorr",0.19,null,null,null,"µA·cm-2","","","","","",false,"unmapped_property","table","Ti6Al4V/PBS + albumin\t−0.34\t0.19\t7.22"],["oa:W7160758484","Ti-6Al-7Nb","icorr",0.2,null,null,null,"µA·cm-2","","","","","",false,"unmapped_property","table","Ti6Al7Nb/PBS\t−0.37\t0.20\t10.08"],["oa:W7160758484","CP-Ti Grade 2","icorr",0.19,null,null,null,"µA·cm-2","","","","","",false,"unmapped_property","table","cp-Ti/PBS\t−0.31\t0.19\t9.46"],["oa:W7160758484","Ti-6Al-4V","icorr",0.31,null,null,null,"µA·cm-2","","","","","",false,"unmapped_property","table","Ti6Al4V/PBS\t−0.43\t0.31\t18.16"],["oa:W7160877616","Ti-15Mo-2Si","open circuit potential",176.0,null,null,null,"mV","37 °C","","","open circuit potential","",false,"unmapped_property","results_discussion","As the Si content increased, the OCP became significantly nobler; specifically, the 2 wt% Si alloy exhibited a potential approximately +176 mV more noble than that of the Si-free alloy."],["oa:W7160897782","Ti-6Al-4V","Residual Stress",175.0,null,null,null,"MPa","","annealed","","","",false,"unmapped_property","results_discussion","A clear variation in residual stress states is observed with changes in surface roughness, highlighting the critical influence of surface Surface roughness (µm) Fatigue limit MPa Residual Stress [MPa] Samples without annealed Annealed samples 0.2 595 [-313] 455 [+64] 6 522 [-255] 365 [+136] 21 444 [-211] 326 [+164] 52 363 [-204] 235 [+175] ENGINEER 149"],["oa:W7160897782","Ti-6Al-4V","Residual Stress",-204.0,null,null,null,"MPa","","","","","",false,"unmapped_property","results_discussion","A clear variation in residual stress states is observed with changes in surface roughness, highlighting the critical influence of surface Surface roughness (µm) Fatigue limit MPa Residual Stress [MPa] Samples without annealed Annealed samples 0.2 595 [-313] 455 [+64] 6 522 [-255] 365 [+136] 21 444 [-211] 326 [+164] 52 363 [-204] 235 [+175] ENGINEER 149"],["oa:W7160897782","Ti-6Al-4V","Residual Stress",164.0,null,null,null,"MPa","","annealed","","","",false,"unmapped_property","results_discussion","A clear variation in residual stress states is observed with changes in surface roughness, highlighting the critical influence of surface Surface roughness (µm) Fatigue limit MPa Residual Stress [MPa] Samples without annealed Annealed samples 0.2 595 [-313] 455 [+64] 6 522 [-255] 365 [+136] 21 444 [-211] 326 [+164] 52 363 [-204] 235 [+175] ENGINEER 149"],["oa:W7160897782","Ti-6Al-4V","Residual Stress",-211.0,null,null,null,"MPa","","","","","",false,"unmapped_property","results_discussion","A clear variation in residual stress states is observed with changes in surface roughness, highlighting the critical influence of surface Surface roughness (µm) Fatigue limit MPa Residual Stress [MPa] Samples without annealed Annealed samples 0.2 595 [-313] 455 [+64] 6 522 [-255] 365 [+136] 21 444 [-211] 326 [+164] 52 363 [-204] 235 [+175] ENGINEER 149"],["oa:W7160897782","Ti-6Al-4V","Residual Stress",64.0,null,null,null,"MPa","","annealed","","","",false,"unmapped_property","results_discussion","A clear variation in residual stress states is observed with changes in surface roughness, highlighting the critical influence of surface Surface roughness (µm) Fatigue limit MPa Residual Stress [MPa] Samples without annealed Annealed samples 0.2 595 [-313] 455 [+64] 6 522 [-255] 365 [+136] 21 444 [-211] 326 [+164] 52 363 [-204] 235 [+175] ENGINEER 149"],["oa:W7160897782","Ti-6Al-4V","Residual Stress",-313.0,null,null,null,"MPa","","","","","",false,"unmapped_property","results_discussion","A clear variation in residual stress states is observed with changes in surface roughness, highlighting the critical influence of surface Surface roughness (µm) Fatigue limit MPa Residual Stress [MPa] Samples without annealed Annealed samples 0.2 595 [-313] 455 [+64] 6 522 [-255] 365 [+136] 21 444 [-211] 326 [+164] 52 363 [-204] 235 [+175] ENGINEER 149"],["oa:W7160897782","Ti-6Al-4V","Residual Stress",136.0,null,null,null,"MPa","","annealed","","","",false,"unmapped_property","results_discussion","A clear variation in residual stress states is observed with changes in surface roughness, highlighting the critical influence of surface Surface roughness (µm) Fatigue limit MPa Residual Stress [MPa] Samples without annealed Annealed samples 0.2 595 [-313] 455 [+64] 6 522 [-255] 365 [+136] 21 444 [-211] 326 [+164] 52 363 [-204] 235 [+175] ENGINEER 149"],["oa:W7160897782","Ti-6Al-4V","Residual Stress",-255.0,null,null,null,"MPa","","","","","",false,"unmapped_property","results_discussion","A clear variation in residual stress states is observed with changes in surface roughness, highlighting the critical influence of surface Surface roughness (µm) Fatigue limit MPa Residual Stress [MPa] Samples without annealed Annealed samples 0.2 595 [-313] 455 [+64] 6 522 [-255] 365 [+136] 21 444 [-211] 326 [+164] 52 363 [-204] 235 [+175] ENGINEER 149"],["oa:W7161015399","Ti-6Al-4V","Bone Strength",151.98,null,null,10.37,"N","","","","","",false,"unmapped_property","table","G3\t58.20 ± 5.39\t151.98 ± 10.37"],["oa:W7161015399","Ti-6Al-4V","oxide thickness",126.9,null,null,9.5,"nm","","","","","",false,"unmapped_property","results","The oxide thickness was 126.9 ± 9.5 nm for the nanoporous oxide and 835.0 ± 48.9 nm for the nanotubular oxide."],["oa:W7161015399","Ti-6Al-4V","γfowkes (ergs/cm2)",71.0,null,null,null,"ergs/cm2","","nanotubular","","","",false,"unmapped_property","table","Nanotubular\t12.9\t9.2\t71.0"],["oa:W7161015399","Ti-6Al-4V","F (at%)",9.4,null,null,0.3,"at%","","nanoporous","","","",false,"unmapped_property","table","Nanoporous\t46.7 ± 0.8\t5.4 ± 0.1\t1.9 ± 0.1\t36.6 ± 0.9\t9.4 ± 0.3"],["oa:W7161015399","Ti-6Al-4V","Al (at%)",7.0,null,null,0.4,"at%","","uncoated","","","",false,"unmapped_property","table","Uncoated\t89.0 ± 4.9\t7.0 ± 0.4\t4.0 ± 0.1\t-\t-"],["oa:W7161015399","Ti-6Al-4V","mass",1.5,null,null,null,"mm","","","","","",false,"unmapped_property","methods","The implants were produced as cylindrical discs measuring 3 mm in diameter and 1.5 mm in height (), with interconnected porosity designed to reduce stiffness and mass while enabling vascularized and mineralized tissue ingrowth [,]."],["oa:W7161015399","Ti-6Al-4V","Al (at%)",5.4,null,null,0.1,"at%","","nanoporous","","","",false,"unmapped_property","table","Nanoporous\t46.7 ± 0.8\t5.4 ± 0.1\t1.9 ± 0.1\t36.6 ± 0.9\t9.4 ± 0.3"],["oa:W7161015399","Ti-6Al-4V","γfowkes (ergs/cm2)",46.0,null,null,null,"ergs/cm2","","uncoated","","","",false,"unmapped_property","table","Uncoated\t63.0\t43.7\t46.0"],["oa:W7161015399","Ti-6Al-4V","γfowkes (ergs/cm2)",51.2,null,null,null,"ergs/cm2","","nanoporous","","","",false,"unmapped_property","table","Nanoporous\t26.1\t21.5\t51.2"],["oa:W7161015399","Ti-6Al-4V","θH2O (°)",12.9,null,null,null,"°","","nanotubular","","","",false,"unmapped_property","table","Nanotubular\t12.9\t9.2\t71.0"],["oa:W7161015399","Ti-6Al-4V","Ti (at%)",46.7,null,null,0.8,"at%","","nanoporous","","","",false,"unmapped_property","table","Nanoporous\t46.7 ± 0.8\t5.4 ± 0.1\t1.9 ± 0.1\t36.6 ± 0.9\t9.4 ± 0.3"],["oa:W7161015399","Ti-6Al-4V","θH2O (°)",63.0,null,null,null,"°","","uncoated","","","",false,"unmapped_property","table","Uncoated\t63.0\t43.7\t46.0"],["oa:W7161015399","Ti-6Al-4V","Al (at%)",3.2,null,null,0.2,"at%","","nanotubular","","","",false,"unmapped_property","table","Nanotubular\t29.0 ± 2.9\t3.2 ± 0.2\t1.2 ± 0.1\t55.5 ± 2.3\t11.1 ± 0.9"],["oa:W7161015399","Ti-6Al-4V","F (at%)",11.1,null,null,0.9,"at%","","nanotubular","","","",false,"unmapped_property","table","Nanotubular\t29.0 ± 2.9\t3.2 ± 0.2\t1.2 ± 0.1\t55.5 ± 2.3\t11.1 ± 0.9"],["oa:W7161015399","Ti-6Al-4V","θH2O (°)",26.1,null,null,null,"°","","nanoporous","","","",false,"unmapped_property","table","Nanoporous\t26.1\t21.5\t51.2"],["oa:W7161015399","Ti-6Al-4V","Bone Strength",156.59,null,null,4.95,"N","","","","","",false,"unmapped_property","table","G4\t40.72 ± 2.22\t156.59 ± 4.95"],["oa:W7161015399","Ti-6Al-4V","Bone Strength",150.27,null,null,2.94,"N","","","","","",false,"unmapped_property","table","G2\t47.25 ± 3.92\t150.27 ± 2.94"],["oa:W7161015399","Ti-6Al-4V","diameter",3.0,null,null,null,"mm","","","","","",false,"unmapped_property","methods","The implants were produced as cylindrical discs measuring 3 mm in diameter and 1.5 mm in height (), with interconnected porosity designed to reduce stiffness and mass while enabling vascularized and mineralized tissue ingrowth [,]."],["oa:W7161015399","Ti-6Al-4V","Ti (at%)",89.0,null,null,4.9,"at%","","uncoated","","","",false,"unmapped_property","table","Uncoated\t89.0 ± 4.9\t7.0 ± 0.4\t4.0 ± 0.1\t-\t-"],["oa:W7161015399","Ti-6Al-4V","Ti (at%)",29.0,null,null,2.9,"at%","","nanotubular","","","",false,"unmapped_property","table","Nanotubular\t29.0 ± 2.9\t3.2 ± 0.2\t1.2 ± 0.1\t55.5 ± 2.3\t11.1 ± 0.9"],["oa:W7161015399","Ti-6Al-4V","temperature",20.0,null,null,2.0,"°C","","","","","",false,"unmapped_property","methods","The samples were immersed for 120 s in a solution containing HF (40%), HNO3 (65%), and H2O at a volumetric ratio of 1:4:5, under agitation at 20 ± 2 °C."],["oa:W7161015399","Ti-6Al-4V","oxide thickness",835.0,null,null,48.9,"nm","","","","","",false,"unmapped_property","results","The oxide thickness was 126.9 ± 9.5 nm for the nanoporous oxide and 835.0 ± 48.9 nm for the nanotubular oxide."],["oa:W7161015399","Ti-6Al-4V","Bone Strength",128.16,null,null,2.17,"N","","","","","",false,"unmapped_property","table","G1\t24.62 ± 3.11\t128.16 ± 2.17"],["oa:W7161112977","Ti-3Al-2.5V","α-ω phase transition",18.0,17.0,19.0,null,"GPa","","","","high-pressure XRD","",false,"unmapped_property","conclusions",""],["oa:W7161112977","Ti-5Al-3V","α → ω transition",23.5,22.0,25.0,null,"GPa","","","","","",true,"unmapped_property","conclusions",""],["oa:W7161556605","","microscopic pores",50.0,null,null,null,"µm","","","","","",false,"unmapped_property","results","In contrast, the Zone 1 specimen contains a high density of microscopic pores, with diameters averaging approximately 50 μm."],["oa:W7161639001","Ti-6Al-4V","7.56%",7.56,null,null,null,"%","","","","","",false,"unmapped_property","methods","7.56% dir. diff."],["oa:W7161639001","Ti-6Al-4V","grain boundary coverage",70.0,null,null,null,"%","","","lamellar","","",false,"unmapped_property","methods","Characteristic: anisotropy is ‘controllable’ with heat treatment as the primary lever; anisotropy affects both A and n parameters, exerting the most comprehensive influence on the JC parameter system. ● Grain boundary-texture type (TC4): Anisotropy originates from the orientation consistency of Widmanstatten alpha lamellae and the continuity of GB-alpha films (> 70% grain boundary coverage [8])."],["oa:W7161639001","Ti-6Al-4V","A",13.7,null,null,null,"%","","as-built","","","",false,"unmapped_property","methods","Characteristic: the most distinctive anisotropy type; SLM/LPBF data show directional A differences of ~13.7% [12,13], while WAAM gradient effects (~15% [37]) may be even more pronounced — the most complex and difficult-tostandardize anisotropy mechanism among the three materials."],["oa:W7161639001","18Ni300","A",5.0,null,null,null,"%","","as-built","","","",false,"unmapped_property","methods","Characteristic: anisotropy is primarily expressed in elongation rather than YS, and is ‘difficult to eliminate by conventional annealing’; directional influence falls mainly on n and C parameters with smaller A directional differences. ● Phase distribution-thermal history type (18Ni300): Anisotropy is controlled by non-uniform in-situ aging precipitate distribution (gradient aging) and delta-ferrite distribution, with the primary direction being a buildheight gradient rather than in-plane direct"],["oa:W7161706150","Ti-30Nb-2.5Sn","𝛼 (wt.%)",86.5,null,null,1.0,"wt%","","","","","",false,"unmapped_property","results_discussion","Phase Ti (wt.%) Nb (wt.%) Sn (wt.%) 𝛼 86.5 ± 1.0 10.4 ± 1.0 3.0 ± 0.2 𝛽 52.0 ± 4.9 45.6 ± 5.6 2.4 ± 0.7 wt.%."],["oa:W7161706150","Ti-30Nb-2.5Sn","𝛽 (wt.%)",52.0,null,null,4.9,"wt%","","","","","",false,"unmapped_property","results_discussion","Phase Ti (wt.%) Nb (wt.%) Sn (wt.%) 𝛼 86.5 ± 1.0 10.4 ± 1.0 3.0 ± 0.2 𝛽 52.0 ± 4.9 45.6 ± 5.6 2.4 ± 0.7 wt.%."],["oa:W7161770150","Ti-6Al-4V","parameter ranges",20.0,null,null,null,"µm","","","","","",false,"unmapped_property","results_discussion","This suggests that the parameter ranges—22,000–34,000 r/min for spindle speed, 0.1–1.1 μm/t for feed per tooth, and 20–40 μm for axial depth of cut—are well-suited as the initial bounds of the multi-objective optimization, ensuring the search space covers the region of optimal performance."],["oa:W7161770150","Ti-6Al-4V","mean total top-burr width bw",34.46,null,null,null,"µm","","","","","",false,"unmapped_property","results_discussion","The mean total top-burr width bw and the mean bottom surface roughness Sa are 34.46 μm and 25 nm, respectively, which are smaller than the results of the orthogonal experiment, as shown in ."],["oa:W7161770150","Ti-6Al-4V","parameter ranges",40.0,null,null,null,"µm","","","","","",false,"unmapped_property","results_discussion","This suggests that the parameter ranges—22,000–34,000 r/min for spindle speed, 0.1–1.1 μm/t for feed per tooth, and 20–40 μm for axial depth of cut—are well-suited as the initial bounds of the multi-objective optimization, ensuring the search space covers the region of optimal performance."],["oa:W7161770150","Ti-6Al-4V","total top-burr width",36.33,null,null,null,"µm","","","","","",false,"unmapped_property","results_discussion","As illustrated in , the bottom surface roughness and top-burr width of the “J”-shaped microgroove were measured at a randomly selected location along the central region of the microgroove, with the obtained total top-burr width 36.33 μm, bottom surface roughness 49 nm, and microgroove width 499.35 μm."],["oa:W7161770150","Ti-6Al-4V","maximum prediction errors",0.96,null,null,null,"%","","","","","",true,"unmapped_property","results_discussion","It can be seen that the fitting values show excellent agreement with the experimental measurements, with maximum prediction errors of only 0.04% for bw and 0.96% for Sa."],["oa:W7161770150","Ti-6Al-4V","parameter ranges",1.1,null,null,null,"µm/t","","","","","",false,"unmapped_property","results_discussion","This suggests that the parameter ranges—22,000–34,000 r/min for spindle speed, 0.1–1.1 μm/t for feed per tooth, and 20–40 μm for axial depth of cut—are well-suited as the initial bounds of the multi-objective optimization, ensuring the search space covers the region of optimal performance."],["oa:W7161770150","Ti-6Al-4V","parameter ranges",0.1,null,null,null,"µm/t","","","","","",false,"unmapped_property","results_discussion","This suggests that the parameter ranges—22,000–34,000 r/min for spindle speed, 0.1–1.1 μm/t for feed per tooth, and 20–40 μm for axial depth of cut—are well-suited as the initial bounds of the multi-objective optimization, ensuring the search space covers the region of optimal performance."],["oa:W7161770150","Ti-6Al-4V","Total top-burr width bw",34.46,null,null,null,"µm","","","","","",false,"unmapped_property","table","Total top-burr width bw (μm)\t27.92\t39.85\t35.62\t34.46"],["oa:W7161770150","Ti-6Al-4V","parameter ranges",34000.0,null,null,null,"r/min","","","","","",false,"unmapped_property","results_discussion","This suggests that the parameter ranges—22,000–34,000 r/min for spindle speed, 0.1–1.1 μm/t for feed per tooth, and 20–40 μm for axial depth of cut—are well-suited as the initial bounds of the multi-objective optimization, ensuring the search space covers the region of optimal performance."],["oa:W7161770150","Ti-6Al-4V","maximum prediction errors",0.04,null,null,null,"%","","","","","",true,"unmapped_property","results_discussion","It can be seen that the fitting values show excellent agreement with the experimental measurements, with maximum prediction errors of only 0.04% for bw and 0.96% for Sa."],["oa:W7161770150","Ti-6Al-4V","parameter ranges",22000.0,null,null,null,"r/min","","","","","",false,"unmapped_property","results_discussion","This suggests that the parameter ranges—22,000–34,000 r/min for spindle speed, 0.1–1.1 μm/t for feed per tooth, and 20–40 μm for axial depth of cut—are well-suited as the initial bounds of the multi-objective optimization, ensuring the search space covers the region of optimal performance."],["oa:W7162119993","Ti-6Al-4V","Kinematic Viscosity(v, m/s2)",0.0,null,null,null,"m/s2","","","","","",false,"unmapped_property","table","Air\t1.225\t1.789 × 10−5\t1.46 × 10−5"],["oa:W7162119993","Ti-6Al-4V","Drag-Reduction Rate",10.99,null,null,null,"%","","","","","",true,"unmapped_property","table","10\t54\t1\t10.99"],["oa:W7162119993","Ti-6Al-4V","Drag-Reduction Rate",9.51,null,null,null,"%","","","","","",true,"unmapped_property","table","14\t36\t1\t9.51"],["oa:W7162119993","Ti-6Al-4V","Drag-Reduction Rate",10.82,null,null,null,"%","","","","","",true,"unmapped_property","table","6\t72\t1\t10.82"],["oa:W7162119993","Ti-6Al-4V","Drag-Reduction Rate",5.97,null,null,null,"%","","","","","",true,"unmapped_property","table","5\t72\t0.5\t5.97"],["oa:W7162119993","Ti-6Al-4V","Drag-Reduction Rate",11.39,null,null,null,"%","","","","","",true,"unmapped_property","table","15\t36\t1.5\t11.39"],["oa:W7162119993","Ti-6Al-4V","Drag-Reduction Rate",2.7,null,null,null,"%","","","","","",true,"unmapped_property","table","4\t90\t2\t2.70"],["oa:W7162119993","Ti-6Al-4V","Dynamic Viscosity (μ, N·s/m2)",0.0,null,null,null,"N·s/m2","","","","","",false,"unmapped_property","table","Air\t1.225\t1.789 × 10−5\t1.46 × 10−5"],["oa:W7162119993","Ti-6Al-4V","Drag-Reduction Rate",8.23,null,null,null,"%","","","","","",true,"unmapped_property","table","12\t54\t2\t8.23"],["oa:W7162119993","Ti-6Al-4V","Drag-Reduction Rate",6.24,null,null,null,"%","","","","","",true,"unmapped_property","table","1\t90\t0.5\t6.24"],["oa:W7162119993","Ti-6Al-4V","Drag-Reduction Rate",5.6,null,null,null,"%","","","","","",true,"unmapped_property","table","3\t90\t1.5\t5.60"],["oa:W7162119993","Ti-6Al-4V","Drag-Reduction Rate",10.96,null,null,null,"%","","","","","",true,"unmapped_property","table","11\t54\t1.5\t10.96"],["oa:W7162119993","Ti-6Al-4V","Drag-Reduction Rate",10.91,null,null,null,"%","","","","","",true,"unmapped_property","table","16\t36\t2\t10.91"],["oa:W7162119993","Ti-6Al-4V","Drag-Reduction Rate",5.32,null,null,null,"%","","","","","",true,"unmapped_property","table","8\t72\t2\t5.32"],["oa:W7162119993","Ti-6Al-4V","Drag-Reduction Rate",5.23,null,null,null,"%","","","","","",true,"unmapped_property","table","9\t54\t0.5\t5.23"],["oa:W7162119993","Ti-6Al-4V","Drag-Reduction Rate",4.04,null,null,null,"%","","","","","",true,"unmapped_property","table","13\t36\t0.5\t4.04"],["oa:W7162119993","Ti-6Al-4V","Drag-Reduction Rate",9.69,null,null,null,"%","","","","","",true,"unmapped_property","table","2\t90\t1\t9.69"],["oa:W7162119993","Ti-6Al-4V","Drag-Reduction Rate",8.32,null,null,null,"%","","","","","",true,"unmapped_property","table","7\t72\t1.5\t8.32"],["oa:W7162320857","Ti-6Al-4V","test R2",0.88,null,null,null,"","","","","CatBoost regressor","",true,"unmapped_property","results_discussion","the wear rate in Table 3, the CatBoost regressor achieves the highest test R2 of 0.88, making it the most accurate model."],["oa:W7162342214","TC4-F","maximum secondary crack size",11.02,null,null,null,"µm","","","","","",false,"unmapped_property","results","For TC4-F alloy, the fatigue striation spacing is approximately 2.74 μm, and the maximum secondary crack size is 11.02 μm (a), which are larger than that of TC4 ELI alloy (fatigue striation spacing approximately 2.71 μm, secondary crack size about 7.32 μm, c)."],["oa:W7162342214","TC4 ELI","fatigue striation spacing",2.71,null,null,null,"µm","","","","","",false,"unmapped_property","results","For TC4-F alloy, the fatigue striation spacing is approximately 2.74 μm, and the maximum secondary crack size is 11.02 μm (a), which are larger than that of TC4 ELI alloy (fatigue striation spacing approximately 2.71 μm, secondary crack size about 7.32 μm, c)."],["oa:W7162342214","TC4 ELI","plastic zone size",6.06,null,null,null,"µm","","","","","",false,"unmapped_property","discussion","According to the point A in , when ∆K = 12.75 MPa·m1/2, the plastic zone size of TC4-F and TC4 ELI alloys can be calculated to be 5.52 μm and 6.06 μm, respectively."],["oa:W7162342214","TC4 F","ΔK",12.75,null,null,null,"MPa√m","room temperature","duplex microstructure (solution at 940 °C/1.5 h + aging at 580 °C/4 h)","duplex","fatigue crack propagation test","",false,"unmapped_property","results","Accordingly, ΔK of 12.75 MPa·m1/2 can be seen as the critical point of the stress intensity factor range for TC4-F and TC4 ELI alloys."],["oa:W7162342214","TC4 ELI","secondary crack size",7.32,null,null,null,"µm","","","","","",false,"unmapped_property","results","For TC4-F alloy, the fatigue striation spacing is approximately 2.74 μm, and the maximum secondary crack size is 11.02 μm (a), which are larger than that of TC4 ELI alloy (fatigue striation spacing approximately 2.71 μm, secondary crack size about 7.32 μm, c)."],["oa:W7162342214","TC4-F","plastic zone size",5.52,null,null,null,"µm","","","","","",false,"unmapped_property","discussion","According to the point A in , when ∆K = 12.75 MPa·m1/2, the plastic zone size of TC4-F and TC4 ELI alloys can be calculated to be 5.52 μm and 6.06 μm, respectively."],["oa:W7162342214","TC4-F","fatigue striation spacing",2.74,null,null,null,"µm","","","","","",false,"unmapped_property","results","For TC4-F alloy, the fatigue striation spacing is approximately 2.74 μm, and the maximum secondary crack size is 11.02 μm (a), which are larger than that of TC4 ELI alloy (fatigue striation spacing approximately 2.71 μm, secondary crack size about 7.32 μm, c)."],["oa:W7162342214","TC4 F","da/dN",0.0,null,null,null,"mm/cycle","room temperature","duplex microstructure (solution at 940 °C/1.5 h + aging at 580 °C/4 h)","duplex","fatigue crack propagation test","",false,"unmapped_property","results","Moreover, it can be seen from that variation patterns of the da/dN with ∆K are generally quite similar for both of the alloys, but their curves intersect at point A (12.75 MPa·m1/2, 4.39 × 10−5 mm/cycle)."],["oa:W7162392393","Ti-6Al-4V","wear track width",896.0,null,null,null,"µm","","","","","",false,"unmapped_property","results","As shown in , the micrographs of the wear tracks of the pristine, 0.4 MPa sandblasted, and 0.4 MPa sandblasted + pickled specimens show wear track widths of 849 μm, 896 μm, and 771 μm, respectively."],["oa:W7162392393","Ti-6Al-4V","contact angle",23.3,null,null,null,"°","","","","","",false,"unmapped_property","results","This change revealed the dominant role of the surface chemical state in determining wettability: after
