Repository: akhtar07/tisci-explorer

# TiSci Explorer

A read-only, static explorer for **TiSci**, an autonomous research agent for titanium alloys. TiSci reads the
titanium-alloy literature, builds a knowledge graph and a table of measured values, proposes hypotheses where the
graph has gaps, and tests them with DFT (MACE / VASP) and the ICME-lite multiscale chain.

**Live site:** https://akhtar07.github.io/tisci-explorer/

The site has seven sections:

| Section | What it shows |
|---|---|
| Overview | Corpus → graph → facts → hypotheses → verdicts, with the snapshot's counts |
| Worked example | One full loop for W in α-Ti: graph path, hypothesis, novelty check, DFT test, verdict, follow-up, DAMASK |

File: data/facts/other.json (part 101 of 112)
pickling, the contact angle of the 0.4 MPa group decreased to a minimum of approximately 23.3°, while the 0.2 MPa group maintained a relatively higher angle of 35.3°."],["oa:W7162392393","Ti-6Al-4V","contact angle",68.7,null,null,null,"°","20 °C","forged, sandblasted at 0.4 MPa","","contact angle test","",false,"unmapped_property","results","In contrast, when the blasting pressure was increased to 0.4 MPa, the contact angle decreased significantly to 68.7°."],["oa:W7162392393","Ti-6Al-4V","contact angle",90.5,null,null,null,"°","20 °C","forged, sandblasted at 0.2 MPa","","contact angle test","",false,"unmapped_property","results","While the untreated sample had a contact angle of approximately 76°, the sample sandblasted at 0.2 MPa had the highest contact angle of about 90.5°, indicating near-hydrophobic behavior."],["oa:W7162392393","Ti-6Al-4V","wear track width",771.0,null,null,null,"µm","","","","","",false,"unmapped_property","results","As shown in , the micrographs of the wear tracks of the pristine, 0.4 MPa sandblasted, and 0.4 MPa sandblasted + pickled specimens show wear track widths of 849 μm, 896 μm, and 771 μm, respectively."],["oa:W7162392393","Ti-6Al-4V","contact angle",23.3,null,null,null,"°","","","","","",false,"unmapped_property","conclusions","The 0.4 MPa acid-pickled group achieves excellent hydrophilicity with a contact angle of 23.3°."],["oa:W7162392393","Ti-6Al-4V","contact angle",35.3,null,null,null,"°","","","","","",false,"unmapped_property","results","This change revealed the dominant role of the surface chemical state in determining wettability: after pickling, the contact angle of the 0.4 MPa group decreased to a minimum of approximately 23.3°, while the 0.2 MPa group maintained a relatively higher angle of 35.3°."],["oa:W7162392393","Ti-6Al-4V","contact angle",90.5,null,null,null,"°","","","","","",false,"unmapped_property","conclusions","The pure sandblasted surface traps air in sharp microstructures (consistent with the Cassie–Baxter model), resulting in an increased apparent contact angle (up to 90.5° at 0.2 MPa)."],["oa:W7162392393","Ti-6Al-4V","wear track width",849.0,null,null,null,"µm","","","","","",false,"unmapped_property","results","As shown in , the micrographs of the wear tracks of the pristine, 0.4 MPa sandblasted, and 0.4 MPa sandblasted + pickled specimens show wear track widths of 849 μm, 896 μm, and 771 μm, respectively."],["oa:W7162773266","Ti-6Al-4V","da/dN",0.0001,null,null,null,"mm/cycle","","","","","",false,"unmapped_property","conclusions","When the crack growth rate reaches approximately 10−3 mm/cycle, it becomes comparable between the welded joints and the BM. - Under mixed-mode I–II loading, the welded joints require higher stress intensity factor range components ΔKI than the BM."],["oa:W7162791223","Ti-6Al-4V","wear volume",93.53,null,null,null,"%","","","","","",false,"unmapped_property","results_discussion","Thus, the coating significantly reduces the wear depth and width of the substrate, with a maximum reduction in wear volume of 93.53%."],["oa:W7162791223","TC4/Mg composite","Icorr",0.0,null,null,null,"A·cm-2","","PEO + SAM composite coating","","potentiodynamic polarization","",false,"unmapped_property","results_discussion","Compared with the untreated TC4/Mg composite, the Icorr of the PEO + SAM composite coating is reduced by approximately five orders of magnitude (from 2 × 10−4 A·cm−2 to 1.401 × 10−9 A·cm−2), corresponding to a protection efficiency of 99.99%."],["oa:W7162791223","Ti-6Al-4V","wear depth",14.6,null,null,null,"µm","","","","","",false,"unmapped_property","results_discussion","In the severe wear zone, the wear depths of the coatings on the TC4 side and the Mg side are 14.60 μm and 12.99 μm, respectively, and the maximum wear scar widths are 527.5 μm and 438.75 μm, respectively."],["oa:W7162791223","Ti-6Al-4V","wear scar width",435.0,null,null,null,"µm","","","","","",false,"unmapped_property","results_discussion","From c, after SAM/MWCNTs composite modification, the wear traces on both sides become more uniform: the maximum wear depths of the composite coatings on the TC4 side and the Mg side are 9.01 μm and 4.22 μm, respectively, and the maximum wear scar widths are 338.8 μm and 435 μm, respectively."],["oa:W7162791223","Ti-6Al-4V","wear depth",30.29,null,null,null,"µm","","","","","",false,"unmapped_property","results_discussion","On the TC4 phase, the maximum wear scar width is 680 μm and the maximum wear depth is 30.29 μm; on the Mg phase, the maximum wear scar width is 1053.75 μm and the maximum wear depth is 58.93 μm."],["oa:W7162791223","TC4/Mg composite","contact angle",12.6,null,null,0.5,"°","","","","","",false,"unmapped_property","results_discussion","The untreated TC4/Mg composite surface exhibits hydrophilicity, with a contact angle of only 12.6 ± 0.5°, which is attributed to the presence of many polar groups and a relatively high roughness on the pristine surface, making it easily wettable by water."],["oa:W7162791223","S2","Icorr",0.0,null,null,null,"A·cm-2","","","","","",false,"unmapped_property","table","S2\t−0.142\t1.401 × 10−9"],["oa:W7162791223","Ti-6Al-4V","wear volume",0.0389,null,null,null,"mm3","","","","","",false,"unmapped_property","results_discussion","The wear volume is 0.03889 mm3."],["oa:W7162791223","Ti-6Al-4V","wear depth",4.22,null,null,null,"µm","","","","","",false,"unmapped_property","results_discussion","From c, after SAM/MWCNTs composite modification, the wear traces on both sides become more uniform: the maximum wear depths of the composite coatings on the TC4 side and the Mg side are 9.01 μm and 4.22 μm, respectively, and the maximum wear scar widths are 338.8 μm and 435 μm, respectively."],["oa:W7162791223","TC4/Mg","corrosion current density",0.0,null,null,null,"A·cm-2","","","","electrochemical measurement","",false,"unmapped_property","abstract","Electrochemical measurements show that the corrosion current density of the composite coating decreases from 2 × 10−4 A·cm−2 (bare composite) to 1.401 × 10−9 A·cm−2, i.e., a reduction by five orders of magnitude, with a protection efficiency of 99.99%."],["oa:W7162791223","TC4/Mg composite","Icorr",0.0,null,null,null,"A·cm-2","","PEO + SAM composite coating","","potentiodynamic polarization","",false,"unmapped_property","conclusions","The corrosion current density decreases from 2 × 10−4 A (for the bare composite) to 1.401 × 10−9 A (a reduction by five orders of magnitude), with a protection efficiency of 99.99%."],["oa:W7162791223","Ti-6Al-4V","wear depth",9.01,null,null,null,"µm","","","","","",false,"unmapped_property","results_discussion","From c, after SAM/MWCNTs composite modification, the wear traces on both sides become more uniform: the maximum wear depths of the composite coatings on the TC4 side and the Mg side are 9.01 μm and 4.22 μm, respectively, and the maximum wear scar widths are 338.8 μm and 435 μm, respectively."],["oa:W7162791223","TC4/Mg composite","wear volume",0.0647,null,null,null,"%","","","","","",false,"unmapped_property","results_discussion","Under this synergistic effect, the COF decreases to 0.195 and remains stable throughout the test, and the wear volume is reduced by 93.53% compared with the substrate."],["oa:W7162791223","Ti-6Al-4V","Ecorr",-0.126,null,null,null,"V","","","","","",false,"unmapped_property","table","TC4\t−0.126\t9.29 × 10−6"],["oa:W7162791223","Ti-6Al-4V","friction coefficient",82.35,null,null,null,"%","","","","","",false,"unmapped_property","results_discussion","It is evident that the coatings can effectively reduce the friction coefficient, with a maximum reduction of 82.35%."],["oa:W7162791223","Mg","coating thickness",9.25,8.62,9.88,0.63,"µm","","","","ImageJ software","",false,"unmapped_property","results_discussion","The coating thickness on the Mg side is 9.25 ± 0.63 μm, and its microhardness reaches 235.2 ± 3.3 HV0.2."],["oa:W7162791223","TC4/Mg","wear volume",6.47,null,null,null,"%","","","","wear test","",false,"unmapped_property","abstract","Wear tests reveal that the composite coating reduces the friction coefficient to 0.195 and decreases the wear volume by 93.53% compared with the bare composite."],["oa:W7162791223","S1","Icorr",0.0,null,null,null,"A·cm-2","","","","","",false,"unmapped_property","table","S1\t−0.722\t1.663 × 10−6"],["oa:W7162791223","Ti-6Al-4V","wear depth",12.99,null,null,null,"µm","","","","","",false,"unmapped_property","results_discussion","In the severe wear zone, the wear depths of the coatings on the TC4 side and the Mg side are 14.60 μm and 12.99 μm, respectively, and the maximum wear scar widths are 527.5 μm and 438.75 μm, respectively."],["oa:W7162791223","S2","Ecorr",-0.142,null,null,null,"V","","","","","",false,"unmapped_property","table","S2\t−0.142\t1.401 × 10−9"],["oa:W7162791223","Ti-6Al-4V","coating thickness",19.49,18.84,20.14,0.65,"µm","","","","ImageJ software","",false,"unmapped_property","results_discussion","The coating thickness on the TC4 side is 19.49 ± 0.65 μm, and its microhardness reaches 845.8 ± 5.6 HV0.2."],["oa:W7162791223","Ti-6Al-4V","wear scar width",338.8,null,null,null,"µm","","","","","",false,"unmapped_property","results_discussion","From c, after SAM/MWCNTs composite modification, the wear traces on both sides become more uniform: the maximum wear depths of the composite coatings on the TC4 side and the Mg side are 9.01 μm and 4.22 μm, respectively, and the maximum wear scar widths are 338.8 μm and 435 μm, respectively."],["oa:W7162791223","Ti-6Al-4V","wear scar width",527.5,null,null,null,"µm","","","","","",false,"unmapped_property","results_discussion","In the severe wear zone, the wear depths of the coatings on the TC4 side and the Mg side are 14.60 μm and 12.99 μm, respectively, and the maximum wear scar widths are 527.5 μm and 438.75 μm, respectively."],["oa:W7162791223","Ti-6Al-4V","wear scar width",680.0,null,null,null,"µm","","","","","",false,"unmapped_property","results_discussion","On the TC4 phase, the maximum wear scar width is 680 μm and the maximum wear depth is 30.29 μm; on the Mg phase, the maximum wear scar width is 1053.75 μm and the maximum wear depth is 58.93 μm."],["oa:W7162791223","Ti-6Al-4V","Icorr",0.0,null,null,null,"A·cm-2","","","","","",false,"unmapped_property","table","TC4\t−0.126\t9.29 × 10−6"],["oa:W7162791223","Ti-6Al-4V","wear volume",0.023,null,null,null,"mm3","","","","","",false,"unmapped_property","results_discussion","The wear volume is 0.02298 mm3."],["oa:W7162791223","Ti-6Al-4V","Icorr",0.0,null,null,null,"A·cm-2","","","","","",false,"unmapped_property","table","TC4\t−0.126\t9.29 × 10−6"],["oa:W7162791223","Ti-6Al-4V","wear scar width",1053.75,null,null,null,"µm","","","","","",false,"unmapped_property","results_discussion","On the TC4 phase, the maximum wear scar width is 680 μm and the maximum wear depth is 30.29 μm; on the Mg phase, the maximum wear scar width is 1053.75 μm and the maximum wear depth is 58.93 μm."],["oa:W7162791223","Ti-6Al-4V","wear volume",0.3551,null,null,null,"mm3","","","","","",false,"unmapped_property","results_discussion","The wear volume is 0.3551 mm3."],["oa:W7162791223","S1","Ecorr",-0.722,null,null,null,"V","","","","","",false,"unmapped_property","table","S1\t−0.722\t1.663 × 10−6"],["oa:W7162791223","TC4/Mg composite","wear volume",0.0647,null,null,null,"%","","PEO + SAM composite coating","","","",false,"unmapped_property","conclusions","The wear volume is reduced by 93.53% compared with the bare composite."],["oa:W7162791223","Ti-6Al-4V","wear depth",58.93,null,null,null,"µm","","","","","",false,"unmapped_property","results_discussion","On the TC4 phase, the maximum wear scar width is 680 μm and the maximum wear depth is 30.29 μm; on the Mg phase, the maximum wear scar width is 1053.75 μm and the maximum wear depth is 58.93 μm."],["oa:W7162791223","Ti-6Al-4V","wear scar width",438.75,null,null,null,"µm","","","","","",false,"unmapped_property","results_discussion","In the severe wear zone, the wear depths of the coatings on the TC4 side and the Mg side are 14.60 μm and 12.99 μm, respectively, and the maximum wear scar widths are 527.5 μm and 438.75 μm, respectively."],["oa:W7163054294","TA15","small pores with sizes of approximately 3–5 μm",4.0,3.0,5.0,null,"µm","","","","","",false,"unmapped_property","results_discussion","Only a limited number of small pores with sizes of approximately 3–5 μm can be observed in the 0.5-T and 1-T specimens, whereas such pores become much less apparent when the wall thickness increases to 2 mm and above."],["oa:W7163147442","Ti-6Al-4V","deformation",1.8,null,null,null,"mm","","","","","",false,"unmapped_property","conclusions","Titanium alloy emerged as the most structurally reliable candidate, delivering a balanced performance profile of 201 MPa stress and 1.8 mm deformation."],["oa:W7163149695","CP-Ti Grade 2","EAB A",21.7,null,null,1.8,"1","room temperature","as-built SLM","","tensile test","",false,"unmapped_property","results","Mechanical properties derived from tensile tests: yield strength (YS) Rp0.2, ultimate tensile strength (UTS) RM, Young’s modulus (YM) E and elongation at break (EAB) A reported as mean values with standard deviation in brackets Property - αBO = 90° αBO = 45° αBO = 0° YS Rp0.2 MPa 608.4 (8.1) 614.7 (15.1) 796.8 (45.6) UTS Rm MPa 714.8 (6.4) 715.0 (19.5) 887.3 (02.7) YM E GPa 109.2 (3.9) 113.8 (04.9) 115.6 (01.5) EAB A 1 025.5 (1.5) 025.9 (02.5) 021.7 (01.8)"],["oa:W7163149695","TiGd2","Rdp",746.0,null,null,7.0,"MPa","","as-built","","","",false,"unmapped_property","discussion","Comparison of measured properties of PBF-LB/M TiGd2 with literature values and conventionally manufactured (CM) TiGd2 with standard deviation in brackets Property - PBF-LB/M [This study] PBF-LB/M [7, 15, 16] CM [17] YS Rp0.2 MPa 673 (92) 639 - 676 344 UTS Rm MPa 772 (82) 723 - 767 275 - 410 YM E GPa 113 (05) 108 - 125 105 EAB A 1 24 (3) % 24 - 27 % 020 CYS Rdp MPa 0746 (07) 0427 (07) - CS50 Rdm50 MPa 2248 (92) 1046 (16) - AMH Ra µm 06.3 (0.3) 07.5 (0.5) - MH Rz µm 44.0 (3.0) 40.0 (5.0) -"],["oa:W7163149695","Ti-6Al-4V","Rdp0.2",746.0,null,null,7.1,"MPa","room temperature","as-built SLM","","compression test","",false,"unmapped_property","conclusions","Across all BO tested, the mean mechanical properties were YS of Rp0.2 = 673 ± 92 MPa, UTS of Rm = 772 ± 82 MPa, YM of E = 113 ± 4.6 GPa, EAB of A = 24.4 ± 2.8 %, CS50 of Rdm50 = 2248 ± 92 MPa and CYS of Rdp0.2 = 746 ± 7.1 MPa."],["oa:W7163149695","CP-Ti Grade 2","EAB A",25.9,null,null,2.5,"1","room temperature","as-built SLM","","tensile test","",false,"unmapped_property","results","Mechanical properties derived from tensile tests: yield strength (YS) Rp0.2, ultimate tensile strength (UTS) RM, Young’s modulus (YM) E and elongation at break (EAB) A reported as mean values with standard deviation in brackets Property - αBO = 90° αBO = 45° αBO = 0° YS Rp0.2 MPa 608.4 (8.1) 614.7 (15.1) 796.8 (45.6) UTS Rm MPa 714.8 (6.4) 715.0 (19.5) 887.3 (02.7) YM E GPa 109.2 (3.9) 113.8 (04.9) 115.6 (01.5) EAB A 1 025.5 (1.5) 025.9 (02.5) 021.7 (01.8)"],["oa:W7163149695","CP-Ti Grade 2","EAB A",25.5,null,null,1.5,"1","room temperature","as-built SLM","","tensile test","",false,"unmapped_property","results","Mechanical properties derived from tensile tests: yield strength (YS) Rp0.2, ultimate tensile strength (UTS) RM, Young’s modulus (YM) E and elongation at break (EAB) A reported as mean values with standard deviation in brackets Property - αBO = 90° αBO = 45° αBO = 0° YS Rp0.2 MPa 608.4 (8.1) 614.7 (15.1) 796.8 (45.6) UTS Rm MPa 714.8 (6.4) 715.0 (19.5) 887.3 (02.7) YM E GPa 109.2 (3.9) 113.8 (04.9) 115.6 (01.5) EAB A 1 025.5 (1.5) 025.9 (02.5) 021.7 (01.8)"],["oa:W7163149695","Ti-6Al-4V","Rdm50",2248.0,null,null,92.0,"MPa","room temperature","as-built SLM","","compression test","",false,"unmapped_property","conclusions","Across all BO tested, the mean mechanical properties were YS of Rp0.2 = 673 ± 92 MPa, UTS of Rm = 772 ± 82 MPa, YM of E = 113 ± 4.6 GPa, EAB of A = 24.4 ± 2.8 %, CS50 of Rdm50 = 2248 ± 92 MPa and CYS of Rdp0.2 = 746 ± 7.1 MPa."],["oa:W7164031964","Ti-6Al-4V","defect area",815.0,815.0,815.0,null,"µm","","","","","",false,"unmapped_property","results","For R3 F32, the fracture has initi ated from a large lack-of-fusion defect close to the specimen surface with effective defect area inline-eq-IEq2 ~ 815 μm."],["oa:W7164031964","Ti-6Al-4V","largest defect dimension",412.0,null,null,null,"µm","","as-built PBF-LB","","CT analysis","",false,"unmapped_property","results","The location of the largest defect found from the F31 specimen is highlighted and the largest dimension of that defect was measured to be 412 μm."],["oa:W7164124786","TR","maximum wear depth",17.71,null,null,null,"µm","300 °C","","","","",false,"unmapped_property","results","The maximum wear depths for the Ti6Al4V, TS, and TR samples are −52.70 μm, −88.44 μm, and −17.71 μm, respectively."],["oa:W7164124786","TS","width of wear track",1.07,null,null,null,"mm","","","","","",false,"unmapped_property","results","From Figs. 5a, 5b, and 5c, the widths of the wear tracks are measured to be 1.12 mm for Ti6Al4V, 1.07 mm for TS, and 0.87 mm for TR under identical test conditions, which is consistent with the trends observed in Figs. 4 and 5."],["oa:W7164124786","TS","wear depth",85.38,null,null,null,"µm","300 °C","","","","",false,"unmapped_property","results","Specifically, the wear depths are 50.60 μm for Ti6Al4V, 85.38 μm for TS, and 17.67 μm for TR."],["oa:W7164124786","Ti-6Al-4V","maximum wear depth",52.7,null,null,null,"µm","300 °C","","","","",false,"unmapped_property","results","The maximum wear depths for the Ti6Al4V, TS, and TR samples are −52.70 μm, −88.44 μm, and −17.71 μm, respectively."],["oa:W7164124786","Ti-6Al-4V","wear depth",50.6,null,null,null,"µm","300 °C","","","","",false,"unmapped_property","results","Specifically, the wear depths are 50.60 μm for Ti6Al4V, 85.38 μm for TS, and 17.67 μm for TR."],["oa:W7164124786","TS","width of wear track",1.59,null,null,null,"mm","","","","","",false,"unmapped_property","results","The wear track widths measured from Figs. 8a, 8b, and 8c are 1.26 mm, 1.59 mm, and 0.72 mm for the Ti6Al4V, TS, and TR samples, respectively, consistent with the findings from Figs. 6 and 7."],["oa:W7164124786","TR","width of wear track",0.72,null,null,null,"mm","","","","","",false,"unmapped_property","results","The wear track widths measured from Figs. 8a, 8b, and 8c are 1.26 mm, 1.59 mm, and 0.72 mm for the Ti6Al4V, TS, and TR samples, respectively, consistent with the findings from Figs. 6 and 7."],["oa:W7164124786","TR","wear depth",17.67,null,null,null,"µm","300 °C","","","","",false,"unmapped_property","results","Specifically, the wear depths are 50.60 μm for Ti6Al4V, 85.38 μm for TS, and 17.67 μm for TR."],["oa:W7164124786","Ti-6Al-4V","width of wear track",1.12,null,null,null,"mm","","","","","",false,"unmapped_property","results","From Figs. 5a, 5b, and 5c, the widths of the wear tracks are measured to be 1.12 mm for Ti6Al4V, 1.07 mm for TS, and 0.87 mm for TR under identical test conditions, which is consistent with the trends observed in Figs. 4 and 5."],["oa:W7164124786","TR","width of wear track",0.87,null,null,null,"mm","","","","","",false,"unmapped_property","results","From Figs. 5a, 5b, and 5c, the widths of the wear tracks are measured to be 1.12 mm for Ti6Al4V, 1.07 mm for TS, and 0.87 mm for TR under identical test conditions, which is consistent with the trends observed in Figs. 4 and 5."],["oa:W7164124786","Ti-6Al-4V","width of wear track",1.26,null,null,null,"mm","","","","","",false,"unmapped_property","results","The wear track widths measured from Figs. 8a, 8b, and 8c are 1.26 mm, 1.59 mm, and 0.72 mm for the Ti6Al4V, TS, and TR samples, respectively, consistent with the findings from Figs. 6 and 7."],["oa:W7164124786","TS","maximum wear depth",88.44,null,null,null,"µm","300 °C","","","","",false,"unmapped_property","results","The maximum wear depths for the Ti6Al4V, TS, and TR samples are −52.70 μm, −88.44 μm, and −17.71 μm, respectively."],["oa:W7164265842","Ti-6Al-4V","cooling rates",20.0,20.0,410.0,null,"°C/s","","","martensitic α'","","",false,"unmapped_property","methods",""],["oa:W7164416666","Ti-6Al-4V","maximum strain",0.15,null,null,null,"mm/mm","room temperature","","","tensile test","",false,"unmapped_property","results_discussion","The global stress reached a maximum of 419.77 MPa with a maximum strain of 0.10 mm/ mm, while the local stress reached a maximum of 511.83 MPa with a maximum strain of 0.15 mm/mm."],["oa:W7164416666","Ti-6Al-4V","local strain",0.01,null,null,null,"mm/mm","room temperature","","","tensile test","",false,"unmapped_property","results_discussion","The local strain was signiﬁcantly lower, at almost 0.01 mm/mm."],["oa:W7164416666","Ti-6Al-4V","maximum strain",0.1,null,null,null,"mm/mm","room temperature","","","tensile test","",false,"unmapped_property","results_discussion","The global stress reached a maximum of 419.77 MPa with a maximum strain of 0.10 mm/ mm, while the local stress reached a maximum of 511.83 MPa with a maximum strain of 0.15 mm/mm."],["oa:W7164416666","Ti-6Al-4V","global strain",0.06,null,null,null,"mm/mm","room temperature","","","tensile test","",false,"unmapped_property","results_discussion","The specimen demonstrated brittle behavior, with global strain values of around 0.06 mm/mm."],["oa:W7164416666","Ti-6Al-4V","strain",0.19,null,null,null,"mm/mm","room temperature","","","tensile test","",false,"unmapped_property","results_discussion","Similar to the 72 \u0002F test, the local stress and strain were higher than the global, with a UTS of 444.62 MPa and a strain of 0.19 mm/mm, while the global values had a maximum stress of 364.06 MPa and a strain of 0.11 mm/mm."],["oa:W7164416666","Ti-6Al-4V","strain",0.11,null,null,null,"mm/mm","room temperature","","","tensile test","",false,"unmapped_property","results_discussion","Similar to the 72 \u0002F test, the local stress and strain were higher than the global, with a UTS of 444.62 MPa and a strain of 0.19 mm/mm, while the global values had a maximum stress of 364.06 MPa and a strain of 0.11 mm/mm."],["oa:W7164453942","Ti-6Al-4V","vetolujuus",100.0,null,null,null,"%","room temperature","800°C/2h","","tensile test","1.5 mm/min",false,"unmapped_property","abstract","Vetolujuuden erot ovat marginaalisia, lujimman ja heikoimman välisen eron ollessa noin 2 %."],["oa:W7164453942","Ti-6Al-4V","vetolujuus",100.0,null,null,null,"%","room temperature","550°C/2h","","tensile test","1.5 mm/min",false,"unmapped_property","abstract","Matalin käsittelylämpötila (550 °C) tuotti korkeimman vetolujuuden, mutta heikon murtovenymän."],["oa:W7164453942","Ti-6Al-4V","vetolujuus",100.0,null,null,null,"%","room temperature","800°C/2h","","tensile test","1.5 mm/min",false,"unmapped_property","abstract","Pienistä eroista huolimatta 800 °C:n lämpökäsittely antaa kokonaisuutena parhaan lujuuden ja murtovenymän yhdistelmän."],["oa:W7164453942","Ti-6Al-4V","vetolujuus",103.0,null,null,null,"%","room temperature","800°C/2h","","tensile test","1.5 mm/min",false,"unmapped_property","abstract","Jäljelle jäävät LK700 ja LK800, joista LK700 on noin 3 % lujempi, mutta LK800:lla on noin 6 % parempi murtovenymässä."],["oa:W7164629505","TiMo15","steady-state rotation rate",2.0,null,null,null,"°/s","400°C","400°C creep","","kinematic measurement","",false,"unmapped_property","results",""],["oa:W7164629505","TiMo15","steady-state displacement at GB-A",3.1,null,null,null,"µm/s","400°C","400°C creep","","kinematic measurement","",false,"unmapped_property","results",""],["oa:W7164629505","TiMo15","average area of lath",1543.0,null,null,null,"nm","400°C","400°C creep","lath","nanoscale EBSD","",false,"unmapped_property","results",""],["oa:W7164629505","TiMo15","steady-state displacement at GB-B",2.5,null,null,null,"µm/s","400°C","400°C creep","","kinematic measurement","",false,"unmapped_property","results",""],["oa:W7164629505","TiMo15","average area of lath",709.0,null,null,null,"nm","400°C","400°C creep","lath","nanoscale EBSD","",false,"unmapped_property","results",""],["oa:W7164655045","","displacements",2.67,null,null,null,"mm","","","","","",false,"unmapped_property","conclusions","Its displacements of 2.67 mm are the highest among all cases, indicating the lowest stiffness."],["oa:W7164655045","","displacements",1.275,null,null,null,"mm","","","","","",false,"unmapped_property","conclusions","The displacements of 1.275 mm are higher than those for Scalmalloy, indicating slightly lower stiffness."],["oa:W7164655045","Scalmalloy","displacements",0.876,null,null,null,"mm","","as-built LPBF","","","",false,"unmapped_property","conclusions","Displacements of 0.876 mm indicate high static stiffness, comparable to the reference."],["oa:W7164853746","","pore diameter",100.0,100.0,null,null,"µm","","","","","",false,"unmapped_property","results","However, as evident in Figure 5, the metal printed with GA powder exhibits a larger number of pores with diameter ≥ 100 µm."],["oa:W7164853746","","pore diameter",165.0,30.0,300.0,null,"µm","","","","","",false,"unmapped_property","results","As evident from this figure, the effective pore diameter ranges from roughly 30 to over 300 µm."],["oa:W7165179694","Ti60","backside_bulge_height",0.199,null,null,null,"mm","room temperature","","","","",false,"unmapped_property","results","The mean backside bulge height increased from 0.199 mm at room 163 temperature to 0.381 mm at 500℃, corresponding to an increase of 91.5%."],["oa:W7165179694","Ti60","plastic influence zone",2.167,null,null,null,"mm","room temperature","","","","",false,"unmapped_property","results","255 3.3 The results of EBSD 256 As indicated by the statistical results of the macroscopic damage dimensions 257 shown in Fig. 3, under the same impact velocity and projectile conditions, the crater 258 depth, crater diameter, backside bulge height, and plastic influence zone surrounding 259 the crater of Ti60 alloy plate specimens at 500℃ are all significantly greater than those 260 at room temperature."],["oa:W7165179694","Ti60","backside bulge height",3.422,null,null,null,"mm","500 ℃","","","","",false,"unmapped_property","results","255 3.3 The results of EBSD 256 As indicated by the statistical results of the macroscopic damage dimensions 257 shown in Fig. 3, under the same impact velocity and projectile conditions, the crater 258 depth, crater diameter, backside bulge height, and plastic influence zone surrounding 259 the crater of Ti60 alloy plate specimens at 500℃ are all significantly greater than those 260 at room temperature."],["oa:W7165179694","Ti60","backside_bulge_height",0.381,null,null,null,"mm","500℃","","","","",false,"unmapped_property","results","The mean backside bulge height increased from 0.199 mm at room 163 temperature to 0.381 mm at 500℃, corresponding to an increase of 91.5%."],["oa:W7165179694","Ti60","crater depth",2.85,null,null,null,"mm","500 ℃","","","","",false,"unmapped_property","results","255 3.3 The results of EBSD 256 As indicated by the statistical results of the macroscopic damage dimensions 257 shown in Fig. 3, under the same impact velocity and projectile conditions, the crater 258 depth, crater diameter, backside bulge height, and plastic influence zone surrounding 259 the crater of Ti60 alloy plate specimens at 500℃ are all significantly greater than those 260 at room temperature."],["oa:W7165179694","Ti60","backside bulge height",2.167,null,null,null,"mm","room temperature","","","","",false,"unmapped_property","results","255 3.3 The results of EBSD 256 As indicated by the statistical results of the macroscopic damage dimensions 257 shown in Fig. 3, under the same impact velocity and projectile conditions, the crater 258 depth, crater diameter, backside bulge height, and plastic influence zone surrounding 259 the crater of Ti60 alloy plate specimens at 500℃ are all significantly greater than those 260 at room temperature."],["oa:W7165179694","Ti60","crater depth",63.6,null,null,null,"%","500 °C","","","foreign object impact test","",false,"unmapped_property","conclusions","Compared with room 426 temperature, the specimens impacted at 500℃ exhibited increases of 63.6%, 427 20.3%, and 91.5% in mean crater depth, crater diameter, and backside bulge 428 height, respectively, and the deformation zone surrounding the crater also 429 expanded markedly."],["oa:W7165179694","Ti60","plastic influence zone",2.298,null,null,null,"mm","500 ℃","","","","",false,"unmapped_property","results","255 3.3 The results of EBSD 256 As indicated by the statistical results of the macroscopic damage dimensions 257 shown in Fig. 3, under the same impact velocity and projectile conditions, the crater 258 depth, crater diameter, backside bulge height, and plastic influence zone surrounding 259 the crater of Ti60 alloy plate specimens at 500℃ are all significantly greater than those 260 at room temperature."],["oa:W7165179694","Ti60","crater_depth",0.269,null,null,null,"mm","room temperature","","","","",false,"unmapped_property","results","139 As shown in Fig. 3(a), the mean crater depth of the specimens was 0.269 mm at 140 room temperature, whereas it increased to 0.440 mm at 500℃, corresponding to an 141"],["oa:W7165179694","Ti60","crater depth",1.801,null,null,null,"mm","room temperature","","","","",false,"unmapped_property","results","255 3.3 The results of EBSD 256 As indicated by the statistical results of the macroscopic damage dimensions 257 shown in Fig. 3, under the same impact velocity and projectile conditions, the crater 258 depth, crater diameter, backside bulge height, and plastic influence zone surrounding 259 the crater of Ti60 alloy plate specimens at 500℃ are all significantly greater than those 260 at room temperature."],["oa:W7165179694","Ti60","crater diameter",2.167,null,null,null,"mm","500 ℃","","","","",false,"unmapped_property","results","255 3.3 The results of EBSD 256 As indicated by the statistical results of the macroscopic damage dimensions 257 shown in Fig. 3, under the same impact velocity and projectile conditions, the crater 258 depth, crater diameter, backside bulge height, and plastic influence zone surrounding 259 the crater of Ti60 alloy plate specimens at 500℃ are all significantly greater than those 260 at room temperature."],["oa:W7165179694","Ti60","backside bulge height",91.5,null,null,null,"%","500 °C","","","foreign object impact test","",false,"unmapped_property","conclusions","Compared with room 426 temperature, the specimens impacted at 500℃ exhibited increases of 63.6%, 427 20.3%, and 91.5% in mean crater depth, crater diameter, and backside bulge 428 height, respectively, and the deformation zone surrounding the crater also 429 expanded markedly."],["oa:W7165179694","Ti60","crater diameter",20.3,null,null,null,"%","500 °C","","","foreign object impact test","",false,"unmapped_property","conclusions","Compared with room 426 temperature, the specimens impacted at 500℃ exhibited increases of 63.6%, 427 20.3%, and 91.5% in mean crater depth, crater diameter, and backside bulge 428 height, respectively, and the deformation zone surrounding the crater also 429 expanded markedly."],["oa:W7165179694","Ti60","crater diameter",1.801,null,null,null,"mm","room temperature","","","","",false,"unmapped_property","results","255 3.3 The results of EBSD 256 As indicated by the statistical results of the macroscopic damage dimensions 257 shown in Fig. 3, under the same impact velocity and projectile conditions, the crater 258 depth, crater diameter, backside bulge height, and plastic influence zone surrounding 259 the crater of Ti60 alloy plate specimens at 500℃ are all significantly greater than those 260 at room temperature."],["oa:W7165179694","Ti60","crater_diameter",1.801,null,null,null,"mm","room temperature","","","","",false,"unmapped_property","results","150 Fig. 3(b) shows that the mean crater diameter was 1.801 mm at room temperature 151 and increased to 2.167 mm at 500℃, representing an increase of 20.3%."],["oa:W7165179694","Ti60","crater_diameter",2.167,null,null,null,"mm","500℃","","","","",false,"unmapped_property","results","150 Fig. 3(b) shows that the mean crater diameter was 1.801 mm at room temperature 151 and increased to 2.167 mm at 500℃, representing an increase of 20.3%."],["oa:W7165179694","Ti60","crater_depth",0.44,null,null,null,"mm","500℃","","","","",false,"unmapped_property","results","139 As shown in Fig. 3(a), the mean crater depth of the specimens was 0.269 mm at 140 room temperature, whereas it increased to 0.440 mm at 500℃, corresponding to an 141"],["oa:W7165498199","Ti-6Al-4V","mikrotvrdost",200.0,null,null,null,"%","","","","","",false,"unmapped_property","abstract",""],["oa:W7166029187","Ti-6Al-4V","hardened layer depth",192.483,null,null,null,"µm","","","","CPFEM prediction","",true,"unmapped_property","results_discussion","The ideal residual stress parameters are as follows: F = 252.4 N, D = 6 mm, A = 15.78 μm, f = 20 kHz, with the predicted residual stress and hard ened layer depth being: σR x = −700 MPa, z0 = 192.483 μm."],["oa:W7166029187","Ti-6Al-4V","increase in strength",10.0,null,null,null,"MPa","","","","","",false,"unmapped_property","results_discussion","In contrast, increasing frequency from 15 kHz to 25 kHz produced only a modest increase of approximately 10 MPa."],["oa:W7166029187","Ti-6Al-4V","hardened layer depth",180.0,155.0,205.0,null,"µm","","","","","",false,"unmapped_property","results_discussion","The variation in hardened layer depth z0 remains relatively limited over the investigated parameter range, showing a shallow surface curvature and a small range of 155–205 µm."],["oa:W7166029187","Ti-6Al-4V","hardened layer depth",190.0,150.0,230.0,null,"µm","","","","","",false,"unmapped_property","results_discussion","The overall variation (150–230 µm) is modest, suggesting that both param eters exhibit comparatively weak influence on hardened layer depth."],["oa:W7166029187","Ti-6Al-4V","hardened layer depth",175.0,160.0,200.0,null,"µm","","","","","",false,"unmapped_property","results_discussion","700 MPa ≤σR x ≤800 MPa 160 µm ≤z0 ≤200 µm"],["oa:W7166029187","Ti-6Al-4V","hardened layer depth",175.0,150.0,200.0,null,"µm","","","","","",false,"unmapped_property","results_discussion","The curvature is very small, which means that the change in hardened depth is still small (about 150–200 µm)."],["oa:W7166436423","Ti-6Al-4V","pore size",0.275,0.05,0.5,null,"µm","","irradiated","","SEM","",false,"unmapped_property","results_discussion","While the asfabricated sample exhibited a broad distribution of pores ranging from approximately 0.2 to 1.0 μm, the irradiated material was characterized by a predominance of smaller pores within the range of 0.05–0.5 μm."],["oa:W7166436423","Ti-6Al-4V","pore size",0.3,0.05,0.6,null,"µm","","irradiated","","SEM","",false,"unmapped_property","results_discussion","Similar behavior was observed in the present study, where pore sizes decreased from approximately 0.2–1.0 μm to 0.05–0.5 μm, while the agglomerate size increased by approximately 30–50%."],["oa:W7166436423","Ti-6Al-4V","pore size",0.6,0.2,1.0,null,"µm","","as-built LPBF","","SEM","",false,"unmapped_property","results_discussion","Similar behavior was observed in the present study, where pore sizes decreased from approximately 0.2–1.0 μm to 0.05–0.5 μm, while the agglomerate size increased by approximately 30–50%."],["oa:W7166436423","Ti-6Al-4V","pore size",0.6,0.2,1.0,null,"µm","","as-built LPBF","","SEM","",false,"unmapped_property","results_discussion","While the asfabricated sample exhibited a broad distribution of pores ranging from approximately 0.2 to 1.0 μm, the irradiated material was characterized by a predominance of smaller pores within the range of 0.05–0.5 μm."],["oa:W7166512353","Ti-6Al-4V","Z-direction stress",45.0,null,null,null,"MPa","605 °C","as-welded","","","",false,"unmapped_property","results","Specifically, the peak Z-direction stress at 590 °C was 70 MPa, at 605 °C it was 45 MPa, and at 630 °C and 650 °C the Z-direction stresses were very small, with the residual stresses nearly fully eliminated."],["oa:W7166512353","Ti-6Al-4V","longitudinal stress",20.0,null,null,null,"MPa","","annealed 605 °C","","","",false,"unmapped_property","results","The stresses in the specimen at 605 °C were further reduced, with the mid-thickness tensile stress at about 20 MPa and the stress at 2 mm from the surface at about 35 MPa, and the stress distribution along the thickness at the mid-section became more uniform."],["oa:W7166512353","Ti-6Al-4V","longitudinal stress",100.0,null,null,null,"MPa","","annealed 590 °C","","","",false,"unmapped_property","results","After heat treatment, the longitudinal stress in the specimen at 590 °C was considerably lower than that in the as-welded specimen: the peak stress at the mid-thickness decreased from about 300 MPa to about 60 MPa, and the peak tensile stress at 2 mm from the surface decreased from about 450 MPa to about 100 MPa."],["oa:W7166512353","Ti-6Al-4V","Z-direction stress",70.0,null,null,null,"MPa","590 °C","as-welded","","","",false,"unmapped_property","results","Specifically, the peak Z-direction stress at 590 °C was 70 MPa, at 605 °C it was 45 MPa, and at 630 °C and 650 °C the Z-direction stresses were very small, with the residual stresses nearly fully eliminated."],["oa:W7166512353","Ti-6Al-4V","longitudinal stress",35.0,null,null,null,"MPa","","annealed 605 °C","","","",false,"unmapped_property","results","The stresses in the specimen at 605 °C were further reduced, with the mid-thickness tensile stress at about 20 MPa and the stress at 2 mm from the surface at about 35 MPa, and the stress distribution along the thickness at the mid-section became more uniform."],["oa:W7166512353","Ti-6Al-4V","longitudinal stress",450.0,null,null,null,"MPa","","as-welded","","","",false,"unmapped_property","results","After heat treatment, the longitudinal stress in the specimen at 590 °C was considerably lower than that in the as-welded specimen: the peak stress at the mid-thickness decreased from about 300 MPa to about 60 MPa, and the peak tensile stress at 2 mm from the surface decreased from about 450 MPa to about 100 MPa."],["oa:W7166512353","Ti-6Al-4V","longitudinal stress",300.0,null,null,null,"MPa","","as-welded","","","",false,"unmapped_property","results","After heat treatment, the longitudinal stress in the specimen at 590 °C was considerably lower than that in the as-welded specimen: the peak stress at the mid-thickness decreased from about 300 MPa to about 60 MPa, and the peak tensile stress at 2 mm from the surface decreased from about 450 MPa to about 100 MPa."],["oa:W7166512353","Ti-6Al-4V","peak Z-direction stress",450.0,null,null,null,"MPa","","as-welded","","","",false,"unmapped_property","results","Compared with the peak Z-direction stress of 450 MPa before heat treatment, the internal stresses in the specimens after heat treatment were significantly reduced, indicating that as the annealing temperature increased, the internal residual stresses were essentially completely released."],["oa:W7166512353","Ti-6Al-4V","longitudinal stress",60.0,null,null,null,"MPa","","annealed 590 °C","","","",false,"unmapped_property","results","After heat treatment, the longitudinal stress in the specimen at 590 °C was considerably lower than that in the as-welded specimen: the peak stress at the mid-thickness decreased from about 300 MPa to about 60 MPa, and the peak tensile stress at 2 mm from the surface decreased from about 450 MPa to about 100 MPa."],["oa:W7166845878","Ti-6Al-4V","Experimental Lives/Cycles",26109.0,null,null,null,"Cycles","","","","","",false,"unmapped_property","table","400\t26,109"],["oa:W7166845878","Ti-6Al-4V","Experimental Lives/Cycles",19137.0,null,null,null,"Cycles","","","","","",false,"unmapped_property","table","400\t19,137"],
