Repository: akhtar07/tisci-explorer

# TiSci Explorer

A read-only, static explorer for **TiSci**, an autonomous research agent for titanium alloys. TiSci reads the
titanium-alloy literature, builds a knowledge graph and a table of measured values, proposes hypotheses where the
graph has gaps, and tests them with DFT (MACE / VASP) and the ICME-lite multiscale chain.

**Live site:** https://akhtar07.github.io/tisci-explorer/

The site has seven sections:

| Section | What it shows |
|---|---|
| Overview | Corpus → graph → facts → hypotheses → verdicts, with the snapshot's counts |
| Worked example | One full loop for W in α-Ti: graph path, hypothesis, novelty check, DFT test, verdict, follow-up, DAMASK |

File: data/facts/other.json (part 102 of 112)
["oa:W7166845878","Ti-6Al-4V","Error",5.63,null,null,null,"%","","","","","",true,"unmapped_property","table","500\t5.63"],["oa:W7166845878","Ti-6Al-4V","Experimental Lives/Cycles",8591.0,null,null,null,"Cycles","","","","","",false,"unmapped_property","table","500\t8591"],["oa:W7166845878","Ti-6Al-4V","Experimental Lives/Cycles",8133.0,null,null,null,"Cycles","","","","","",false,"unmapped_property","table","500\t8133"],["oa:W7166845878","Ti-6Al-4V","Pc value",0.198,null,null,null,"","room temperature","","","fatigue test","",false,"unmapped_property","methods","Based on the fatigue test data, the Pc value of the Ti-6Al-4V ELI titanium alloy was calculated to be 0.198 at a reference nominal maximum stress (σmax) of 500 MPa and fatigue life (Nf) of 8591 cycles."],["oa:W7166845878","Ti-6Al-4V","Error",9.43,null,null,null,"%","","","","","",true,"unmapped_property","table","400\t9.43"],["oa:W7167001696","Sn","thermal spray coatings thickness",15.37,15.37,15.37,null,"µm","","","","","",false,"unmapped_property","results",""],["oa:W7167001696","Ti-6Al-4V","thermal spray coatings thickness",12.38,12.38,12.38,null,"µm","","","","","",false,"unmapped_property","results",""],["oa:W7167001696","Ni","interlayer thickness",9.71,9.71,9.71,null,"µm","","","","","",false,"unmapped_property","results",""],["oa:W7167001696","Cu","interlayer thickness",5.9,5.9,5.9,null,"µm","","","","","",false,"unmapped_property","results",""],["oa:W7167001696","Ag","interlayer thickness",6.44,6.44,6.44,null,"µm","","","","","",false,"unmapped_property","results",""],["oa:W7167601788","","convection coefficient",900.0,null,null,null,"W/m2·°C","200°C","","","","",false,"unmapped_property","methods","The convection applied was 300 W/m2·°C in the case of the smooth stem model and 900 W/m2·°C (tag C in Fig. 1 b) for the spiral-channel one under the same temperature of 200°C."],["oa:W7167601788","","convection coefficient",300.0,null,null,null,"W/m2·°C","","","","","",false,"unmapped_property","methods","The convection applied was 300 W/m2·°C in the case of the smooth stem model and 900 W/m2·°C (tag C in Fig. 1 b) for the spiral-channel one under the same temperature of 200°C."],["oa:W7167705063","Ti-6Al-2Sn-4Zr-2Mo","peak sub-surface compressive residual stress",-355.0,null,null,null,"MPa","","","","","",false,"unmapped_property","results_discussion",""],["oa:W7167705063","Ti-6Al-2Sn-4Zr-2Mo","SPD Depth",18.0,null,null,null,"µm","","","","optical profilometer","",false,"unmapped_property","results_discussion",""],["oa:W7167705063","Ti-6Al-2Sn-4Zr-2Mo","compressive stress",-380.0,null,null,null,"MPa","","","","","",false,"unmapped_property","results_discussion",""],["oa:W7167705063","Ti-6Al-2Sn-4Zr-2Mo","sub-surface range",30.0,null,null,null,"µm","","","","XRD","",false,"unmapped_property","results_discussion",""],["oa:W7167705063","Ti-6Al-2Sn-4Zr-2Mo","SPD Depth",12.0,null,null,null,"µm","","","","optical profilometer","",false,"unmapped_property","results_discussion",""],["oa:W7167705063","Ti-6Al-2Sn-4Zr-2Mo","sub-surface range",15.0,null,null,null,"µm","","","","XRD","",false,"unmapped_property","results_discussion",""],["oa:W7167705063","Ti-6Al-2Sn-4Zr-2Mo","SPD Depth",25.0,null,null,null,"µm","","","","optical profilometer","",false,"unmapped_property","results_discussion",""],["oa:W7167705063","Ti-6Al-2Sn-4Zr-2Mo","RMSE",15.0,null,null,null,"MPa","","","","","",false,"unmapped_property","results_discussion",""],["oa:W7167705063","Ti-6Al-2Sn-4Zr-2Mo","compressive stress",-220.0,null,null,null,"MPa","","","","","",false,"unmapped_property","results_discussion",""],["oa:W7167705063","Ti-6Al-2Sn-4Zr-2Mo","surface residual stress",-15.0,null,null,null,"MPa","","","","","",false,"unmapped_property","results_discussion",""],["oa:W7167838730","γ-Ni","elastic recovery rates",45.0,null,null,null,"%","","","","","",false,"unmapped_property","abstract","The elastic recovery rates of γ-Ni and γ-Ni + α-Ti are relatively large, at 45% and 44% respectively.The fracture path of the shear port of the diffusion welding joint shows that when the diffusion welding joint is subjected to external force and sheared, diffusion layer II and III are the most prone to crack initiation and expansion."],["oa:W7167838730","GH4169","elastic recovery rate",44.0,null,null,null,"%","","diffusion-welded at 900°C/39.2MPa/60min","","nanoindentation","",false,"unmapped_property","results_discussion","The elastic recovery rates of γ-Ni and γ-Ni + α-Ti are relatively large, at 45% and 44% respectively."],["oa:W7167838730","GH4169","elastic recovery rate",45.0,null,null,null,"%","","diffusion-welded at 900°C/39.2MPa/60min","","nanoindentation","",false,"unmapped_property","results_discussion","The elastic recovery rates of γ-Ni and γ-Ni + α-Ti are relatively large, at 45% and 44% respectively."],["oa:W7167838730","γ-Ni + α-Ti","elastic recovery rates",44.0,null,null,null,"%","","","","","",false,"unmapped_property","abstract","The elastic recovery rates of γ-Ni and γ-Ni + α-Ti are relatively large, at 45% and 44% respectively.The fracture path of the shear port of the diffusion welding joint shows that when the diffusion welding joint is subjected to external force and sheared, diffusion layer II and III are the most prone to crack initiation and expansion."],["oa:W7167892627","Ti-6Al-4V","residual stress",0.02,null,null,null,"GPa","","HIP 980°C/2h","","","",false,"unmapped_property","abstract","Residual stress measurements indicated high tensile stress in AP (0.275 GPa), a uniform, near-stress-free state with minimal ten sile stress in HIP (~ 0.02 GPa), and moderate tensile stress in WR (0.129 GPa)."],["oa:W7167892627","Ti-6Al-4V","β-phase",2.0,null,null,null,"%","","as-printed (AP)","","EBSD","",false,"unmapped_property","conclusions","1 3 Progress in Additive Manufacturing exhibited similar average hardness, HIP (~ 18.8% β) showed higher variability (intra: 11.103%; inter: 6.084%), indicat ing β-phase–driven local heterogeneity, while AP (~ 2% β) was more uniform (intra: 5.080%; inter: 3.077%)."],["oa:W7167892627","Ti-6Al-4V","residual stress",0.129,null,null,null,"GPa","","WR","","","",false,"unmapped_property","abstract","Residual stress measurements indicated high tensile stress in AP (0.275 GPa), a uniform, near-stress-free state with minimal ten sile stress in HIP (~ 0.02 GPa), and moderate tensile stress in WR (0.129 GPa)."],["oa:W7167892627","Ti-6Al-4V","residual stress",0.275,null,null,null,"GPa","","as-built SLM","","","",false,"unmapped_property","abstract","Residual stress measurements indicated high tensile stress in AP (0.275 GPa), a uniform, near-stress-free state with minimal ten sile stress in HIP (~ 0.02 GPa), and moderate tensile stress in WR (0.129 GPa)."],["oa:W7167892627","Ti-6Al-4V","lattice strain",0.28,null,null,null,"%","","","","","",false,"unmapped_property","results_discussion","The measured lattice strain of 0.28% and calculated high tensile residual stress of ≈ 0.275 GPa confirm substantial internal stress accumulation due to steep thermal gradients during solidification [34]."],["oa:W7167892627","Ti-6Al-4V","lattice strain",0.03,null,null,null,"%","","","","","",false,"unmapped_property","results_discussion","Lattice strain decreases to 0.03%, and the calculated residual stress drops to ~ 0.02 GPa, confirming nearly complete stress relaxation and homogenization of the microstructure."],["oa:W7167892627","Ti-6Al-4V","coefficient of variation",6.084,null,null,null,"%","","HIP","α + β","","",false,"unmapped_property","results_discussion","The coefficient of variation highlights differences in hardness uniformity; HIP samples (observed ~ 18.8% β-phase) exhibited the highest variability (intra: 11.103%; inter: 6.084%), reflecting the dual-phase nature of the α + β structure, in which the presence of β promotes mechani cal scatter."],["oa:W7167892627","Ti-6Al-4V","coefficient of variation",11.103,null,null,null,"%","","HIP","α + β","","",false,"unmapped_property","results_discussion","The coefficient of variation highlights differences in hardness uniformity; HIP samples (observed ~ 18.8% β-phase) exhibited the highest variability (intra: 11.103%; inter: 6.084%), reflecting the dual-phase nature of the α + β structure, in which the presence of β promotes mechani cal scatter."],["oa:W7167892627","Ti-6Al-4V","β-phase",18.8,null,null,null,"%","","hot isostatic pressed (HIP)","","EBSD","",false,"unmapped_property","conclusions","1 3 Progress in Additive Manufacturing exhibited similar average hardness, HIP (~ 18.8% β) showed higher variability (intra: 11.103%; inter: 6.084%), indicat ing β-phase–driven local heterogeneity, while AP (~ 2% β) was more uniform (intra: 5.080%; inter: 3.077%)."],["oa:W7167892627","Ti-6Al-4V","lattice strain",0.14,null,null,null,"%","","","","","",false,"unmapped_property","results_discussion","With moderate lattice strain (0.14%) and tensile stress (0.129 GPa), it reflects the balanced state typical of conventional thermo-mechanical processing [36]."],["oa:W7167996465","Ti-6Al-4V","D",15.0,null,null,null,"%","","","globular","","",false,"unmapped_property","conclusions",""],["oa:W7168092371","Ti-6.5Al-3.5Mo-1.5Zr-0.3Si","the latest set of tests entered the stable stage only after around 18,000 cycles",18000.0,null,null,null,"cycles","","","","","",false,"unmapped_property","methods","For a surface roughness of 0.8 μm, the latest set of tests entered the stable stage only after around 18,000 cycles."],["oa:W7168092371","Ti-6.5Al-3.5Mo-1.5Zr-0.3Si","wear entered the stable stage within 500–2000 cycles",1250.0,500.0,2000.0,null,"cycles","","","","","",false,"unmapped_property","methods","Comparing the variations in friction coefficient for surfaces with different roughness levels, it was found that for a surface roughness of 0.2 μm, wear entered the stable stage within 500–2000 cycles."],["oa:W7168092371","Ti-6.5Al-3.5Mo-1.5Zr-0.3Si","wear entered the stable stage within 6000–8000 cycles",7000.0,6000.0,8000.0,null,"cycles","","","","","",false,"unmapped_property","methods","For a surface roughness of 0.4 μm, wear entered the stable stage within 6000– 8000 cycles."],["oa:W7168148225","","elements with stresses exceeding yield stress",0.0,null,null,null,"","","","","","",false,"unmapped_property","results","Elements with stresses exceeding the titanium alloy’s yield stress (790 MPa) are colored in gray. https://doi.org/10.1038/s44455-026-00036-7 Article npj Metamaterials | (2026) 2:24 6"],["oa:W7168148225","","volume with stresses exceeding yield stress",0.0,null,null,null,"","","","","","",false,"unmapped_property","results","The volume withstressesexceedingtheyield stressissmallest forthesoliddesign and largest for the homogeneous metamaterial design in all cases, except for the 1 kN load with premolar bite force, where the optimized implant shows the highest volume with stresses exceeding the yield stress."],["oa:W7168148225","","minimal pore size",0.2,null,null,null,"mm","","","","","",false,"unmapped_property","results","The selected unit-cell size is, in turn, a compromise between the manufacturing limitations of the selective laser powder bed fusion—the certiﬁed production technique for state-of-the-art clinical implants, implying the minimal wall thickness to 0.2 mm, the minimal pore size to 0.2 mm, and the maximum 90° overhang to 0.5 mm—and the reduction of geometric size effects by maximizing the number of admissibile unit cells within the given implant’s domain 55."],["oa:W7168148225","","minimal wall thickness",0.2,null,null,null,"mm","","","","","",false,"unmapped_property","results","The selected unit-cell size is, in turn, a compromise between the manufacturing limitations of the selective laser powder bed fusion—the certiﬁed production technique for state-of-the-art clinical implants, implying the minimal wall thickness to 0.2 mm, the minimal pore size to 0.2 mm, and the maximum 90° overhang to 0.5 mm—and the reduction of geometric size effects by maximizing the number of admissibile unit cells within the given implant’s domain 55."],["oa:W7168148225","","maximum 90° overhang",0.5,null,null,null,"mm","","","","","",false,"unmapped_property","results","The selected unit-cell size is, in turn, a compromise between the manufacturing limitations of the selective laser powder bed fusion—the certiﬁed production technique for state-of-the-art clinical implants, implying the minimal wall thickness to 0.2 mm, the minimal pore size to 0.2 mm, and the maximum 90° overhang to 0.5 mm—and the reduction of geometric size effects by maximizing the number of admissibile unit cells within the given implant’s domain 55."],["oa:W7168148225","","unit-cell size",1.85,null,null,null,"mm","","","","","",false,"unmapped_property","results","The selected unit-cell size is, in turn, a compromise between the manufacturing limitations of the selective laser powder bed fusion—the certiﬁed production technique for state-of-the-art clinical implants, implying the minimal wall thickness to 0.2 mm, the minimal pore size to 0.2 mm, and the maximum 90° overhang to 0.5 mm—and the reduction of geometric size effects by maximizing the number of admissibile unit cells within the given implant’s domain 55."],["oa:W7168159216","Ti-6Al-4V","maximum burr height",263.0,null,null,null,"µm","","","","","",false,"unmapped_property","abstract","In addition, burr formation at the hole exit was substantially suppressed; the maximum burr height in Al 7075 decreased from 1479 to 160 μm at 100% amplitude, whereas the minimum maximum burr height obtained for Ti-6Al-4 V under UAD conditions was 263 μm."],["oa:W7168159216","Ti-6Al-4V","burr height",496.0,496.0,496.0,null,"µm","","","","","",false,"unmapped_property","methods","Ti6Al4V ranked fourth at 15 m/min with a higher feed rate of 0.12; while surface roughness remained low, burr height increased to 496 under these conditions."],["oa:W7168159216","Ti-6Al-4V","burr height",263.0,263.0,263.0,null,"µm","","","","","",false,"unmapped_property","methods","Sci. Eng. (2026) 48:583 value, 263 μm, was obtained under the combination of 25 m/min cutting speed, 0.06 mm/rev feed rate, and 60% amplitude."],["oa:W7168159216","Ti-6Al-4V","burr height",566.5,263.0,870.0,null,"µm","","","","","",false,"unmapped_property","methods","For the Ti6Al4V alloy specifically, burr heights were observed to be concentrated within a narrower range of 263–870 μm compared with Al 7075."],["oa:W7169000687","Ti-10Zr-4Mo-4Ta-2Sn","RP",166.23,null,null,null,"Ωcm2","","","","electrochemical impedance spectroscopy","",false,"unmapped_property","results_discussion","Where, Ti-10Zr-2Sn-4Ta-4Mo alloy recorded the lowest RP value (166.23 Ωcm2) and the highest values of jCorr (0.23 µAcm-2) and RCorr (0.00217 mmpy)."],["oa:W7169000687","Ti-10Zr-4Mo-4Ta-2Sn","jCorr",0.23,null,null,null,"µAcm-2","","","","cyclic polarization","",false,"unmapped_property","results_discussion","Where, Ti-10Zr-2Sn-4Ta-4Mo alloy recorded the lowest RP value (166.23 Ωcm2) and the highest values of jCorr (0.23 µAcm-2) and RCorr (0.00217 mmpy)."],["oa:W7169000687","Ti-10Zr-6Mo-2Sn-2Ta","jCorr",0.32,null,null,null,"µAcm-2","","","","cyclic polarization","",false,"unmapped_property","results_discussion","Ti-10Zr-2Sn-2Ta-6Mo alloy showed the second highest passivation performance with the values of RP, jCorr, and RCorr recorded as 129.15 Ωcm2, 0.32 µAcm-2, and 0.00302 mmpy, respectively."],["oa:W7169000687","Ti-10Zr-6Mo-2Sn-2Ta","RCorr",0.003,null,null,null,"mmpy","","","","cyclic polarization","",false,"unmapped_property","results_discussion","Ti-10Zr-2Sn-2Ta-6Mo alloy showed the second highest passivation performance with the values of RP, jCorr, and RCorr recorded as 129.15 Ωcm2, 0.32 µAcm-2, and 0.00302 mmpy, respectively."],["oa:W7169000687","Ti-10Zr-6Mo-2Sn-2Ta","RP",129.15,null,null,null,"Ωcm2","","","","electrochemical impedance spectroscopy","",false,"unmapped_property","results_discussion","Ti-10Zr-2Sn-2Ta-6Mo alloy showed the second highest passivation performance with the values of RP, jCorr, and RCorr recorded as 129.15 Ωcm2, 0.32 µAcm-2, and 0.00302 mmpy, respectively."],["oa:W7169000687","Ti-10Zr-4Mo-4Ta-2Sn","RCorr",0.0022,null,null,null,"mmpy","","","","cyclic polarization","",false,"unmapped_property","results_discussion","Where, Ti-10Zr-2Sn-4Ta-4Mo alloy recorded the lowest RP value (166.23 Ωcm2) and the highest values of jCorr (0.23 µAcm-2) and RCorr (0.00217 mmpy)."],["oa:W7169006738","Ti-6Al-4V","density",100.0,null,null,null,"%","","","","","",true,"unmapped_property","results_discussion","The predicted results show that the optimized process parameter sets should lead to almost full density for all three powders (~100% for Powders A and B, and 99.36% for Powder C) and hardnesses close to 41 HRC, regardless of the powder PSD."],["oa:W7169006738","Ti-6Al-4V","density",98.7,null,null,null,"%","","as-built","","","",false,"unmapped_property","abstract","The findings resulted in the identification of correlations between the significant process parameters and the studied responses, enabling the achievement of 98.7% density and 40.6 HRC hardness for offsize powder and 98.7% density and 40 HRC hardness for wide powder."],["oa:W7169006738","Ti-6Al-4V","density",98.7,null,null,null,"%","","as-built","","","",false,"unmapped_property","abstract","The findings resulted in the identification of correlations between the significant process parameters and the studied responses, enabling the achievement of 98.7% density and 40.6 HRC hardness for offsize powder and 98.7% density and 40 HRC hardness for wide powder."],["oa:W7169006738","Ti-6Al-4V","density",99.9,null,null,null,"%","","as-built","","","",false,"unmapped_property","abstract","A separate set of optimized process parameters for larger geometries produced densities exceeding 99.9% in both as-built and HIP conditions across all three powders."],["oa:W7169006738","Ti-6Al-4V","density",99.9,null,null,null,"%","","HIP","","","",false,"unmapped_property","abstract","A separate set of optimized process parameters for larger geometries produced densities exceeding 99.9% in both as-built and HIP conditions across all three powders."],["oa:W7169701452","Ti-42Nb","effective compressive yield strength",12.0,null,null,null,"%","","","","","",true,"unmapped_property","results","Quantitatively, the maximum discrepancies between experimental and simulated values are 26% for effective compressive stiffness and 12% for yield strength."],["oa:W7169701452","Ti-42Nb","maximum edge distance",40.0,null,null,null,"µm","","","","","",false,"unmapped_property","methods","Further results indicate a strong preference for crack initiation near the surface, with a maximum edge distance of 40 µm."],["oa:W7169701452","Ti-42Nb","microporosity",80.0,null,null,null,"µm","","","","µ-CT","",false,"unmapped_property","results","According to µ-CT measurements and SEM analysis, the microporosity in Ti-42Nb lattices primarily comprises smaller-scale gas and keyhole pores, with sizes ranging from 10 µm to 80 µm."],["oa:W7169701452","Ti-42Nb","effective compressive stiffness",26.0,null,null,null,"%","","","","","",true,"unmapped_property","results","Quantitatively, the maximum discrepancies between experimental and simulated values are 26% for effective compressive stiffness and 12% for yield strength."],["oa:W7169701452","Ti-42Nb","strength",35.0,20.0,50.0,null,"%","room temperature","","","CPFEM prediction","",true,"unmapped_property","results","Specifically, improvements in stiffness and strength ranging from 20% to 50% are achievable for Gyroid and I-WP network lattices, contingent upon the TPMS type and the modeling methodology employed."],["oa:W7169701452","Ti-42Nb","microporosity",10.0,null,null,null,"µm","","","","µ-CT","",false,"unmapped_property","results","According to µ-CT measurements and SEM analysis, the microporosity in Ti-42Nb lattices primarily comprises smaller-scale gas and keyhole pores, with sizes ranging from 10 µm to 80 µm."],["oa:W7169701452","Ti-6Al-4V","mean cavity sizes",40.0,null,null,null,"µm","","LPBF-processed","","","",false,"unmapped_property","methods","In comparison, mean cavity sizes exceeding 40 µm have been reported for LPBF-processed Ti-6Al-4V [437] and Al-Si-Mg alloys [268, 271, 381]."],["oa:W7169802259","TiZrNbHfTa","electrical conductivity",1.08,null,null,null,"MSm-1","","HPT 1 turn","","","",false,"unmapped_property","other","Upon HPT processing for 1 turn, the electrical conductivity decreases substantially to approximately 1.08 MS m-1 , reflecting increased electron scattering by lattice defects."],["oa:W7169802259","TiZrNbHfTa","electrical conductivity",1.15,null,null,null,"MSm-1","","homogenized","","","",false,"unmapped_property","other","The homogenized sample exhibits the highest electrical conductivity, with a value of approximately 1.15 MS m-1 ."],["oa:W7169809436","Ti-6Al-4V","sertlik",3750.0,3500.0,4000.0,null,"MPa","","","","","",false,"unmapped_property","abstract",""],["oa:W7169809436","TiO2","sertlik",9000.0,9000.0,9000.0,null,"MPa","","","","","",false,"unmapped_property","abstract",""],["oa:W7169809436","EİITTi-UHMWPE","ws",50.9,null,null,null,"mm3/Nm","","","","","",false,"unmapped_property","abstract",""],["oa:W7169809436","Ti-6Al-4V","aşınma izi genişliği",460.0,null,null,null,"µm","","","","","",false,"unmapped_property","abstract",""],["oa:W7169809436","UHMWPE","sertlik",55.0,50.0,60.0,null,"MPa","","","","","",false,"unmapped_property","abstract",""],["oa:W7169809436","EİATTi-UHMWPE","ws",50.3,null,null,null,"mm3/Nm","","","","","",false,"unmapped_property","abstract",""],["oa:W7169809436","EİITi-UHMWPE","aşınma izi genişliği",550.0,null,null,null,"µm","","","","","",false,"unmapped_property","abstract",""],["oa:W7169809436","EİITTi-UHMWPE","aşınma izi genişliği",820.0,null,null,null,"µm","","","","","",false,"unmapped_property","abstract",""],["oa:W7169809436","Ti-6Al-4V","ws",56.0,null,null,null,"mm3/Nm","","","","","",false,"unmapped_property","abstract",""],["oa:W7170041534","Ti-6Al-4V","C.R.pass",11.0,null,null,null,"µmyear-1","","as-built EB-PBF","","","",false,"unmapped_property","conclusions","(3) Laser polishing process reduces the kinetic corrosion rate (C.R.pass) of Ti–6Al–4V by in 40% for LB-PBF samples (from 25 µm year−1 to 15 µm year−1) and by 6.5fold for EB-PBF samples (72 µm year−1 to 11 µm year−1)."],["oa:W7170041534","Ti-6Al-4V","passive film breakdown potential",1.85,1.8,1.9,null,"V","","as-built LB-PBF","","electrochemical testing","",false,"unmapped_property","abstract","Electro chemical testing revealed a significant increase in passive film breakdown potential (ΔE = 1.901–2.001 V for EB-PBF and 1.800–1.900 V for LB-PBF), accompanied by a reduction in passive current density of approximately 85% for EB-PBF and 40% for LB-PBF."],["oa:W7170041534","Ti-6Al-4V","passive film breakdown potential",1.951,1.901,2.001,null,"V","","as-built EB-PBF","","electrochemical testing","",false,"unmapped_property","abstract","Electro chemical testing revealed a significant increase in passive film breakdown potential (ΔE = 1.901–2.001 V for EB-PBF and 1.800–1.900 V for LB-PBF), accompanied by a reduction in passive current density of approximately 85% for EB-PBF and 40% for LB-PBF."],["oa:W7170041534","Ti-6Al-4V","C.R.pass",15.0,null,null,null,"µmyear-1","","as-built LB-PBF","","","",false,"unmapped_property","conclusions","(3) Laser polishing process reduces the kinetic corrosion rate (C.R.pass) of Ti–6Al–4V by in 40% for LB-PBF samples (from 25 µm year−1 to 15 µm year−1) and by 6.5fold for EB-PBF samples (72 µm year−1 to 11 µm year−1)."],["oa:W7170111252","Ti","Sommerfeld coefficient",318.0,null,null,null,"Jm-3K-2","","","","","",true,"unmapped_property","results_discussion",""],["oa:W7170111252","Ti","threshold fluence",0.058,null,null,null,"Jcm-2","","","","","",true,"unmapped_property","results_discussion",""],["oa:W7170111252","Ti-6Al-4V","electrical resistivity",14.0,null,null,null,"Wm-1K-1","300 K","","","","",false,"unmapped_property","results_discussion",""],["oa:W7170111252","Ti","specific heat",2.29,null,null,null,"MJm-3K-1","12 kK","","","","",true,"unmapped_property","results_discussion",""],["oa:W7170111252","Ti-6Al-4V","specific heat",2.19,null,null,null,"MJm-3K-1","12 kK","","","","",true,"unmapped_property","results_discussion",""],["oa:W7170111252","Ti-6Al-4V","threshold fluence",0.246,null,null,null,"Jcm-2","","","","","",true,"unmapped_property","results_discussion",""],["oa:W7170435800","Ti-6Al-4V","wear depth",24.5,null,null,null,"µm","","U0","","","",false,"unmapped_property","results_discussion","From Fig. 8, it shows that a deep and obvious groove for the LDED sample (U0) is formed, and the wear depth is about 24.5 μm."],["oa:W7170435800","Ti-6Al-4V","wear depth",4.7,null,null,null,"µm","","U10","","","",false,"unmapped_property","results_discussion","Notably, at the UIT power of 1000 W, the wear depth reaches the minimum value, about 4.7 μm."],["oa:W7171338074","L-PBF Ti-6Al-4V","√area",266.0,null,null,null,"µm","","chemically polished","","","",false,"unmapped_property","discussion",""],["oa:W7171338074","Ti-6Al-4V","stress step",225.0,null,null,null,"MPa","","","","","",false,"unmapped_property","methods",""],["oa:W7171338074","L-PBF Ti-6Al-4V","√area",27.0,null,null,null,"µm","","mirror polished","","","",false,"unmapped_property","discussion",""],["oa:W7171338074","Ti-6Al-4V","heat treatment",730.0,null,null,null,"°C","","","","","",false,"unmapped_property","methods",""],["oa:W7171338074","Ti-6Al-4V","√area",72.0,72.0,72.0,null,"µm","","mirror polished","","","",false,"unmapped_property","results_discussion",""],["oa:W7171338074","Ti-6Al-4V","heat treatment",650.0,null,null,null,"°C","","","","","",false,"unmapped_property","methods",""],["oa:W7171338074","Ti-6Al-4V","maximum standard deviation",3.4,null,null,3.4,"MPa","","","","","",false,"unmapped_property","methods",""],["oa:W7171338074","Ti-6Al-4V","maximum temperature increase",5.0,null,null,null,"°C","","","","","",false,"unmapped_property","methods",""],["oa:W7171338074","L-PBF Ti-6Al-4V","√area",407.0,null,null,null,"µm","","as-built SLM","","","",false,"unmapped_property","discussion",""],["oa:W7171338074","Ti-6Al-4V","heat treatment",940.0,null,null,null,"°C","","","","","",false,"unmapped_property","methods",""],["oa:W7171338074","L-PBF Ti-6Al-4V","√area",72.0,null,null,null,"µm","","mirror polished","","","",false,"unmapped_property","discussion",""],["oa:W7171338074","L-PBF Ti-6Al-4V","√area",93.0,null,null,null,"µm","","as-built SLM","","","",false,"unmapped_property","discussion",""],["oa:W7171338074","L-PBF Ti-6Al-4V","√area",48.0,null,null,null,"µm","","chemically polished","","","",false,"unmapped_property","discussion",""],["oa:W7171338074","Ti-6Al-4V","√area",130.0,130.0,130.0,null,"µm","","chemically etched","","","",false,"unmapped_property","results_discussion",""],["oa:W7171338074","Ti-6Al-4V","√area",27.0,27.0,407.0,null,"µm","","","","","",false,"unmapped_property","results_discussion",""],["oa:W7171338074","Ti-6Al-4V","stress drop",5400000.0,null,null,null,"cycles","","","","","",false,"unmapped_property","methods",""],["oa:W7171338074","Ti-6Al-4V","size",90.0,90.0,400.0,null,"µm","","as-built SLM","","","",false,"unmapped_property","results_discussion",""],["oa:W7171338074","Ti-6Al-4V","stress drop",5400000.0,null,null,null,"cycles","","","","","",false,"unmapped_property","methods",""],["oa:W7171338074","Ti-6Al-4V","dimensions",120.0,null,null,null,"mm","","","","","",false,"unmapped_property","methods",""],["oa:W7171338074","Ti-6Al-4V","roughness parameters",3.0,null,null,null,"","","","","ASTM F3624-23","",false,"unmapped_property","methods",""],["oa:W7171338074","Ti-6Al-4V","√area",232.0,232.0,232.0,null,"µm","","as-built SLM","","","",false,"unmapped_property","results_discussion",""],["oa:W7171438926","Ti-6Al-4V","recommended service temperature",350.0,null,null,null,"°C","","","","","",false,"unmapped_property","methods","Material properties considered for the main wheel components Property Aluminum 6061-T6 Ti-6Al-4V Density 2.70 g/cm3 4.43 g/cm3 Yield strength 276 MPa 828 MPa Ultimate tensile strength 310 MPa 900-950 MPa Elastic modulus 69 GPa 110 GPa Elongation at break 12% 10-14% Thermal expansion 23.6 um/m °C 8.6 um/m °C Recommended service temperature up to 150 °C up to 350 °C"],["oa:W7171438926","Ti-6Al-4V","thermal expansion",8.6,null,null,null,"um/m°C","","","","","",false,"unmapped_property","methods","Material properties considered for the main wheel components Property Aluminum 6061-T6 Ti-6Al-4V Density 2.70 g/cm3 4.43 g/cm3 Yield strength 276 MPa 828 MPa Ultimate tensile strength 310 MPa 900-950 MPa Elastic modulus 69 GPa 110 GPa Elongation at break 12% 10-14% Thermal expansion 23.6 um/m °C 8.6 um/m °C Recommended service temperature up to 150 °C up to 350 °C"],["oa:W7171438926","Ti-6Al-4V","peak von Mises stress",900.0,null,null,null,"MPa","","","","model prediction","",true,"unmapped_property","results_discussion","Under the 3 g impact-screening load of 768 N, the model predicts a localized peak von Mises stress of approximately 900 MPa."],["oa:W7171481650","L-PBF Ti-6Al-4V","√area",27.0,null,null,null,"µm","","mirror polished","","","",false,"unmapped_property","discussion",""],["oa:W7171481650","L-PBF Ti-6Al-4V","√area",72.0,null,null,null,"µm","","mirror polished","","","",false,"unmapped_property","discussion",""],["oa:W7171481650","L-PBF Ti-6Al-4V","√area",266.0,null,null,null,"µm","","chemically polished","","","",false,"unmapped_property","discussion",""],["oa:W7171481650","L-PBF Ti-6Al-4V","√area",407.0,null,null,null,"µm","","as-built SLM","","","",false,"unmapped_property","discussion",""],["oa:W7171481650","Ti-6Al-4V","√area",130.0,null,null,null,"µm","","chemically etched","","","",false,"unmapped_property","results_discussion",""],["oa:W7171481650","L-PBF Ti-6Al-4V","√area",48.0,null,null,null,"µm","","chemically polished","","","",false,"unmapped_property","discussion",""],["oa:W7171481650","Ti-6Al-4V","√area",232.0,null,null,null,"µm","","as-built SLM","","","",false,"unmapped_property","results_discussion",""],["oa:W7171481650","Ti-6Al-4V","size",245.0,90.0,400.0,null,"µm","","as-built SLM","","","",false,"unmapped_property","results_discussion",""],["oa:W7171481650","Ti-6Al-4V","√area",72.0,null,null,null,"µm","","mirror polished","","","",false,"unmapped_property","results_discussion",""],["oa:W7171481650","L-PBF Ti-6Al-4V","√area",93.0,null,null,null,"µm","","as-built SLM","","","",false,"unmapped_property","discussion",""],["oa:W7171528257","Ti-6Al-4V","pore defects",70.0,40.0,100.0,null,"µm","","as-built L-DED","","","",false,"unmapped_property","results","The coupons deposited in the air failed from oxygen rich defects, that were undetected by X-ray µCT, whilst the coupons deposited in the inert gas chamber show fatigue initiating from pore defects measuring 40–100 µm in diameter."],["oa:W7171568355","","maximum stress",1270.1,null,null,null,"MPa","","","","","",true,"unmapped_property","discussion",""],["oa:W7171568355","","maximum stress",1019.1,null,null,null,"MPa","","","","","",true,"unmapped_property","discussion",""],["oa:W7171568355","","maximum stress",972.43,null,null,null,"MPa","","","","","",true,"unmapped_property","discussion",""],["oa:W7171568355","","axial force",4540.0,null,null,null,"N","","","","analytical calculation","",false,"unmapped_property","results",""],["oa:W7171568355","","maximum stress",1311.7,null,null,null,"MPa","","","","","",true,"unmapped_property","discussion",""],["oa:W7171568355","","maximum stress",1178.4,null,null,null,"MPa","","","","","",true,"unmapped_property","discussion",""],["oa:W7172262052","IN718","Specific heat, cp (J∙kg−1∙K−1)",650.0,null,null,null,"J∙kg-1∙K-1","","","","","",false,"unmapped_property","table","Specific heat, cp (J∙kg−1∙K−1)\t650\t620\t682"],["oa:W7172262052","IN625","Density, ρ (kg∙m−3)",8440.0,null,null,null,"kg∙m-3","","","","","",false,"unmapped_property","table","Density, ρ (kg∙m−3)\t8190\t8440\t7107"],["oa:W7172262052","316L","Specific heat, cp (J∙kg−1∙K−1)",682.0,null,null,null,"J∙kg-1∙K-1","","","","","",false,"unmapped_property","table","Specific heat, cp (J∙kg−1∙K−1)\t650\t620\t682"],["oa:W7172262052","316L","Reference conductivity, k (W∙m−1∙K−1)",35.6,null,null,null,"W∙m-1∙K-1","","","","","",false,"unmapped_property","table","Reference conductivity, k (W∙m−1∙K−1)\t30\t30\t35.6"],["oa:W7172262052","IN625","Reference conductivity, k (W∙m−1∙K−1)",30.0,null,null,null,"W∙m-1∙K-1","","","","","",false,"unmapped_property","table","Reference conductivity, k (W∙m−1∙K−1)\t30\t30\t35.6"],["oa:W7172262052","IN625","Ambient temperature, T0 (K)",297.0,null,null,null,"K","","","","","",false,"unmapped_property","table","Ambient temperature, T0 (K)\t297\t297\t297"],["oa:W7172262052","IN625","Specific heat, cp (J∙kg−1∙K−1)",620.0,null,null,null,"J∙kg-1∙K-1","","","","","",false,"unmapped_property","table","Specific heat, cp (J∙kg−1∙K−1)\t650\t620\t682"],["oa:W7172262052","316L","Latent heat, Le (kJ∙kg−1)",260.0,null,null,null,"kJ∙kg-1","","","","","",false,"unmapped_property","table","Latent heat, Le (kJ∙kg−1)\t210\t227\t260"],["oa:W7172262052","IN718","Latent heat, Le (kJ∙kg−1)",210.0,null,null,null,"kJ∙kg-1","","","","","",false,"unmapped_property","table","Latent heat, Le (kJ∙kg−1)\t210\t227\t260"],["oa:W7172262052","316L","Density, ρ (kg∙m−3)",7107.0,null,null,null,"kg∙m-3","","","","","",false,"unmapped_property","table","Density, ρ (kg∙m−3)\t8190\t8440\t7107"],["oa:W7172262052","IN718","Ambient temperature, T0 (K)",297.0,null,null,null,"K","","","","","",false,"unmapped_property","table","Ambient temperature, T0 (K)\t297\t297\t297"],["oa:W7172262052","IN718","Reference conductivity, k (W∙m−1∙K−1)",30.0,null,null,null,"W∙m-1∙K-1","","","","","",false,"unmapped_property","table","Reference conductivity, k (W∙m−1∙K−1)\t30\t30\t35.6"],["oa:W7172262052","IN625","Latent heat, Le (kJ∙kg−1)",227.0,null,null,null,"kJ∙kg-1","","","","","",false,"unmapped_property","table","Latent heat, Le (kJ∙kg−1)\t210\t227\t260"],["oa:W7172262052","IN718","Density, ρ (kg∙m−3)",8190.0,null,null,null,"kg∙m-3","","","","","",false,"unmapped_property","table","Density, ρ (kg∙m−3)\t8190\t8440\t7107"],["oa:W7172262052","316L","Ambient temperature, T0 (K)",297.0,null,null,null,"K","","","","","",false,"unmapped_property","table","Ambient temperature, T0 (K)\t297\t297\t297"],["oa:W7172431378","Ti-6Al-4V","k",0.6,0.5,0.7,null,"MNm-3/2","","EB-PBF","","","",true,"unmapped_property","discussion","When calculating for the EB-PBF TC4 specimen, the range of k is 0.5–0.7 MN m−3/2 [], d(L-TC4) = 0.7 μm, d(E-TC4) = 102 μm ()."],["oa:W7172431378","TC4–0.1 wt.%O","strengthening",128.0,null,null,null,"MPa","","as-built L-PBF","FCC and twins","","",false,"unmapped_property","discussion","Their work further indicated that the FCC phase and its twins can provide a strengthening of approximately 128 MPa without compromising ductility."],["oa:W7172431378","Ti-6Al-4V","retained β phase",7.2,null,null,null,"%","","EB-PBF","lamellar","","",false,"unmapped_property","results","In contrast, the EB-PBF specimen (c,d) exhibits a microstructure characterized by thicker and shorter α laths with approximately 7.2% retained β phase."],["oa:W7172431378","TC4–0.1 wt.%O","strength increment",107.0,null,null,null,"MPa","","as-built EB-PBF","nanoscale FCC and twins","","",false,"unmapped_property","discussion","The nanoscale FCC and its twins in the EB-PBF specimen are estimated to contribute a strength increment of approximately 107 MPa."],["oa:W7197287312","","vodík",0.03,null,null,null,"%","","","","","",false,"unmapped_property","front",""],["oa:W7197287312","","tvrdost",363.0,null,null,12.0,"HV30","","","","","",false,"unmapped_property","front",""],["oa:W7197287312","","tvrdost",331.0,null,null,3.0,"HV30","","","","","",false,"unmapped_property","front",""],["oa:W7197287312","","tvrdost",319.0,null,null,6.0,"HV30","","","","","",false,"unmapped_property","front",""],["oa:W7197287312","","žíhání",800.0,800.0,900.0,null,"°C","","vacuum annealing at 800–900 °C for 6–10 h","","","",false,"unmapped_property","front",""],["oa:W7197287312","","tvrdost",319.0,null,null,6.0,"HV30","","","","","",false,"unmapped_property","front",""],["oa:W7197287312","","uhlík",0.25,null,null,null,"%","room temperature","","","","",false,"unmapped_property","front",""],["oa:W7197287312","","tvrdost",315.0,null,null,5.0,"HV30","","","","","",false,"unmapped_property","front",""],["oa:W7197287312","","teplota",1000.0,null,null,null,"°C","","","","","",false,"unmapped_property","front",""],["oa:W7197287312","","tvrdost",315.0,null,null,5.0,"HV30","","","","","",false,"unmapped_property","front",""],["oa:W7197287312","","železo",0.1,null,null,null,"%","","","","","",false,"unmapped_property","front",""],["oa:W7197287312","","tvrdost",319.0,null,null,6.0,"HV30","","","","","",false,"unmapped_property","front",""],["oa:W7199685807","Ti-6Al-4V","teplota použití",400.0,null,null,null,"°C","","STA 450–650°C","","","",false,"unmapped_property","front",""],["oa:W7199685807","Ti-6Al-4V","teplota žíhání",450.0,null,null,null,"°C","","STA 450–650°C","","","",false,"unmapped_property","front",""],["oa:W7199685807","Ti-6Al-4V","teplota použití",760.0,null,null,null,"°C","","","","","",false,"unmapped_property","front",""],["oa:W7199685807","Ti-6Al-4V","tepelná vodivost",11.4,null,null,null,"W/m.K","","","","","",false,"unmapped_property","front",""],["oa:W7199685807","Ti-6Al-4V","teplota použití",595.0,null,null,null,"°C","","","","","",false,"unmapped_property","front",""],["oa:W7199685807","Ti-6Al-4V","teplota použití",538.0,null,null,null,"°C","","","","","",false,"unmapped_property","front",""],["oa:W7201960030","Ti-6Al-4V","total deformation",0.591,null,null,null,"mm","","","","finite element analysis","",true,"unmapped_property","abstract","On the other hand, the Voronoi lattice exhibited maximum stress and total deformation values of 986 MPa and 0.591 mm, surpassing the material ultimate tensile strength value of 950 MPa."],["oa:W7201960030","Ti-6Al-4V","maximum deformation",0.591,null,null,null,"mm","","","","","",false,"unmapped_property","results_discussion","The maximum deformation reaches 0.591 mm, representing the highest deformation among all four lattice configurations."],["oa:W7201960030","Ti-6Al-4V","maximum Von Mises stress",553.0,null,null,null,"MPa","","","","","",false,"unmapped_property","results_discussion","The maximum Von Mises stress of 553 MPa can be found at the medial calcar junctions between the inner struts, where axial loading takes place due to the transmission of the load from the solid proximal collar into the porous lattice part."],["oa:W7201960030","Ti-6Al-4V","Deformation [mm]",0.591,null,null,null,"mm","","","","","",false,"unmapped_property","results_discussion","Deformation [mm] Safety Factor Rank Honeycomb 553 0.565 1.59 ✓ 1 Gyroid ~720 0.574 1.22 2 Schwarz P ~840 0.581 1.05 3 Voronoi 986 0.591 0.89 ✗ 4 6.2 Total Deformation Results The maximum total deformation among the four lattice configurations varied within a small interval of 26 μm, ranging from 0.565 mm for the Honeycomb structure to 0.591 mm for the Voronoi structure, as illustrated in Figures."],["oa:W7201960030","Ti-6Al-4V","peak deformation",0.581,null,null,null,"mm","","","","","",false,"unmapped_property","results_discussion","Figure 9 indicates a peak deformation of 0.581 mm for the Schwarz P configuration, with elevated strains primarily concentrated along the planar wall sections."],["oa:W7201960030","Ti-6Al-4V","total deformation",0.565,null,null,null,"mm","","","","finite element analysis","",true,"unmapped_property","abstract","The Honeycomb lattice displayed the lowest maximum Von Mises stress and total deformation with 553 MPa and 0.565 mm, giving it a safety factor of 1.59 which meets the minimum requirement of 1.5 set by ISO 7206."],["oa:W7201960030","Ti-6Al-4V","Von
