Repository: akhtar07/tisci-explorer

# TiSci Explorer

A read-only, static explorer for **TiSci**, an autonomous research agent for titanium alloys. TiSci reads the
titanium-alloy literature, builds a knowledge graph and a table of measured values, proposes hypotheses where the
graph has gaps, and tests them with DFT (MACE / VASP) and the ICME-lite multiscale chain.

**Live site:** https://akhtar07.github.io/tisci-explorer/

The site has seven sections:

| Section | What it shows |
|---|---|
| Overview | Corpus → graph → facts → hypotheses → verdicts, with the snapshot's counts |
| Worked example | One full loop for W in α-Ti: graph path, hypothesis, novelty check, DFT test, verdict, follow-up, DAMASK |

File: data/facts/other.json (part 103 of 112)
Mises stress",986.0,null,null,null,"MPa","","","","","",false,"unmapped_property","results_discussion","Because of this, an extremely high stress concentration happened in such joints that the red regions of the Von Mises stress at 986 MPa showed those places."],["oa:W7201960030","Ti-6Al-4V","high Von Mises stress",840.0,null,null,null,"MPa","","","","","",false,"unmapped_property","results_discussion","Due to the sharp transition of flat surfaces into curved saddle surfaces, a bending moment will form, thereby causing high Von Mises stress up to 840 MPa."],["oa:W7201960030","Ti-6Al-4V","maximum deformation",0.565,null,null,null,"mm","","","","","",false,"unmapped_property","results_discussion","Comparative of Structural Efficiency Configurations: (a) Honeycomb structure with maximum deformation of 0.565 mm; (b) Gyroid TPMS with 0.574 mm; (c) Schwarz P TPMS with 0.581 mm; and (d) Voronoi structure with 0.591 mm."],["oa:W7201960030","Ti-6Al-4V","maximum total deformation",0.565,null,null,null,"mm","","","","","",false,"unmapped_property","conclusions","Among all the evaluated configurations, the Honeycomb lattice was the only design that satisfied the ISO 7206 minimum safety factor requirement of 1.5, with a peak Von Mises stress of 553 MPa, a maximum total deformation of 0.565 mm, and a safety factor of 1.59."],["oa:W7201960030","Ti-6Al-4V","peak deformation",0.591,null,null,null,"mm","","","","","",false,"unmapped_property","results_discussion","Figure 10 demonstrates that the Voronoi structure reaches a peak deformation of 0.591 mm, exhibiting a spatially heterogeneous deformation pattern characteristic of its irregular Voronoi strut topology."],["oa:W7201960030","Ti-6Al-4V","Peak Von Mises stress",986.0,null,null,null,"MPa","","","","","",false,"unmapped_property","methods","Peak Von Mises stress for the Voronoi configuration at 986 MPa is in line with findings in the literature for stochastic foams, wherein stresses are highly localized due to irregular struts' joints producing local bending moments."],["oa:W7201960030","Ti-6Al-4V","maximum value of stress",720.0,null,null,null,"MPa","","","","","",false,"unmapped_property","results_discussion","As one can see, the peak stress value is about 720 MPa for the Gyroid structure, covering the larger area of the proximal part of the stem than for the Honeycomb structure."],["oa:W7201960030","Ti-6Al-4V","Deformation [mm]",0.574,null,null,null,"mm","","","","","",false,"unmapped_property","results_discussion","Deformation [mm] Safety Factor Rank Honeycomb 553 0.565 1.59 ✓ 1 Gyroid ~720 0.574 1.22 2 Schwarz P ~840 0.581 1.05 3 Voronoi 986 0.591 0.89 ✗ 4 6.2 Total Deformation Results The maximum total deformation among the four lattice configurations varied within a small interval of 26 μm, ranging from 0.565 mm for the Honeycomb structure to 0.591 mm for the Voronoi structure, as illustrated in Figures."],["oa:W7201960030","Ti-6Al-4V","Peak Von Mises stress",535.0,450.0,620.0,null,"MPa","","","","","",false,"unmapped_property","methods","5.3 Benchmarking Against the Literature The value of peak Von Mises stress in the case of the Honeycomb stem is in the range of 450- 620 MPa found for similarly loaded titanium porous hip implants having the same porosity in other published studies."],["oa:W7201960030","Ti-6Al-4V","Deformation [mm]",0.581,null,null,null,"mm","","","","","",false,"unmapped_property","results_discussion","Deformation [mm] Safety Factor Rank Honeycomb 553 0.565 1.59 ✓ 1 Gyroid ~720 0.574 1.22 2 Schwarz P ~840 0.581 1.05 3 Voronoi 986 0.591 0.89 ✗ 4 6.2 Total Deformation Results The maximum total deformation among the four lattice configurations varied within a small interval of 26 μm, ranging from 0.565 mm for the Honeycomb structure to 0.591 mm for the Voronoi structure, as illustrated in Figures."],["oa:W7201960030","Ti-6Al-4V","Deformation [mm]",0.565,null,null,null,"mm","","","","","",false,"unmapped_property","results_discussion","Deformation [mm] Safety Factor Rank Honeycomb 553 0.565 1.59 ✓ 1 Gyroid ~720 0.574 1.22 2 Schwarz P ~840 0.581 1.05 3 Voronoi 986 0.591 0.89 ✗ 4 6.2 Total Deformation Results The maximum total deformation among the four lattice configurations varied within a small interval of 26 μm, ranging from 0.565 mm for the Honeycomb structure to 0.591 mm for the Voronoi structure, as illustrated in Figures."],["oa:W7201960030","Ti-6Al-4V","peak Von Mises stress",840.0,null,null,null,"MPa","","","","","",false,"unmapped_property","results_discussion","The peak Von Mises stress is approximately 840 MPa, with a corresponding safety factor Sf of 1.05."],["oa:W7202088778","Ti-6Al-4V","maximum radial displacement",0.0715,0.033,0.11,null,"mm","","","","","",false,"unmapped_property","conclusions","In addition, the maximum radial displacement increased from 0.033 mm to 0.110 mm due to thermal expansion effects."],["oa:W7202183238","Ti-6Al-4V","thickness",3.2,null,null,0.3,"µm","","PEO-treated","","","",false,"unmapped_property","results","Regarding the structural and surface characterization of the treated samples, the TiO2 layer developed by PEO treat ment consisted of an inner compact layer and an outer porous layer, with thicknesses of 2.8 ± 0.1 μm and 3.2 ± 0.3 μm, respectively."],["oa:W7202183238","Ti-6Al-4V","thickness",2.8,null,null,0.1,"µm","","PEO-treated","","","",false,"unmapped_property","results","Regarding the structural and surface characterization of the treated samples, the TiO2 layer developed by PEO treat ment consisted of an inner compact layer and an outer porous layer, with thicknesses of 2.8 ± 0.1 μm and 3.2 ± 0.3 μm, respectively."],["oa:W7202183238","Ti-6Al-4V","total concentration of released metal ions",71.0,null,null,null,"%","","","","","",false,"unmapped_property","conclusions","Notably, the wear rate and the total concentration of released metal ions of the PEO/PVDtreated samples decreased by 90% and 71%, respectively, compared with the untreated samples."],["oa:W7202188864","Ti-6Al-4V","absolute deviation",0.76,null,null,null,"µm","","","","","",false,"unmapped_property","methods","The absolute deviation between the predicted and experimental roughness values was 0.76 μm, and the relative error was 14.7%."],["oa:W7202188864","Ti-6Al-4V","RMSE",1.76,null,null,null,"µm","","","","Machine-Learning Prediction","",true,"unmapped_property","results","Among the three models, RF achieved the best overall accuracy, with R2 = 0.940 and RMSE = 1.760 μm."],["oa:W7202188864","Ti-6Al-4V","absolute deviation",0.76,null,null,null,"µm","","","","","",false,"unmapped_property","methods","The absolute deviation was 0.76 μm, and the relative error was 14.7%."],["oa:W7202188864","Ti-6Al-4V","relative error",0.0231,null,null,null,"%","","","","","",false,"unmapped_property","results","After 50 iterations, the relative error between the predicted roughness and the target roughness converged to 0.0231%."],["oa:W7202188864","Ti-6Al-4V","R2",0.94,null,null,null,"","","","","Machine-Learning Prediction","",true,"unmapped_property","results","Among the three models, RF achieved the best overall accuracy, with R2 = 0.940 and RMSE = 1.760 μm."],["oa:W7202188864","Ti-6Al-4V","RF prediction error (RMSE)",1.76,null,null,null,"µm","","","","","",false,"unmapped_property","discussion","The absolute deviation of 0.76 μm should be interpreted together with the RF prediction error (RMSE = 1.760 μm)."],["oa:W7202188864","Ti-6Al-4V","relative error",14.7,null,null,null,"%","","","","","",false,"unmapped_property","methods","The absolute deviation was 0.76 μm, and the relative error was 14.7%."],["oa:W7202188864","Ti-6Al-4V","reduction in roughness",80.1,null,null,null,"%","","","","","",false,"unmapped_property","methods","This corresponds to an 80.1% reduction in roughness."],["oa:W7202188864","Ti-6Al-4V","relative error",14.7,null,null,null,"%","","","","","",false,"unmapped_property","methods","The absolute deviation between the predicted and experimental roughness values was 0.76 μm, and the relative error was 14.7%."],["oa:W7202257693","Ti-6Al-4V","actual density",4.43,null,null,null,"gm/cm3","","","","","",false,"unmapped_property","results_discussion","TiMMCs sample B3 had the highest actual density of 4.43 gm/cm3, consistent with hardness testing and micro struc ture examination."],["oa:W7202257693","Ti-6Al-4V","HBNmicrohardness",659.0,null,null,null,"HBN","","B3 composition","","","",false,"unmapped_property","abstract","The optimal B3 composition (7.5 wt.% B4C, 12.5 wt.% ZrO2, 7.5 wt.% SiC, 4 wt.% MoS2, balance Ti6Al4V) achieved 99.11% relative density, 659 HBNmicrohardness compared to base matrix Ti6Al4V 379 HBN microhardness, and 2964 MPa compressive strength compared to base matrix Ti6Al4V 970 MPa comprehensive strength."],["oa:W7202257693","Ti-6Al-4V","MRR",0.086,null,null,null,"gm/min","","reinforced with 7.5 wt.% B4C, 12.5 wt.% ZrO2, 7.5 wt.% SiC, 4 wt.% MoS2","","","",false,"unmapped_property","conclusions","Machinability strongly correlated with microstructure: B3's elevated hardness and uniform reinforcement distribution yielded optimal performance—lowest surface roughness across all stages and highest grinding MRR = 0.086gm/min."],["oa:W7202257693","Ti-6Al-4V","MRR",0.47,null,null,null,"gm/min","","reinforced with 7.5 wt.% B4C, 12.5 wt.% ZrO2, 7.5 wt.% SiC, 4 wt.% MoS2","","","",false,"unmapped_property","conclusions","Maximum MRR was achieved with A1B2C3D3 (etching: 0.15 gm/mim; grinding: 0.47 gm/ min; polishing: 0.09 gm/min), while minimum roughness used A3B3C3D2 (Ra = 0.76 μm, Rq = 0.78 μm, Rz = 0.86 μm)."],["oa:W7202257693","Ti-6Al-4V","MRR",0.47,null,null,null,"gm/min","","","","Taguchi L9","",false,"unmapped_property","abstract","Taguchi L9 optimization identified A1B2C3D3 for maximum MRR (0.47 gm/min grinding) and A1B1C1D3 for minimum Ra (0.76 µm post-polishing), highlighting efficiency-quality trade-offs, with grinding most effective for stock removal."],["oa:W7202262618","SJ1100","texture intensity",7.23,null,null,null,"","","annealed at 820 °C for 40 min followed by aging at 600 °C for 16 h","","","",false,"unmapped_property","results","When sample #4 was annealed at 820 °C for 40 min followed by aging at 600 °C for 16 h, the {1 21 1} plane of the strongest texture is parallel to the rolling plane and the < 7 81 12> orientation is parallel to the rolling direction, with a maximum texture intensity of 7.23 (Figure 5d)."],["oa:W7202262618","SJ1100","texture intensity",9.81,null,null,null,"","","annealed at 820 °C for 40 min followed by straightening at 600 °C for 4 h","","","",false,"unmapped_property","results","When annealed at 820 °C for 40 min followed by straightening at 600 °C for 4 h, the {01 1 0} plane of the strongest texture is parallel to the rolling plane and the < 112 3> orientation is parallel to the rolling direction, with a maximum texture intensity of 9.81 (Figure 5a)."],["oa:W7202262618","SJ1100","texture intensity",11.09,null,null,null,"","","annealed at 820 °C for 40 min followed by aging at 600 °C for 16 h","","","",false,"unmapped_property","results","When annealed at 820 °C for 40 min followed by aging at 600 °C for 16 h, the {02 2 1} plane of Frontiers in Materials 04 frontiersin.org"],["oa:W7202262618","SJ1100","texture intensity",9.61,null,null,null,"","","annealed at 820 °C for 40 min followed by straightening at 600 °C for 4 h and annealing at 800 °C for 50 min","","","",false,"unmapped_property","results","When annealed at 820 °C for 40 min followed by straightening at 600 °C for 4 h and annealing at 800 °C for 50 min, the {25 7 3} plane of the strongest texture is parallel to the rolling plane and the < 11 26> orientation is parallel to the rolling direction, with a maximum texture intensity of 9.61 (Figure 5c). {25 7 3}<11 26> texture is similar to the {112 2}<112 3> texture, a composite texture after high-temperature straightening and secondary annealing, with grain orientations showing complex"],["oa:W7202262618","SJ100","congruence between random pairs and theoretical values",92.0,null,null,null,"%","","","","","",false,"unmapped_property","results","The congruence between random pairs and theoretical values of Sample #1 (92%) is apparently lower than those of the other 3 samples (97∼98%), which indicates a preferred orientation and a higher texture intensity in Sample #1."],["oa:W7202336196","Ti-6Al-4V","GBα",15.1,null,null,null,"%","","HIP","","","",false,"unmapped_property","discussion",""],["oa:W7202336196","Ti-6Al-4V","dc",3.1,2.7,3.5,null,"µm","","mach, HIP+mach","","Murakami’s approximation","",false,"unmapped_property","discussion",""],["oa:W7202336196","Ti-6Al-4V","α-lath",1.2,null,null,null,"%","","HIP","","","",false,"unmapped_property","discussion",""],["oa:W7203442946","Ti-40Zr-6Nb-2Sn-1.5O","dσc/dT",0.59,null,null,null,"MPa·K-1","123–298 K","","","cyclic tensile test","",false,"unmapped_property","results","As summarized in Figure 1e, the superelastic stress (σc) of the O1.5 alloy remains above 700 MPa across this temperature range, with a nearly temperature insensitivity (dσc/dT) of 0.59 MPa/K."],["oa:W7203442946","Ti50.5Zr40Nb6Sn2O1.5","plane shuffle magnitude",4.9,null,null,null,"%","","","","","",false,"unmapped_property","results","By comparing the atomic column intensity peak positions between the green and blue reference regions (Figures 3f3 and 3f4), the plane shuffle magnitude in the nanodomain was quantified to be only 4.9% of the interplanar spacing of d(011)β."],["oa:W7203442946","TiNb26","temperature sensitivity of σc",4.4,null,null,null,"MPa/K","","as-cast","","tensile test","6 × 10-4 s-1",false,"unmapped_property","discussion","For the binary TiNb26 alloy, the temperature sensitivity of σc is about 4.4 MPa/K19."],["oa:W7203442946","Ti50.5Zr40Nb6Sn2O1.5","maximum phase transformation strain (εmax)",8.2,null,null,null,"%","","as-cast","","tensile test","6 × 10-4 s-1",false,"unmapped_property","discussion","In addition, the maximum phase transformation strain (εmax) of this alloy system is approximately 8.2%, more than double that of TiNb26 alloy (~3%)."],["oa:W7203442946","Ti50.5Zr40Nb6Sn2O1.5","superelastic stress",0.2,null,null,null,"%","","as-cast","","tensile test","6 × 10-4 s-1",false,"unmapped_property","discussion","In summary, we report a Ti50.5Zr40Nb6Sn2O1.5 superelastic alloy that simultaneously exhibits a large recovery strain while maintaining near-constant high superelastic stress and elastic modulus over a broad temperature range."],["oa:W7203442946","Ti50.5Zr40Nb6Sn2O1.5","number of O′ nanodomains",0.0,null,null,null,"","298 K","","","","",false,"unmapped_property","results","At 298 K, the β-phase matrix contains a small number of O′ nanodomains with limited size."],["oa:W7203614905","α-Ti","pure-Ti strength",464.0,null,null,null,"MPa","","","","","",false,"unmapped_property","other",""],["oa:W7203614905","α-Ti","σ0",260.0,null,null,null,"MPa","","","","","",false,"unmapped_property","other",""],["oa:W7203614905","α-Ti","σ0",464.0,null,null,null,"MPa","","","","","",false,"unmapped_property","other",""],["oa:W7203614905","α-Ti","mean deviation",2.7,null,null,null,"%","","","","","",true,"unmapped_property","conclusions",""],["oa:W7203614905","α-Ti","mean deviation",6.1,null,null,null,"%","","","","","",true,"unmapped_property","conclusions",""],["oa:W7203699654","Ti-6Al-4V","oxygen levels at inclusions of up to 47.4% by weight",47.4,47.4,47.4,null,"%","","","","EDS","",false,"unmapped_property","results","EDS of inclusions revealed oxygen levels at inclusions of up to 47.4% by weight, along with trace contaminants such as sodium and chlorine (Figure 14 and Table 7)."],["oa:W7203788514","Ti-6Al-4V","primary alpha volume fraction",60.0,null,null,null,"pct","","as-rolled","bimodal","","",false,"unmapped_property","methods","The UD-rolled Ti-64 plate used for comparisons in this study has primary alpha volume fraction of approximately 60 pct, average primary alpha grain size of 15 lm and coarse blocky secondary alpha."],["oa:W7203790980","Ti6Al4V ELI (Grade 23)","flank wear",252.0,null,null,null,"µm","","","","","",false,"unmapped_property","abstract","Conversely, dry cutting caused severe edge fracture and a maximum flank wear of 252 µm."],["oa:W7203865999","Ti-6Al-4V","750℃",0.0,null,null,null,"","","750°C","","","",false,"unmapped_property","methods","(a) sedimentary state (b) 750℃ (c) 840℃ (d) 930℃ Fig 9 Tensile fracture of TC4 titanium alloy at different annealing temperatures and sampling directions"],["oa:W7203865999","Ti-6Al-4V","sedimentary state",0.0,null,null,null,"","","sedimentary state","","","",false,"unmapped_property","methods","(a) sedimentary state (b) 750℃ (c) 840℃ (d) 930℃ Fig 9 Tensile fracture of TC4 titanium alloy at different annealing temperatures and sampling directions"],["oa:W7203865999","Ti-6Al-4V","840℃",0.0,null,null,null,"","","840°C","","","",false,"unmapped_property","methods","(a) sedimentary state (b) 750℃ (c) 840℃ (d) 930℃ Fig 9 Tensile fracture of TC4 titanium alloy at different annealing temperatures and sampling directions"],["oa:W7203865999","Ti-6Al-4V","930℃",0.0,null,null,null,"","","930°C","","","",false,"unmapped_property","methods","(a) sedimentary state (b) 750℃ (c) 840℃ (d) 930℃ Fig 9 Tensile fracture of TC4 titanium alloy at different annealing temperatures and sampling directions"],["oa:W7204096764","near-alpha titanium alloy","HDI stress",521.0,null,null,null,"MPa","","","equiaxed","","",false,"unmapped_property","results_discussion","The HDI stress of the lamellar-structured sample was calculated to be 381 MPa at the tensile strain of 0.02 and it increased up to 462 MPa after tensile strain of 0.06, while for the equiaxed one, the HDI stress was measured to be 387 MPa at the tensile strain of 0.02 and it increased up to 521 MPa after tensile strain of 0.1."],["oa:W7204096764","near-alpha titanium alloy","HDI stress",381.0,null,null,null,"MPa","","","lamellar","","",false,"unmapped_property","results_discussion","The HDI stress of the lamellar-structured sample was calculated to be 381 MPa at the tensile strain of 0.02 and it increased up to 462 MPa after tensile strain of 0.06, while for the equiaxed one, the HDI stress was measured to be 387 MPa at the tensile strain of 0.02 and it increased up to 521 MPa after tensile strain of 0.1."],["oa:W7204096764","near-alpha titanium alloy","HDI stress",462.0,null,null,null,"MPa","","","lamellar","","",false,"unmapped_property","results_discussion","The HDI stress of the lamellar-structured sample was calculated to be 381 MPa at the tensile strain of 0.02 and it increased up to 462 MPa after tensile strain of 0.06, while for the equiaxed one, the HDI stress was measured to be 387 MPa at the tensile strain of 0.02 and it increased up to 521 MPa after tensile strain of 0.1."],["oa:W7204096764","near-alpha titanium alloy","HDI stress",387.0,null,null,null,"MPa","","","equiaxed","","",false,"unmapped_property","results_discussion","The HDI stress of the lamellar-structured sample was calculated to be 381 MPa at the tensile strain of 0.02 and it increased up to 462 MPa after tensile strain of 0.06, while for the equiaxed one, the HDI stress was measured to be 387 MPa at the tensile strain of 0.02 and it increased up to 521 MPa after tensile strain of 0.1."],["oa:W7204252567","","density",99.0,null,null,null,"%","","","","","",false,"unmapped_property","results_discussion","Each build achieved 99% density, however the pre-heat + melt and melt + post-heat builds achieved 0.5% higher density than the single laser build."],["oa:W7204643144","Ti-20Nb-6Ta","tensile properties",0.0,null,null,null,"","","150 µm layer thickness","","","",false,"unmapped_property","results","This is observed in Table 5 Tensile properties of Ti–20Nb–6Ta and Ti–35Nb–6Ta alloys processed by PBF-LB/M with a 150 µm layer thickness, compared with literature values for Ti Grade 2 and Ti–6Al–4 V."],["oa:W7204643144","","tensile performance",0.0,null,null,null,"","","150 µm inline-eq-IEq44","","","",false,"unmapped_property","results","Therefore, the literature data are used here only as contextual support for the role of phase constitution on tensile behavior, while the tensile performance evaluated in the present study refers specifically to the optimized 150 µm inline-eq-IEq44 condition."],["oa:W7204643144","Ti-35Nb-6Ta","tensile properties",0.0,null,null,null,"","","150 µm layer thickness","","","",false,"unmapped_property","results","This is observed in Table 5 Tensile properties of Ti–20Nb–6Ta and Ti–35Nb–6Ta alloys processed by PBF-LB/M with a 150 µm layer thickness, compared with literature values for Ti Grade 2 and Ti–6Al–4 V."],["oa:W7204824728","Ti-6Al-4V","Ecorr",-1.876,null,null,null,"V","room temperature","shot peened 100% coverage ratio","","polarization curve","",false,"unmapped_property","methods","Results of polarization curve performed on the samples before and after SP Samples Ecorr (V) icorr (µA) Corrosion rate (CR) (mm/year) UT (Not shot peened) -1.987 1.084×104 16.02 T100 (12- 14A %100 coverage ratio) -1.876 4192 6.193 T200 (12- 14A %200 coverage ratio) -1.911 7677 13.34"],["oa:W7204824728","Ti-6Al-4V","icorr",4192.0,null,null,null,"µA","room temperature","shot peened 100% coverage ratio","","polarization curve","",false,"unmapped_property","methods","Results of polarization curve performed on the samples before and after SP Samples Ecorr (V) icorr (µA) Corrosion rate (CR) (mm/year) UT (Not shot peened) -1.987 1.084×104 16.02 T100 (12- 14A %100 coverage ratio) -1.876 4192 6.193 T200 (12- 14A %200 coverage ratio) -1.911 7677 13.34"],["oa:W7204824728","Ti-6Al-4V","icorr",7677.0,null,null,null,"µA","room temperature","shot peened 200% coverage ratio","","polarization curve","",false,"unmapped_property","methods","Results of polarization curve performed on the samples before and after SP Samples Ecorr (V) icorr (µA) Corrosion rate (CR) (mm/year) UT (Not shot peened) -1.987 1.084×104 16.02 T100 (12- 14A %100 coverage ratio) -1.876 4192 6.193 T200 (12- 14A %200 coverage ratio) -1.911 7677 13.34"],["oa:W7204824728","Ti-6Al-4V","Ecorr",-1.987,null,null,null,"V","room temperature","as-built SLM","","polarization curve","",false,"unmapped_property","methods","Results of polarization curve performed on the samples before and after SP Samples Ecorr (V) icorr (µA) Corrosion rate (CR) (mm/year) UT (Not shot peened) -1.987 1.084×104 16.02 T100 (12- 14A %100 coverage ratio) -1.876 4192 6.193 T200 (12- 14A %200 coverage ratio) -1.911 7677 13.34"],["oa:W7204824728","Ti-6Al-4V","icorr",10840.0,null,null,null,"µA","room temperature","as-built SLM","","polarization curve","",false,"unmapped_property","methods","Results of polarization curve performed on the samples before and after SP Samples Ecorr (V) icorr (µA) Corrosion rate (CR) (mm/year) UT (Not shot peened) -1.987 1.084×104 16.02 T100 (12- 14A %100 coverage ratio) -1.876 4192 6.193 T200 (12- 14A %200 coverage ratio) -1.911 7677 13.34"],["oa:W7204824728","Ti-6Al-4V","Ecorr",-1.911,null,null,null,"V","room temperature","shot peened 200% coverage ratio","","polarization curve","",false,"unmapped_property","methods","Results of polarization curve performed on the samples before and after SP Samples Ecorr (V) icorr (µA) Corrosion rate (CR) (mm/year) UT (Not shot peened) -1.987 1.084×104 16.02 T100 (12- 14A %100 coverage ratio) -1.876 4192 6.193 T200 (12- 14A %200 coverage ratio) -1.911 7677 13.34"],["oa:W7205016323","C3TAg32","oxide thickness",3.0,null,null,null,"µm","","","","","",false,"unmapped_property","discussion","Eventually, the whole oxide case was removed as is evidenced by the fact that the wear track is deeper (3.5~4.0 µm) than the whole oxide thickness (3.0 µm) and that lumps of transferred Ti was found on the WC ball surface (Figure 8)."],["oa:W7205016323","Ti-15V-3Cr-3Sn-3Al","Au thickness",20.0,null,null,null,"nm","","","","","",false,"unmapped_property","discussion","Hence, the amount of Au required is extremely small due to its nanoscale thickness (~20 nm), corresponding to only approximately ~0.39 g/m2 of Au (equivalent to ~£37 /m2 based on a representative market price of ~£97 /g), resulting in only a marginal increase in processing cost."],["oa:W7205016323","C2T32","oxide layer thickness",0.8,null,null,null,"µm","","","","","",false,"unmapped_property","discussion","As summarised in Figure 1, the surface oxide formed on C2T32 is very thin (~0.8 µm) and hence its load bearing capacity is expected to be very low."],["oa:W7205016323","Ti-15V-3Cr-3Sn-3Al","width",250.0,null,null,null,"µm","","","","","",false,"unmapped_property","discussion","The wear track formed in oil lubrication is rectangleshaped with a width about 350 µm (Figure 6b) whilst that formed in DI water is bell-shaped with a maximum width about 250 µm at surface."],["oa:W7205016323","Ti-15V-3Cr-3Sn-3Al","wear factor",0.01,null,null,null,"%","room temperature","C3TAu32","","reciprocating sliding test","",false,"unmapped_property","abstract","Hence, under the most severe unlubricated sliding condition (20 N), C3TAu32 reduced the wear factor by 99% compared with C2T32."],["oa:W7205016323","C2T32","wear area",12.0,null,null,null,"µm","","","","","",false,"unmapped_property","results","However, when tested under 20 N, the differences become more pronounced: C3TAg32 and C2T32 display substantially larger wear areas with the depths of ~8 μm and ~12 μm, respectively, whereas the wear track depth of C3TAu32 remained unchanged, with a depth of ~1 μm."],["oa:W7205016323","C3TAg32","depth",4.0,null,null,null,"µm","","","","","",false,"unmapped_property","discussion","Eventually, the whole oxide case was removed as is evidenced by the fact that the wear track is deeper (3.5~4.0 µm) than the whole oxide thickness (3.0 µm) and that lumps of transferred Ti was found on the WC ball surface (Figure 8)."],["oa:W7205016323","C3TAg32","wear depth",9.0,null,null,null,"µm","","","","","",false,"unmapped_property","results","The worn surfaces corroborated these findings: C2T32 and C3TAg32 showed complete removal of their surface oxide layers, as evidenced by the very large wear depth of ~9 and ~12 μm for C3TAg32 and C2T32 respectively (Figure 2d); large adhesion lumps and craters were observed on their wear tracks, which are typical adhesive wear features of titanium alloys."],["oa:W7205016323","C3TAg32","depth",3.5,null,null,null,"µm","","","","","",false,"unmapped_property","discussion","Eventually, the whole oxide case was removed as is evidenced by the fact that the wear track is deeper (3.5~4.0 µm) than the whole oxide thickness (3.0 µm) and that lumps of transferred Ti was found on the WC ball surface (Figure 8)."],["oa:W7205016323","Ti-15V-3Cr-3Sn-3Al","dynamic viscosity",100.0,null,null,null,"mPa·s","20 °C","","","","",false,"unmapped_property","discussion","The dynamic viscosity of the oil used in this study at about 20 °C is much larger (>100 mPa·s) than that for SSW (1.05 mPa·s) and DI water (1.00 mPa·s)."],["oa:W7205016323","Ti-15V-3Cr-3Sn-3Al","dynamic viscosity",1.05,null,null,null,"mPa·s","","","","","",false,"unmapped_property","discussion","The dynamic viscosity of the oil used in this study at about 20 °C is much larger (>100 mPa·s) than that for SSW (1.05 mPa·s) and DI water (1.00 mPa·s)."],["oa:W7205016323","Ti-15V-3Cr-3Sn-3Al","thickness",0.0,null,null,null,"µm","","C3TAu32","","SEM","",false,"unmapped_property","methods","An oxygen diffusion layer beneath the top oxide layer was formed for all three samples but with the thickness of 10 ~ 20 μm for C2T32, 3 ~ 5 μm for C3TAg32 and 0 ~ 1 μm for C3TAu32 samples, respectively."],["oa:W7205016323","C2T32","wear depth",1.5,null,null,null,"µm","room temperature","","","reciprocating sliding test","",false,"unmapped_property","results","When tested under 10 N, all three samples showed very shallow wear depths, with C3TAg32 exhibiting the deepest wear depth (~2 μm), followed by C2T32 (~1.5 μm) and C3TAu32 (~1 μm)."],["oa:W7205016323","Ti-15V-3Cr-3Sn-3Al","Au mass",0.39,null,null,null,"g/m2","","","","","",false,"unmapped_property","discussion","Hence, the amount of Au required is extremely small due to its nanoscale thickness (~20 nm), corresponding to only approximately ~0.39 g/m2 of Au (equivalent to ~£37 /m2 based on a representative market price of ~£97 /g), resulting in only a marginal increase in processing cost."],["oa:W7205016323","C2T32","wear depth",12.0,null,null,null,"µm","","","","","",false,"unmapped_property","results","The worn surfaces corroborated these findings: C2T32 and C3TAg32 showed complete removal of their surface oxide layers, as evidenced by the very large wear depth of ~9 and ~12 μm for C3TAg32 and C2T32 respectively (Figure 2d); large adhesion lumps and craters were observed on their wear tracks, which are typical adhesive wear features of titanium alloys."],["oa:W7205016323","C3TAg32","wear area",8.0,null,null,null,"µm","","","","","",false,"unmapped_property","results","However, when tested under 20 N, the differences become more pronounced: C3TAg32 and C2T32 display substantially larger wear areas with the depths of ~8 μm and ~12 μm, respectively, whereas the wear track depth of C3TAu32 remained unchanged, with a depth of ~1 μm."],["oa:W7205016323","C3TAu32","wear depth",1.0,null,null,null,"µm","","","","","",false,"unmapped_property","results","Consequently, the wear track surface was better protected, maintaining a shallow wear depth of approximately 1 μm (Figure 2d)."],["oa:W7205016323","Ti-15V-3Cr-3Sn-3Al","thickness",3.0,null,null,null,"µm","","C3TAg32","","SEM","",false,"unmapped_property","methods","An oxygen diffusion layer beneath the top oxide layer was formed for all three samples but with the thickness of 10 ~ 20 μm for C2T32, 3 ~ 5 μm for C3TAg32 and 0 ~ 1 μm for C3TAu32 samples, respectively."],["oa:W7205016323","Ti-15V-3Cr-3Sn-3Al","width",350.0,null,null,null,"µm","","","","","",false,"unmapped_property","discussion","The wear track formed in oil lubrication is rectangleshaped with a width about 350 µm (Figure 6b) whilst that formed in DI water is bell-shaped with a maximum width about 250 µm at surface."],["oa:W7205016323","C3TAg32","wear depth",2.0,null,null,null,"µm","room temperature","","","reciprocating sliding test","",false,"unmapped_property","results","When tested under 10 N, all three samples showed very shallow wear depths, with C3TAg32 exhibiting the deepest wear depth (~2 μm), followed by C2T32 (~1.5 μm) and C3TAu32 (~1 μm)."],["oa:W7205016323","C3TAg32","oxide layer thickness",3.0,null,null,null,"µm","","","","","",false,"unmapped_property","discussion","In contrast, C3TAg32 showed the overall poor wear performance, which may be related to the relatively poor integrity (multi-phased with coarse columnar TiO2 and thick oxide layer (~3 µm) induced stress concentration and the resulting low interfacial adhesion of the surface oxide layer."],["oa:W7205016323","C3TAu32","wear depth",1.0,null,null,null,"µm","","","","","",false,"unmapped_property","results","In contrast, both C3T samples displayed measurable wear depths of approximately 2 μm for C3TAg32 and 1 μm for C3TAu32.The potential mechanisms involved will be discussed in Section 4."],["oa:W7205016323","Ti-15V-3Cr-3Sn-3Al","dynamic viscosity",1.0,null,null,null,"mPa·s","","","","","",false,"unmapped_property","discussion","The dynamic viscosity of the oil used in this study at about 20 °C is much larger (>100 mPa·s) than that for SSW (1.05 mPa·s) and DI water (1.00 mPa·s)."],["oa:W7205016323","Ti-15V-3Cr-3Sn-3Al","thickness",10.0,null,null,null,"µm","","C2T32","","SEM","",false,"unmapped_property","methods","An oxygen diffusion layer beneath the top oxide layer was formed for all three samples but with the thickness of 10 ~ 20 μm for C2T32, 3 ~ 5 μm for C3TAg32 and 0 ~ 1 μm for C3TAu32 samples, respectively."],["oa:W7205016323","C3TAg32","oxide layer thickness",1.6,null,null,null,"µm","","","","","",false,"unmapped_property","discussion","This desirable tribological behaviour can be attributed to the very dense oxide layer with an optimal thickness of about 1.6 µm, and the unique distribution of catalytic elements within the surface layer, leading to different oxide/substrate interaction with C3TAg32."],["oa:W7205016323","Ti-15V-3Cr-3Sn-3Al","wear factor",0.1,null,null,null,"%","room temperature","C2T32","","reciprocating sliding test","",false,"unmapped_property","abstract","Thus, C2T32 exhibited a wear factor 90% lower than C3TAg32 under simulated seawater."],["oa:W7205016323","C3TAu32","wear depth",1.0,null,null,null,"µm","room temperature","","","reciprocating sliding test","",false,"unmapped_property","results","When tested under 10 N, all three samples showed very shallow wear depths, with C3TAg32 exhibiting the deepest wear depth (~2 μm), followed by C2T32 (~1.5 μm) and C3TAu32 (~1 μm)."],["oa:W7205016323","C3TAg32","wear depth",2.0,null,null,null,"µm","","","","","",false,"unmapped_property","results","In contrast, both C3T samples displayed measurable wear depths of approximately 2 μm for C3TAg32 and 1 μm for C3TAu32.The potential mechanisms involved will be discussed in Section 4."],["oa:W7205057933","Ti-6Al-4V","increased of approximately 30.8% in resultant cutting forces",30.8,30.8,30.8,null,"%","","","","","",false,"unmapped_property","conclusions",""],["oa:W7205149966","VT3-1","calculated value of the penetration depth",12.0,null,null,null,"mm","","","","CPFEM prediction","",true,"unmapped_property","conclusions","At the same time, increasing the welding speed from 1.67 × 10–3 m · s–1 to 2.78 × 10–3 m · s–1 reduced it from 18.4 mm to 12.0 mm."],["oa:W7205149966","VT3-1","predicted penetration depth",19.4,null,null,null,"mm","","","","CPFEM prediction","",true,"unmapped_property","conclusions","Within the calculated matrix of parameters, increasing the welding current to 590 A was accompanied by an increase in the predicted penetration depth to 19.4 mm."],["oa:W7205149966","VT2sv","toughness",410000.0,null,null,null,"J·m–2","","after heat treatment","","","",false,"unmapped_property","discussion","According to Table 4, two-pass AAW with a penetrating arc with a VT2sv wire after heat treatment provided a tensile strength of 1095 MPa and a toughness of 4.1 × 105 J · m–2."],["oa:W7205149966","VT3-1","Impact strength KCU",410000.0,null,null,null,"J·m–2","","after heat treatment","","","",false,"unmapped_property","methods","Table 4 Mechanical properties of welded joints made of VT3-1 alloy after heat treatment Type of welding Tensile strength σu, MPa Impact strength KCU, J · m–2 AAW with filler wire VT20-3, 4 passes 1020 4.95 × 105 AAW with penetrating arc with filler wire VT2sv, 2 passes 1095 4.1 × 105"],["oa:W7205149966","VT3-1","calculated value of the penetration depth",16.2,null,null,null,"mm","","","","CPFEM prediction","",true,"unmapped_property","conclusions","Increasing the arc voltage to 16 V increased the calculated value of the penetration depth from 13.2 mm to 16.2 mm."],["oa:W7205149966","VT2sv","impact strength",410000.0,null,null,null,"J·m–2","","","","","",false,"unmapped_property","methods","After heat treatment, the ten sile strength of the two-pass joint with the VT2sv wire was 1095 MPa, and the impact strength was 4.1 × 105 J · m–2."],["oa:W7205149966","VT3-1","Impact strength KCU",495000.0,null,null,null,"J·m–2","","after heat treatment","","","",false,"unmapped_property","methods","Table 4 Mechanical properties of welded joints made of VT3-1 alloy after heat treatment Type of welding Tensile strength σu, MPa Impact strength KCU, J · m–2 AAW with filler wire VT20-3, 4 passes 1020 4.95 × 105 AAW with penetrating arc with filler wire VT2sv, 2 passes 1095 4.1 × 105"],["oa:W7205149966","VT2sv","toughness",-85000.0,null,null,null,"J·m–2","","two-pass welding variant","","","",false,"unmapped_property","discussion","Thus, for the two-pass welding variant, the tensile strength was 75 MPa higher, while the toughness was 0.85 × 105 J · m–2 lower."],["oa:W7205149966","VT20-3","impact strength",495000.0,null,null,null,"J·m–2","","","","","",false,"unmapped_property","methods","For multi-pass welding with the VT20-3 filler wire, these indi cators are 1020 MPa and 4.95 × 105 J · m–2, respectively."],["oa:W7205416925","Ti-6Al-4V","vitesse de déformation",0.0,null,null,null,"s-1","","","","","",false,"unmapped_property","conclusions",""],["oa:W7205416925","Ti-6Al-4V","vitesse de déformation",0.01,null,null,null,"s-1","","","","","",false,"unmapped_property","conclusions",""],["oa:W7205416925","Ti-6Al-4V","écrouissage isotrope 𝑄1",100.0,null,null,null,"MPa","600 °C","","","simulation","",true,"unmapped_property","conclusions",""],["oa:W7205416925","Ti-6Al-4V","amplitude de contrainte relaxée ΔσSR",220.0,185.0,255.0,null,"MPa","650 °C","","","relaxation test","",false,"unmapped_property","discussion",""],["oa:W7205416925","Ti-6Al-4V","contrainte",180.0,null,null,null,"MPa","500 °C","","","","",false,"unmapped_property","conclusions",""],["oa:W7205416925","Ti-6Al-4V","vitesse de déformation",0.0001,null,null,null,"s-1","600 °C","","","simulation","10−4 s−1",true,"unmapped_property","conclusions",""],["oa:W7205416925","Ti-6Al-4V","contrainte",400.0,null,null,null,"MPa","400 °C","","","","",false,"unmapped_property","conclusions",""],["oa:W7206273522","Ti-6Al-4V","velocidad de corrosión",0.0008,null,null,null,"mm/año","","","","","",false,"unmapped_property","abstract",""],["oa:W7206273522","TT07","velocidad de corrosión",0.0027,null,null,null,"mm/año","","","","","",false,"unmapped_property","abstract",""],["oa:W7206273522","Ti-6Al-4V","velocidad de corrosión",0.0037,null,null,null,"mm/año","","","","","",false,"unmapped_property","abstract",""],["oa:W7206273522","Ti-6Al-4V","mm",0.76,null,null,null,"mm","","","","","",false,"unmapped_property","abstract",""],["oa:W7206273522","Ti-6Al-4V","β-Ti (220)",82.0,82.0,82.0,null,"°","","","","","",false,"unmapped_property","abstract",""],["oa:W7206273522","Ti-6Al-4V","microdureza",379.88,null,null,null,"HV0,3","","TT01 As‑Built","","","",false,"unmapped_property","abstract",""],["oa:W7206273522","Ti-6Al-4V","α-Ti / α′-Ti (102)",53.0,53.0,53.0,null,"°","","","","","",false,"unmapped_property","abstract",""],["oa:W7206273522","Ti-6Al-4V","fracciones obtenidas",4.65,4.6,4.7,null,"%","","TT02 as-built","","","",false,"unmapped_property","abstract",""],["oa:W7206273522","Ti-6Al-4V","β",5.09,null,null,null,"%","","TT04","","","",false,"unmapped_property","abstract",""],["oa:W7206273522","Ti-6Al-4V","dureza",327.18,null,null,31.92,"HV0,3","","TT06","","","",false,"unmapped_property","abstract",""],["oa:W7206273522","Ti-6Al-4V","fracción β",23.49,null,null,null,"%","","TT07 950°C/50h","","","",false,"unmapped_property","abstract",""],["oa:W7206273522","Ti-6Al-4V","fracción β",0.21,null,null,null,"%","","TT03","martensitic α'","","",false,"unmapped_property","abstract",""],["oa:W7206273522","Ti-6Al-4V","porcentajes muy similares de β",4.65,4.6,4.7,null,"%","","TT02","","","",false,"unmapped_property","abstract",""],["oa:W7206273522","Ti-6Al-4V","velocidad de corrosión",0.0037,null,null,null,"mm/año","","","","","",false,"unmapped_property","abstract",""],["oa:W7206273522","Ti-6Al-4V","porcentajes muy similares de β",4.65,4.6,4.7,null,"%","","TT01","","","",false,"unmapped_property","abstract",""],["oa:W7206273522","Ti-6Al-4V","β",6.59,null,null,null,"%","","TT06","","","",false,"unmapped_property","abstract",""],["oa:W7206273522","Ti-6Al-4V","velocidad de corrosión",0.0027,null,null,null,"mm/año","","","","","",false,"unmapped_property","abstract",""],["oa:W7206273522","Ti-6Al-4V","β-Ti (110)",39.3,39.0,39.6,null,"°","","","","","",false,"unmapped_property","abstract",""],["oa:W7206273522","TT07","velocidad de corrosión",0.0,null,null,null,"A/cm2","","","","","",false,"unmapped_property","abstract",""],["oa:W7206273522","Ti-6Al-4V","β",3.06,null,null,null,"%","","TT05","","","",false,"unmapped_property","abstract",""],["oa:W7206273522","Ti-6Al-4V","velocidad de corrosión",
