Repository: akhtar07/tisci-explorer

# TiSci Explorer

A read-only, static explorer for **TiSci**, an autonomous research agent for titanium alloys. TiSci reads the
titanium-alloy literature, builds a knowledge graph and a table of measured values, proposes hypotheses where the
graph has gaps, and tests them with DFT (MACE / VASP) and the ICME-lite multiscale chain.

**Live site:** https://akhtar07.github.io/tisci-explorer/

The site has seven sections:

| Section | What it shows |
|---|---|
| Overview | Corpus → graph → facts → hypotheses → verdicts, with the snapshot's counts |
| Worked example | One full loop for W in α-Ti: graph path, hypothesis, novelty check, DFT test, verdict, follow-up, DAMASK |

File: data/facts/other.json (part 104 of 112)
0.0008,null,null,null,"mm/año","","","","","",false,"unmapped_property","abstract",""],["oa:W7206273522","TT07","Rp",263000.0,null,null,null,"Ω","","","","","",false,"unmapped_property","abstract",""],["oa:W7206273522","Ti-6Al-4V","Ry0,2",17.33,null,null,null,"%","","TT02","","","",false,"unmapped_property","abstract",""],["oa:W7206273522","Ti-6Al-4V","mm",0.97,null,null,null,"mm","","","","","",false,"unmapped_property","abstract",""],["oa:W7206439610","","laser powers",500.0,null,null,null,"W","","DED processed","","","",false,"unmapped_property","conclusions",""],["oa:W7206439610","","traverse rates",10.0,null,null,null,"mm/s","","DED processed","","","",false,"unmapped_property","conclusions",""],["oa:W7206666202","","fase β",94.5,92.0,97.0,null,"%","","","","XRD analysis","",false,"unmapped_property","abstract",""],["oa:W7206666202","Ti35Nb6Sn","impedance",685.0,null,null,null,"kΩ","","sintered at 11 kA","","","",false,"unmapped_property","abstract",""],["oa:W7206666202","","mejor comportamiento",0.0,null,null,null,"","","","","","",false,"unmapped_property","abstract",""],["oa:W7206666202","","Vc",1.0,null,null,null,"mdd","","","","","",false,"unmapped_property","abstract",""],["oa:W7206666202","","proporción óptima",4.0,null,null,null,"%","","","","","",false,"unmapped_property","abstract",""],["oa:W7206666202","Ti-35Nb","tiempo de sinterización",300.0,null,null,null,"ms","","","","","",false,"unmapped_property","abstract",""],["oa:W7206666202","","sensibilidad",0.01,null,null,null,"mm","","","","","",false,"unmapped_property","abstract",""],["oa:W7206666202","Ti-35Nb","intensidad de corriente",11.0,null,null,null,"kA","","","","","",false,"unmapped_property","abstract",""],["oa:W7206666202","","contenido de Sn óptimo",4.0,null,null,null,"%","","","","","",false,"unmapped_property","abstract",""],["oa:W7206666202","","corrosion values",1.0,null,null,null,"µm/año","","","","","",false,"unmapped_property","abstract",""],["oa:W7206666202","Ti-35Nb","intensidad de corriente",12.0,null,null,null,"kA","","","","","",false,"unmapped_property","abstract",""],["oa:W7206666202","","V",1.0,null,null,null,"µm/año","","","","","",false,"unmapped_property","abstract",""],["oa:W7206666202","Ti35Nb4Sn","EC",-0.07,null,null,null,"V","","sintered at 11 kA","","","",false,"unmapped_property","abstract",""],["oa:W7206666202","","corrosion values",0.1,null,null,null,"mdd","","","","","",false,"unmapped_property","abstract",""],["oa:W7206666202","","Vc",0.1,null,null,null,"mdd","","","","","",false,"unmapped_property","abstract",""],["oa:W7206666202","Ti35Nb4Sn","EC",-0.05,null,null,null,"V","","sintered at 11 kA","","","",false,"unmapped_property","abstract",""],["oa:W7206666202","","V",1.0,null,null,null,"µm/año","","","","","",false,"unmapped_property","abstract",""],["oa:W7206666202","","mejor comportamiento",0.0,null,null,null,"","","","","","",false,"unmapped_property","abstract",""],["oa:W7206666202","Ti35Nb6Sn","current density",45.0,null,null,null,"nA/cm2","","","","","",false,"unmapped_property","abstract",""],["oa:W7206802230","Ti-4.5Al-3V-2Mo-2Fe","Espesor",2.5,null,null,null,"mm","","","","","",false,"unmapped_property","methods",""],["oa:W7206802230","Ti-4.5Al-3V-2Mo-2Fe","fuerza para lograr su rotura",20187.0,null,null,null,"kN","room temperature","","","tensile test","",false,"unmapped_property","methods",""],["oa:W7206802230","Ti-4.5Al-3V-2Mo-2Fe","Longitud",14.0,null,null,null,"mm","","","","","",false,"unmapped_property","methods",""],["oa:W7206802230","Ti-4.5Al-3V-2Mo-2Fe","Área",20.0,null,null,null,"mm2","","","","","",false,"unmapped_property","methods",""],["oa:W7206802230","Ti-4.5Al-3V-2Mo-2Fe","fuerza para lograr su rotura",20187.0,null,null,null,"kN","","","","tensile test","",false,"unmapped_property","methods",""],["oa:W7206802230","Ti-4.5Al-3V-2Mo-2Fe","Ancho",8.0,null,null,null,"mm","","","","","",false,"unmapped_property","methods",""],["oa:W7206832378","","sintered densities",80.0,75.0,85.0,null,"%","","","","","",false,"unmapped_property","discussion",""],["oa:W7206876014","Ti-5.5Al-3.5V","densidad",4.4,null,null,null,"gramosporcentímetrocúbico","","","","","",false,"unmapped_property","abstract",""],["oa:W7206876014","Ti-5.5Al-3.5V","Precisión (mm)",0.1,null,null,null,"mm","","DED SLM","","","",false,"unmapped_property","abstract",""],["oa:W7206876014","Ti-6Al-4V","máximo desplazamiento",0.077,null,null,null,"mm","","","","","",false,"unmapped_property","abstract",""],["oa:W7206876014","Ti-5.5Al-3.5V","Coste (e)",1080.0,null,null,null,"e","","DED SLM","","","",false,"unmapped_property","abstract",""],["oa:W7207892312","Ti-6Al-4V","amount of PIPAAm chemically immobilized",0.0,null,null,null,"","","","","","",false,"unmapped_property","abstract",""],["oa:W7207900513","Ti-6Al-4V","korozní rychlost",2.1,null,null,null,"µm/rok","","T700/20","","","",false,"unmapped_property","abstract","Nejhorší korozní vlastnosti vykazovaly vzorky T0 a T700/20, u nichž byla korozní rychlost přibližně 2,1 µm/rok a korozní proudová hustota 0,26 µA/cm2."],["oa:W7207900513","Ti-6Al-4V","korozní rychlost",0.96,null,null,null,"µm/rok","","T700/40","","","",false,"unmapped_property","abstract","Následně došlo ke zlepšení u vzorku T700/40, přičemž nejlepší korozní vlastnosti vykazoval vzorek T700/80 s korozní rychlostí 0,96 µm/rok a korozní proudovou hustotou 0,12 µA/cm2."],["oa:W7207900513","Ti-6Al-4V","tvrdost",396.0,null,null,null,"HV0,1","","","","DuraScan","",false,"unmapped_property","abstract","Pro měření tvrdosti byl využit přístroj DuraScan, při zatížení odpovídajícím metodě Vickerse HV 0,1."],["oa:W7207900513","Ti-6Al-4V","korozní rychlost",0.96,null,null,null,"µm/rok","","T700/80","","","",false,"unmapped_property","abstract","Následně došlo ke zlepšení u vzorku T700/40, přičemž nejlepší korozní vlastnosti vykazoval vzorek T700/80 s korozní rychlostí 0,96 µm/rok a korozní proudovou hustotou 0,12 µA/cm2."],["oa:W7207900513","Ti-6Al-4V","tvrdost",396.0,null,null,11.0,"HV0,1","","T0","","","",false,"unmapped_property","abstract","Vysoká hustota dislokací vede k vysoké tvrdosti vzorku T0 (396 ± 11 HV 0,1), která následně klesá v důsledku zotavení a anihilace dislokací až na minimum 353 ± 9 HV 0,1."],["oa:W7207900513","Ti-6Al-4V","korozní rychlost",0.07,null,null,null,"µm/rok","","","","","",false,"unmapped_property","abstract","Korozní rychlost může klesnout až na 0,07 µm/rok [41]."],["oa:W7207900513","Ti-6Al-4V","tvrdost",352.8,null,null,8.6,"HV0,1","","","","","",false,"unmapped_property","abstract","Minimální tvrdost 352,8 ± 8,6 HV 0,1 byla zjištěna u vzorků T700/80 a 352,8 ± 17,9 HV 0,1 T700/160."],["oa:W7207900513","Ti-6Al-4V","korozní rychlost",2.1,null,null,null,"µm/rok","","T0","","","",false,"unmapped_property","abstract","Nejhorší korozní vlastnosti vykazovaly vzorky T0 a T700/20, u nichž byla korozní rychlost přibližně 2,1 µm/rok a korozní proudová hustota 0,26 µA/cm2."],["oa:W7207900513","Ti-6Al-4V","tvrdost",353.0,null,null,9.0,"HV0,1","","T0","","","",false,"unmapped_property","abstract","Vysoká hustota dislokací vede k vysoké tvrdosti vzorku T0 (396 ± 11 HV 0,1), která následně klesá v důsledku zotavení a anihilace dislokací až na minimum 353 ± 9 HV 0,1."],["oa:W7207900513","T700/80","korozní rychlost",0.96,null,null,null,"µm/rok","","","","electrochemical","",false,"unmapped_property","abstract","Nejnižší korozní rychlost byla vypočtena u vzorku T700/80 (0,96 µm/rok)."],["oa:W7207900513","Ti-6Al-4V","tvrdost",352.8,null,null,17.9,"HV0,1","","","","","",false,"unmapped_property","abstract","Minimální tvrdost 352,8 ± 8,6 HV 0,1 byla zjištěna u vzorků T700/80 a 352,8 ± 17,9 HV 0,1 T700/160."],["oa:W7208040035","TFC","β stability",25.0,20.0,30.0,null,"%","","solution treated","","","",false,"unmapped_property","discussion","The degrees of \u0001 phase stability at the internal crack initiation site of the solution treated TFC alloys are about 20–30%, higher than that for the nominal composition (19%)."],["oa:W7208072340","Type 4","破断までの消費エネルギー",144.3,null,null,10.4,"J","","","","","",false,"unmapped_property","conclusions","松本歯学 31（2）2005 151 700 600 ？ 窒500 三 菖40° §300 8 亙200 ヌ 100 ＊＊ ＊＊：P＜0。01 0 2 4 Type 図3 タイプ2とタイプ4のチタン材の降伏強さの測定結果 350 300 9250 巴200 竃 8150 詰 口 100 50 0 ＊＊ ＊＊：Pく0．Ol 2 4 「1 ype 図5 タイプ2とタイプ4のチタン材の硬さの測定結果 180 160 140 120 5100 9 巴 80 国 60 40 20 0 ＊＊ ＊＊：P＜0．01 2 4 ’lype 図4 タイプ2とタイプ4のチタン材の破断までの消費エネ ルギーの測定結果 J，タイプ4は144．3±10．4Jであった．（p＜ 0．01） 図5に硬さの測定結果を示す．タイプ2の硬さ は215．0±11．6Hvであり，タイプ4は280．7± 6．1Hvであった．（p＜0．01） 図6に組織観察結果を示す．両者の結晶の大き さはほとんど差が認められなかった．しかし，タ イプ2の組織は，矢印で示すようにタイプ4の組 織とは異なった線状の像が観察された． 図7にタイプ2の図8"],["oa:W7208144403","Ti-29Nb-13Ta-4.6Zr","thickness of the layer",15.0,10.0,20.0,null,"µm","","heated at 1073 K","","","",false,"unmapped_property","results_discussion","The thickness of the layer is 10 µm– 20 µm."],["oa:W7208144403","Ti-29Nb-13Ta-4.6Zr","thickness",30.0,null,null,null,"µm","","as-deposited","","","",false,"unmapped_property","methods","The glass powder layer with a thickness of around 30 µm was placed on the substrate by this method."],["oa:W7208234671","Ti-6Al-4V","current",10.0,null,null,null,"mA","","as-built EBM","","simulation","",true,"unmapped_property","conclusions","Built parameters in simulation: scan speed = 2000 mm/s, current = 10 mA, bulk temperature = 650 °C."],["oa:W7208234671","Ti-6Al-4V","bulk temperature",650.0,null,null,null,"°C","","as-built EBM","","simulation","",true,"unmapped_property","conclusions","Built parameters in simulation: scan speed = 2000 mm/s, current = 10 mA, bulk temperature = 650 °C."],["oa:W7208234671","CP-Ti Grade 2","cooling rates",55000.0,100000.0,100000.0,null,"°C/s","","as-built EBM","","","",false,"unmapped_property","discussion","And the cooling rates of EBM solidification and cooling in solid were calculated to be 103-105 °C/s [22,34], which infers that the martensitic phase transformation may happen during EBM fabrication under certain building conditions."],["oa:W7208234671","Ti-6Al-4V","scan speed",2000.0,null,null,null,"mm/s","","as-built EBM","","simulation","",true,"unmapped_property","conclusions","Built parameters in simulation: scan speed = 2000 mm/s, current = 10 mA, bulk temperature = 650 °C."],["oa:W7208244551","SiC/Ti - N4","約18%低下",18.0,null,null,null,"%","","","","","",false,"unmapped_property","abstract","Ti合金（SP700）及USiC(SCS-6)/Ti（SP700）複合材料の引張試 17 （1)SIC/T1·N1欧联片 （2）SiG/T1·N2试联片 （3）SiC/T·Na其股片 （4）SiO/TI-N4武片 35SiC/Ti試片破面のSEM觀察 損傷生。複合材料試片の外侧 破面大部分。Si/Ti試片の破面 厚の達の，試片探取HP成形 ，i合金試片の破面比，凹部の溝 板反生，試片標定部切削加工際 浅特微。，Si/Ti試片の破伸 生。，HP成形板の反，残留応力及綫 少状態破断考。i綫維の 維配列乱等，製造要因の影響生考 表面表皮剥離察。表面 。各試片の引张强度表8，29示寸試 滑，表面の表皮剥離綫維面微 片表面綫維露出3種類の試片の場合 小凹見。i綫の表面 張強等，綫維露出Si/Ti· の濡性高層剥離 N4試片の引張强約18%低下。 表皮i綫維表面の考 36斜5SEM察N1試片の引張破面 。又，Si綫維力一芯線の界面剥離力一 状况示寸。（A）破断面の全面，（B）左侧端部 芯線拔出。芯線の表皮剥離 含大破断面，（）Si綫維の引拔生部 の表皮芯線の考 位の大破断面，（D）引拔Si綫維。破"],["oa:W7208299026","Ti-6Al-4V","vitesse de déformation",0.0001,0.01,0.0,null,"s-1","","","","","",false,"unmapped_property","conclusions",""],["oa:W7208299026","Ti-6Al-4V","contrainte",400.0,null,null,null,"MPa","400 °C","","","","",false,"unmapped_property","conclusions",""],["oa:W7208299026","Ti-6Al-4V","écrouissage",0.0,null,null,null,"MPa","600 °C","","","simulation","",true,"unmapped_property","conclusions",""],["oa:W7208299026","Ti-6Al-4V","écrouissage",0.0,null,null,null,"MPa","600 °C","","","simulation","",true,"unmapped_property","conclusions",""],["oa:W7208299026","Ti-6Al-4V","flexibilité du modèle",87.0,null,null,null,"%","600 °C","","","GTN simulation","10−4 s−1",true,"unmapped_property","conclusions",""],["oa:W7208299026","Ti-6Al-4V","contrainte",180.0,null,null,null,"MPa","500 °C","","","","",false,"unmapped_property","conclusions",""],["oa:W7208299026","Ti-6Al-4V","amplitude de contrainte relaxée ΔσSR",220.0,185.0,255.0,null,"MPa","650 °C","","","relaxation test","",false,"unmapped_property","discussion",""],["oa:W7208299026","Ti-6Al-4V","vitesse de déformation",0.0001,null,null,null,"s-1","600 °C","","","simulation","10−4 s−1",true,"unmapped_property","conclusions",""],["oa:W7208345191","Ti641223NP","thickness of the nitride layers",12.0,null,null,null,"mm","","","","","",false,"unmapped_property","results_discussion",""],["oa:W7208345191","Ti641223NP","β phases in their matrices",1000.0,null,null,null,"mm","","","large amount of β phases","microstructure analysis","",false,"unmapped_property","results_discussion",""],["oa:W7208345191","TNTZ1223NP","nitride layer including TiN and Ti2N",10.0,null,null,null,"mm","","","nitride layer","microstructure analysis","",false,"unmapped_property","results_discussion",""],["oa:W7208345191","Ti-Nb-Ta-Zr","XRD intensity",1000.0,null,null,null,"mm","","","","XRD","",false,"unmapped_property","results_discussion",""],["oa:W7208345191","Ti-Nb-Ta-Zr","plain fatigue tests",10.0,null,null,null,"Hz","295 K","","","plain fatigue test","",false,"unmapped_property","methods",""],["oa:W7208345191","Ti-Nb-Ta-Zr","tensile test",8.33,null,null,null,"10^-6m/s","295 K","","","tensile test","8.33e-6 m/s",false,"unmapped_property","methods",""],["oa:W7208345191","Ti-Nb-Ta-Zr","friction wear characteristics",3.14,null,null,null,"mm","310 K","","","wear test","",false,"unmapped_property","methods",""],["oa:W7208345191","TNTZ1223NP","thickness of the nitride layers",14.0,null,null,null,"mm","","","","","",false,"unmapped_property","results_discussion",""],["oa:W7208490482","Ti-Mo (binary)","χν",220.0,null,null,null,"10^-6","","annealed at 800 °C for 0.5 h + aged at 550 °C for 0.5 h","","","",false,"unmapped_property","results","In addition, after annealing at 800 ℃ for 0.5 h followed by aging at 550 ℃ for 0.5 h, the χν value was 220 × 10 −6."],["oa:W7208490482","64Ti","χν",196.0,null,null,null,"10^-6","","aged at 550 °C for 0.5 h","","","",false,"unmapped_property","results","The χν values of 64Ti after annealing at 1050 and 1100 ℃ for 0.5 h were 193 × 10 −6 and 185 × 10 −6, respectively, and that after aging at 550 ℃ for 0.5 h was 196 × 10 −6."],["oa:W7208490482","64Ti","χν",185.0,null,null,null,"10^-6","","annealed at 1100 °C for 0.5 h","","","",false,"unmapped_property","results","The χν values of 64Ti after annealing at 1050 and 1100 ℃ for 0.5 h were 193 × 10 −6 and 185 × 10 −6, respectively, and that after aging at 550 ℃ for 0.5 h was 196 × 10 −6."],["oa:W7208490482","64Ti","χν",216.0,null,null,null,"×10-6","","annealed 800 ℃/0.5 h","","magnetic susceptibility","",false,"unmapped_property","results","Magnetic susceptibility The χν values of TiMO, TiNB, and 64Ti after annealing at 800 ℃ for 0.5 h were 261 × 10 −6, 279 × 10 −6, and 216 × 10 −6, Fig. 1 Vickers hardness of TiMO, TiNB, and 64Ti annealed at 800 ℃ Fig. 2 XRD profiles of TiMO Fig. 4 XRD profiles of TiNB Fig. 3 XRD profiles of 64Ti"],["oa:W7208490482","Ti-Nb (binary)","χν",279.0,null,null,null,"×10-6","","annealed 800 ℃/0.5 h","","magnetic susceptibility","",false,"unmapped_property","results","Magnetic susceptibility The χν values of TiMO, TiNB, and 64Ti after annealing at 800 ℃ for 0.5 h were 261 × 10 −6, 279 × 10 −6, and 216 × 10 −6, Fig. 1 Vickers hardness of TiMO, TiNB, and 64Ti annealed at 800 ℃ Fig. 2 XRD profiles of TiMO Fig. 4 XRD profiles of TiNB Fig. 3 XRD profiles of 64Ti"],["oa:W7208490482","Ti-Mo (binary)","χν",261.0,null,null,null,"×10-6","","annealed 800 ℃/0.5 h","","magnetic susceptibility","",false,"unmapped_property","results","Magnetic susceptibility The χν values of TiMO, TiNB, and 64Ti after annealing at 800 ℃ for 0.5 h were 261 × 10 −6, 279 × 10 −6, and 216 × 10 −6, Fig. 1 Vickers hardness of TiMO, TiNB, and 64Ti annealed at 800 ℃ Fig. 2 XRD profiles of TiMO Fig. 4 XRD profiles of TiNB Fig. 3 XRD profiles of 64Ti"],["oa:W7208490482","Ti-Mo (binary)","χν",187.0,null,null,null,"10^-6","","aged at 550 °C for 2 h","","","",false,"unmapped_property","results","After aging at 550 ℃, the χν values of TiMO decreased to 212 × 10 −6 (0.5 h) and 187 × 10 −6 (2 h) with increasing aging time."],["oa:W7208490482","64Ti","χν",193.0,null,null,null,"10^-6","","annealed at 1050 °C for 0.5 h","","","",false,"unmapped_property","results","The χν values of 64Ti after annealing at 1050 and 1100 ℃ for 0.5 h were 193 × 10 −6 and 185 × 10 −6, respectively, and that after aging at 550 ℃ for 0.5 h was 196 × 10 −6."],["oa:W7208490482","64Ti","χν",181.0,null,null,null,"10^-6","","annealed at 1100 °C for 0.5 h + aged at 550 °C for 0.5 h","","","",false,"unmapped_property","results","After annealing at 1100 ℃ for 0.5 h followed by aging at 550 ℃ for 0.5 h, the χν value of 64Ti was 181 × 10 −6, which is close to that of pure Ti."],["oa:W7208490482","Ti-Mo (binary)","χν",212.0,null,null,null,"10^-6","","aged at 550 °C for 0.5 h","","","",false,"unmapped_property","results","After aging at 550 ℃, the χν values of TiMO decreased to 212 × 10 −6 (0.5 h) and 187 × 10 −6 (2 h) with increasing aging time."],["oa:W7208490628","","QL",350.0,null,null,null,"kJ/mol","832 °C","","","","",false,"unmapped_property","discussion","Temperature (⁰C) Stress (MPa) Q (kJ/mol) Qgb (kJ/mol) QL(kJ/mol) 760 69.4 192 72 120 760 103.4 304 114 190 832 69.4 560 210 350 832 103.4 405 151.88 253.13 900 69.4 624 234 390 900 103.4 519 194.63 324.38 Table 3 Larson-Miller constants and parameters at 69.4, 100 and 103.4 MPa between 760 and 900⁰C."],["oa:W7208490628","","QL",190.0,null,null,null,"kJ/mol","760 °C","","","","",false,"unmapped_property","discussion","Temperature (⁰C) Stress (MPa) Q (kJ/mol) Qgb (kJ/mol) QL(kJ/mol) 760 69.4 192 72 120 760 103.4 304 114 190 832 69.4 560 210 350 832 103.4 405 151.88 253.13 900 69.4 624 234 390 900 103.4 519 194.63 324.38 Table 3 Larson-Miller constants and parameters at 69.4, 100 and 103.4 MPa between 760 and 900⁰C."],["oa:W7208490628","","Qgb",114.0,null,null,null,"kJ/mol","760 °C","","","","",false,"unmapped_property","discussion","Temperature (⁰C) Stress (MPa) Q (kJ/mol) Qgb (kJ/mol) QL(kJ/mol) 760 69.4 192 72 120 760 103.4 304 114 190 832 69.4 560 210 350 832 103.4 405 151.88 253.13 900 69.4 624 234 390 900 103.4 519 194.63 324.38 Table 3 Larson-Miller constants and parameters at 69.4, 100 and 103.4 MPa between 760 and 900⁰C."],["oa:W7208490628","","QL",120.0,null,null,null,"kJ/mol","760 °C","","","","",false,"unmapped_property","discussion","Temperature (⁰C) Stress (MPa) Q (kJ/mol) Qgb (kJ/mol) QL(kJ/mol) 760 69.4 192 72 120 760 103.4 304 114 190 832 69.4 560 210 350 832 103.4 405 151.88 253.13 900 69.4 624 234 390 900 103.4 519 194.63 324.38 Table 3 Larson-Miller constants and parameters at 69.4, 100 and 103.4 MPa between 760 and 900⁰C."],["oa:W7208490628","","Qgb",72.0,null,null,null,"kJ/mol","760 °C","","","","",false,"unmapped_property","discussion","Temperature (⁰C) Stress (MPa) Q (kJ/mol) Qgb (kJ/mol) QL(kJ/mol) 760 69.4 192 72 120 760 103.4 304 114 190 832 69.4 560 210 350 832 103.4 405 151.88 253.13 900 69.4 624 234 390 900 103.4 519 194.63 324.38 Table 3 Larson-Miller constants and parameters at 69.4, 100 and 103.4 MPa between 760 and 900⁰C."],["oa:W7208490628","","apparent creep activation energies",364.77,null,null,null,"kJ/mol","","","","","",false,"unmapped_property","discussion","At 103.4 MPa From the ln(strain rate, in h) vs 1/T (per K) plot (marked as red in Fig. 2(b)), ZH parameter (determined from y-intercept) is 1.11e (14) and apparent creep activation energies (determined from slope of ln(strain rate, in h) vs 1/T plot) vary from 364.77 kJ/mol in regime 1 to 377.68 kJ/mol in regime 2."],["oa:W7208490628","","Larson-Miller constants and parameters",0.0,null,null,null,"","760–900 °C","","","","",false,"unmapped_property","discussion","Table. 3 shows Larson-Miller (L-M) constants and parameters at 69.4, 100 and 103.4 MPa between 760 and 900⁰C."],["oa:W7208490628","","Qgb",234.0,null,null,null,"kJ/mol","900 °C","","","","",false,"unmapped_property","discussion","Temperature (⁰C) Stress (MPa) Q (kJ/mol) Qgb (kJ/mol) QL(kJ/mol) 760 69.4 192 72 120 760 103.4 304 114 190 832 69.4 560 210 350 832 103.4 405 151.88 253.13 900 69.4 624 234 390 900 103.4 519 194.63 324.38 Table 3 Larson-Miller constants and parameters at 69.4, 100 and 103.4 MPa between 760 and 900⁰C."],["oa:W7208490628","","apparent creep activation energies",377.68,null,null,null,"kJ/mol","","","","","",false,"unmapped_property","discussion","At 103.4 MPa From the ln(strain rate, in h) vs 1/T (per K) plot (marked as red in Fig. 2(b)), ZH parameter (determined from y-intercept) is 1.11e (14) and apparent creep activation energies (determined from slope of ln(strain rate, in h) vs 1/T plot) vary from 364.77 kJ/mol in regime 1 to 377.68 kJ/mol in regime 2."],["oa:W7208490628","","Qgb",210.0,null,null,null,"kJ/mol","832 °C","","","","",false,"unmapped_property","discussion","Temperature (⁰C) Stress (MPa) Q (kJ/mol) Qgb (kJ/mol) QL(kJ/mol) 760 69.4 192 72 120 760 103.4 304 114 190 832 69.4 560 210 350 832 103.4 405 151.88 253.13 900 69.4 624 234 390 900 103.4 519 194.63 324.38 Table 3 Larson-Miller constants and parameters at 69.4, 100 and 103.4 MPa between 760 and 900⁰C."],["oa:W7208490628","","QL",390.0,null,null,null,"kJ/mol","900 °C","","","","",false,"unmapped_property","discussion","Temperature (⁰C) Stress (MPa) Q (kJ/mol) Qgb (kJ/mol) QL(kJ/mol) 760 69.4 192 72 120 760 103.4 304 114 190 832 69.4 560 210 350 832 103.4 405 151.88 253.13 900 69.4 624 234 390 900 103.4 519 194.63 324.38 Table 3 Larson-Miller constants and parameters at 69.4, 100 and 103.4 MPa between 760 and 900⁰C."],["oa:W7208490628","","Manson-Haferd parameter",-0.033,null,null,null,"","","","","","",true,"unmapped_property","discussion","Based on linear interpolation from Fig. 5, the M\u0001H parameter at Stresses: 69.4 MPa, 100 MPa and 103.4 MPa may be calculated to be equal to \u00010.033, \u00010.031 and \u00010.014, respectively."],["oa:W7208490628","","Qgb",194.63,null,null,null,"kJ/mol","900 °C","","","","",false,"unmapped_property","discussion","Temperature (⁰C) Stress (MPa) Q (kJ/mol) Qgb (kJ/mol) QL(kJ/mol) 760 69.4 192 72 120 760 103.4 304 114 190 832 69.4 560 210 350 832 103.4 405 151.88 253.13 900 69.4 624 234 390 900 103.4 519 194.63 324.38 Table 3 Larson-Miller constants and parameters at 69.4, 100 and 103.4 MPa between 760 and 900⁰C."],["oa:W7208490628","","Qgb",151.88,null,null,null,"kJ/mol","832 °C","","","","",false,"unmapped_property","discussion","Temperature (⁰C) Stress (MPa) Q (kJ/mol) Qgb (kJ/mol) QL(kJ/mol) 760 69.4 192 72 120 760 103.4 304 114 190 832 69.4 560 210 350 832 103.4 405 151.88 253.13 900 69.4 624 234 390 900 103.4 519 194.63 324.38 Table 3 Larson-Miller constants and parameters at 69.4, 100 and 103.4 MPa between 760 and 900⁰C."],["oa:W7208490628","","QL",253.13,null,null,null,"kJ/mol","832 °C","","","","",false,"unmapped_property","discussion","Temperature (⁰C) Stress (MPa) Q (kJ/mol) Qgb (kJ/mol) QL(kJ/mol) 760 69.4 192 72 120 760 103.4 304 114 190 832 69.4 560 210 350 832 103.4 405 151.88 253.13 900 69.4 624 234 390 900 103.4 519 194.63 324.38 Table 3 Larson-Miller constants and parameters at 69.4, 100 and 103.4 MPa between 760 and 900⁰C."],["oa:W7208490628","","L-M constants and parameters",0.0,null,null,null,"","760–900 °C","","","","",false,"unmapped_property","discussion","It may be observed from Table 2. that with increase in stress levels from 69.4 to 103.4 MPa, both L-M constants and parameters increase between 760 and 900⁰C."],["oa:W7208490628","","QL",324.38,null,null,null,"kJ/mol","900 °C","","","","",false,"unmapped_property","discussion","Temperature (⁰C) Stress (MPa) Q (kJ/mol) Qgb (kJ/mol) QL(kJ/mol) 760 69.4 192 72 120 760 103.4 304 114 190 832 69.4 560 210 350 832 103.4 405 151.88 253.13 900 69.4 624 234 390 900 103.4 519 194.63 324.38 Table 3 Larson-Miller constants and parameters at 69.4, 100 and 103.4 MPa between 760 and 900⁰C."],["oa:W7208532421","TNTZmult","passive current densities",0.1,null,null,null,"A.m-2","310 K","multi-step-thermo-mechanical treatment (4 cycles)","","","",false,"unmapped_property","conclusions","(4) Passive current densities of the forged bars of Ti-29Nb- 13Ta-4.6Zr conducted with multi-step-thermo-mechanical treatment (TNTZmult), where the cold rolling and solution treatment are repeated 4 times, in 0.5%HCl and Ringer’s solutions are much smaller than those of Ti- 29Nb-13Ta-4.6Zr conducted with general heat treatments, and the values are a little smaller than those of forged Ti-15Mo-5Zr-3Al conducted with annealing and hot rolled Ti-6Al-4V ELI conducted with aging."],["oa:W7208636479","Ti-6Al-4V","O2",0.128,null,null,null,"%","","","","","",false,"unmapped_property","abstract",""],["oa:W7208636479","Ti-6Al-4V","引張強",103.5,null,null,null,"kgf/mm2","","","","","",false,"unmapped_property","abstract",""],["oa:W7208636479","Ti-6Al-4V","0.2%耐力",95.5,null,null,null,"kgf/mm2","","","","","",false,"unmapped_property","abstract",""],["oa:W7208636479","SUS304","引張強",64.0,null,null,null,"kgf/mm2","","","","","",false,"unmapped_property","abstract",""],["oa:W7208636479","Ti-6Al-4V","Ot",101.0,null,null,null,"kgf/mm2","","","","","",false,"unmapped_property","abstract",""],["oa:W7208636479","SUS304","0.2%耐力",55.0,null,null,null,"kgf/mm2","","","","","",false,"unmapped_property","abstract",""],["oa:W7208636479","Ti-6Al-4V","引張強",104.7,null,null,null,"kgf/mm2","","","","","",false,"unmapped_property","abstract",""],["oa:W7208636479","Ti-6Al-4V","0.2%耐力",90.0,null,null,null,"kgf/mm2","","","","","",false,"unmapped_property","abstract",""],["oa:W7208636479","Ti-6Al-4V","Ot",96.6,null,null,null,"kgf/mm2","","","","","",false,"unmapped_property","abstract",""],["oa:W7208636479","Ti-6Al-4V","O2",0.147,null,null,null,"%","","","","","",false,"unmapped_property","abstract",""],["oa:W7211893558","Ti-6Al-4V","acicular martensites with high aspect ratio",0.0,null,null,null,"","","as-built SLM","martensitic α'","","",false,"unmapped_property","results","Compared with traditional processing methods, the transient high-temperature melting and ultra-high cooling rate involved in selective laser melting (SLM) induce significant microstructural evolution in Ti-6Al-4V titanium alloy, resulting in a large number of acicular martensites with high aspect ratio, as shown in a []."],["oa:W7211968066","Ti-6Al-4V","density",4400.0,null,null,null,"kgm-3","","","","","",false,"unmapped_property","methods","With a density of 4 400 kg m−3, it is approximately 68 % heavier than the aluminium alloy per unit volume."],["oa:W7211968066","Ti-6Al-4V","density",2780.0,null,null,null,"kgm-3","","","","","",false,"unmapped_property","methods","This alloy has a density of 2 780 kg m−3, a Young’s modulus of 71 GPa, a Poisson’s ratio of 0.33, and a yield strength of 320 MPa."],["oa:W7212306057","Ti-21Fe-21Mo","lattice misfit",-6.0,-6.0,-6.0,null,"%","","aged at 750 °C for 72 h","","","",false,"unmapped_property","results_discussion","In Fig. 4g, the TiMo-rich colony matrix within the colony is evidenced to have a β A2 structure, whereas the TiFe precipitates have a β0 B2 structure, with a lattice misﬁt of about-6% shown by the diffraction spot separation (inset in Fig. 3h), and a slight rotation ~1° to the A2 matrix."],["oa:W7212306057","Ti-Fe-Mo","Fe(at.%)",21.3,16.5,26.1,4.8,"at%","","","","","",false,"unmapped_property","methods","The composition of the alloy was (56.9 ± 0.9)Ti - (21.3 ± 4.8)Fe - (21.8 ± 5.0) Mo(at.%),fromﬁve400×200 μmareaEDSmeasurementsacrosstheingot."],["oa:W7212306057","Ti-Fe-Mo","Mo(at.%)",21.8,16.8,26.8,5.0,"at%","","","","","",false,"unmapped_property","methods","The composition of the alloy was (56.9 ± 0.9)Ti - (21.3 ± 4.8)Fe - (21.8 ± 5.0) Mo(at.%),fromﬁve400×200 μmareaEDSmeasurementsacrosstheingot."],["oa:W7212306057","Ti-21Fe-21Mo","lattice misfit",-5.4,-5.4,-5.4,null,"%","","aged at 750 °C for 72 h","","","",false,"unmapped_property","results_discussion","Using equation (1)30 the lattice misﬁt in the aged sample is −5.4%."],["oa:W7213404020","23Nb-3Fe","Hall-Petch contributions",55.0,null,null,null,"MPa","","1000 °C/2 h","equiaxed β","","",true,"unmapped_property","discussion",""],["oa:W7213404020","","from approximately 203 K to 649 K",0.0,203.0,649.0,null,"K","","","","","",false,"unmapped_property","discussion",""],["oa:W7213404020","26Nb-2Fe","Hall-Petch contributions",46.0,null,null,null,"MPa","","1000 °C/2 h","equiaxed β","","",true,"unmapped_property","discussion",""],["oa:W7213404020","32Nb-0Fe","Hall-Petch contributions",52.0,null,null,null,"MPa","","1000 °C/2 h","equiaxed β","","",true,"unmapped_property","discussion",""],["oa:W7213404020","29Nb-1Fe","Hall-Petch contributions",44.0,null,null,null,"MPa","","1000 °C/2 h","equiaxed β","","",true,"unmapped_property","discussion",""],["oa:W749624148","SCS-6!fimetal 21S [0/90]","mechanical strain to failure",0.0095,null,null,null,"m/m","650 °C","","","tensile test","",false,"unmapped_property","results_discussion",""],["oa:W749624148","SCS-6!fimetal 21S [0/90]","total composite strain at failure",0.0139,null,null,null,"m/m","650 °C","","","tensile test","",false,"unmapped_property","results_discussion",""],["oa:W752947077","","130 percent",130.0,null,null,null,"%","589 K (600°F)","","","","",false,"unmapped_property","results",""],["oa:W752947077","","10 000 hours",10000.0,null,null,null,"hours","589 K (600°F)","","","","",false,"unmapped_property","results",""],["oa:W752947077","","100 hours",100.0,null,null,null,"hours","589 K (600°F)","","","","",false,"unmapped_property","results",""],["oa:W752947077","","10 000 hours",10000.0,null,null,null,"hours","589 K (600°F)","","","","",false,"unmapped_property","results",""],["oa:W752947077","","121 percent",121.0,null,null,null,"%","589 K (600°F)","","","","",false,"unmapped_property","results",""],["oa:W752947077","","119 percent",119.0,null,null,null,"%","589 K (600°F)","","","","",false,"unmapped_property","results",""],["oa:W752947077","","127 percent",127.0,null,null,null,"%","589 K (600°F)","","","","",false,"unmapped_property","results",""],["oa:W759580096","high strength alloy","Kyc",2.0,null,null,null,"Kyc","","beta forging + double heat treatment","","","",false,"unmapped_property","discussion",""],["oa:W759580096","IMI 700","yield strengths",165.0,165.0,165.0,null,"k.s.i.","","double heat treated","","","",false,"unmapped_property","discussion",""],["oa:W759580096","IMI 700","toughness",1.0,1.0,1.0,null,"k.s.i.","","aged at 575°C/24h","","","",false,"unmapped_property","discussion",""],["oa:W759580096","high strength alloy","Kyc",1.0,null,null,null,"Kyc","","alpha-beta forging + double heat treatment","","","",false,"unmapped_property","discussion",""],["oa:W759580096","IMI 700","inter particle spacing",6.0,6.0,6.0,null,"microns","","cooled to 675°C","","","",false,"unmapped_property","discussion",""],["oa:W759580096","","rolling at 1125°C than by forging at 950°C",0.0,null,null,null,"","1125°C","","","","",false,"unmapped_property","discussion",""],["oa:W759580096","","specimen thickness was 0.5 in",0.5,null,null,null,"in","","","","","",false,"unmapped_property","discussion",""],["oa:W759580096","Ti-6Al-4V","K,。",20.0,null,null,null,"k.s.i.","","forged at 950°C, double heat treated at 800°C","","","",false,"unmapped_property","discussion",""],["oa:W759580096","","2Vc",0.066,null,null,null,"microns","","","","","",true,"unmapped_property","discussion",""],["oa:W759580096","","rolling at 1090°C",100.0,null,null,null,"%","1090°C","","","","",false,"unmapped_property","discussion",""],["oa:W759580096","Ti-6Al-4V","toughness",100.0,null,null,null,"%","","forged at 1125°C, double heat treated","","","",false,"unmapped_property","discussion",""],["oa:W759580096","","rolling at 925°C to 105 k.ssi",105.0,null,null,null,"k.ssi","925°C","","","","",false,"unmapped_property","discussion",""],["oa:W759580096","Ti-6Al-4V","K4c",25.0,null,null,null,"%","","forged at 800°C, oil quenched","","","",false,"unmapped_property","discussion",""],["oa:W759580096","high strength alloy","Kyc",1.0,null,null,null,"Kyc","","conventionally solution treated and aged","","","",false,"unmapped_property","discussion",""],["oa:W759580096","Ti-6Al-4V","Maximum strength",42.0,null,null,null,"k.s.i.","","solution treated at 945°C, water quenched, aged at 510°C","","","",false,"unmapped_property","discussion",""],["oa:W759580096","Ti-6Al-4V","strength parameters",140.0,null,null,null,"k.s.i.","","solution treated at temperatures shown, aged at 510°C","","","",false,"unmapped_property","discussion",""],["oa:W759580096","Ti-6Al-4V","K,.",46.0,46.0,46.0,null,"k.s.i.","","solution treated and aged","","","",false,"unmapped_property","discussion",""],["oa:W759580096","IMI 700","inter particle spacing",25.0,25.0,25.0,null,"microns","","cooled from 900°C","","","",false,"unmapped_property","discussion",""],["oa:W759580096","","Alpha Platelet Thickness",2.0,null,null,null,"microns","","","","","",false,"unmapped_property","discussion",""],["oa:W759580096","IMI 700","yield strengths",171.0,171.0,171.0,null,"k.s.i.","","double heat treated","","","",false,"unmapped_property","discussion",""],["oa:W759580096","","2Vc",0.0,null,null,null,"microns","","","","","",true,"unmapped_property","discussion",""],["oa:W759580096","","Oyy",656.0,null,null,null,"k.s.i.","","","","","",true,"unmapped_property","discussion",""],["oa:W759580096","Ti-6Al-4V","K,.",56.0,56.0,56.0,null,"k.s.i.","","solution treated and aged","","","",false,"unmapped_property","discussion",""],["oa:W759580096","IMI 700","toughness",210.0,210.0,210.0,null,"k.s.i.","","aged at 660°C/24h","","","",false,"unmapped_property","discussion",""],["oa:W760377553","gamma-TiAl","970C/ 20 ksi/ 2 hrs 0.021 in.",0.021,null,null,null,"in.","","","","","",false,"unmapped_property","results_discussion",""],["oa:W760377553","gamma-TiAl","970C/ 20 ksi/ 2 hrs 0.021 in.",2.0,null,null,null,"hrs","","","","","",false,"unmapped_property","results_discussion",""],["oa:W760377553","gamma-TiAl","970C/ 20 ksi/ 2 hrs 0.021 in.",20.0,null,null,null,"ksi","","","","","",false,"unmapped_property","results_discussion",""],["oa:W760377553","gamma-TiAl","970C/ 20 ksi/ 2 hrs 0.021 in.",970.0,null,null,null,"C","","","","","",false,"unmapped_property","results_discussion",""],["oa:W762071903","Ti-35Nb-7Zr-5Ta","limite de escoamento",68.0,65.0,71.0,null,"%","room temperature","","","","",false,"unmapped_property","conclusions",""],["oa:W762071903","Ti-35Nb-7Zr-5Ta","porosidade",8.0,null,null,null,"µm","","as-sintered","","optical microscopy","",false,"unmapped_property","conclusions",""],["oa:W762071903","CP-Ti Grade 2","Condutividade térmica",22.0,null,null,null,"W/(m°C)","","","","","",false,"unmapped_property","conclusions",""],["oa:W762071903","Ti-35Nb-7Zr-5Ta","resistência à fadiga por flexão",68.0,65.0,72.0,null,"%","room temperature","","","","",false,"unmapped_property","conclusions",""],["oa:W762071903","Ti-35Nb-7Zr-5Ta","O2",0.46,null,null,null,"%","","","","","",false,"unmapped_property","conclusions",""],["oa:W762071903","Ti-35Nb-7Zr-5Ta","porosidade",5.0,null,null,null,"µm","","as-sintered","bimodal","","",false,"unmapped_property","conclusions",""],["oa:W762071903","Ti-35Nb-7Zr-5Ta","microdureza",386.1,null,null,null,"HV0,2","","sintered at 1500 °C","","microhardness test","",false,"unmapped_property","conclusions",""],["oa:W762071903","Ti-35Nb-7Zr-5Ta","microdureza",386.1,null,null,null,"HV0,2","","sintered at 1500 °C","","microhardness test","",false,"unmapped_property","conclusions",""],["oa:W762071903","Ti-35Nb-7Zr-5Ta","coeficiente de expansão térmica linear",8.64,null,null,null,"10-6/oC","","","","","",false,"unmapped_property","conclusions",""],["oa:W762071903","Ti-35Nb-7Zr-5Ta","tamanho médio",8.0,null,null,null,"µm","","","","","",false,"unmapped_property","conclusions",""],["oa:W762071903","Ti-35Nb-7Zr-5Ta","O2",0.06,null,null,null,"%","","","","","",false,"unmapped_property","conclusions",""],["oa:W766253806","Ti17g","Vtrans",0.48,null,null,null,"mm3","450°C","","","","",false,"unmapped_property","conclusions",""],["oa:W766253806","Ti17g","profondeur usée physique",100.0,null,null,null,"µm","450°C","","","","",false,"unmapped_property","conclusions",""],["oa:W766253806","Ti6242g","Vpoinçon",0.7,null,null,null,"mm3","450°C","","","","",false,"unmapped_property","conclusions",""],["oa:W770362480","Ti-6Al-2Sn-4Zr-2Mo","threshold embrittlement stress",34.5,null,null,null,"MN/m2","755 K","coated","","","",false,"unmapped_property","conclusions",""],["oa:W770362480","Ti-6Al-2Sn-4Zr-2Mo","0.2% Y.S.",144.7,null,null,null,"MN/m2","7550 K (9000 F)","uncoated, mill annealed","","creep test","",false,"unmapped_property","conclusions",""],["oa:W770362480","Ti-13V-11Cr-3Al","applied stress levels for obtaining 0.2% creep strain",48.2,null,null,null,"MN/m2","755 0 K (9000 F)","solution treated and aged","","","0.02 min-1",false,"unmapped_property","results",""],["oa:W770362480","Ti-6Al-2Sn-4Zr-2Mo","applied stress levels for obtaining 0.2% creep strain",144.7,null,null,null,"MN/m2","755 0 K (9000 F)","duplex heat treated","","","0.02 min-1",false,"unmapped_property","results",""],["oa:W770362480","Ti-6Al-2Sn-4Zr-2Mo","U.T.S.",922.6,null,null,null,"MN/m","room temperature","heat treated 15 hr/12280K (1750F)","","tensile test","",false,"unmapped_property","methods",""],["oa:W770362480","Ti-6Al-2Sn-4Zr-2Mo","crack threshold stress",34.5,null,null,null,"MN/m2","","","","tensile test","",false,"unmapped_property","results",""],["oa:W770362480","Ti-6Al-2Sn-4Zr-2Mo","0.2% Y.S.",792.4,null,null,null,"MN/m","922 K (1200 °F)","heat treated 15 hr/12280K (1750F)","","tensile test","",false,"unmapped_property","methods",""],["oa:W770362480","Ti-6Al-2Sn-4Zr-2Mo","embrittlement threshold stress",103.4,null,null,null,"MN/m2","755 K","bar stock","","","",false,"unmapped_property","conclusions",""],["oa:W770362480","Ti-6Al-2Sn-4Zr-2Mo","0.2% Y.S.",842.6,null,null,null,"MN/m","room temperature","mill annealed","","tensile test","",false,"unmapped_property","methods",""],["oa:W770362480","Ti-6Al-2Sn-4Zr-2Mo","U.T.S.",817.8,null,null,null,"MN/m","922 K (1200 °F)","heat treated 15 hr/12280K (1750F)","","tensile test","",false,"unmapped_property","methods",""],["oa:W770362480","Ti-6Al-2Sn-4Zr-2Mo","applied stress levels for obtaining 0.2% creep strain",275.6,null,null,null,"MN/m2","755 0 K (9000 F)","duplex heat treated","","","0.02 min-1",false,"unmapped_property","results",""],["oa:W770362480","Ti-6Al-2Sn-4Zr-2Mo","U.T.S.",877.8,null,null,null,"MN/m","922 K (1200 °F)","mill annealed","","tensile test","",false,"unmapped_property","methods",""],["oa:W770362480","Ti-6Al-2Sn-4Zr-2Mo","0.2% Y.S.",0.2,null,null,null,"%","","","","","",false,"unmapped_property","results",""],["oa:W770362480","Ti-6Al-2Sn-4Zr-2Mo","0.2% Y.S.",824.0,null,null,null,"MN/m2","room temperature","15 hr/12280 K (17500 F) heat treated","","tensile test","0.125 mm/min",false,"unmapped_property","methods",""],["oa:W770362480","Ti-6Al-2Sn-4Zr-2Mo","0.2% Y.S.",839.9,null,null,null,"MN/m","922 K (1200 °F)","mill annealed","","tensile test","",false,"unmapped_property","methods",""],["oa:W770362480","Ti-13V-11Cr-3Al","applied stress levels for obtaining 0.2% creep strain",117.1,null,null,null,"MN/m2","755 0 K (9000 F)","solution treated and aged","","","0.02 min-1",false,"unmapped_property","results",""],["oa:W770362480","Ti-6Al-2Sn-4Zr-2Mo","UT.S.",922.6,null,null,null,"MN/m2","room temperature","15 hr/12280 K (17500 F) heat treated","","tensile test","0.125 mm/min",false,"unmapped_property","methods",""],["oa:W770362480","Ti-6Al-2Sn-4Zr-2Mo","threshold embrittlement stress",447.9,null,null,null,"MN/m2","7550 K (9000 F)","uncoated","","","",false,"unmapped_property","results",""],["oa:W770362480","Ti-6Al-2Sn-4Zr-2Mo","0.2% YoS.",842.6,null,null,null,"MN/m2","room temperature","mill annealed","","tensile test","0.125 mm/min",false,"unmapped_property","methods",""],["oa:W770362480","Ti-6Al-2Sn-4Zr-2Mo","0.2% Y.S.",824.0,null,null,null,"MN/m","room temperature","heat treated 15 hr/12280K (1750F)","","tensile test","",false,"unmapped_property","methods",""],["oa:W770362480","Ti-6Al-2Sn-4Zr-2Mo","0.2% Y.S.",275.6,null,null,null,"MN/m2","7550 K (9000 F)","uncoated, mill annealed","","creep
