Repository: akhtar07/tisci-explorer

# TiSci Explorer

A read-only, static explorer for **TiSci**, an autonomous research agent for titanium alloys. TiSci reads the
titanium-alloy literature, builds a knowledge graph and a table of measured values, proposes hypotheses where the
graph has gaps, and tests them with DFT (MACE / VASP) and the ICME-lite multiscale chain.

**Live site:** https://akhtar07.github.io/tisci-explorer/

The site has seven sections:

| Section | What it shows |
|---|---|
| Overview | Corpus → graph → facts → hypotheses → verdicts, with the snapshot's counts |
| Worked example | One full loop for W in α-Ti: graph path, hypothesis, novelty check, DFT test, verdict, follow-up, DAMASK |

File: data/facts/other.json (part 105 of 112)
test","",false,"unmapped_property","conclusions",""],["oa:W770362480","Ti-6Al-2Sn-4Zr-2Mo","U.T.S.",144.7,null,null,null,"MN/m2","7550 K (9000 F)","uncoated, mill annealed","","creep test","",false,"unmapped_property","conclusions",""],["oa:W770362480","Ti-6Al-2Sn-4Zr-2Mo","U.T.S.",275.6,null,null,null,"MN/m2","7550 K (9000 F)","uncoated, mill annealed","","creep test","",false,"unmapped_property","conclusions",""],["oa:W770362480","Ti-6Al-2Sn-4Zr-2Mo","U.T.S.",945.3,null,null,null,"MN/m","room temperature","mill annealed","","tensile test","",false,"unmapped_property","methods",""],["oa:W770362480","Ti-6Al-2Sn-4Zr-2Mo","embrittlement evidence",0.0,null,null,null,"","","","","tensile test","",false,"unmapped_property","results",""],["oa:W770362480","Ti-6Al-2Sn-4Zr-2Mo","threshold embrittlement stress",17.2,null,null,null,"MN/m2","755 K","coated","","","",false,"unmapped_property","conclusions",""],["oa:W791813733","Ti-6Al-4V","Beta phase: 9.3%",9.3,null,null,null,"%","","","","","",false,"unmapped_property","methods",""],["oa:W810987828","Ti-24Nb","effet superélastique",2.7,null,null,null,"%","","300°C/10min","","","",false,"unmapped_property","conclusions",""],["oa:W811308828","Ti-15Mo","XRD scan range",10.0,null,null,null,"°2θ","","","","XRD","",false,"unmapped_property","abstract",""],["oa:W811308828","Ti-15Mo","temperature",1000.0,null,null,null,"°C","","quenched in ice water","","","",false,"unmapped_property","abstract",""],["oa:W811308828","Ti-15Mo","polishing method",0.0,null,null,null,"","","","","","",false,"unmapped_property","abstract",""],["oa:W811308828","Ti-15Mo","polishing method",0.0,null,null,null,"","","","","","",false,"unmapped_property","abstract",""],["oa:W811308828","Ti-15Mo","microstructure",0.0,null,null,null,"","","","martensitic α'","","",false,"unmapped_property","abstract",""],["oa:W811308828","Ti-15Mo","Condutividade térmica",19.2,null,null,null,"W/mK","","","","","",false,"unmapped_property","abstract",""],["oa:W822709709","Ti-6Al-4V","residual compressive stress",120.0,null,null,null,"ksi","","","","","",false,"unmapped_property","conclusions",""],["oa:W822709709","Ti-6Al-4V","compressive stress",100.0,null,null,null,"ksi","","","","","",false,"unmapped_property","conclusions",""],["oa:W824797999","Ti-5Al-2.5Sn","hoop fracture stress",8650.0,6900.0,10400.0,null,"N/cm2","77 K","stress-relieved","","","",false,"unmapped_property","results",""],["oa:W824797999","Ti-5Al-2.5Sn","hoop fracture stress",8650.0,6900.0,10400.0,null,"N/cm2","20 K","stress-relieved","","","",false,"unmapped_property","results",""],["oa:W826418056","","déplacement",0.84,null,null,null,"mm","","","","suivi de marqueurs","",false,"unmapped_property","conclusions",""],["oa:W826418056","","vitesses de déformation macroscopique",0.0001,null,null,null,"s-1","","","","tensile test","10-4s-1",false,"unmapped_property","conclusions",""],["oa:W826418056","","déplacement",0.9,null,null,null,"mm","","","","suivi de marqueurs","",false,"unmapped_property","conclusions",""],["oa:W826418056","","hauteur du défaut",1.0,null,null,null,"mm","","","","","",false,"unmapped_property","conclusions",""],["oa:W826418056","","déformation parallèle",0.8,null,null,null,"%","","","","","",true,"unmapped_property","conclusions",""],["oa:W826418056","","épaisseur de l’éprouvette",75.0,null,null,null,"µm","","","","","",false,"unmapped_property","conclusions",""],["oa:W826418056","","déformation perpendiculaire",0.2,null,null,null,"%","","","","","",true,"unmapped_property","conclusions",""],["oa:W826418056","","déformation totale",0.8,null,null,null,"%","","","","","",true,"unmapped_property","conclusions",""],["oa:W826418056","","vitesses de déformation macroscopique",0.001,null,null,null,"s-1","","","","tensile test","10-3s-1",false,"unmapped_property","conclusions",""],["oa:W827724119","Ti-8Al-1Mo-1V","weld efficiency",95.0,95.0,95.0,null,"%","ambient to -253°C","electron beam weld","","","",false,"unmapped_property","conclusions",""],["oa:W827724119","Ti-8Al-1Mo-1V","weld efficiency",95.0,95.0,95.0,null,"%","ambient to -253°C","TIG weld","","","",false,"unmapped_property","conclusions",""],["oa:W827724119","Ti-8Al-1Mo-1V","average increase in strength",29.0,29.0,29.0,null,"ksiper100°F","","TIG weld","","","",false,"unmapped_property","results_discussion",""],["oa:W829354184","Ti-18Zr-15Nb","ese max",3.0,null,null,null,"%","","","","","",false,"unmapped_property","results_discussion",""],["oa:W829354184","Ti-18Nb-12Zr","er max",3.5,null,null,null,"%","","","","","",false,"unmapped_property","results_discussion",""],["oa:W829354184","Ti-18Zr-15Nb","er max",4.1,null,null,null,"%","","","","","",false,"unmapped_property","results_discussion",""],["oa:W829354184","Ti-27Nb","er max",2.0,null,null,null,"%","","","","","",false,"unmapped_property","results_discussion",""],["oa:W829354184","Ti-20Ta-13Nb","ese max",0.6,null,null,null,"%","","","","","",false,"unmapped_property","results_discussion",""],["oa:W829354184","Ti-19Nb-10Ta","ese max",0.8,null,null,null,"%","","","","","",false,"unmapped_property","results_discussion",""],["oa:W829354184","Ti-18Nb-12Zr","ese max",2.4,null,null,null,"%","","","","","",false,"unmapped_property","results_discussion",""],["oa:W831328789","Ti-8Al-1Mo-1V","ultimate tensile strengths",16.0,null,null,null,"%","561 K (550 °F)","annealed","","","",false,"unmapped_property","conclusions",""],["oa:W831328789","","beneficial effects of cold working",0.0,null,null,null,"","561 K (550 °F)","","","","",false,"unmapped_property","conclusions",""],["oa:W841108585","","depth of the hardened layer",8.0,null,null,null,"mils","","","","","",false,"unmapped_property","methods",""],["oa:W841108585","","depth of the hardened layer",14.0,null,null,null,"mils","","","","","",false,"unmapped_property","methods",""],["oa:W841108585","","Ultimate Strength, psi",140300.0,null,null,null,"psi","","uncoated","","tensile test","",false,"unmapped_property","results",""],["oa:W841108585","","depth of the hardened layer",12.0,null,null,null,"mils","","","","","",false,"unmapped_property","methods",""],["oa:W841108585","","Vickers",1075.0,1000.0,1150.0,null,"microhardness","","","","","",false,"unmapped_property","methods",""],["oa:W841108585","","Ultimate Strength, psi",127700.0,null,null,null,"psi","","hard-coated","","tensile test","",false,"unmapped_property","results",""],["oa:W849572881","Ti-6Al-4V","β-phase volume fractions",10.0,null,null,null,"%","","mill annealed 760°C/1h","","","",false,"unmapped_property","methods",""],["oa:W850240663","Ti-6Al-4V","beta_transus",25.0,null,null,null,"GPa","","","","","",true,"unmapped_property","conclusions",""],["oa:W850240663","Ti-6Al-4V","beta_transus",105.0,null,null,null,"GPa","","","","","",true,"unmapped_property","conclusions",""],["oa:W853392795","","vitesse de déformation",0.15,null,null,null,"s-1","","","","","",false,"unmapped_property","conclusions",""],["oa:W857093017","Ti-8Al-1Mo","mean stress",173.0,null,null,null,"MN/m2","","duplex-annealed","","","",false,"unmapped_property","conclusions",""],["oa:W878693017","Ti-6Al-4V","cost per part",30.0,null,null,null,"%","","","","","",false,"unmapped_property","methods",""],["oa:W878693017","Ti-6Al-4V","cutting force",20.0,null,null,null,"%","","","","","",false,"unmapped_property","conclusions",""],["oa:W878693017","Ti-6Al-4V","threshold temperature on the final workpiece surface",800.0,null,null,null,"°C","","","","","",false,"unmapped_property","methods",""],["oa:W878693017","Ti-6Al-4V","residual stress",10.0,null,null,null,"%","","","","","",false,"unmapped_property","conclusions",""],["oa:W878693017","Ti-6Al-4V","Tmr-ave values above",475.0,null,null,null,"°C","","","","","",false,"unmapped_property","methods",""],["oa:W878693017","Ti-6Al-4V","cutting speed",20.0,null,null,null,"%","","","","","",false,"unmapped_property","conclusions",""],["oa:W878693017","Ti-6Al-4V","reduced peak cutting force by 20 and 23 %",20.0,null,null,null,"%","","","","","",false,"unmapped_property","methods",""],["oa:W878693017","Ti-6Al-4V","cost",33.0,null,null,null,"%","","","","","",false,"unmapped_property","methods",""],["oa:W878693017","Ti-6Al-4V","maximum Tmr-ave",500.0,null,null,null,"°C","","","","","",false,"unmapped_property","methods",""],["oa:W878693017","Ti-6Al-4V","reduced peak cutting force by 20 and 23 %",23.0,null,null,null,"%","","","","","",false,"unmapped_property","methods",""],["oa:W878693017","Ti-6Al-4V","cutting force",23.0,null,null,null,"%","","","","","",false,"unmapped_property","conclusions",""],["oa:W878693017","Ti-6Al-4V","Young’s Modulus—E (Pa)",113000000000.0,null,null,null,"Pa","","","","","",false,"unmapped_property","methods",""],["oa:W925770963","CP-Ti-G4","concentration (ppb) of Ti released",3.6,null,null,null,"ppb","37 °C","mirror-polished","","ICP-MS","",false,"unmapped_property","discussion",""],["oa:W925770963","CP-Ti-G4","concentration (ppb) of Ti released",1.5,null,null,null,"ppb","37 °C","mirror-polished","","ICP-MS","",false,"unmapped_property","discussion",""],["oa:W925770963","CP-Ti-G4","concentration (ppb) of Ti released",3.2,null,null,null,"ppb","37 °C","mirror-polished","","ICP-MS","",false,"unmapped_property","discussion",""],["oa:W925770963","Ti-6Al-4V","concentration (ppb) of Ti released",2.1,null,null,null,"ppb","37 °C","mirror-polished","","ICP-MS","",false,"unmapped_property","discussion",""],["oa:W925770963","CP-Ti-G2","concentration (ppb) of Ti released",1.2,null,null,null,"ppb","37 °C","mirror-polished","","ICP-MS","",false,"unmapped_property","discussion",""],["oa:W925770963","CP-Ti-G2","concentration (ppb) of Ti released",3.1,null,null,null,"ppb","37 °C","mirror-polished","","ICP-MS","",false,"unmapped_property","discussion",""],["oa:W925770963","Ti-6Al-4V","concentration (ppb) of Ti released",4.5,null,null,null,"ppb","37 °C","mirror-polished","","ICP-MS","",false,"unmapped_property","discussion",""],["oa:W925770963","Ti-6Al-4V","concentration (ppb) of Ti released",5.2,null,null,null,"ppb","37 °C","mirror-polished","","ICP-MS","",false,"unmapped_property","discussion",""],["oa:W925770963","CP-Ti-G2","concentration (ppb) of Ti released",4.3,null,null,null,"ppb","37 °C","mirror-polished","","ICP-MS","",false,"unmapped_property","discussion",""],["oa:W925770963","Ti-6Al-4V","concentration (ppb) of Ti released",6.8,null,null,null,"ppb","37 °C","mirror-polished","","ICP-MS","",false,"unmapped_property","discussion",""],["oa:W925770963","CP-Ti-G2","concentration (ppb) of Ti released",2.8,null,null,null,"ppb","37 °C","mirror-polished","","ICP-MS","",false,"unmapped_property","discussion",""],["oa:W925770963","CP-Ti-G4","concentration (ppb) of Ti released",4.9,null,null,null,"ppb","37 °C","mirror-polished","","ICP-MS","",false,"unmapped_property","discussion",""],["oa:W977703547","Ti-6Al-4V","Erichsen value",4.5,null,null,null,"mm","","aging at 580℃","","Erichsen test","",false,"unmapped_property","results_discussion","In Fig.3 and Fig.4 and Tab.1, erichsen value increases with increasing aging temperature, it reaches the maximum value of 4.5mm for aging treatment at 580℃."],["oa:W977703547","Ti-6Al-4V","Erichsen value",4.5,null,null,null,"mm","","aging at 580℃","","Erichsen test","",false,"unmapped_property","conclusions","However, erichsen value reaches the maximum value of 4.5mm for aging treatment at 580℃."],["oapen:0c487968-e6fc-49f3-9edb-f805754710f3","","Versetzungsdichte",220000000000.0,null,null,null,"1/m2","","","","","",false,"unmapped_property","part 5",""],["oapen:0c487968-e6fc-49f3-9edb-f805754710f3","","B",0.0001,null,null,null,"Pas","","","","","",true,"unmapped_property","part 1",""],["oapen:0e3ecc02-493d-42db-a2f7-8758c06d10d0","Ti-6Al-4V","Zugfestigkeit",4.9,4.9,4.9,null,"%","","","","","",false,"unmapped_property","part 3",""],["oapen:0e3ecc02-493d-42db-a2f7-8758c06d10d0","Ti-6Al-4V","Steigung der Geraden",8.9,null,null,null,"µm/mm","","","","","",false,"unmapped_property","part 3",""],["oapen:0e3ecc02-493d-42db-a2f7-8758c06d10d0","Ti-6Al-4V","Härte",28.0,null,null,null,"J/mm3","","","","","",false,"unmapped_property","part 3",""],["oapen:0e3ecc02-493d-42db-a2f7-8758c06d10d0","Ti-6Al-4V","Streckgrenze",8.1,8.1,8.1,null,"%","","","","","",false,"unmapped_property","part 3",""],["oapen:0e3ecc02-493d-42db-a2f7-8758c06d10d0","Ti-6Al-4V","Zugfestigkeit",9.6,null,null,null,"%","","","","","",false,"unmapped_property","part 3",""],["oapen:0e3ecc02-493d-42db-a2f7-8758c06d10d0","Ti-6Al-4V","Steigung der Geraden",6.6,null,null,null,"µm/mm","","","","","",false,"unmapped_property","part 3",""],["oapen:0e3ecc02-493d-42db-a2f7-8758c06d10d0","Ti-6Al-4V","Steigungen",1.35,null,null,null,"GPa·µm0,5","","","","","",false,"unmapped_property","part 3",""],["oapen:0e3ecc02-493d-42db-a2f7-8758c06d10d0","Ti-6Al-4V","Streckgrenze",12.5,null,null,null,"%","","","","","",false,"unmapped_property","part 3",""],["oapen:0e3ecc02-493d-42db-a2f7-8758c06d10d0","Ti-6Al-4V","Hall-Petch-Konstante",0.18,null,null,null,"GPa·µm^0.5","","","","Hall-Petch fit","",false,"unmapped_property","part 3",""],["oapen:0e3ecc02-493d-42db-a2f7-8758c06d10d0","Ti-6Al-4V","Steigungen",0.4,null,null,null,"GPa·µm0,5","","","","","",false,"unmapped_property","part 3",""],["oapen:0e3ecc02-493d-42db-a2f7-8758c06d10d0","Ti-6Al-4V","Streckgrenze",6.5,6.5,6.5,null,"%","","","","","",false,"unmapped_property","part 3",""],["oapen:0e3ecc02-493d-42db-a2f7-8758c06d10d0","Ti-6Al-4V","Zugfestigkeit",7.2,7.2,7.2,null,"%","","","","","",false,"unmapped_property","part 3",""],["oapen:0e3ecc02-493d-42db-a2f7-8758c06d10d0","Ti-6Al-4V","Einziehung",250.0,200.0,300.0,null,"µm","","","","","",false,"unmapped_property","part 3",""],["oapen:0e3ecc02-493d-42db-a2f7-8758c06d10d0","Ti-6Al-4V","Steigung der Geraden",11.6,null,null,null,"µm/mm","","","","","",false,"unmapped_property","part 3",""],["oapen:0e3ecc02-493d-42db-a2f7-8758c06d10d0","Ti-6Al-4V","Hall-Petch-Konstante",0.44,null,null,null,"GPa·µm^0.5","","","","Hall-Petch fit","",false,"unmapped_property","part 3",""],["oapen:0e3ecc02-493d-42db-a2f7-8758c06d10d0","Ti-6Al-4V","Streckgrenze",6.3,null,null,null,"%","","","","","",false,"unmapped_property","part 3",""],["oapen:0e3ecc02-493d-42db-a2f7-8758c06d10d0","Ti-6Al-4V","Schmelzbadvolumen",0.4,null,null,null,"ms","","","","","",false,"unmapped_property","part 3",""],["oapen:0e3ecc02-493d-42db-a2f7-8758c06d10d0","Ti-6Al-4V","Zugfestigkeit",2.6,null,null,null,"%","","","","","",false,"unmapped_property","part 3",""],["oapen:3474b25d-144b-4ba5-823a-409395033b17","Ti-6Al-4V","Härte",216.0,213.0,219.0,null,"HV0,05","room temperature","STA 950°C/1h","","hardness test","",false,"unmapped_property","part 0",""],["oapen:3474b25d-144b-4ba5-823a-409395033b17","Ti-6Al-4V","Härte",620.0,null,null,42.0,"HV0,05","","","","","",false,"unmapped_property","part 0",""],["oapen:3474b25d-144b-4ba5-823a-409395033b17","Ti-6Al-4V","Temperatur zur Umformung",400.0,null,null,null,"°C","","","","","",false,"unmapped_property","part 0",""],["oapen:3474b25d-144b-4ba5-823a-409395033b17","Ti-6Al-4V","Härte",179.5,173.0,186.0,null,"HV0,05","room temperature","STA 1100°C/1h","","hardness test","",false,"unmapped_property","part 0",""],["oapen:3474b25d-144b-4ba5-823a-409395033b17","Ti-6Al-4V","Volumenenergiedichte",30.0,null,null,null,"J/mm3","","","","","",false,"unmapped_property","part 0",""],["oapen:3474b25d-144b-4ba5-823a-409395033b17","Ti-6Al-4V","Volumenenergiedichte",150.0,null,null,null,"J/mm3","","","","","",false,"unmapped_property","part 0",""],["oapen:3474b25d-144b-4ba5-823a-409395033b17","Ti-6Al-4V","Volumenenergie-dichte",32.0,32.0,32.0,null,"J/mm3","","as-built PBF-LB/M","","","",false,"unmapped_property","part 0",""],["oapen:3474b25d-144b-4ba5-823a-409395033b17","Ti-6Al-4V","Volumenenergiedichte",40.0,null,null,null,"J/mm3","","","","","",false,"unmapped_property","part 0",""],["oapen:3474b25d-144b-4ba5-823a-409395033b17","Ti-6Al-4V","Volumenenergiedichte",40.0,null,null,null,"J/mm3","","","","","",false,"unmapped_property","part 0",""],["oapen:3474b25d-144b-4ba5-823a-409395033b17","Ti-6Al-4V","Volumenenergie-dichte",161.0,120.0,202.0,null,"J/mm3","","","","","",false,"unmapped_property","part 0",""],["oapen:3474b25d-144b-4ba5-823a-409395033b17","Ti-6Al-4V","Volumenenergie-dichte",100.0,83.0,117.0,null,"J/mm3","","","","","",false,"unmapped_property","part 0",""],["oapen:3474b25d-144b-4ba5-823a-409395033b17","Ti-6Al-4V","Volumenenergie-dichte",121.5,49.0,194.0,null,"J/mm3","","","","","",false,"unmapped_property","part 0",""],["oapen:3474b25d-144b-4ba5-823a-409395033b17","Ti-6Al-4V","Härte",212.0,208.0,216.0,null,"HV0,05","room temperature","rolled","","hardness test","",false,"unmapped_property","part 0",""],["oapen:3474b25d-144b-4ba5-823a-409395033b17","Ti-6Al-4V","Härte",178.0,172.0,184.0,null,"HV0,05","room temperature","STA 950°C/1h","","hardness test","",false,"unmapped_property","part 0",""],["oapen:3474b25d-144b-4ba5-823a-409395033b17","Ti-6Al-4V","Härte",320.5,318.0,323.0,null,"HV0,05","","STA 850°C","","","",false,"unmapped_property","part 0",""],["oapen:3474b25d-144b-4ba5-823a-409395033b17","Ti-6Al-4V","Härte",387.0,null,null,14.0,"HV0,05","","","","","",false,"unmapped_property","part 0",""],["oapen:3474b25d-144b-4ba5-823a-409395033b17","Ti-6Al-4V","Härte",386.0,null,null,null,"HV0,05","","STA 1050°C","","","",false,"unmapped_property","part 0",""],["oapen:3474b25d-144b-4ba5-823a-409395033b17","Ti-6Al-4V","Härte",323.0,null,null,8.0,"HV0,05","","","","","",false,"unmapped_property","part 0",""],["oapen:3474b25d-144b-4ba5-823a-409395033b17","Ti-6Al-4V","Härte",233.0,233.0,233.0,6.0,"HV0,05","room temperature","as-built SLM","","hardness test","",false,"unmapped_property","part 0",""],["oapen:3474b25d-144b-4ba5-823a-409395033b17","Ti-6Al-4V","Härte",323.0,null,null,8.0,"HV0,5","","","","","",false,"unmapped_property","part 0",""],["oapen:3474b25d-144b-4ba5-823a-409395033b17","Ti-6Al-4V","Härte",402.0,396.0,408.0,null,"HV0,05","","STA 850°C","","","",false,"unmapped_property","part 0",""],["oapen:3474b25d-144b-4ba5-823a-409395033b17","Ti-6Al-4V","Härte",257.0,246.0,268.0,null,"HV0,05","room temperature","as-built SLM","","hardness test","",false,"unmapped_property","part 0",""],["oapen:3474b25d-144b-4ba5-823a-409395033b17","Ti-6Al-4V","Volumenenergiedichte",50.0,null,null,null,"J/mm3","","","","","",false,"unmapped_property","part 0",""],["oapen:3474b25d-144b-4ba5-823a-409395033b17","Ti-6Al-4V","Härte",162.5,156.0,169.0,null,"HV0,05","room temperature","STA 1100°C/1h","","hardness test","",false,"unmapped_property","part 0",""],["oapen:3474b25d-144b-4ba5-823a-409395033b17","Ti-6Al-4V","Härte",387.0,null,null,14.0,"HV0,5","","","","","",false,"unmapped_property","part 0",""],["oapen:3474b25d-144b-4ba5-823a-409395033b17","Ti-6Al-4V","Härte",553.0,null,null,26.0,"HV0,05","","","","","",false,"unmapped_property","part 0",""],["oapen:3474b25d-144b-4ba5-823a-409395033b17","Ti-6Al-4V","Härte",367.0,null,null,14.0,"HV0,05","","STA 850°C","","","",false,"unmapped_property","part 0",""],["oapen:3474b25d-144b-4ba5-823a-409395033b17","Ti-6Al-4V","Härte",320.5,318.0,323.0,null,"HV0,05","","STA 850°C","","","",false,"unmapped_property","part 0",""],["oapen:56325552-bdee-434a-9d07-21469156b271","","density",7.96,null,null,null,"gcm-3","","","","","",false,"unmapped_property","part 1",""],["oapen:56325552-bdee-434a-9d07-21469156b271","","density",8.15,null,null,null,"gm-3","","","","","",false,"unmapped_property","part 1",""],["oapen:56325552-bdee-434a-9d07-21469156b271","","density",7.94,null,null,null,"gm-3","","","","","",false,"unmapped_property","part 1",""],["oapen:56325552-bdee-434a-9d07-21469156b271","","density",7.76,null,null,null,"gm-3","","","","","",false,"unmapped_property","part 1",""],["oapen:56325552-bdee-434a-9d07-21469156b271","","density",7.19,null,null,null,"gcm-3","","","","","",false,"unmapped_property","part 1",""],["oapen:56325552-bdee-434a-9d07-21469156b271","","density",7.35,null,null,null,"gm-3","","","","","",false,"unmapped_property","part 1",""],["oapen:56325552-bdee-434a-9d07-21469156b271","IN 718","Cr content",3.0,null,null,null,"at%","","","","","",false,"unmapped_property","part 1",""],["oapen:56325552-bdee-434a-9d07-21469156b271","","linear shrinkage",20.0,15.0,25.0,null,"%","","","","","",false,"unmapped_property","part 0",""],["oapen:56325552-bdee-434a-9d07-21469156b271","","density",7.73,null,null,null,"gm-3","","","","","",false,"unmapped_property","part 1",""],["oapen:56325552-bdee-434a-9d07-21469156b271","","density",8.15,null,null,null,"gm-3","","","","","",false,"unmapped_property","part 1",""],["oapen:56325552-bdee-434a-9d07-21469156b271","","density",7.73,null,null,null,"gcm-3","","","","","",false,"unmapped_property","part 1",""],["oapen:56325552-bdee-434a-9d07-21469156b271","","density",7.26,null,null,null,"gm-3","","","","","",false,"unmapped_property","part 1",""],["oapen:56325552-bdee-434a-9d07-21469156b271","","density",7.51,null,null,null,"gcm-3","","","","","",false,"unmapped_property","part 1",""],["oapen:56325552-bdee-434a-9d07-21469156b271","","density",7.56,null,null,null,"gm-3","","","","","",false,"unmapped_property","part 1",""],["oapen:56325552-bdee-434a-9d07-21469156b271","","density",7.31,null,null,null,"gm-3","","","","","",false,"unmapped_property","part 1",""],["oapen:56325552-bdee-434a-9d07-21469156b271","","density",7.79,null,null,null,"gcm-3","","","","","",false,"unmapped_property","part 1",""],["oapen:56325552-bdee-434a-9d07-21469156b271","","density",7.11,null,null,null,"gm-3","","","","","",false,"unmapped_property","part 1",""],["oapen:56325552-bdee-434a-9d07-21469156b271","","heating rate",0.1,0.1,0.1,null,"°Cmin-1","","","","","",false,"unmapped_property","part 1",""],["oapen:56325552-bdee-434a-9d07-21469156b271","","74.5% IACS of pure copper",74.5,null,null,null,"%IACS","","","","","",false,"unmapped_property","part 1",""],["oapen:56325552-bdee-434a-9d07-21469156b271","","density",7.63,null,null,null,"gcm-3","","","","","",false,"unmapped_property","part 1",""],["oapen:56325552-bdee-434a-9d07-21469156b271","","density",7.7,null,null,null,"gm-3","","","","","",false,"unmapped_property","part 1",""],["oapen:56325552-bdee-434a-9d07-21469156b271","","density",7.44,null,null,null,"gm-3","","","","","",false,"unmapped_property","part 1",""],["oapen:56325552-bdee-434a-9d07-21469156b271","","density",8.18,null,null,null,"gcm-3","","","","","",false,"unmapped_property","part 1",""],["oapen:56325552-bdee-434a-9d07-21469156b271","","ultimate tensile strength and fracture elongation",0.0,null,null,null,"","","","","","",false,"unmapped_property","part 1",""],["oapen:56325552-bdee-434a-9d07-21469156b271","","density",8.08,null,null,null,"gcm-3","","","","","",false,"unmapped_property","part 1",""],["oapen:56325552-bdee-434a-9d07-21469156b271","","density",7.15,null,null,null,"gm-3","","","","","",false,"unmapped_property","part 1",""],["oapen:56325552-bdee-434a-9d07-21469156b271","","density",7.44,null,null,null,"gm-3","","","","","",false,"unmapped_property","part 1",""],["oapen:56325552-bdee-434a-9d07-21469156b271","","density",7.77,null,null,null,"gm-3","","","","","",false,"unmapped_property","part 1",""],["oapen:56325552-bdee-434a-9d07-21469156b271","","density",7.7,null,null,null,"gcm-3","","","","","",false,"unmapped_property","part 1",""],["oapen:56325552-bdee-434a-9d07-21469156b271","","density",7.4,null,null,null,"gm-3","","","","","",false,"unmapped_property","part 1",""],["oapen:56325552-bdee-434a-9d07-21469156b271","","density increase",8.4,null,null,0.5,"%","","","","","",false,"unmapped_property","part 1",""],["oapen:899cc245-73d2-4500-ad0b-80e271e810cb","Ti-6Al-4V","density",100.0,null,null,null,"%","","as-built SLM","","","",false,"unmapped_property","results",""],["oapen:9646fdb6-9baf-465c-9f17-0b0e9423aec2","Ti-6Al-4V","Scherverbundfestigkeit",535.0,535.0,535.0,28.0,"MPa","","","","","",false,"unmapped_property","part 2",""],["oapen:9646fdb6-9baf-465c-9f17-0b0e9423aec2","Ti-6Al-4V","Durchmesser",7.0,null,null,0.09,"mm","","","","","",false,"unmapped_property","part 2",""],["oapen:9646fdb6-9baf-465c-9f17-0b0e9423aec2","Ti-6Al-4V","Scherverbundfestigkeit",568.0,477.0,659.0,91.0,"MPa","","","","shear test","",false,"unmapped_property","part 1",""],["oapen:9646fdb6-9baf-465c-9f17-0b0e9423aec2","Ti-6Al-4V","Eigenspannung",235.0,235.0,235.0,0.0,"MPa","","","","","",false,"unmapped_property","part 2",""],["oapen:9646fdb6-9baf-465c-9f17-0b0e9423aec2","Ti-6Al-4V","Scherverbundfestigkeit",684.0,672.0,696.0,12.0,"MPa","","","","shear test","",false,"unmapped_property","part 1",""],["oapen:9646fdb6-9baf-465c-9f17-0b0e9423aec2","Ti-6Al-4V","Eigenspannung",0.0,0.0,0.0,20.0,"MPa","","","","","",false,"unmapped_property","part 2",""],["oapen:9646fdb6-9baf-465c-9f17-0b0e9423aec2","Ti-6Al-4V","Eigenspannung",120.0,120.0,120.0,21.0,"MPa","","","","","",false,"unmapped_property","part 2",""],["oapen:9646fdb6-9baf-465c-9f17-0b0e9423aec2","Ti-6Al-4V","Eigenspannung",120.0,120.0,120.0,0.0,"MPa","","","","","",false,"unmapped_property","part 2",""],["oapen:9646fdb6-9baf-465c-9f17-0b0e9423aec2","Ti-6Al-4V","Härte",395.0,395.0,395.0,11.0,"HV0,05","","","","microhardness test","",false,"unmapped_property","part 1",""],["oapen:9646fdb6-9baf-465c-9f17-0b0e9423aec2","Ti-6Al-4V","Scherverbundfestigkeit",627.0,627.0,627.0,34.0,"MPa","","","","","",false,"unmapped_property","part 2",""],["oapen:9646fdb6-9baf-465c-9f17-0b0e9423aec2","Ti-6Al-4V","Sauerstoff",0.1,0.1,0.1,null,"Gew.-%","","","","","",false,"unmapped_property","part 1",""],["oapen:9646fdb6-9baf-465c-9f17-0b0e9423aec2","Ti-6Al-4V","kritische Scherspannung",527.0,null,null,null,"°C","527 °C","","","","",false,"unmapped_property","part 1",""],["oapen:9646fdb6-9baf-465c-9f17-0b0e9423aec2","Ti-6Al-4V","Scherverbundfestigkeit",447.0,381.0,513.0,66.0,"MPa","","","","shear test","",false,"unmapped_property","part 1",""],["oapen:9646fdb6-9baf-465c-9f17-0b0e9423aec2","Ti-6Al-4V","Eigenspannung",57.0,57.0,57.0,27.0,"MPa","","","","","",false,"unmapped_property","part 2",""],["oapen:9646fdb6-9baf-465c-9f17-0b0e9423aec2","Ti-6Al-4V","Sauerstoff",0.27,0.27,0.27,null,"Gew.-%","","","","","",false,"unmapped_property","part 1",""],["oapen:9646fdb6-9baf-465c-9f17-0b0e9423aec2","Ti-6Al-4V","Scherverbundfestigkeit",568.0,477.0,659.0,91.0,"MPa","","","","shear test","",false,"unmapped_property","part 1",""],["oapen:9646fdb6-9baf-465c-9f17-0b0e9423aec2","Ti-6Al-4V","Scherverbundfestigkeit",540.0,540.0,540.0,10.0,"MPa","","","","","",false,"unmapped_property","part 2",""],["oapen:9646fdb6-9baf-465c-9f17-0b0e9423aec2","Ti-6Al-4V","Eigenspannung",235.0,235.0,235.0,25.0,"MPa","","","","","",false,"unmapped_property","part 2",""],["oapen:9646fdb6-9baf-465c-9f17-0b0e9423aec2","Ti-6Al-4V","Härte",620.0,620.0,620.0,42.0,"HV0,05","","as-built SLM","","microhardness test","",false,"unmapped_property","part 1",""],["oapen:9646fdb6-9baf-465c-9f17-0b0e9423aec2","Ti-6Al-4V","Scherverbundfestigkeit",627.0,627.0,627.0,34.0,"MPa","","","","","",false,"unmapped_property","part 2",""],["oapen:9646fdb6-9baf-465c-9f17-0b0e9423aec2","Ti-6Al-4V","Härte",375.0,375.0,375.0,18.0,"HV0,05","","","","microhardness test","",false,"unmapped_property","part 1",""],["oapen:9646fdb6-9baf-465c-9f17-0b0e9423aec2","Ti-6Al-4V","Härte",654.0,654.0,654.0,20.0,"HV0,05","","as-built SLM","","microhardness test","",false,"unmapped_property","part 1",""],["oapen:9646fdb6-9baf-465c-9f17-0b0e9423aec2","Ti-6Al-4V","Scherverbundfestigkeit",415.0,348.0,482.0,67.0,"MPa","","","","shear test","",false,"unmapped_property","part 1",""],["oapen:9646fdb6-9baf-465c-9f17-0b0e9423aec2","Ti-6Al-4V","Scherverbundfestigkeit",684.0,null,null,12.0,"MPa","","","","","",false,"unmapped_property","part 2",""],["oapen:9646fdb6-9baf-465c-9f17-0b0e9423aec2","Ti-6Al-4V","Scherverbundfestigkeit",627.0,null,null,34.0,"MPa","","","","","",false,"unmapped_property","part 2",""],["oapen:9646fdb6-9baf-465c-9f17-0b0e9423aec2","Ti-6Al-4V","Scherverbundfestigkeit",754.0,null,null,27.0,"MPa","","","","","",false,"unmapped_property","part 2",""],["oapen:a7cad63f-0e93-4d95-b3de-38e73ee566c3","","AbkühlratenWerte",20.5,1.0,40.0,null,"K/µs","","","","","",false,"unmapped_property","part 1",""],["oapen:a7cad63f-0e93-4d95-b3de-38e73ee566c3","","Abkühlgradien-tenWerte",12.5,5.0,20.0,null,"K/µm","","","","","",false,"unmapped_property","part 1",""],["oapen:a7cad63f-0e93-4d95-b3de-38e73ee566c3","","denudation-Bereich",250.0,30.0,250.0,null,"µm","","","","","",false,"unmapped_property","part 1",""],["oapen:ecabe847-0b35-411e-be89-a5d439f77157","","temperature",410.0,null,null,null,"°C","","","","","",false,"unmapped_property","part 6",""],["oapen:ecabe847-0b35-411e-be89-a5d439f77157","Ti-6Al-4V","KCU",12.0,12.0,12.0,null,"Dj/sм2","","","","","",false,"unmapped_property","part 2",""],["oapen:ecabe847-0b35-411e-be89-a5d439f77157","","KCU",17.25,null,null,null,"J/cm2","room temperature","heat treatment","","impact test","",false,"unmapped_property","part 9",""],["oapen:ecabe847-0b35-411e-be89-a5d439f77157","","zirconium and niobium content",6.53,null,null,null,"%","","","","","",false,"unmapped_property","part 1",""],["oapen:ecabe847-0b35-411e-be89-a5d439f77157","TA15","KCU",5.0,5.0,5.0,null,"Dj/sм2","","","","","",false,"unmapped_property","part 2",""],["oapen:ecabe847-0b35-411e-be89-a5d439f77157","","maximum residual tensile stresses",15.0,null,null,null,"%","","","","","",true,"unmapped_property","part 6",""],["oapen:ecabe847-0b35-411e-be89-a5d439f77157","","KCU",9.3,null,null,null,"J/cm2","room temperature","hot plastic deformation","","impact test","",false,"unmapped_property","part 9",""],["oapen:ecabe847-0b35-411e-be89-a5d439f77157","","speed of movement of the crystallization front",10.0,10.0,10.0,null,"mm/min","","","","","",false,"unmapped_property","part 2",""],["oapen:ecabe847-0b35-411e-be89-a5d439f77157","","maximum residual tensile stresses",10.0,null,null,null,"%","","","","","",true,"unmapped_property","part 6",""],["oapen:ecabe847-0b35-411e-be89-a5d439f77157","","temperature",500.0,null,null,null,"°C","","","","","",false,"unmapped_property","part 6",""],["oapen:ecabe847-0b35-411e-be89-a5d439f77157","VT3-1","KCU",36.0,36.0,36.0,null,"Dj/sм2","","","","","",false,"unmapped_property","part 2",""],["oapen:ecabe847-0b35-411e-be89-a5d439f77157","","temperature",355.8,null,null,null,"°C","","","","","",false,"unmapped_property","part 6",""],["oapen:ecabe847-0b35-411e-be89-a5d439f77157","","τ",145.0,110.0,180.0,null,"h","900 °C","","","long-term strength test","10 mm/min",false,"unmapped_property","part 2",""],["oapen:ecabe847-0b35-411e-be89-a5d439f77157","","zirconium and niobium content",6.67,null,null,null,"%","","","","","",false,"unmapped_property","part 1",""],["openaire:025f966545642bb8e55f4ac45e14776b","","EBSD (1 µm step size)",1.0,null,null,null,"µm","","","","EBSD","",false,"unmapped_property","methods",""],["openaire:025f966545642bb8e55f4ac45e14776b","","wavelength",0.5,null,null,null,"mm","","","","","",false,"unmapped_property","conclusions",""],["openaire:025f966545642bb8e55f4ac45e14776b","","thickness",50.0,null,null,null,"mm","","","","","",false,"unmapped_property","methods",""],["openaire:025f966545642bb8e55f4ac45e14776b","","thickness",5.0,null,null,null,"mm","","","","","",false,"unmapped_property","methods",""],["openaire:025f966545642bb8e55f4ac45e14776b","","adiabatic shear bands (ASBs)",45.0,null,null,null,"°","","","","","",false,"unmapped_property","results",""],["openaire:025f966545642bb8e55f4ac45e14776b","","distance from interface line",0.5,null,null,null,"mm","","","","","",false,"unmapped_property","results",""],["openaire:027b513adcfc871ae625166637199afd","Ti-6Al-4V","sertlik değeri",95.0,70.0,120.0,null,"µm","","bilyalı dövme","","","",false,"unmapped_property","abstract","Küçük çaplı bilyalar kullanılarak gerçekleştirilen dövme işlemi sonucunda sertlik değeri artışının 70 - 120 µm derinliği civarında sınırlandığı, büyük bilyada ise sertlik artışının 370 - 420 µm derinliğe kadar etkin olduğu belirlenmiştir."],["openaire:027b513adcfc871ae625166637199afd","Ti-6Al-4V","paslanmaz çelik bilya boyutu",0.0,null,null,null,"mm","","shot peened","","","",false,"unmapped_property","abstract","Deneysel çalışmalarda iki farklı boyutta (0,09-0,14 ve 0,7-1,00 mm) paslanmaz çelik bilya, sabit bilya püskürtme basıncında (7 bar), farklı sürelerde (5 ve 15 dk) numune yüzeyine püskürtülmüştür."],["openaire:027b513adcfc871ae625166637199afd","Ti-6Al-4V","hacim kayıpları",0.0,null,null,null,"mm3","","forged","","optical profilometry","",false,"unmapped_property","abstract","Aşınma testi parametreleri Karşıt malzeme 100Cr6 Karşıt malzeme sertliği 65 HRC Radyal hız 0,1 ms-1 Normal yükleme 10 N Toplam kayma mesafesi 150 m Aşınma testleri sonrası numunelerin ağırlık kaybı, hassas terazi yardımı ile kütle değişimi, hacim kayıpları ise optik profilometre yardımı ile belirlenmiştir. Şekil 4.6’ da optik profilometre hacim kaybı ölçümleri şematik olarak verilmiştir."],["openaire:027b513adcfc871ae625166637199afd","Ti-6Al-4V","sertlik",335.0,320.0,350.0,null,"HV0,1","","","","","",false,"unmapped_property","abstract","Bilyalı dövme uygulanmamış alaşımın sertlik değerinin yaklaşık olarak 320 - 350 HV0,1 aralığında değiştiği gözlenmiştir."],["openaire:027b513adcfc871ae625166637199afd","Ti-6Al-4V","cihaz temaslı uçlu olup numune yüzeyinde 4 mm uzuluğunda bir çizgi taramaktadır",4.0,null,null,null,"mm","","","","","",false,"unmapped_property","abstract","Cihaz temaslı uçlu olup numune yüzeyinde 4 mm uzuluğunda bir çizgi taramaktadır."],["openaire:027b513adcfc871ae625166637199afd","Ti-6Al-4V","Yoğunluk (gr/cm3)",4.42,null,null,null,"gr/cm3","","","","","",false,"unmapped_property","abstract","Ti6Al4V alaşımının fiziksel özellikleri ve kimyasal içeriği [3] Fiziksel özellikler Kimyasal içerik Yoğunluk (gr/cm3) 4,42 Alüminyum, Al 6,00% Erime Sıcaklığı (°C ± 15°C) 1649 Vanadyum, V 4,00% Özgül Isısı (J/Kg °C) 560 Demir, Fe 0,10% Hacimsel Elektrik direnci (ohm.cm) 170 Oksijen, O 0,15%"],["openaire:027b513adcfc871ae625166637199afd","Ti-6Al-4V","Oksijen, O",0.15,null,null,null,"%","","","","","",false,"unmapped_property","abstract","Ti6Al4V alaşımının fiziksel özellikleri ve kimyasal içeriği [3] Fiziksel özellikler Kimyasal içerik Yoğunluk (gr/cm3) 4,42 Alüminyum, Al 6,00% Erime Sıcaklığı (°C ± 15°C) 1649 Vanadyum, V 4,00% Özgül Isısı (J/Kg °C) 560 Demir, Fe 0,10% Hacimsel Elektrik direnci (ohm.cm) 170 Oksijen, O 0,15%"],["openaire:027b513adcfc871ae625166637199afd","Ti-6Al-4V","sertlik",475.0,null,null,null,"HV0,1","","","","","",false,"unmapped_property","abstract","Bilyalı dövme ile bu sertlik değerinin bilyalı dövmenin en etkin olduğu yüzeye yakın bölgelerde 475 HV0,1 değerine kadar yükselmesi çarpıcı bir sonuçtur."],["openaire:027b513adcfc871ae625166637199afd","Ti-6Al-4V","deforme olmuş böge derinliği",175.0,150.0,200.0,null,"µm","","as-built","","","",false,"unmapped_property","abstract","APD bölgesinin derinliği yaklaşık 40 µm’ye kadar ulaşırken deforme olmuş böge derinliği ise 150 - 200 µm aralığında değişmektedir."],["openaire:027b513adcfc871ae625166637199afd","Ti-6Al-4V","ticari adı Ti.Gr.5 olan silindirik çubuk (Ø20)",0.0,null,null,null,"","","","","","",false,"unmapped_property","abstract","Deneysel çalışmalarda hedef malzeme olarak kullanılan ticari adı Ti.Gr.5 olan silindirik çubuk (Ø20) halindeki Ti6Al4V alaşımı, TİMET Metal’den temin edilmiştir. Çubuk malzeme Kar Metal marka yarı otomatik şerit testere (M42 27*0,9*3000) ile kuru olarak 10 mm kalınlıklarında kesilmiştir."],["openaire:027b513adcfc871ae625166637199afd","Ti-6Al-4V","sertlik değeri",395.0,370.0,420.0,null,"µm","","bilyalı dövme","","","",false,"unmapped_property","abstract","Küçük çaplı bilyalar kullanılarak gerçekleştirilen dövme işlemi sonucunda sertlik değeri artışının 70 - 120 µm derinliği civarında sınırlandığı, büyük bilyada ise sertlik artışının 370 - 420 µm derinliğe kadar etkin olduğu belirlenmiştir."],["openaire:027b513adcfc871ae625166637199afd","Ti-6Al-4V","radyal hız",0.05,null,null,null,"m/s","","shot peened","","","",false,"unmapped_property","abstract","Aşınma testi parametreleri Karşıt malzeme Alümina bilya Radyal hız 0,05 ms-1 ve 0,1 ms-1 Normal yükleme 5 N Toplam kayma mesafesi 100 m 4.2.3.7."],["openaire:027b513adcfc871ae625166637199afd","Ti-6Al-4V","Özgül Isısı (J/Kg °C)",560.0,null,null,null,"J/Kg°C","","","","","",false,"unmapped_property","abstract","Ti6Al4V alaşımının fiziksel özellikleri ve kimyasal içeriği [3] Fiziksel özellikler Kimyasal içerik Yoğunluk (gr/cm3) 4,42 Alüminyum, Al 6,00% Erime Sıcaklığı (°C ± 15°C) 1649 Vanadyum, V 4,00% Özgül Isısı (J/Kg °C) 560 Demir, Fe 0,10% Hacimsel Elektrik direnci (ohm.cm) 170 Oksijen, O 0,15%"],["openaire:027b513adcfc871ae625166637199afd","Ti-6Al-4V","Hacimsel Elektrik direnci (ohm.cm)",170.0,null,null,null,"ohm.cm","","","","","",false,"unmapped_property","abstract","Ti6Al4V alaşımının fiziksel özellikleri ve kimyasal içeriği [3] Fiziksel özellikler Kimyasal içerik Yoğunluk (gr/cm3) 4,42 Alüminyum, Al 6,00% Erime Sıcaklığı (°C ± 15°C) 1649 Vanadyum, V 4,00% Özgül Isısı (J/Kg °C) 560 Demir, Fe 0,10% Hacimsel Elektrik direnci (ohm.cm) 170 Oksijen, O 0,15%"],["openaire:027b513adcfc871ae625166637199afd","Ti-6Al-4V","sertlik",420.0,370.0,420.0,null,"µm","","as-built","","","",false,"unmapped_property","abstract","96 plastik deformasyona (APD) uğrayan bölgede ciddi sertlik artışının olduğu ancak bu bölgeden derinliğe inildikçe plastik deformasyon etkisinin devam ettiği (370 - 420 µm civarında) belirlenmiştir."],["openaire:02c699a91fb44717bb4f6d0966f0fc2e","Ti-6Al-4V","ideal parameters",70.0,null,null,null,"°C/min","","mechanical pressure 50 MPa, heating rate 70 °C/min, sintering temperature 900 °C, hold time 10 min","duplex","","",false,"unmapped_property","conclusions","Dubleks mikroyapıya sahip Ti-6Al-4V alaşımlarının üretimi için en ideal parametreler 50 MPa mekanik basınç, 70 ˚C/dakika ısıtma hızı, 900 ˚C sinterleme sıcaklığı ve 10 dakika bekletme süresidir."],["openaire:02c699a91fb44717bb4f6d0966f0fc2e","Ti-6Al-4V","c/a değeri",1.587,1.587,1.587,null,"","","","","","",false,"unmapped_property","conclusions","Saf titanyumda, hegzagonal sıkı paket yapıdaki α fazının latis parametreleri a=0,295nm ve c=0,468nm ve c/a değeri de 1,587‟dir."],["openaire:02c699a91fb44717bb4f6d0966f0fc2e","Ti-6Al-4V","ideal parameters",900.0,null,null,null,"°C","","mechanical pressure 50 MPa, heating rate 70 °C/min, sintering temperature 900 °C, hold time 10 min","duplex","","",false,"unmapped_property","conclusions","Dubleks mikroyapıya sahip Ti-6Al-4V alaşımlarının üretimi için en ideal parametreler 50 MPa mekanik basınç, 70 ˚C/dakika ısıtma hızı, 900 ˚C sinterleme sıcaklığı ve 10 dakika bekletme süresidir."],["openaire:02c699a91fb44717bb4f6d0966f0fc2e","Ti-6Al-4V","ideal parameters",50.0,null,null,null,"MPa","","mechanical pressure 50 MPa, heating rate 70 °C/min, sintering temperature 900 °C, hold time 10 min","duplex","","",false,"unmapped_property","conclusions","Dubleks mikroyapıya sahip Ti-6Al-4V alaşımlarının üretimi için en ideal parametreler 50 MPa mekanik basınç, 70 ˚C/dakika ısıtma hızı, 900 ˚C sinterleme sıcaklığı ve 10 dakika bekletme süresidir."],["openaire:02c699a91fb44717bb4f6d0966f0fc2e","Ti-6Al-4V","Ergime Sıcaklığı",1649.0,null,null,null,"˚C","","","","","",false,"unmapped_property","conclusions","32 Çizelge 2.4 : Ti-6Al-4V alaşımlarının çeşitli özellikleri [4] Özellik Değer Ergime Sıcaklığı 1649 ˚C Dönüşüm Sıcaklığı 980 - 990 ˚C Yoğunluk 4,43 g/cm3 Çekme Dayanımı 890 – 1000 MPa Rockwell Sertliği 36 Poison Oranı 0.33"],["openaire:02c699a91fb44717bb4f6d0966f0fc2e","Ti-6Al-4V","ideal parameters",10.0,null,null,null,"min","","mechanical pressure 50 MPa, heating rate 70 °C/min, sintering temperature 900 °C, hold time 10 min","duplex","","",false,"unmapped_property","conclusions","Dubleks mikroyapıya sahip Ti-6Al-4V alaşımlarının üretimi için en ideal parametreler 50 MPa mekanik basınç, 70 ˚C/dakika ısıtma hızı, 900 ˚C sinterleme sıcaklığı ve 10 dakika
