Repository: akhtar07/tisci-explorer

# TiSci Explorer

A read-only, static explorer for **TiSci**, an autonomous research agent for titanium alloys. TiSci reads the
titanium-alloy literature, builds a knowledge graph and a table of measured values, proposes hypotheses where the
graph has gaps, and tests them with DFT (MACE / VASP) and the ICME-lite multiscale chain.

**Live site:** https://akhtar07.github.io/tisci-explorer/

The site has seven sections:

| Section | What it shows |
|---|---|
| Overview | Corpus → graph → facts → hypotheses → verdicts, with the snapshot's counts |
| Worked example | One full loop for W in α-Ti: graph path, hypothesis, novelty check, DFT test, verdict, follow-up, DAMASK |

File: data/facts/other.json (part 106 of 112)
bekletme süresidir."],["openaire:02c699a91fb44717bb4f6d0966f0fc2e","Ti-6Al-4V","ideal parameters",50.0,null,null,null,"MPa","","mechanical pressure 50 MPa, heating rate 70 °C/min, sintering temperature 800 °C, hold time 15 min","equiaxed","","",false,"unmapped_property","conclusions","Eşeksenli mikroyapıya sahip Ti-6Al-4V alaşımlarının üretimi için en ideal parametreler 50 MPa mekanik basınç, 70 ˚C/dakika ısıtma hızı, 800 ˚C sinterleme sıcaklığı ve 15 dakika bekletme süresidir."],["openaire:02c699a91fb44717bb4f6d0966f0fc2e","Ti-6Al-4V","Dönüşüm Sıcaklığı",980.0,980.0,990.0,null,"˚C","","","","","",false,"unmapped_property","conclusions","32 Çizelge 2.4 : Ti-6Al-4V alaşımlarının çeşitli özellikleri [4] Özellik Değer Ergime Sıcaklığı 1649 ˚C Dönüşüm Sıcaklığı 980 - 990 ˚C Yoğunluk 4,43 g/cm3 Çekme Dayanımı 890 – 1000 MPa Rockwell Sertliği 36 Poison Oranı 0.33"],["openaire:02c699a91fb44717bb4f6d0966f0fc2e","Ti-6Al-4V","ideal parameters",15.0,null,null,null,"min","","mechanical pressure 50 MPa, heating rate 70 °C/min, sintering temperature 800 °C, hold time 15 min","equiaxed","","",false,"unmapped_property","conclusions","Eşeksenli mikroyapıya sahip Ti-6Al-4V alaşımlarının üretimi için en ideal parametreler 50 MPa mekanik basınç, 70 ˚C/dakika ısıtma hızı, 800 ˚C sinterleme sıcaklığı ve 15 dakika bekletme süresidir."],["openaire:02c699a91fb44717bb4f6d0966f0fc2e","Ti-6Al-4V","ideal parameters",800.0,null,null,null,"°C","","mechanical pressure 50 MPa, heating rate 70 °C/min, sintering temperature 800 °C, hold time 15 min","equiaxed","","",false,"unmapped_property","conclusions","Eşeksenli mikroyapıya sahip Ti-6Al-4V alaşımlarının üretimi için en ideal parametreler 50 MPa mekanik basınç, 70 ˚C/dakika ısıtma hızı, 800 ˚C sinterleme sıcaklığı ve 15 dakika bekletme süresidir."],["openaire:02c699a91fb44717bb4f6d0966f0fc2e","Ti-6Al-4V","ideal parameters",70.0,null,null,null,"°C/min","","mechanical pressure 50 MPa, heating rate 70 °C/min, sintering temperature 800 °C, hold time 15 min","equiaxed","","",false,"unmapped_property","conclusions","Eşeksenli mikroyapıya sahip Ti-6Al-4V alaşımlarının üretimi için en ideal parametreler 50 MPa mekanik basınç, 70 ˚C/dakika ısıtma hızı, 800 ˚C sinterleme sıcaklığı ve 15 dakika bekletme süresidir."],["openaire:056772e487ceb4cb6fcc52a9d975b590","Ti-6Al-4V","ortalama 300-400 W lazer gücü",300.0,null,null,null,"W","","as-built DMLS","","","",false,"unmapped_property","abstract",""],["openaire:056772e487ceb4cb6fcc52a9d975b590","Ti-6Al-4V","ortalama 300-400 W lazer gücü",400.0,null,null,null,"W","","as-built DMLS","","","",false,"unmapped_property","abstract",""],["openaire:056772e487ceb4cb6fcc52a9d975b590","Ti-6Al-4V","sabitleme",0.0,null,null,null,"","","","","","",false,"unmapped_property","abstract",""],["openaire:056772e487ceb4cb6fcc52a9d975b590","Ti-6Al-4V","sabitleme",0.0,null,null,null,"","","","","","",false,"unmapped_property","abstract",""],["openaire:056772e487ceb4cb6fcc52a9d975b590","Ti-6Al-4V","yoğunluk",200.0,null,null,null,"mm/s","","as-built SLM","","experimental","",false,"unmapped_property","abstract",""],["openaire:056772e487ceb4cb6fcc52a9d975b590","Ti-6Al-4V","yoğunluk",110.0,null,null,null,"W","","as-built SLM","","experimental","",false,"unmapped_property","abstract",""],["openaire:056772e487ceb4cb6fcc52a9d975b590","Ti-6Al-4V","tarama hızı",200.0,null,null,null,"mm/s","","as-built DMLS","","","",false,"unmapped_property","abstract",""],["openaire:070a1b427c7d86256c6c4b7e1a127b9a","Ti alloy","gözeneklerin boyutları",50.0,0.0,100.0,null,"µm","","","","","",false,"unmapped_property","abstract","125 µm üstü tozlarda meydana gelen gözeneklerin boyutları 0-100 µm aralığında ve küresel şekle yakındır."],["openaire:0834c887c68b5bef144db9dbba52102a","Ti-6Al-4V","limiar de fadiga",3.0,null,null,null,"MPa√m","","as-built FSL","","","",false,"unmapped_property","abstract",""],["openaire:0834c887c68b5bef144db9dbba52102a","Ti-6Al-4V","limiar de fadiga",3.18,null,null,null,"MPa√m","","as-built FSL","","","",false,"unmapped_property","abstract",""],["openaire:0834c887c68b5bef144db9dbba52102a","Ti-6Al-4V","limiar de fadiga",3.5,null,null,null,"MPa√m","","as-built FSL","","","",false,"unmapped_property","abstract",""],["openaire:0834c887c68b5bef144db9dbba52102a","Ti-6Al-4V","limiar de fadiga",2.83,null,null,null,"MPa√m","","as-built FSL","","","",false,"unmapped_property","abstract",""],["openaire:135bea47fc644b4a6638555cc5b2b72d","","strain at which boundary cracking initiated",1.0,null,null,null,"%","","","","","",false,"unmapped_property","results_discussion","Boundary cracking initiated at strains as small as 1%."],["openaire:135bea47fc644b4a6638555cc5b2b72d","","= 459 MPa",459.0,null,null,null,"MPa","700 °C","","","tensile test","10-3 s-1",false,"unmapped_property","results_discussion","Fig. 4.31 Sequence of SE SEM micrographs obtained during in situ tensile test at 700 °C: (a) = 374 MPa, ~0.8%; (b)= 459 MPa, ~1.2%; (c) = 433 MPa, ~1.4 %; (d) = 408 MPa, ~1.6 %."],["openaire:135bea47fc644b4a6638555cc5b2b72d","","= 433 MPa",433.0,null,null,null,"MPa","700 °C","","","tensile test","10-3 s-1",false,"unmapped_property","results_discussion","Fig. 4.31 Sequence of SE SEM micrographs obtained during in situ tensile test at 700 °C: (a) = 374 MPa, ~0.8%; (b)= 459 MPa, ~1.2%; (c) = 433 MPa, ~1.4 %; (d) = 408 MPa, ~1.6 %."],["openaire:135bea47fc644b4a6638555cc5b2b72d","","250 MPa",250.0,null,null,null,"MPa","700 °C","","","creep test","",false,"unmapped_property","results_discussion","4.2.2 Fracture following constant stress (creep) deformation Creep tests were carried out in the CC-LPT samples at 250 MPa, which stands for 0.48max at 700 °C."],["openaire:135bea47fc644b4a6638555cc5b2b72d","","1-2% Nb",1.5,1.0,2.0,null,"%","","","","EDX","",false,"unmapped_property","results_discussion","The EDX analysis taken from points A, B and C was found to be 72-75% Al, 23-25% Ti, 1-2% Nb, 1% Mn, indicating that the composition of the phase formed is close to that of Al3Ti phase."],["openaire:135bea47fc644b4a6638555cc5b2b72d","","1% Mn",1.0,1.0,1.0,null,"%","","","","EDX","",false,"unmapped_property","results_discussion","The EDX analysis taken from points A, B and C was found to be 72-75% Al, 23-25% Ti, 1-2% Nb, 1% Mn, indicating that the composition of the phase formed is close to that of Al3Ti phase."],["openaire:135bea47fc644b4a6638555cc5b2b72d","","= 390 MPa",390.0,null,null,null,"MPa","700 °C","","","tensile test","",false,"unmapped_property","results_discussion","Fig. 4.29 SE SEM micrographs obtained during in situ tensile test at 700 °C at = 390 MPa and ~0.2%."],["openaire:135bea47fc644b4a6638555cc5b2b72d","","σcr(PMFC)",300.0,null,null,null,"MPa","700 °C","","PMFC","","",false,"unmapped_property","results_discussion","The total strain versus time creep curves corresponding to the CCFC and PMFC microstructures deformed at 700 °C and 0.65max (cr(CCFC)=325 MPa, cr(PMFC)=300 MPa) are plotted in Figure 4.45."],["openaire:135bea47fc644b4a6638555cc5b2b72d","","secondary creep stage strain rates",0.0,null,null,null,"s-1","700 °C","","","","",false,"unmapped_property","results_discussion","The secondary creep stage strain rates at these conditions were approximately 5·10-8 s-1 and 5·10-7 s-1, respectively."],["openaire:135bea47fc644b4a6638555cc5b2b72d","","= 408 MPa",408.0,null,null,null,"MPa","700 °C","","","tensile test","10-3 s-1",false,"unmapped_property","results_discussion","Fig. 4.31 Sequence of SE SEM micrographs obtained during in situ tensile test at 700 °C: (a) = 374 MPa, ~0.8%; (b)= 459 MPa, ~1.2%; (c) = 433 MPa, ~1.4 %; (d) = 408 MPa, ~1.6 %."],["openaire:135bea47fc644b4a6638555cc5b2b72d","","secondary creep stage strain rates",0.0,null,null,null,"s-1","700 °C","","","","",false,"unmapped_property","results_discussion","The secondary creep stage strain rates at these conditions were approximately 5·10-8 s-1 and 5·10-7 s-1, respectively."],["openaire:135bea47fc644b4a6638555cc5b2b72d","","σcr(CCFC)",325.0,null,null,null,"MPa","700 °C","","CCFC","","",false,"unmapped_property","results_discussion","The total strain versus time creep curves corresponding to the CCFC and PMFC microstructures deformed at 700 °C and 0.65max (cr(CCFC)=325 MPa, cr(PMFC)=300 MPa) are plotted in Figure 4.45."],["openaire:135bea47fc644b4a6638555cc5b2b72d","","secondary creep strain rates",0.0,null,null,null,"s-1","700 °C","","","","",false,"unmapped_property","results_discussion","Measured secondary creep strain rates were of 5·10-7 s-1 and 2·10-6 s-1 , respectively."],["openaire:135bea47fc644b4a6638555cc5b2b72d","","secondary creep strain rates",0.0,null,null,null,"s-1","700 °C","","","","",false,"unmapped_property","results_discussion","Measured secondary creep strain rates were of 5·10-7 s-1 and 2·10-6 s-1 , respectively."],["openaire:135bea47fc644b4a6638555cc5b2b72d","","=413MPa",413.0,null,null,null,"MPa","700 °C","","","tensile test","",false,"unmapped_property","results_discussion","Fig. 4.28 Sequence of SE SEM micrographs acquired in the CC-LPT same sample area during in situ tensile test at 700 °C: (a) =0 MPa, (b) =413MPa, ~0.2% and (c) =481MPa, ~0.3%."],["openaire:1ae604d46c3d9d5ba5732cd1ac2b7c61","Ti-6Al-4V","impedancia eléctrica",100.0,null,null,null,"mW","","as-built SLM","","","",false,"unmapped_property","methods",""],["openaire:1ae604d46c3d9d5ba5732cd1ac2b7c61","Ti-6Al-4V","módulos de Young",40.0,null,null,null,"%","","as-built SLM","","","",false,"unmapped_property","methods",""],["openaire:1ae604d46c3d9d5ba5732cd1ac2b7c61","Ti-6Al-4V","impedancia eléctrica",1200.0,null,null,null,"mW","","as-built SLM","","","",false,"unmapped_property","methods",""],["openaire:1ae604d46c3d9d5ba5732cd1ac2b7c61","Ti-6Al-4V","impedancia eléctrica",500.0,null,null,null,"mW","","as-built SLM","","","",false,"unmapped_property","methods",""],["openaire:1ae604d46c3d9d5ba5732cd1ac2b7c61","Ti-35Nb-7Zr-5Ta","resistencia a la fractura (σf)",265.0,null,null,null,"MPa","","","","","",false,"unmapped_property","abstract",""],["openaire:1ae604d46c3d9d5ba5732cd1ac2b7c61","Ti-6Al-4V","impedancia eléctrica",250.0,null,null,null,"mW","","as-built SLM","","","",false,"unmapped_property","methods",""],["openaire:1ae604d46c3d9d5ba5732cd1ac2b7c61","Ti-6Al-4V","impedancia eléctrica",1000.0,null,null,null,"mW","","as-built SLM","","","",false,"unmapped_property","methods",""],["openaire:1ae604d46c3d9d5ba5732cd1ac2b7c61","Ti-6Al-4V","módulos de Young",30.0,null,null,null,"%","","as-built SLM","","","",false,"unmapped_property","methods",""],["openaire:1cfd49d9c5804fea1d2e332de3e82f41","Aluminum Alloy 7050-T7451","indentation depth with respect to shot diameter",5.36,null,null,null,"%","","","","","",false,"unmapped_property","results",""],["openaire:1cfd49d9c5804fea1d2e332de3e82f41","300M Steel","depth of indentation with respect to shot diameter",1.12,null,null,null,"%","","","","","",false,"unmapped_property","results",""],["openaire:1cfd49d9c5804fea1d2e332de3e82f41","Aluminum Alloy 7050-T7451","indentation depth with respect to shot diameter",2.72,null,null,null,"%","","","","","",false,"unmapped_property","results",""],["openaire:1cfd49d9c5804fea1d2e332de3e82f41","300M Steel","depth of indentation with respect to shot diameter",1.08,null,null,null,"%","","","","","",false,"unmapped_property","results",""],["openaire:1cfd49d9c5804fea1d2e332de3e82f41","Ti-6Al-4V","depth of indentation with respect to shot diameter",1.56,null,null,null,"%","","","","","",false,"unmapped_property","results",""],["openaire:1cfd49d9c5804fea1d2e332de3e82f41","Ti-6Al-4V","depth of indentation with respect to shot diameter",2.08,null,null,null,"%","","","","","",false,"unmapped_property","results",""],["openaire:1e8eb57f26642a2ef98e0416eb3a70d6","Ti-45Al-5Nb-0.75C","fraction of carbides",1.2,null,null,null,"wt%","1000°C","HIPed & Annealed","","RIR method","",false,"unmapped_property","methods",""],["openaire:1e8eb57f26642a2ef98e0416eb3a70d6","Ti-45Al-5Nb-0.75C","Te (α2+γ→α)",1100.0,null,null,null,"°C","","","","DSC","",false,"unmapped_property","methods",""],["openaire:1e8eb57f26642a2ef98e0416eb3a70d6","Ti-45Al-5Nb-1C","Te (α2+γ→α)",1100.0,null,null,null,"°C","","","","DSC","",false,"unmapped_property","methods",""],["openaire:1e8eb57f26642a2ef98e0416eb3a70d6","Ti-45Al-5Nb-0.75C","fraction of carbides",1.7,1.6,1.8,0.1,"wt%","1000°C","HIPed & Annealed","","Rietveld analysis","",false,"unmapped_property","methods",""],["openaire:1e8eb57f26642a2ef98e0416eb3a70d6","Ti-45Al-5Nb-0.5C","P-Ti3AlC phase fraction",0.4,null,null,null,"wt%","","Solution Treated & Annealed","","","",false,"unmapped_property","methods",""],["openaire:1e8eb57f26642a2ef98e0416eb3a70d6","Ti-45Al-5Nb-0.5C","P-Ti3AlC phase fraction",1.8,null,null,0.1,"wt%","","Solution Treated & Annealed","","Rietveld refinement","",false,"unmapped_property","methods",""],["openaire:1ed9f68d23d903ea8f765134e4345ff2","","Mo content",7.35,3.7,11.0,null,"at%","","","","","",false,"unmapped_property","results_discussion",""],["openaire:1ed9f68d23d903ea8f765134e4345ff2","Ti10Nb","steady state current",0.0,null,null,null,"A","","","α-(Nb-Ti)","","",false,"unmapped_property","results_discussion",""],["openaire:1ed9f68d23d903ea8f765134e4345ff2","","Cr content",39.0,30.0,48.0,null,"at%","","","","","",false,"unmapped_property","results_discussion",""],["openaire:1ed9f68d23d903ea8f765134e4345ff2","TixNb5Zr","Er",2.21,null,null,0.08,"nmV-1","","","","","",false,"unmapped_property","results_discussion",""],["openaire:1ed9f68d23d903ea8f765134e4345ff2","Ti45Nb5Zr","kox",3.63,null,null,0.145,"nmV-1","","","","","",false,"unmapped_property","results_discussion",""],["openaire:1ed9f68d23d903ea8f765134e4345ff2","","polarization resistance",132.5,55.0,210.0,null,"kΩcm2","","","","","",false,"unmapped_property","results_discussion",""],["openaire:1ed9f68d23d903ea8f765134e4345ff2","Co31Cr6Mo","Co cationic contribution",12.5,5.0,20.0,null,"at%","","","","","",false,"unmapped_property","results_discussion",""],["openaire:1ed9f68d23d903ea8f765134e4345ff2","Nb-Ti","polarization resistance",0.07,0.02,0.12,null,"MΩcm2","","","","","",false,"unmapped_property","results_discussion",""],["openaire:1ed9f68d23d903ea8f765134e4345ff2","","Co cationic contribution",60.0,50.0,70.0,null,"at%","","","","","",false,"unmapped_property","results_discussion",""],["openaire:1ed9f68d23d903ea8f765134e4345ff2","","kox",2.18,null,null,null,"nmV-1","","","","","",false,"unmapped_property","results_discussion",""],["openaire:1ed9f68d23d903ea8f765134e4345ff2","","Kox",2.49,null,null,null,"nmV-1","","","","","",false,"unmapped_property","results_discussion",""],["openaire:1ed9f68d23d903ea8f765134e4345ff2","","Kox",2.45,null,null,null,"nmV-1","","","","","",false,"unmapped_property","results_discussion",""],["openaire:1ed9f68d23d903ea8f765134e4345ff2","TixNb5Zr","Er",2.74,null,null,0.07,"nmV-1","","","","","",false,"unmapped_property","results_discussion",""],["openaire:1ed9f68d23d903ea8f765134e4345ff2","","kox",2.75,null,null,null,"nmV-1","","","","","",false,"unmapped_property","results_discussion",""],["openaire:1ed9f68d23d903ea8f765134e4345ff2","","polarization resistance",350.0,350.0,350.0,null,"kΩcm2","","","","","",false,"unmapped_property","results_discussion",""],["openaire:1ed9f68d23d903ea8f765134e4345ff2","","Cr content",38.5,29.0,48.0,null,"at%","","","","","",false,"unmapped_property","results_discussion",""],["openaire:1f2a9173d53005ca14640e27e6344d2c","Ti-6Al-4V","0,38 % de massa",0.38,null,null,null,"%","","","","","",false,"unmapped_property","abstract","Da avaliação dos espetros de EDS (Anexo F), obtidos pela análise realizada à região da fratura presente na Figura 5.17, verifica-se uma contaminação residual de ferro, na ordem dos 0,38 % de massa."],["openaire:1f2a9173d53005ca14640e27e6344d2c","Ti-6Al-4V","11,76%",11.76,null,null,null,"%","","","","","",false,"unmapped_property","abstract","Da análise composicional efetuada à zona de observação presente na Figura 5.18, através de EDS (Anexo F), verifica-se a presença de algumas contaminações, com presença significativa, nomeadamente de oxigénio (11,76%) e silício (1,84%)."],["openaire:1f2a9173d53005ca14640e27e6344d2c","Ti-6Al-4V","1,84%",1.84,null,null,null,"%","","","","","",false,"unmapped_property","abstract","Da análise composicional efetuada à zona de observação presente na Figura 5.18, através de EDS (Anexo F), verifica-se a presença de algumas contaminações, com presença significativa, nomeadamente de oxigénio (11,76%) e silício (1,84%)."],["openaire:1f827671c21159a4c32e13e78dc7d515","Ti-27Nb","taux de réduction",40.0,null,null,null,"%","","cold rolling 40% reduction","","","",false,"unmapped_property","conclusions",""],["openaire:1f827671c21159a4c32e13e78dc7d515","Ti-24Nb-4Zr-8Sn","taux de réduction",40.0,null,null,null,"%","","cold rolling 40% reduction","","","",false,"unmapped_property","conclusions",""],["openaire:1f827671c21159a4c32e13e78dc7d515","CP-Ti Grade 2","déformation imposée",0.3,null,null,null,"%","","","hexagonal α","tensile test","",false,"unmapped_property","conclusions",""],["openaire:2c14b9862f88d23f38a43cd67b9c2b35","Ti-6Al-4V","Yüksek mukavemete sahiptir (315 °C’ye kadar)",315.0,315.0,315.0,null,"°C","","","","","",false,"unmapped_property","abstract","Gaz altı koruyuculu ark kaynağı, nokta kaynağı ve direnç kaynağı uygulanabilir.  Ti6Al4V α+β Alaşımı: Yüksek mukavemete sahiptir (315 °C’ye kadar)."],["openaire:2c14b9862f88d23f38a43cd67b9c2b35","Ti-5.8Al-4Sn-3.5Zr-0.7Nb-0.5Mo-0.35Si","kullanım sıcaklığı son sınırı olan 600 °C’de uzun süre kararlı kalabilmektedir",600.0,600.0,600.0,null,"°C","","","","","",false,"unmapped_property","abstract","Amerikan TIMETAL 834 olarak da adlandırılan bu alaşım oksidasyona karşı koruma sağlamakta olup, kullanım sıcaklığı son sınırı olan 600 °C’de uzun süre kararlı kalabilmektedir [14]."],["openaire:2c14b9862f88d23f38a43cd67b9c2b35","","sıcaklıklarda mukavemet kaybı yaşanmadan çalışmasını devam ettirebilmektedir",500.0,500.0,550.0,null,"°C","","","","","",false,"unmapped_property","abstract","Son dönem yapılan çalışmalardan elde edilen bilgilere göre yaklaşık 500-550 °C’lere kadar çıkan sıcaklıklarda mukavemet kaybı yaşanmadan çalışmasını devam ettirebilmektedir."],["openaire:2c35f4c3a909f95a780f0ec68018512c","Ti-6Al-4V","yoğunluğu",4.52,null,null,null,"gr/cm3","20°C","","","","",false,"unmapped_property","abstract","20°C’ deki yoğunluğu 4,52 gr/cm3’tür."],["openaire:2c35f4c3a909f95a780f0ec68018512c","Ti-6Al-4V","Charpy V-Çentik Darbe Dayanımı",23.5,20.0,27.0,null,"J","","hot-rolled and annealed","","","",false,"unmapped_property","abstract","Değerler Yüksek Sıcaklık Özellikleri 150°C 260°C 370°C Kopma Mukavemeti MPa 896 845 758 690 Akma Mukavemeti Mpa 827 724 641 565 DİĞER MEKANİK ÖZELLİKLERİ Haddelenmiş-Tavlanmış Koşullarda Charpy V-Çentik Darbe Dayanımı 20 - 27 J Ortalama Sertlik 33 HRC FİZİKSEL ÖZELLİKLERİ Yoğunluk 4,43 g/cm3 Ergime Sıcaklığı Ort. °C 1650 °C Elastisite Moldülü (Çekme) 114 GPa"],["openaire:2c35f4c3a909f95a780f0ec68018512c","Ti-6Al-4V","tavlanırken 720°C’ de 2 saat ısıtılır ve dakikada 2°C düşecek biçimde fırında soğutulur",720.0,null,null,null,"°C","","treated at 720°C for 2 h, cooled at 2°C/min in furnace","","","",false,"unmapped_property","abstract","Tavlanırken 720°C’ de 2 saat ısıtılır ve dakikada 2°C düşecek biçimde fırında soğutulur [7]."],["openaire:2c35f4c3a909f95a780f0ec68018512c","Ti-6Al-4V","yoğunluğu",4.54,null,null,null,"gr/cm3","20°C","","","","",false,"unmapped_property","abstract","20°C’ deki yoğunluğu 4,54 gr/cm3’tür."],["openaire:2c35f4c3a909f95a780f0ec68018512c","Ti-6Al-4V","Tavlama",30.0,30.0,30.0,null,"dakika","830°C","","","","",false,"unmapped_property","abstract","Tavlama, 830°C’ de 30 dakika ya da 880°C’ de 10 dakikadır."],["openaire:2c35f4c3a909f95a780f0ec68018512c","Ti-6Al-4V","gerilme giderme tavlaması",17.5,15.0,20.0,null,"dakika","537°C","","","","",false,"unmapped_property","abstract","Bu işlem 537°C’ de 15-20 dakikadır."],["openaire:2c35f4c3a909f95a780f0ec68018512c","Ti-6Al-4V","Isıl İletkenlik (W/m.K)",7.2,null,null,null,"W/m.K","","","","","",false,"unmapped_property","abstract","Ti6Al4V alaşımının fiziksel özellikleri ve kimyasal içeriği [12] Fiziksel Özellikler Değer Kimyasal İçerik Ti6Al4V Yoğunluk (gr/cm3) 4,42 Alüminyum, Al 6.00% Erime Sıcaklığı (°C ± 15°C) 1649 Vanadyum, V 4.00% Özgül Isısı (J/Kg °C) 560 Demir, Fe 0.10% Hacimsel Elektrik direnci (ohm.cm) 170 Oksijen, O 0.15% Isıl İletkenlik (W/m.K) 7,2 Nitrojen, N 0.01% Isıl Yayılma Katsayısı (0-100 °C/°C) 8,6x10-5 Hidrojen, H <0.003% Isıl Yayılma Katsayısı (0-100 °C/°C) 9,2x10-5 Karbon, C 0.03% Beta Dönüşüm Sıcakl"],["openaire:2c35f4c3a909f95a780f0ec68018512c","Ti-6Al-4V","Isıl Yayılma Katsayısı (0-100 °C/°C)",0.0001,null,null,null,"0-100°C/°C","","","","","",false,"unmapped_property","abstract","Ti6Al4V alaşımının fiziksel özellikleri ve kimyasal içeriği [12] Fiziksel Özellikler Değer Kimyasal İçerik Ti6Al4V Yoğunluk (gr/cm3) 4,42 Alüminyum, Al 6.00% Erime Sıcaklığı (°C ± 15°C) 1649 Vanadyum, V 4.00% Özgül Isısı (J/Kg °C) 560 Demir, Fe 0.10% Hacimsel Elektrik direnci (ohm.cm) 170 Oksijen, O 0.15% Isıl İletkenlik (W/m.K) 7,2 Nitrojen, N 0.01% Isıl Yayılma Katsayısı (0-100 °C/°C) 8,6x10-5 Hidrojen, H <0.003% Isıl Yayılma Katsayısı (0-100 °C/°C) 9,2x10-5 Karbon, C 0.03% Beta Dönüşüm Sıcakl"],["openaire:2c35f4c3a909f95a780f0ec68018512c","Ti-6Al-4V","Isıl Yayılma Katsayısı (0-100 °C/°C)",0.0001,null,null,null,"0-100°C/°C","","","","","",false,"unmapped_property","abstract","Ti6Al4V alaşımının fiziksel özellikleri ve kimyasal içeriği [12] Fiziksel Özellikler Değer Kimyasal İçerik Ti6Al4V Yoğunluk (gr/cm3) 4,42 Alüminyum, Al 6.00% Erime Sıcaklığı (°C ± 15°C) 1649 Vanadyum, V 4.00% Özgül Isısı (J/Kg °C) 560 Demir, Fe 0.10% Hacimsel Elektrik direnci (ohm.cm) 170 Oksijen, O 0.15% Isıl İletkenlik (W/m.K) 7,2 Nitrojen, N 0.01% Isıl Yayılma Katsayısı (0-100 °C/°C) 8,6x10-5 Hidrojen, H <0.003% Isıl Yayılma Katsayısı (0-100 °C/°C) 9,2x10-5 Karbon, C 0.03% Beta Dönüşüm Sıcakl"],["openaire:2c35f4c3a909f95a780f0ec68018512c","Ti-6Al-4V","Tavlama",10.0,10.0,10.0,null,"dakika","880°C","","","","",false,"unmapped_property","abstract","Tavlama, 830°C’ de 30 dakika ya da 880°C’ de 10 dakikadır."],["openaire:2c35f4c3a909f95a780f0ec68018512c","Ti-6Al-4V","Yoğunluk (gr/cm3)",4.42,null,null,null,"gr/cm3","","","","","",false,"unmapped_property","abstract","Ti6Al4V alaşımının fiziksel özellikleri ve kimyasal içeriği [12] Fiziksel Özellikler Değer Kimyasal İçerik Ti6Al4V Yoğunluk (gr/cm3) 4,42 Alüminyum, Al 6.00% Erime Sıcaklığı (°C ± 15°C) 1649 Vanadyum, V 4.00% Özgül Isısı (J/Kg °C) 560 Demir, Fe 0.10% Hacimsel Elektrik direnci (ohm.cm) 170 Oksijen, O 0.15% Isıl İletkenlik (W/m.K) 7,2 Nitrojen, N 0.01% Isıl Yayılma Katsayısı (0-100 °C/°C) 8,6x10-5 Hidrojen, H <0.003% Isıl Yayılma Katsayısı (0-100 °C/°C) 9,2x10-5 Karbon, C 0.03% Beta Dönüşüm Sıcakl"],["openaire:2c35f4c3a909f95a780f0ec68018512c","Ti-6Al-4V","özgül ağırlığı",4.54,null,null,null,"gr/cm3","","","","","",false,"unmapped_property","abstract","Ergime noktası 1668 °C, kaynama noktası 3287 °C, özgül ağırlığı 4,54 gr/cm3’tür."],["openaire:2c35f4c3a909f95a780f0ec68018512c","Ti-6Al-4V","yoğunluğu",4.48,null,null,null,"gr/cm3","20°C","","","","",false,"unmapped_property","abstract","20°C’ deki yoğunluğu 4,48 gr/cm3’ tür.  Ti4AI4Mn Alaşımı: Uçak gövde elemanlarında kullanılır."],["openaire:2c35f4c3a909f95a780f0ec68018512c","Ti-6Al-4V","çarpma açısı, çarpma hızında ve boyutlarda",0.0,null,null,null,"","","","","","",false,"unmapped_property","abstract","Hedef numuneyi 10º-90º çarpma açısı, 55-110 ms-1 çarpma hızında ve 120 mesh boyutlarda silikon karpit partikülleri ile aşındırmışlardır."],["openaire:2c35f4c3a909f95a780f0ec68018512c","Ti-6Al-4V","gerilme giderme işlemi",1.5,1.0,2.0,null,"saat","537 veya 560°C","","","","",false,"unmapped_property","abstract","537 ya da 560°C’ de 1-2 saat tavlamadan sonra gerilme giderme işlemi yapılmalıdır."],["openaire:2c35f4c3a909f95a780f0ec68018512c","Ti-6Al-4V","yoğunluğu",4.46,null,null,null,"gr/cm3","20°C","","","","",false,"unmapped_property","abstract","20°C’ deki yoğunluğu 4,46 gr/cm3’ tür."],["openaire:2c35f4c3a909f95a780f0ec68018512c","Ti-6Al-4V","Tam tavlama",60.0,60.0,60.0,null,"dakika","680-700°C","","","","",false,"unmapped_property","abstract","Tam tavlama, 680-700°C’ de 1 saattir."],["openaire:2c9512c6dd6eb9db2d4869661a14b100","Ti-5Al-5Mo-5V-3Cr","déformation plastique cumulée",0.088,null,null,null,"%","","","","","",false,"unmapped_property","conclusions",""],["openaire:2c9512c6dd6eb9db2d4869661a14b100","Ti-5Al-5Mo-5V-3Cr","déformation plastique cumulée",0.069,null,null,null,"%","","","","","",false,"unmapped_property","conclusions",""],["openaire:2c9512c6dd6eb9db2d4869661a14b100","Ti-5Al-5Mo-5V-3Cr","contrainte en considérant un régime purement élastique",1120.0,null,null,null,"MPa","","","","","",false,"unmapped_property","conclusions",""],["openaire:2c9512c6dd6eb9db2d4869661a14b100","Ti-5Al-5Mo-5V-3Cr","niveau de contrainte moyen",92.0,null,null,null,"%","","","","tensile test","",false,"unmapped_property","conclusions",""],["openaire:2c9512c6dd6eb9db2d4869661a14b100","Ti-5Al-5Mo-5V-3Cr","Δσ",49.0,null,null,null,"MPa","","","","","",false,"unmapped_property","conclusions",""],["openaire:2c9512c6dd6eb9db2d4869661a14b100","Ti-5Al-5Mo-5V-3Cr","εp",0.053,null,null,null,"%","","","","","",false,"unmapped_property","conclusions",""],["openaire:2c9512c6dd6eb9db2d4869661a14b100","Ti-5Al-5Mo-5V-3Cr","Δσ",44.0,null,null,null,"MPa","","","","","",false,"unmapped_property","conclusions",""],["openaire:2c9512c6dd6eb9db2d4869661a14b100","Ti-5Al-5Mo-5V-3Cr","niveau de contrainte moyen",77.0,null,null,null,"%","","","","tensile test","",false,"unmapped_property","conclusions",""],["openaire:2c9512c6dd6eb9db2d4869661a14b100","Ti-5Al-5Mo-5V-3Cr","contrainte en considérant un régime purement élastique",1140.0,null,null,null,"MPa","","","","","",false,"unmapped_property","conclusions",""],["openaire:2c9512c6dd6eb9db2d4869661a14b100","Ti-5Al-5Mo-5V-3Cr","déformation totale imposée",77.0,null,null,null,"%","","","","tensile test","",false,"unmapped_property","conclusions",""],["openaire:2c9512c6dd6eb9db2d4869661a14b100","Ti-5Al-5Mo-5V-3Cr","Δσ",64.0,null,null,null,"MPa","","","","","",false,"unmapped_property","conclusions",""],["openaire:2c9512c6dd6eb9db2d4869661a14b100","Ti-5Al-5Mo-5V-3Cr","εp",0.056,null,null,null,"%","","","","","",false,"unmapped_property","conclusions",""],["openaire:2c9512c6dd6eb9db2d4869661a14b100","Ti-5Al-5Mo-5V-3Cr","contrainte en considérant un régime purement élastique",1110.0,null,null,null,"MPa","","","","","",false,"unmapped_property","conclusions",""],["openaire:2c9512c6dd6eb9db2d4869661a14b100","Ti-5Al-5Mo-5V-3Cr","déformation plastique cumulée",0.091,null,null,null,"%","","","","","",false,"unmapped_property","conclusions",""],["openaire:2c9512c6dd6eb9db2d4869661a14b100","Ti-5Al-5Mo-5V-3Cr","εp",0.062,null,null,null,"%","","","","","",false,"unmapped_property","conclusions",""],["openaire:2d6b6c9d4feeace73c6900c2d0f990ca","Ti-6Al-4V","allongement",0.7,null,null,null,"x","","","black dots","","",false,"unmapped_property","conclusions",""],["openaire:2d6b6c9d4feeace73c6900c2d0f990ca","","effet d’un ordre à courte distance (SRO)",0.0,null,null,null,"","","","","","",false,"unmapped_property","conclusions",""],["openaire:2d6b6c9d4feeace73c6900c2d0f990ca","Ti-6Al-4V","Densité de précipités (10^21 précipités.m^-3)",178.0,160.8,195.2,17.0,"10^21precipitates.m^-3","300°C","irradiated at 3 dpa, high flux, 300°C","","SAT","",false,"unmapped_property","conclusions",""],["openaire:2d6b6c9d4feeace73c6900c2d0f990ca","T40","Densité de boucles",3.6e+21,null,null,8e+20,"boucles.m-3","430°C","3 dpa 430°C fort flux","","","",false,"unmapped_property","conclusions",""],["openaire:2d6b6c9d4feeace73c6900c2d0f990ca","T40","Densité de dislocations <a>",12000000000.0,null,null,6600000000.0,"dislocations.m-2","430°C","irradiated at 430°C, 3 dpa, high flux, without prior TTh","","","",false,"unmapped_property","conclusions",""],["openaire:2d6b6c9d4feeace73c6900c2d0f990ca","Ti-6Al-4V","Densité de précipités (10^21 précipités.m^-3)",1000.0,868.0,1132.0,132.0,"10^21precipitates.m^-3","300°C","irradiated at 3 dpa, high flux, 300°C","","SAT","",false,"unmapped_property","conclusions",""],["openaire:2d6b6c9d4feeace73c6900c2d0f990ca","CP-Ti Grade 2","paramètres de maille moyens",0.295,null,null,null,"nm","","","","","",false,"unmapped_property","conclusions",""],["openaire:2d6b6c9d4feeace73c6900c2d0f990ca","Ti-6Al-4V","Densité de précipités (10^21 précipités.m^-3)",7.0,4.8,9.2,2.2,"10^21precipitates.m^-3","430°C","irradiated at 3 dpa, high flux, 430°C","","MET","",false,"unmapped_property","conclusions",""],["openaire:2d6b6c9d4feeace73c6900c2d0f990ca","Ti-6Al-4V","duretés",1.0,null,null,null,"kg","room temperature","irradiated vs non-irradiated","","Vickers hardness test","",false,"unmapped_property","conclusions",""],["openaire:2d6b6c9d4feeace73c6900c2d0f990ca","Ti-6Al-4V","dureté",1.0,null,null,null,"µm","room temperature","irradiated at highest fluence (I–T4)","","Vickers hardness test","",false,"unmapped_property","conclusions",""],["openaire:2d6b6c9d4feeace73c6900c2d0f990ca","T40","Densité de dislocations <a>",116000000000.0,null,null,17000000000.0,"dislocations.m-2","430°C","irradiated at 430°C, 1.3 dpa, high flux, with prior TTh","","","",false,"unmapped_property","conclusions",""],["openaire:2d6b6c9d4feeace73c6900c2d0f990ca","Ti-6Al-4V","limite d'élasticité",1.3,null,null,null,"x","","","","tensile test","",false,"unmapped_property","conclusions",""],["openaire:2d6b6c9d4feeace73c6900c2d0f990ca","T40","Densité de boucles",6.6e+21,null,null,2.5e+21,"boucles.m-3","430°C","0,6 dpa 430°C faible flux","","","",false,"unmapped_property","conclusions",""],["openaire:2d6b6c9d4feeace73c6900c2d0f990ca","T40","Densité de dislocations",3.3,null,null,2.7,"10^13dislocations.m^-2","","as-received","","","",false,"unmapped_property","conclusions",""],["openaire:2d6b6c9d4feeace73c6900c2d0f990ca","Ti-6Al-4V","durcissement",1.3,null,null,null,"x","350°C","","","tensile test","",false,"unmapped_property","conclusions",""],["openaire:2d6b6c9d4feeace73c6900c2d0f990ca","Ti-6Al-4V","ductilité",1.0,null,null,null,"x","50°C","","","tensile test","",false,"unmapped_property","conclusions",""],["openaire:2d6b6c9d4feeace73c6900c2d0f990ca","Ti-6Al-4V","teneur en vanadium (élément β-gène)",45.0,45.0,45.0,null,"mass.%","300°C","irradiated at 3 dpa, high flux, 300°C","","","",false,"unmapped_property","conclusions",""],["openaire:2d6b6c9d4feeace73c6900c2d0f990ca","T40","Densité linéique",130000000000000.0,null,null,90000000000000.0,"m.m-3","300°C","irradiated at 300°C, 0.6 dpa, high flux","","MET","",false,"unmapped_property","conclusions",""],["openaire:2d6b6c9d4feeace73c6900c2d0f990ca","T40","Densité de dislocations",0.79,null,null,0.1,"10^13dislocations.m^-2","","TTh 30h 450°C","","","",false,"unmapped_property","conclusions",""],["openaire:2d6b6c9d4feeace73c6900c2d0f990ca","Ti-6Al-4V","Densité de boucles",2.4,null,null,1.0,"10^11m^-2","300 °C","irradiated at 300°C, high flux, 3 dpa","","","",false,"unmapped_property","conclusions",""],["openaire:2d6b6c9d4feeace73c6900c2d0f990ca","Ti-6Al-4V","teneur en vanadium (élément β-gène)",49.0,49.0,49.0,null,"mass.%","430°C","irradiated at 3 dpa, high flux, 430°C","","","",false,"unmapped_property","conclusions",""],["openaire:2d6b6c9d4feeace73c6900c2d0f990ca","T40","Densité de dislocations <a>",162000000000.0,null,null,39000000000.0,"dislocations.m-2","430°C","irradiated at 430°C, 2 dpa, high flux, with prior TTh","","","",false,"unmapped_property","conclusions",""],["openaire:2d6b6c9d4feeace73c6900c2d0f990ca","Ti-6Al-4V","phase α contient 2,3 mass.% de vanadium avant irradiation contre 1,6 mass.%, après irradiation",1.6,1.6,1.6,null,"mass.%","300°C","irradiated at 3 dpa, high flux, 300°C","","","",false,"unmapped_property","conclusions",""],["openaire:2d6b6c9d4feeace73c6900c2d0f990ca","CP-Ti Grade 2","paramètre de maille moyen",0.332,null,null,null,"nm","900 °C","","","","",false,"unmapped_property","conclusions",""],["openaire:2d6b6c9d4feeace73c6900c2d0f990ca","Ti-6Al-4V","Densité de boucles",0.6,null,null,0.2,"10^11m^-2","430 °C","irradiated at 430°C, low flux, 0.6 dpa","","","",false,"unmapped_property","conclusions",""],["openaire:2d6b6c9d4feeace73c6900c2d0f990ca","Ti-6Al-4V","densité",1e+24,null,null,null,"precipitates.m-3","300°C","irradiated 3 dpa, high flux, 300°C","spherical precipitates","MET/image analysis","",false,"unmapped_property","conclusions",""],["openaire:2d6b6c9d4feeace73c6900c2d0f990ca","","teneur en vanadium",50.0,null,null,null,"%","430°C","","","MET","",false,"unmapped_property","conclusions",""],["openaire:2d6b6c9d4feeace73c6900c2d0f990ca","T40","Densité de dislocations",3.4,1.7,5.1,1.7,"10^11dislocations.m-2","","annealed 6h 450°C","","","",false,"unmapped_property","conclusions",""],["openaire:2d6b6c9d4feeace73c6900c2d0f990ca","Ti-6Al-4V","Densité de boucles",1e+23,7e+22,1.3e+23,3e+22,"boucles.m-3","430°C","430°C, 0,6 dpa, fort flux, sans TTh","","","",false,"unmapped_property","conclusions",""],["openaire:2d6b6c9d4feeace73c6900c2d0f990ca","Ti-6Al-4V","Densité de boucles",1.0,null,null,0.4,"10^11m^-2","430 °C","irradiated at 430°C, high flux, 0.6 dpa","","","",false,"unmapped_property","conclusions",""],["openaire:2d6b6c9d4feeace73c6900c2d0f990ca","Ti-6Al-4V","Densité de boucles",1e+23,7e+22,1.3e+23,3e+22,"boucles.m-3","430°C","430°C, 3 dpa, fort flux, sans TTh","","","",false,"unmapped_property","conclusions",""],["openaire:2d6b6c9d4feeace73c6900c2d0f990ca","Ti-6Al-4V","fraction surfacique de phase β",10.0,null,null,null,"%","","as-received","","image analysis","",false,"unmapped_property","conclusions",""],["openaire:2d6b6c9d4feeace73c6900c2d0f990ca","Ti-6Al-4V","Densité de boucles",1.3e+23,1.1e+23,1.5e+23,2e+22,"boucles.m-3","430°C","430°C, 2 dpa, fort flux, avec TTh","","","",false,"unmapped_property","conclusions",""],["openaire:2d6b6c9d4feeace73c6900c2d0f990ca","T40","Densité de dislocations <a>",69000000000.0,null,null,15000000000.0,"dislocations.m-2","430°C","irradiated at 430°C, 0.6 dpa, high flux, without prior TTh","","","",false,"unmapped_property","conclusions",""],["openaire:2d6b6c9d4feeace73c6900c2d0f990ca","Ti-6Al-4V","Densité de précipités (10^21 précipités.m-3)",137.0,137.0,137.0,null,"10^21prec./m^3","430°C","430°C, 1.3 dpa, fort flux, avec 2h de TTh précédant l'irradiation","","MET analysis","",false,"unmapped_property","conclusions",""],["openaire:2d6b6c9d4feeace73c6900c2d0f990ca","Ti-6Al-4V","dislocations",4.0,null,null,2.4,"1e11m-2","","6h at 450°C","","TEM","",false,"unmapped_property","conclusions",""],["openaire:2d6b6c9d4feeace73c6900c2d0f990ca","Ti-6Al-4V","Densit é de dislocations",3.7,3.4,4.0,1.7,"1e11m-2","","as-received","","TEM","",false,"unmapped_property","conclusions",""],["openaire:2d6b6c9d4feeace73c6900c2d0f990ca","Ti-6Al-4V","Densité de dislocations",3.7,1.7,5.7,2.0,"10^11dislocations.m-2","","as-received","","","",false,"unmapped_property","conclusions",""],["openaire:2d6b6c9d4feeace73c6900c2d0f990ca","Ti-6Al-4V","% massique Fe",0.1,null,null,0.1,"%","","as-received","","electron probe microanalysis","",false,"unmapped_property","conclusions",""],["openaire:2d6b6c9d4feeace73c6900c2d0f990ca","","Densité de dislocations",300000000000000.0,null,null,null,"dislocations.m-2","","","","","",false,"unmapped_property","conclusions",""],["openaire:2d6b6c9d4feeace73c6900c2d0f990ca","T40","Densité de dislocations",0.87,0.42,1.32,0.45,"10^11dislocations.m-2","","as-received","","","",false,"unmapped_property","conclusions",""],["openaire:2d6b6c9d4feeace73c6900c2d0f990ca","Ti-6Al-4V","Densité de boucles",0.0,0.0,0.0,null,"boucles.m-3","430°C","430°C, 0,6 dpa, fort flux, avec TTh","","","",false,"unmapped_property","conclusions",""],["openaire:2d6b6c9d4feeace73c6900c2d0f990ca","Ti-6Al-4V","résistance maximale",1.0,null,null,null,"x","50°C","","","tensile test","",false,"unmapped_property","conclusions",""],["openaire:2d6b6c9d4feeace73c6900c2d0f990ca","Ti-6Al-4V","Densité de boucles",0.0,0.0,0.0,null,"boucles.m-3","430°C","430°C, 1,3 dpa, fort flux, avec TTh","","","",false,"unmapped_property","conclusions",""],["openaire:2d6b6c9d4feeace73c6900c2d0f990ca","Ti-6Al-4V","% massique V",2.3,null,null,0.3,"%","","as-received","","electron probe microanalysis","",false,"unmapped_property","conclusions",""],["openaire:2d6b6c9d4feeace73c6900c2d0f990ca","CP-Ti 99.9%","Rm",1.3,null,null,null,"x","ambient and 250°C","","","tensile test","",false,"unmapped_property","conclusions",""],["openaire:2d6b6c9d4feeace73c6900c2d0f990ca","T40","densité de petites boucles de dislocations de type <a>",2e+22,null,null,null,"boucles.m-3","300 °C","irradiated 3 dpa, high flux, no TTh","","MET","",false,"unmapped_property","conclusions",""],["openaire:2d6b6c9d4feeace73c6900c2d0f990ca","T40","densité de boucles de dislocations de type <a>",3.5e+21,null,null,null,"boucles.m-3","430 °C","irradiated 3 dpa, high flux, no TTh","","MET","",false,"unmapped_property","conclusions",""],["openaire:2d6b6c9d4feeace73c6900c2d0f990ca","Ti-6Al-4V","Densité de boucles",1.0,null,null,0.3,"10^11m^-2","430 °C","irradiated at 430°C, high flux, 3 dpa","","","",false,"unmapped_property","conclusions",""],["openaire:2d6b6c9d4feeace73c6900c2d0f990ca","Ti-6Al-4V","Densité de précipités (10^21 précipités.m-3)",3.03,1.59,4.47,1.44,"10^21prec./m^3","430°C","430°C, 0.6 dpa, fort flux, avec 2h40 de TTh précédant l'irradiation","","MET analysis","",false,"unmapped_property","conclusions",""],["openaire:2d6b6c9d4feeace73c6900c2d0f990ca","Ti-6Al-4V","Densité de précipités (10^21 précipités.m-3)",0.93,0.35,1.51,0.58,"10^21prec./m^3","430°C","430°C, 0.6 dpa, fort flux, sans TTh précédant l'irradiation","","MET analysis","",false,"unmapped_property","conclusions",""],["openaire:2d6b6c9d4feeace73c6900c2d0f990ca","T40","réseau dense de dislocations enchevêtrées",100000000000000.0,null,null,null,"dislocations.m-2","430 °C","irradiated 3 dpa, high flux, no TTh","","MET","",false,"unmapped_property","conclusions",""],["openaire:2d6b6c9d4feeace73c6900c2d0f990ca","T40","Densité linéique",190000000000000.0,null,null,70000000000000.0,"m.m-3","300°C","irradiated at 300°C, 0.6 dpa, low flux","","MET","",false,"unmapped_property","conclusions",""],["openaire:2d6b6c9d4feeace73c6900c2d0f990ca","","précipités β-Nb",0.0,null,null,null,"","","","","","",false,"unmapped_property","conclusions",""],["openaire:2d6b6c9d4feeace73c6900c2d0f990ca","CP-Ti Grade 2","paramètres de maille moyens",0.468,null,null,null,"nm","","","","","",false,"unmapped_property","conclusions",""],["openaire:2d6b6c9d4feeace73c6900c2d0f990ca","T40","Densité de boucles",1.9e+22,null,null,3e+21,"boucles.m-3","300°C","irradiated at 300°C, 3 dpa, high flux","","MET","",false,"unmapped_property","conclusions",""],["openaire:2d6b6c9d4feeace73c6900c2d0f990ca","T40","Densité de boucles",1.3e+22,null,null,5e+21,"boucles.m-3","300°C","irradiated at 300°C, 0.6 dpa, high flux","","MET","",false,"unmapped_property","conclusions",""],["openaire:2d6b6c9d4feeace73c6900c2d0f990ca","Ti-6Al-4V","Densité de boucles",2.63,null,null,1.33,"10^11m^-2","300 °C","irradiated at 300°C, high flux, 0.6 dpa","","","",false,"unmapped_property","conclusions",""],["openaire:2d6b6c9d4feeace73c6900c2d0f990ca","T40","Densité de boucles",1.6e+22,null,null,5e+21,"boucles.m-3","300°C","irradiated at 300°C, 0.6 dpa, low flux","","MET","",false,"unmapped_property","conclusions",""],["openaire:2d6b6c9d4feeace73c6900c2d0f990ca","T40","Densité de dislocations <a>",167000000000.0,null,null,86000000000.0,"dislocations.m-2","430°C","irradiated at 430°C, 0.6 dpa, high flux, with or without prior TTh","","","",false,"unmapped_property","conclusions",""],["openaire:2d6b6c9d4feeace73c6900c2d0f990ca","T40","Densité de boucles",2.4e+21,null,null,1e+21,"boucles.m-3","430°C","2 dpa 430°C fort flux avec TTh",
