Repository: akhtar07/tisci-explorer

# TiSci Explorer

A read-only, static explorer for **TiSci**, an autonomous research agent for titanium alloys. TiSci reads the
titanium-alloy literature, builds a knowledge graph and a table of measured values, proposes hypotheses where the
graph has gaps, and tests them with DFT (MACE / VASP) and the ICME-lite multiscale chain.

**Live site:** https://akhtar07.github.io/tisci-explorer/

The site has seven sections:

| Section | What it shows |
|---|---|
| Overview | Corpus → graph → facts → hypotheses → verdicts, with the snapshot's counts |
| Worked example | One full loop for W in α-Ti: graph path, hypothesis, novelty check, DFT test, verdict, follow-up, DAMASK |

File: data/facts/other.json (part 107 of 112)
"","","",false,"unmapped_property","conclusions",""],["openaire:2d6b6c9d4feeace73c6900c2d0f990ca","Ti-6Al-4V","Densité de dislocations",4.0,1.6,6.4,2.4,"10^11dislocations.m-2","","annealed 6h 450°C","","","",false,"unmapped_property","conclusions",""],["openaire:2d6b6c9d4feeace73c6900c2d0f990ca","Ti-6Al-4V","dureté Vickers",0.0,null,null,null,"depthofindentation(µm)","25°C","irradiated with 131Xe ions, 92 MeV, 25°C, 2.10¹⁴ ions.cm⁻² (I–T3) and 7.10¹⁴ ions.cm⁻² (I–T4)","","Vickers hardness test","",false,"unmapped_property","conclusions",""],["openaire:2d6b6c9d4feeace73c6900c2d0f990ca","T40","Densité de boucles",1.3e+21,null,null,1e+20,"boucles.m-3","430°C","1,3 dpa 430°C fort flux avec et sans TTh","","","",false,"unmapped_property","conclusions",""],["openaire:2d6b6c9d4feeace73c6900c2d0f990ca","Ti-6Al-4V","Densité de boucles",1.7,null,null,1.1,"10^11m^-2","300 °C","irradiated at 300°C, low flux, 0.6 dpa","","","",false,"unmapped_property","conclusions",""],["openaire:2d6b6c9d4feeace73c6900c2d0f990ca","T40","Densité linéique",210000000000000.0,null,null,60000000000000.0,"m.m-3","300°C","irradiated at 300°C, 3 dpa, high flux","","MET","",false,"unmapped_property","conclusions",""],["openaire:2d6b6c9d4feeace73c6900c2d0f990ca","","fines aiguilles",0.0,null,null,null,"","","","martensitic α'","","",false,"unmapped_property","conclusions",""],["openaire:2d6b6c9d4feeace73c6900c2d0f990ca","T40","Densité de dislocations",0.87,null,null,0.45,"10^13dislocations.m^-2","","TTh 6h 450°C","","","",false,"unmapped_property","conclusions",""],["openaire:2e81c9b8822e4a887bd5c002dfbb21fd","Ti-6Al-4V","envejecida a temperaturas de 150, 175 y 220 °C con diferentes tiempos de permanencia",150.0,null,null,null,"°C","","","","","",false,"unmapped_property","abstract",""],["openaire:2e81c9b8822e4a887bd5c002dfbb21fd","Ti-6Al-4V","envejecida a temperaturas de 150, 175 y 220 °C con diferentes tiempos de permanencia",220.0,null,null,null,"°C","","","","","",false,"unmapped_property","abstract",""],["openaire:2e81c9b8822e4a887bd5c002dfbb21fd","Ti-6Al-4V","sobre envejecido se realizó por 200 hr a 545 °C",200.0,null,null,null,"hr","545 °C","overaging at 545°C for 200 h","","","",false,"unmapped_property","abstract",""],["openaire:2e81c9b8822e4a887bd5c002dfbb21fd","Ti-6Al-4V","nano partículas homogéneamente distribuidas de α2 (Ti3Al)",0.0,null,null,null,"","","aging at 500–600°C","","","",false,"unmapped_property","abstract",""],["openaire:2e81c9b8822e4a887bd5c002dfbb21fd","Ti-6Al-4V","envejecida a temperaturas de 150, 175 y 220 °C con diferentes tiempos de permanencia",175.0,null,null,null,"°C","","","","","",false,"unmapped_property","abstract",""],["openaire:30194c84b497a9dd211ef9d86185001a","Ti-6Al-4V","β fazı içeriği",3.2,null,null,null,"%","","HIP 920°C/2h","","","",false,"unmapped_property","abstract",""],["openaire:30194c84b497a9dd211ef9d86185001a","Ti-6Al-4V","β fazı içeriği",1.25,null,null,null,"%","","HIP 780°C/2h","","","",false,"unmapped_property","abstract",""],["openaire:30194c84b497a9dd211ef9d86185001a","17-4 stainless steel","µm",1.06,null,null,null,"µm","","as-built DMLS","","","",false,"unmapped_property","abstract",""],["openaire:30194c84b497a9dd211ef9d86185001a","Ti-6Al-4V","yüzey ve yüzey altı sertlikleri",50.0,null,null,null,"gf","","","","FUTURE-TECH FM-310e Vickers","",false,"unmapped_property","abstract",""],["openaire:35574a169de5979d5e9b0c8b5e5401dc","Ti-6Al-4V","durée de vie de l’outil",191.0,null,null,null,"%","","","","","",false,"unmapped_property","conclusions",""],["openaire:35574a169de5979d5e9b0c8b5e5401dc","Ti-6Al-4V","durée de vie de l’outil",385.0,null,null,null,"%","","","","","",false,"unmapped_property","conclusions",""],["openaire:35574a169de5979d5e9b0c8b5e5401dc","Ti-6Al-4V","rugosité",35.0,null,null,null,"%","","","","","",false,"unmapped_property","conclusions",""],["openaire:35574a169de5979d5e9b0c8b5e5401dc","Ti-6Al-4V","rugosité",41.0,null,null,null,"%","","","","","",false,"unmapped_property","conclusions",""],["openaire:374995e78fafbf047bad1aebb220973d","","conductivité thermique",480.0,null,null,null,"nm","","","","","",false,"unmapped_property","conclusions",""],["openaire:374995e78fafbf047bad1aebb220973d","","taille d’empreinte",150.0,100.0,200.0,null,"µm2","","","","microdureté Vickers","",false,"unmapped_property","conclusions",""],["openaire:374995e78fafbf047bad1aebb220973d","","chaleur spécifique",50.0,null,null,null,"°C","","","","","",false,"unmapped_property","conclusions",""],["openaire:374995e78fafbf047bad1aebb220973d","","chaleur spécifique",1050.0,null,null,null,"°C","","","","","",false,"unmapped_property","conclusions",""],["openaire:374995e78fafbf047bad1aebb220973d","","chaleur spécifique",700.0,null,null,null,"°C","","","","","",false,"unmapped_property","conclusions",""],["openaire:374995e78fafbf047bad1aebb220973d","Ti54M","chaleur spécifique",725.0,null,null,null,"°C","","","","","",false,"unmapped_property","conclusions",""],["openaire:374995e78fafbf047bad1aebb220973d","Ti6Al4V α+β","chaleur spécifique",825.0,null,null,null,"°C","","","","","",false,"unmapped_property","conclusions",""],["openaire:374995e78fafbf047bad1aebb220973d","","chaleur massique",975.0,null,null,null,"°C","","","","","",false,"unmapped_property","conclusions",""],["openaire:374995e78fafbf047bad1aebb220973d","","temperature",1100.0,null,null,null,"°C","1100 °C","","","","",false,"unmapped_property","conclusions",""],["openaire:374995e78fafbf047bad1aebb220973d","","vitesse de refroidissement",-360.0,null,null,null,"°C.min-1","","","","","",false,"unmapped_property","conclusions",""],["openaire:374995e78fafbf047bad1aebb220973d","","teneur en W",82.0,78.0,86.0,null,"%m.","","","","","",false,"unmapped_property","conclusions",""],["openaire:374995e78fafbf047bad1aebb220973d","","teneur en Co",8.0,3.0,13.0,null,"%m.","","","","","",false,"unmapped_property","conclusions",""],["openaire:374995e78fafbf047bad1aebb220973d","","teneur en C",6.0,5.0,7.0,null,"%m.","","","","","",false,"unmapped_property","conclusions",""],["openaire:374995e78fafbf047bad1aebb220973d","","teneur moyenne en carbone",15.5,15.5,15.5,null,"%m.","","","","","",false,"unmapped_property","conclusions",""],["openaire:374995e78fafbf047bad1aebb220973d","","existence d'environ 0,5 %m. de W",0.5,0.5,0.5,null,"%m.","","","","","",false,"unmapped_property","conclusions",""],["openaire:374995e78fafbf047bad1aebb220973d","","teneur en tungstène à l'interface",7.5,6.0,9.0,null,"%m.","","","","","",false,"unmapped_property","conclusions",""],["openaire:3a498c4387292198c9fed3207ed1fa13","Ti-15Cu-6Al-4V","grains < 1 µm",14.0,14.0,14.0,null,"%","","as-built LPBF remelting","equiaxed","","",false,"unmapped_property","abstract",""],["openaire:3a498c4387292198c9fed3207ed1fa13","Ti-15Cu-6Al-4V","grains < 1 µm",7.8,7.8,7.8,null,"%","","as-built LPBF single melting","","","",false,"unmapped_property","abstract",""],["openaire:3a498c4387292198c9fed3207ed1fa13","Ti-6Al-4V-3.5Cu","β-Ti content",3.1,null,null,null,"wt%","","","","","",false,"unmapped_property","results",""],["openaire:3a498c4387292198c9fed3207ed1fa13","Ti-6Al-4V","β-Ti content",3.0,null,null,null,"wt%","","","","","",false,"unmapped_property","results",""],["openaire:3a498c4387292198c9fed3207ed1fa13","Ti-6Al-4V-3.5Cu","β-Ti content",3.0,null,null,null,"wt%","20 °C","","","","",false,"unmapped_property","results",""],["openaire:3a498c4387292198c9fed3207ed1fa13","Mo-3.5 at.% B","bending angle",4.0,3.0,5.0,1.0,"°","400 °C","","","three-point bending test","",false,"unmapped_property","results",""],["openaire:3a498c4387292198c9fed3207ed1fa13","Mo-3.5 at.% B","bending angle",35.0,30.0,40.0,5.0,"°","600 °C","","","three-point bending test","",false,"unmapped_property","results",""],["openaire:3a498c4387292198c9fed3207ed1fa13","Mo-3.5 at.% B","ceramic phase content",8.2,null,null,null,"vol%","","","","","",false,"unmapped_property","discussion",""],["openaire:3abc6315d5f5192ef9d048f739e8fb4c","","425 ila 650° C (800 ila 1200 ° F) arasındaki bir yaşlandırma sıcaklığına yeniden ısıtma işlemi",537.5,425.0,650.0,null,"°C","","aged","","","",false,"unmapped_property","abstract","Yaşlandırma adımında titanyum alaşımlarının yüksek mukavemetli olarak ısıl işlem görmedeki son aşama normal olarak 425 ila 650° C (800 ila 1200 ° F) arasındaki bir yaşlandırma sıcaklığına yeniden ısıtma işlemi gerçekleşmektedir."],["openaire:3abc6315d5f5192ef9d048f739e8fb4c","Ti-5.8Al-4Sn-3.5Zr-0.7Nb-0.5Mo-0.35Si","yaklaşık 700° C'ye (1300 ° F) kadar bir yaşlandırma süresi",700.0,null,null,null,"°C","","aged","","","",false,"unmapped_property","abstract","Ancak IMI 834 alaşımında yaklaşık 700° C'ye (1300 ° F) kadar bir yaşlandırma süresi sürünme mukavemetini optimize etmektedir (Destefani, 1992)."],["openaire:3abc6315d5f5192ef9d048f739e8fb4c","Ti-6Al-4V","sertleştirme derinliği",125.0,null,null,null,"µm","","","","","",false,"unmapped_property","abstract","Bu rutil tabaka Ti-6Al-4V alaşımına optimum aşınma özelliği kazandırmıştır ve en büyük sertleştirme derinliği 850 ℃ ve 900 ℃’de sırasıyla 125 μm ve 250 μm olarak elde edilmiştir (Ipekci, 2012)."],["openaire:3abc6315d5f5192ef9d048f739e8fb4c","Ti-6Al-4V","sertleştirme derinliği",250.0,null,null,null,"µm","","","","","",false,"unmapped_property","abstract","Bu rutil tabaka Ti-6Al-4V alaşımına optimum aşınma özelliği kazandırmıştır ve en büyük sertleştirme derinliği 850 ℃ ve 900 ℃’de sırasıyla 125 μm ve 250 μm olarak elde edilmiştir (Ipekci, 2012)."],["openaire:3abc6315d5f5192ef9d048f739e8fb4c","Ti-6Al-4V","kaplamanın kalınlığı",15.0,null,null,null,"µm","","","","","",false,"unmapped_property","abstract","Kaplama kesiti incelendiğinde kaplamanın kalınlığının yaklaşık 15 μm civarında olduğu gözlenmiştir."],["openaire:3abc6315d5f5192ef9d048f739e8fb4c","CP-Ti Grade 2","iz genişliği",1.2,null,null,null,"mm","","","","","",false,"unmapped_property","abstract","İşlem görmemiş CP-Ti altlık ve akımsız Ni-B kaplamaya ait aşınma yüzeyleri ve karşı malzeme olarak kullanılan Al203 bilyelerin aşınma izlerinin OM görüntüleri Şekil 4.8’de beraber verilmiştir. İşlem görmemiş CP-Ti’un iz genişliği ~ 1.2 mm iken akımsız Ni-B kaplamanın iz genişliği ise ~ 600 μm’dur."],["openaire:3abc6315d5f5192ef9d048f739e8fb4c","Ni-B","iz genişliği",0.6,null,null,null,"mm","","akımsız","","","",false,"unmapped_property","abstract","İşlem görmemiş CP-Ti altlık ve akımsız Ni-B kaplamaya ait aşınma yüzeyleri ve karşı malzeme olarak kullanılan Al203 bilyelerin aşınma izlerinin OM görüntüleri Şekil 4.8’de beraber verilmiştir. İşlem görmemiş CP-Ti’un iz genişliği ~ 1.2 mm iken akımsız Ni-B kaplamanın iz genişliği ise ~ 600 μm’dur."],["openaire:3abc6315d5f5192ef9d048f739e8fb4c","Ni","sertlik",320.0,null,null,null,"HV0.05","","","","","",false,"unmapped_property","abstract","Saf Ni kaplamanın sertliği 320 HV0.05 iken, 0,2 g/l GNP içeren kompozit kaplama ise saf Ni kaplamaya göre yaklaşık % 23 daha büyük sertliğe sahiptir (395 HV0.05)."],["openaire:3abc6315d5f5192ef9d048f739e8fb4c","Ni-GNP","sertlik",395.0,null,null,null,"HV0.05","","0.2 g/l GNP","","","",false,"unmapped_property","abstract","Saf Ni kaplamanın sertliği 320 HV0.05 iken, 0,2 g/l GNP içeren kompozit kaplama ise saf Ni kaplamaya göre yaklaşık % 23 daha büyük sertliğe sahiptir (395 HV0.05)."],["openaire:3ea306a86ccba435a688b110cb06cc7f","","cohesive strength",750.0,null,null,null,"MPa","","","","","",false,"unmapped_property","methods",""],["openaire:3ea306a86ccba435a688b110cb06cc7f","","cohesive strength",500.0,null,null,null,"MPa","","","","","",true,"unmapped_property","methods",""],["openaire:3ea306a86ccba435a688b110cb06cc7f","","cohesive strength",750.0,null,null,null,"MPa","","","","","",true,"unmapped_property","methods",""],["openaire:3ea306a86ccba435a688b110cb06cc7f","","cohesive strength",1000.0,null,null,null,"MPa","","","","","",true,"unmapped_property","methods",""],["openaire:3ea306a86ccba435a688b110cb06cc7f","","cohesive energy",1000.0,null,null,null,"N/mm","","","","","",true,"unmapped_property","methods",""],["openaire:3ea306a86ccba435a688b110cb06cc7f","","cohesive energy",10.0,null,null,null,"N/mm","","","","","",true,"unmapped_property","methods",""],["openaire:3ea306a86ccba435a688b110cb06cc7f","","cohesive energy",3.0,null,null,null,"N/mm","","","","","",true,"unmapped_property","methods",""],["openaire:3ea306a86ccba435a688b110cb06cc7f","","cohesive energy",3.0,null,null,null,"N/mm","","","","","",false,"unmapped_property","methods",""],["openaire:3ea306a86ccba435a688b110cb06cc7f","","T0",750.0,null,null,null,"MPa","","","","FE calculations","",true,"unmapped_property","methods",""],["openaire:3ea306a86ccba435a688b110cb06cc7f","","T0",750.0,null,null,null,"MPa","","","","stochastic simulations","",true,"unmapped_property","methods",""],["openaire:3ea306a86ccba435a688b110cb06cc7f","","T0",802.43,null,null,null,"MPa","","","","stochastic simulations","",true,"unmapped_property","results",""],["openaire:3ea306a86ccba435a688b110cb06cc7f","","T0",689.93,null,null,null,"MPa","","","","stochastic simulations","",true,"unmapped_property","results",""],["openaire:3ea306a86ccba435a688b110cb06cc7f","","T0",803.54,null,null,null,"MPa","","","","stochastic simulations","",true,"unmapped_property","results",""],["openaire:3ea306a86ccba435a688b110cb06cc7f","","T0",686.92,null,null,null,"MPa","","","","stochastic simulations","",true,"unmapped_property","results",""],["openaire:3ea306a86ccba435a688b110cb06cc7f","","σ",749.74,null,null,null,"MPa","","","","FE simulation","",true,"unmapped_property","results",""],["openaire:3ea306a86ccba435a688b110cb06cc7f","","σ22",749.68,null,null,null,"MPa","","","","stochastic simulation","",true,"unmapped_property","results",""],["openaire:3ea306a86ccba435a688b110cb06cc7f","","σ22",748.04,null,null,null,"MPa","","","","stochastic simulation","",true,"unmapped_property","results",""],["openaire:3ea306a86ccba435a688b110cb06cc7f","","σ22",746.73,null,null,null,"MPa","","","","stochastic simulation","",true,"unmapped_property","results",""],["openaire:3ea306a86ccba435a688b110cb06cc7f","","T0",750.0,null,null,null,"MPa","","","","tensile experiments","",false,"unmapped_property","results",""],["openaire:45adbe7286c412ffa35409b93eaf1aaf","","maximum strength",0.0,null,null,null,"%","","SR","","","",false,"unmapped_property","methods",""],["openaire:45adbe7286c412ffa35409b93eaf1aaf","","maximum strength",100.0,null,null,null,"%","","AB","","","",false,"unmapped_property","methods",""],["openaire:45adbe7286c412ffa35409b93eaf1aaf","","maximum strength",85.0,null,null,null,"%","","HIP","","","",false,"unmapped_property","methods",""],["openaire:45adbe7286c412ffa35409b93eaf1aaf","Ta","strut density",99.0,null,null,0.2,"%","room temperature","as-built SLM","","Archimedes measurement","",false,"unmapped_property","results",""],["openaire:45adbe7286c412ffa35409b93eaf1aaf","Ta","Sf",7.35,null,null,null,"MPa","room temperature","as-built SLM","","fatigue test","",false,"unmapped_property","results",""],["openaire:45adbe7286c412ffa35409b93eaf1aaf","CP-Ti Grade 2","Stress level at 106 cycles",0.32,null,null,null,"σy","room temperature","as-built SLM","","S-N curve fitting","",true,"unmapped_property","discussion",""],["openaire:45adbe7286c412ffa35409b93eaf1aaf","CP-Ti Grade 2","Stress level at 106 cycles",0.51,null,null,null,"σy","room temperature","as-built SLM","","S-N curve fitting","",true,"unmapped_property","discussion",""],["openaire:45adbe7286c412ffa35409b93eaf1aaf","CP-Ti Grade 2","Stress level at 106 cycles",0.39,null,null,null,"σy","room temperature","as-built SLM","","S-N curve fitting","",true,"unmapped_property","discussion",""],["openaire:45adbe7286c412ffa35409b93eaf1aaf","CP-Ti Grade 2","Stress level at 106 cycles",0.4,null,null,null,"σy","room temperature","as-built SLM","","S-N curve fitting","",true,"unmapped_property","discussion",""],["openaire:45adbe7286c412ffa35409b93eaf1aaf","CP-Ti Grade 2","Stress level at 106 cycles",0.41,null,null,null,"σy","room temperature","as-built SLM","","S-N curve fitting","",true,"unmapped_property","discussion",""],["openaire:4a6943e0b794a92d0aa62d8bc36e8a27","Ti-6Al-4V","diamètre des pores",17.5,15.0,20.0,null,"µm","","","","","",false,"unmapped_property","conclusions",""],["openaire:4a6943e0b794a92d0aa62d8bc36e8a27","Ti-6Al-4V","diamètre des défauts",10.0,10.0,10.0,null,"µm","","","","","",false,"unmapped_property","conclusions",""],["openaire:4a6943e0b794a92d0aa62d8bc36e8a27","Ti-6Al-4V","volume occupé par la zone fondue",3.7,3.7,3.7,null,"mm3","","","","","",false,"unmapped_property","conclusions",""],["openaire:4a6943e0b794a92d0aa62d8bc36e8a27","Ti-6Al-4V","concentration en oxygène",0.19,null,null,null,"%","","","","","",false,"unmapped_property","conclusions",""],["openaire:4a6943e0b794a92d0aa62d8bc36e8a27","Ti-6Al-4V","vitesses de refroidissement",410.0,null,null,null,"°C/s","","","","","",false,"unmapped_property","conclusions",""],["openaire:4a6943e0b794a92d0aa62d8bc36e8a27","Ti-6Al-4V","taille de grain de 140 µm",60.0,null,null,null,"s","1032°C","","","","",false,"unmapped_property","conclusions",""],["openaire:4a6943e0b794a92d0aa62d8bc36e8a27","Ti-6Al-4V","écart type",24.0,null,null,null,"MPa","","","","","",false,"unmapped_property","conclusions",""],["openaire:4a6943e0b794a92d0aa62d8bc36e8a27","Ti-6Al-4V","changement de régime de comportement élastoplastique",40.0,40.0,200.0,null,"µm","","","","","",false,"unmapped_property","conclusions",""],["openaire:4a6943e0b794a92d0aa62d8bc36e8a27","Ti-6Al-4V","dureté moyenne",20.0,null,null,null,"%","","autogenous weld","","","",false,"unmapped_property","conclusions",""],["openaire:4a6943e0b794a92d0aa62d8bc36e8a27","Ti-6Al-4V","vitesse de déformation cible",0.0001,null,null,null,"s-1","","","","","",false,"unmapped_property","conclusions",""],["openaire:4a6943e0b794a92d0aa62d8bc36e8a27","Ti-6Al-4V","longueur initiale",7.0,null,null,null,"mm","","","","","",false,"unmapped_property","conclusions",""],["openaire:4a6943e0b794a92d0aa62d8bc36e8a27","Ti-6Al-4V","diamètre",123.0,null,null,null,"µm","","autogenous weld","","","",false,"unmapped_property","conclusions",""],["openaire:4a6943e0b794a92d0aa62d8bc36e8a27","Ti-6Al-4V","pores",20.0,null,null,null,"µm","","autogenous weld","","","",false,"unmapped_property","conclusions",""],["openaire:4a6943e0b794a92d0aa62d8bc36e8a27","Ti-6Al-4V","K (MPa s−1 n)",310.0,null,null,null,"MPas-1n","","treated (TTh 1)","","","",false,"unmapped_property","conclusions",""],["openaire:4a6943e0b794a92d0aa62d8bc36e8a27","Ti-6Al-4V","Q1 (MPa)",285.0,null,null,null,"MPa","","treated (TTh 1)","","","",false,"unmapped_property","conclusions",""],["openaire:4a6943e0b794a92d0aa62d8bc36e8a27","Ti-6Al-4V","Q2 (MPa)",285.0,null,null,null,"MPa","","treated (TTh 1)","","","",false,"unmapped_property","conclusions",""],["openaire:4a6943e0b794a92d0aa62d8bc36e8a27","Ti-6Al-4V","viscous stress contribution",20.0,null,null,null,"%","","","","","",false,"unmapped_property","conclusions",""],["openaire:4a6943e0b794a92d0aa62d8bc36e8a27","Ti-6Al-4V","saturation of hardening",1.0,null,null,null,"%","","","","","",false,"unmapped_property","conclusions",""],["openaire:4a6943e0b794a92d0aa62d8bc36e8a27","Ti-6Al-4V","dureté moyenne",20.0,null,null,null,"%","","","","","",false,"unmapped_property","conclusions",""],["openaire:4a6943e0b794a92d0aa62d8bc36e8a27","Ti-6Al-4V","pore de grand diamètre",150.0,150.0,190.0,null,"µm","","","","","",false,"unmapped_property","conclusions",""],["openaire:4a6943e0b794a92d0aa62d8bc36e8a27","Ti-6Al-4V","écart sur la contrainte maximale",20.0,null,null,null,"%","","","","","",false,"unmapped_property","conclusions",""],["openaire:4a6943e0b794a92d0aa62d8bc36e8a27","Ti-6Al-4V","diamètre",123.0,null,null,null,"µm","","","","","",false,"unmapped_property","conclusions",""],["openaire:4a6943e0b794a92d0aa62d8bc36e8a27","Ti-6Al-4V","porosité de 0, 2 %",0.2,null,null,null,"%","","","","","",false,"unmapped_property","conclusions",""],["openaire:4a6943e0b794a92d0aa62d8bc36e8a27","Ti-6Al-4V","vitesse de déplacement",0.01,null,null,null,"mm.s-1","","","","","",false,"unmapped_property","conclusions",""],["openaire:4a6943e0b794a92d0aa62d8bc36e8a27","Ti-6Al-4V","position",0.3,0.0,0.6,null,"mm","","","","","",false,"unmapped_property","conclusions",""],["openaire:4a6943e0b794a92d0aa62d8bc36e8a27","Ti-6Al-4V","longueur",7.0,null,null,null,"mm","","","","","",false,"unmapped_property","conclusions",""],["openaire:4a6943e0b794a92d0aa62d8bc36e8a27","Ti-6Al-4V","hauteur",3.0,null,null,null,"mm","","","","","",false,"unmapped_property","conclusions",""],["openaire:4a6943e0b794a92d0aa62d8bc36e8a27","Ti-6Al-4V","embrèvement",0.3,null,null,null,"mm","","","","","",false,"unmapped_property","conclusions",""],["openaire:4a6943e0b794a92d0aa62d8bc36e8a27","Ti-6Al-4V","taille de maille",63.0,null,null,null,"µm","","","","","",false,"unmapped_property","conclusions",""],["openaire:4ab8071855022a60617e93a2814c4ce1","CP-Ti Grade 2","Koeficient termične razteznosti",8.36,null,null,null,"10-6K-1","25 °C","","","","",false,"unmapped_property","abstract",""],["openaire:4ab8071855022a60617e93a2814c4ce1","CP-Ti Grade 2","Koeficient toplotne prevodnosti",15.99,null,null,null,"W/mK","25 °C","","","","",false,"unmapped_property","abstract",""],["openaire:4ab8071855022a60617e93a2814c4ce1","CP-Ti Grade 2","Električna upornost",564.9,null,null,null,"10-9Ωm","25 °C","","","","",false,"unmapped_property","abstract",""],["openaire:4ab8071855022a60617e93a2814c4ce1","CP-Ti Grade 2","Specifična toplotna kapaciteta",523.0,null,null,null,"J/kgK","25 °C","","","","",false,"unmapped_property","abstract",""],["openaire:4ab8071855022a60617e93a2814c4ce1","CP-Ti Grade 2","Poissonovo število",0.33,null,null,null,"","25 °C","","","","",false,"unmapped_property","abstract",""],["openaire:4ab8071855022a60617e93a2814c4ce1","","hitrost korozije",0.1228,null,null,null,"mm/leto","","","","","",false,"unmapped_property","abstract",""],["openaire:4ab8071855022a60617e93a2814c4ce1","","hitrost korozije",0.0115,null,null,null,"mm/leto","","","","","",false,"unmapped_property","abstract",""],["openaire:4ab8071855022a60617e93a2814c4ce1","","hitrost korozije",0.003,null,null,null,"mm/leto","","","","","",false,"unmapped_property","abstract",""],["openaire:4ab8071855022a60617e93a2814c4ce1","","hitrost korozije",0.0065,null,null,null,"mm/leto","","","","","",false,"unmapped_property","abstract",""],["openaire:4ab8071855022a60617e93a2814c4ce1","","hitrost korozije",0.0201,null,null,null,"mm/leto","","","","","",false,"unmapped_property","abstract",""],["openaire:4ab8071855022a60617e93a2814c4ce1","","hitrost korozije",0.1228,null,null,null,"mm/leto","","","","Taflov diagram","",false,"unmapped_property","abstract",""],["openaire:4ab8071855022a60617e93a2814c4ce1","","hitrost korozije",0.0201,null,null,null,"mm/leto","","","","","",false,"unmapped_property","abstract",""],["openaire:4ab8071855022a60617e93a2814c4ce1","","hitrost korozije",0.0115,null,null,null,"mm/leto","","","","","",false,"unmapped_property","abstract",""],["openaire:4ab8071855022a60617e93a2814c4ce1","","hitrost korozije",0.0065,null,null,null,"mm/leto","","","","","",false,"unmapped_property","abstract",""],["openaire:4ab8071855022a60617e93a2814c4ce1","","hitrost korozije",0.003,null,null,null,"mm/leto","","","","","",false,"unmapped_property","abstract",""],["openaire:4ab8071855022a60617e93a2814c4ce1","","korozijsko hitrost",0.1228,null,null,null,"mmnaleto","","as-built","martensitic α'","","",false,"unmapped_property","abstract",""],["openaire:4aecc05711132315b88e633dae0a68e6","Ti-5Al-5Mo-5V-3Cr","τs",323.44,null,null,null,"MPa","","100% β","","CPFEM prediction","10^{-4} s^{-1}",true,"unmapped_property","conclusions",""],["openaire:4aecc05711132315b88e633dae0a68e6","Ti-5Al-5Mo-5V-3Cr","E/σy ratio",14.4,null,null,null,"","","","","nanoindentation","",true,"unmapped_property","methods",""],["openaire:4aecc05711132315b88e633dae0a68e6","Ti-5Al-5Mo-5V-3Cr","E/σy ratio",240.0,null,null,null,"","","","","nanoindentation","",true,"unmapped_property","methods",""],["openaire:4aecc05711132315b88e633dae0a68e6","Ti-5Al-5Mo-5V-3Cr","E tan(β0) / σy",36.0,null,null,null,"","","","","nanoindentation","",true,"unmapped_property","methods",""],["openaire:4aecc05711132315b88e633dae0a68e6","Ti-5Al-5Mo-5V-3Cr","˙ε",0.6,null,null,null,"s-1","","","","","",false,"unmapped_property","methods",""],["openaire:4aecc05711132315b88e633dae0a68e6","Ti-5Al-5Mo-5V-3Cr","Imprint",246.0,null,null,null,"K","","","","nanoindentation","",false,"unmapped_property","methods",""],["openaire:4bf3d14cb3cbf0eecf9778ecbc5594af","Ti-6Al-4V","contenido de oxígeno",0.14,0.08,0.2,null,"%","","","","","",false,"unmapped_property","abstract",""],["openaire:4bf3d14cb3cbf0eecf9778ecbc5594af","Ti-6Al-4V","densidad de corriente de corrosión",50.0,null,null,null,"mV","37 °C","aged 100 h","","potentiodynamic polarization","",false,"unmapped_property","abstract",""],["openaire:4bf3d14cb3cbf0eecf9778ecbc5594af","Ti-6Al-4V","densidad de corriente de corrosión",0.022,null,null,null,"mm/año","37 °C","aged 480 h","","","",false,"unmapped_property","abstract",""],["openaire:4bf3d14cb3cbf0eecf9778ecbc5594af","Ti-6Al-4V","densidad de corriente de corrosión",0.038,null,null,null,"mm/año","37 °C","aged 0 h","","","",false,"unmapped_property","abstract",""],["openaire:4bf3d14cb3cbf0eecf9778ecbc5594af","Ti-6Al-4V","densidad de corriente de corrosión",0.032,null,null,null,"mm/año","37 °C","aged 100 h","","","",false,"unmapped_property","abstract",""],["openaire:4bf3d14cb3cbf0eecf9778ecbc5594af","Ti-6Al-4V","densidad de corriente de corrosión",0.031,null,null,null,"mm/año","37 °C","aged 200 h","","","",false,"unmapped_property","abstract",""],["openaire:4bf3d14cb3cbf0eecf9778ecbc5594af","Ti-6Al-4V","densidad de corriente de corrosión",0.024,null,null,null,"mm/año","37 °C","aged 480 h","","","",false,"unmapped_property","abstract",""],["openaire:4bf3d14cb3cbf0eecf9778ecbc5594af","Ti-6Al-4V","densidad de corriente de corrosión",0.033,null,null,null,"mm/año","37 °C","aged 720 h","","","",false,"unmapped_property","abstract",""],["openaire:4bf3d14cb3cbf0eecf9778ecbc5594af","Ti-6Al-4V","residuos de desgaste",70.0,40.0,100.0,null,"µm","","as-built","","SEM","",false,"unmapped_property","abstract",""],["openaire:4bf3d14cb3cbf0eecf9778ecbc5594af","Ti-6Al-4V","residuos de desgaste",2.75,0.5,5.0,null,"µm","","as-built","","SEM","",false,"unmapped_property","abstract",""],["openaire:4dd8bed212729902eca77ac5b53737c0","Ti-6Al-4V","incertitude",80.0,null,null,null,"MPa","","","","","",false,"unmapped_property","conclusions",""],["openaire:4dd8bed212729902eca77ac5b53737c0","SLM SU","contraintes résiduelles",-170.0,null,null,null,"MPa","","traction, before test","","","",false,"unmapped_property","conclusions",""],["openaire:4dd8bed212729902eca77ac5b53737c0","SLM SU","contraintes résiduelles",-150.0,null,null,null,"MPa","","traction, after test","","","",false,"unmapped_property","conclusions",""],["openaire:4dd8bed212729902eca77ac5b53737c0","SLM SU","contraintes résiduelles",-470.0,null,null,null,"MPa","","torsion, before test","","","",false,"unmapped_property","conclusions",""],["openaire:4dd8bed212729902eca77ac5b53737c0","HR","contraintes résiduelles",-610.0,null,null,null,"MPa","","traction, before test","","","",false,"unmapped_property","conclusions",""],["openaire:4dd8bed212729902eca77ac5b53737c0","HR","contraintes résiduelles",-410.0,null,null,null,"MPa","","traction, after test","","","",false,"unmapped_property","conclusions",""],["openaire:4dd8bed212729902eca77ac5b53737c0","SLM SB","longueur d’onde",100.0,null,null,null,"µm","","","","","",false,"unmapped_property","conclusions",""],["openaire:4dd8bed212729902eca77ac5b53737c0","EBM SB","longueur d’onde",200.0,null,null,null,"µm","","","","","",false,"unmapped_property","conclusions",""],["openaire:4dd8bed212729902eca77ac5b53737c0","Ti-6Al-4V","C1",100000.0,null,null,null,"MPa","","","","","",false,"unmapped_property","conclusions",""],["openaire:4dd8bed212729902eca77ac5b53737c0","Ti-6Al-4V","C2",0.014,null,null,null,"MPa","","","","","",false,"unmapped_property","conclusions",""],["openaire:4dd8bed212729902eca77ac5b53737c0","Ti-6Al-4V","R0",541.0,null,null,null,"MPa","","","","","",false,"unmapped_property","conclusions",""],["openaire:4dd8bed212729902eca77ac5b53737c0","Ti-6Al-4V","K",-106.0,null,null,null,"MPa","","","","","",false,"unmapped_property","conclusions",""],["openaire:4dd8bed212729902eca77ac5b53737c0","SLM SB","initial level",250.0,null,null,null,"MPa","23 °C","as-built SLM","","torsion test","10 Hz",false,"unmapped_property","conclusions",""],["openaire:4dd8bed212729902eca77ac5b53737c0","SLM SB","step",25.0,null,null,null,"MPa","23 °C","as-built SLM","","torsion test","10 Hz",false,"unmapped_property","conclusions",""],["openaire:4dd8bed212729902eca77ac5b53737c0","Ti-6Al-4V","10Hz",10.0,null,null,null,"Hz","","","","tensile test","10Hz",false,"unmapped_property","conclusions",""],["openaire:4dd8bed212729902eca77ac5b53737c0","Ti-6Al-4V","Dc",6.0,null,null,null,"µm","","","","","",false,"unmapped_property","conclusions",""],["openaire:53edab96b64ec2984eef2aae4e7b5916","Ti-6Al-4V","temperature_change",76.22,75.67,76.77,null,"°C","","","","","",false,"unmapped_property","methods","Sample 7 (75,67 °C), sample 3 (76,3 °C), sample 4 (76,77 °C) have very close results which are in standard deviation."],["openaire:53edab96b64ec2984eef2aae4e7b5916","Ti-6Al-4V","temperature_change",86.63,86.63,86.63,null,"°C","","","","","",false,"unmapped_property","methods","Sample 2 (79,83 °C) and sample 8 (86,63 °C) have worst temperature change performances."],["openaire:53edab96b64ec2984eef2aae4e7b5916","Ti-6Al-4V","temperature_change",75.67,75.67,75.67,null,"°C","","","","","",false,"unmapped_property","methods","But under combination 6° rake angle, 14° chamfer angle, 12° flute angle temperature change is significantly lower."],["openaire:53edab96b64ec2984eef2aae4e7b5916","Ti-6Al-4V","temperature_change",83.43,83.43,83.43,null,"°C","","","","","",false,"unmapped_property","methods","The machined workpiece is shown in Fig 7.6 Fig. 7.6: Go-No Go Gauge control !66 Table 7.16: Temperature Change Rake Angle Comparision Rake Angle 3° 6° Rate 15° Flute Angle, 14° Chamfer Angle 83,43 °C 75,67 °C %91 15° Flute Angle, 12° Chamfer Angle 76,3 °C 73,7 °C %97 12° Flute Angle, 14° Chamfer Angle 76,77 °C 50,27 °C %65 12° Flute Angle, 12° Chamfer Angle 79,83 °C 86,63 °C %92"],["openaire:53edab96b64ec2984eef2aae4e7b5916","Ti-6Al-4V","temperature_change",75.67,75.67,75.67,null,"°C","","","","","",false,"unmapped_property","methods","The machined workpiece is shown in Fig 7.6 Fig. 7.6: Go-No Go Gauge control !66 Table 7.16: Temperature Change Rake Angle Comparision Rake Angle 3° 6° Rate 15° Flute Angle, 14° Chamfer Angle 83,43 °C 75,67 °C %91 15° Flute Angle, 12° Chamfer Angle 76,3 °C 73,7 °C %97 12° Flute Angle, 14° Chamfer Angle 76,77 °C 50,27 °C %65 12° Flute Angle, 12° Chamfer Angle 79,83 °C 86,63 °C %92"],["openaire:53edab96b64ec2984eef2aae4e7b5916","Ti-6Al-4V","temperature_change",76.3,76.3,76.3,null,"°C","","","","","",false,"unmapped_property","methods","The machined workpiece is shown in Fig 7.6 Fig. 7.6: Go-No Go Gauge control !66 Table 7.16: Temperature Change Rake Angle Comparision Rake Angle 3° 6° Rate 15° Flute Angle, 14° Chamfer Angle 83,43 °C 75,67 °C %91 15° Flute Angle, 12° Chamfer Angle 76,3 °C 73,7 °C %97 12° Flute Angle, 14° Chamfer Angle 76,77 °C 50,27 °C %65 12° Flute Angle, 12° Chamfer Angle 79,83 °C 86,63 °C %92"],["openaire:53edab96b64ec2984eef2aae4e7b5916","Ti-6Al-4V","temperature_change",50.27,50.27,50.27,null,"°C","","","","","",false,"unmapped_property","methods","The machined workpiece is shown in Fig 7.6 Fig. 7.6: Go-No Go Gauge control !66 Table 7.16: Temperature Change Rake Angle Comparision Rake Angle 3° 6° Rate 15° Flute Angle, 14° Chamfer Angle 83,43 °C 75,67 °C %91 15° Flute Angle, 12° Chamfer Angle 76,3 °C 73,7 °C %97 12° Flute Angle, 14° Chamfer Angle 76,77 °C 50,27 °C %65 12° Flute Angle, 12° Chamfer Angle 79,83 °C 86,63 °C %92"],["openaire:53edab96b64ec2984eef2aae4e7b5916","Ti-6Al-4V","temperature_change",79.83,79.83,79.83,null,"°C","","","","","",false,"unmapped_property","methods","The machined workpiece is shown in Fig 7.6 Fig. 7.6: Go-No Go Gauge control !66 Table 7.16: Temperature Change Rake Angle Comparision Rake Angle 3° 6° Rate 15° Flute Angle, 14° Chamfer Angle 83,43 °C 75,67 °C %91 15° Flute Angle, 12° Chamfer Angle 76,3 °C 73,7 °C %97 12° Flute Angle, 14° Chamfer Angle 76,77 °C 50,27 °C %65 12° Flute Angle, 12° Chamfer Angle 79,83 °C 86,63 °C %92"],["openaire:53edab96b64ec2984eef2aae4e7b5916","Ti-6Al-4V","temperature_change",86.63,86.63,86.63,null,"°C","","","","","",false,"unmapped_property","methods","The machined workpiece is shown in Fig 7.6 Fig. 7.6: Go-No Go Gauge control !66 Table 7.16: Temperature Change Rake Angle Comparision Rake Angle 3° 6° Rate 15° Flute Angle, 14° Chamfer Angle 83,43 °C 75,67 °C %91 15° Flute Angle, 12° Chamfer Angle 76,3 °C 73,7 °C %97 12° Flute Angle, 14° Chamfer Angle 76,77 °C 50,27 °C %65 12° Flute Angle, 12° Chamfer Angle 79,83 °C 86,63 °C %92"],["openaire:53edab96b64ec2984eef2aae4e7b5916","Ti-6Al-4V","temperature_change",71.8,71.8,71.8,null,"°C","","","","","",false,"unmapped_property","conclusions","Average temperature change on TiCN coated taps (sample 1-2-5-6) is 71,8 °C."],["openaire:53edab96b64ec2984eef2aae4e7b5916","Ti-6Al-4V","temperature_change",78.84,78.84,78.84,null,"°C","","","","","",false,"unmapped_property","conclusions","Average temperature change on TiAlN coated taps (sample 3-4-7-8) is 78,84 °C and top 2 lowest temperature changing taps includes TiCN."],["openaire:5bebbe4eedbf060bd00907327eb37fdb","Ti-6Al-4V","β-phase proportion",12.0,null,null,null,"%","room temperature","","","","",false,"unmapped_property","methods",""],["openaire:5bebbe4eedbf060bd00907327eb37fdb","Ti-6Al-4V","rate of the modification",1.0,null,null,null,"%/°C","900–925°C","","","","",false,"unmapped_property","methods",""],["openaire:5bebbe4eedbf060bd00907327eb37fdb","Ti-6Al-4V","heating rate",0.6,null,null,null,"°C/s","","","","","",false,"unmapped_property","methods",""],["openaire:5d7d9dfbd1ad99b57f2a8b8be74fafdc","Ti-47Al","stress",180.0,180.0,180.0,null,"MPa","760 °C","","fully lamellar","","",false,"unmapped_property","methods","Zhang et al. [98] determined a stress of 180 MPa at 760 °C as the lower limit for glide controlled creep in the case of the Ti-47Al-4(Nb,W,B) alloy."],["openaire:5d7d9dfbd1ad99b57f2a8b8be74fafdc","","stress",241.0,241.0,241.0,null,"MPa","760 °C","","","","",false,"unmapped_property","methods","The studies of Wang et al. [99] found at the same temperature (760 °C) stresses ≥ 241 MPa in slightly different alloys."],["openaire:5d7d9dfbd1ad99b57f2a8b8be74fafdc","Ti-45.5Al-2.6Nb-2Cr-0.2C-0.17W-0.15Si-0.1B","activation energy",300.0,null,null,null,"kJ.mol-1","","","","","",false,"unmapped_property","methods","In fact, Cho et al. [103] measured the activation energy of Ti-45.5Al-2Cr-2.6Nb-0.17W-0.1B- 0.2C-0.15Si during primary creep at several strains up to 1% and reported a value of 300 kJ.mol-1, which corresponds to a climb controlled process."],["openaire:5d7d9dfbd1ad99b57f2a8b8be74fafdc","Ti-45.5Al-2.6Nb-2Cr-0.2C-0.17W-0.15Si-0.1B","apparent activation energy",400.0,null,null,null,"kJ.mol-1","","","","","",false,"unmapped_property","methods","However, the apparent activation energy increased as a function of strain and saturated at Q  400 kJ.mol-1, as the minimum creep rate (pseudo steady-state) was reached, possibly indicating a glide dominated creep deformation."],["openaire:5d7d9dfbd1ad99b57f2a8b8be74fafdc","47Al","23 hours",23.0,23.0,23.0,null,"hours","800 °C","","","compression creep","",false,"unmapped_property","conclusions","The composition 47Al took the longest time to reach 1% plastic deformation (about 23 hours), while the least creep resistant composition was 1.5Mn reaching the same deformation in less than 2 hours."],["openaire:5d7d9dfbd1ad99b57f2a8b8be74fafdc","1.5Mn","less than 2 hours",2.0,0.0,2.0,null,"hours","800 °C","","","compression creep","",false,"unmapped_property","conclusions","The composition 47Al took the longest time to reach 1% plastic deformation (about 23 hours), while the least creep resistant composition was 1.5Mn reaching the same deformation in less than 2 hours."],["openaire:5d7d9dfbd1ad99b57f2a8b8be74fafdc","TNB-V5","Time to 1% strain",7.5,null,null,null,"hours","","","","","",false,"unmapped_property","conclusions","Alloy Time to 1% strain (hours) Microstructural homogeneity Colony Size Porosity TNB-V5 7.5 Reference Reference Reference 3Nb-1Mo 15 - - 0 1Si 10 - + 0 3Nb-0.2Gd 10 - 0 + 3Ta 10 - 0 + 3Nb-1Mo-1Si 22 - 0 0 3Nb-1Mo-0.2Gd 12.5 - 0 + 3Nb-1Mo-1Si-0.2Gd/Gd 12.5 - - + 3Nb-1Mo-1Si-0.2Gd/GdSi2 25 - - 0"],["openaire:5d7d9dfbd1ad99b57f2a8b8be74fafdc","3Nb-1Mo-1Si","Time to 1% strain",22.0,null,null,null,"hours","","","","","",false,"unmapped_property","conclusions","Alloy Time to 1% strain (hours) Microstructural homogeneity Colony Size Porosity TNB-V5 7.5 Reference Reference Reference 3Nb-1Mo 15 - - 0 1Si 10 - + 0 3Nb-0.2Gd 10 - 0 + 3Ta 10 - 0 + 3Nb-1Mo-1Si 22 - 0 0 3Nb-1Mo-0.2Gd 12.5 - 0 + 3Nb-1Mo-1Si-0.2Gd/Gd 12.5 - - + 3Nb-1Mo-1Si-0.2Gd/GdSi2 25 - - 0"],["openaire:5d7d9dfbd1ad99b57f2a8b8be74fafdc","3Nb-1Mo-1Si-0.2Gd/GdSi2","Time to 1% strain",25.0,null,null,null,"hours","","","","","",false,"unmapped_property","conclusions","Alloy Time to 1% strain (hours) Microstructural homogeneity Colony Size Porosity TNB-V5 7.5 Reference Reference Reference 3Nb-1Mo 15 - - 0 1Si 10 - + 0 3Nb-0.2Gd 10 - 0 + 3Ta 10 - 0 + 3Nb-1Mo-1Si 22 - 0 0 3Nb-1Mo-0.2Gd 12.5 - 0 + 3Nb-1Mo-1Si-0.2Gd/Gd 12.5 - - + 3Nb-1Mo-1Si-0.2Gd/GdSi2 25 - - 0"],["openaire:5d7d9dfbd1ad99b57f2a8b8be74fafdc","3Nb-1Mo-1Si","time to reach 1% plastic deformation",0.4,null,null,null,"hours","950 °C","","","","",false,"unmapped_property","conclusions","3Nb-1Mo-1Si took the longest time to reach 1% plastic deformation, which was about 0.4 hours."],["openaire:5d7d9dfbd1ad99b57f2a8b8be74fafdc","","sintered with the same parameters at 1510 °C for 2 hours",1510.0,1510.0,1510.0,null,"°C","","sintered at 1510 °C for 2 hours","","","",false,"unmapped_property","discussion","Both specimens were sintered with the same parameters at 1510 °C for 2 hours."],["openaire:5d7d9dfbd1ad99b57f2a8b8be74fafdc","","mean value calculated",1400.0,null,null,null,"µg/g","","","","","",false,"unmapped_property","discussion","Even though the phase fraction of 2 is normally smaller than γ, if the solubility of both phases is averaged considering a fraction of 30% 2 and 70% γ, the mean value calculated is roughly 1400 µg/g of oxygen"],["openaire:5d7d9dfbd1ad99b57f2a8b8be74fafdc","","solubility in α2 phase",9000.0,null,null,null,"µg/g","","","","","",false,"unmapped_property","discussion","Oxygen has a relatively high solubility in the 2 phase, which is believed to be > 2.1 at.% (~9000 µg/g), while the γ phase only dissolves about 250 at. ppm (100 µg/g) [193–196]."],["openaire:5d7d9dfbd1ad99b57f2a8b8be74fafdc","","solubility in γ phase",100.0,null,null,null,"µg/g","","","","","",false,"unmapped_property","discussion","Oxygen has a relatively high solubility in the 2 phase, which is believed to be > 2.1 at.% (~9000 µg/g), while the γ phase only dissolves about 250 at. ppm (100 µg/g) [193–196]."],["openaire:5d7d9dfbd1ad99b57f2a8b8be74fafdc","Ti-(48-52)Al","overall solubilities of nitrogen and carbon",400.0,null,null,null,"µg/g","","","","","",false,"unmapped_property","discussion","Kawabata et al. [158] reported overall solubilities of nitrogen and carbon to be lower than 0.1 at.% (~400 µg/g) in binary Ti-(48-52)Al because carbides and nitrides were always found in the microstructure within the range studied (0.1-1 at.% C and 0.1-4 at.% N)."],["openaire:5d7d9dfbd1ad99b57f2a8b8be74fafdc","","time to reach 1% plastic deformation",7.0,null,null,null,"hours","800 °C","","","","",false,"unmapped_property",
