Repository: akhtar07/tisci-explorer

# TiSci Explorer

A read-only, static explorer for **TiSci**, an autonomous research agent for titanium alloys. TiSci reads the
titanium-alloy literature, builds a knowledge graph and a table of measured values, proposes hypotheses where the
graph has gaps, and tests them with DFT (MACE / VASP) and the ICME-lite multiscale chain.

**Live site:** https://akhtar07.github.io/tisci-explorer/

The site has seven sections:

| Section | What it shows |
|---|---|
| Overview | Corpus → graph → facts → hypotheses → verdicts, with the snapshot's counts |
| Worked example | One full loop for W in α-Ti: graph path, hypothesis, novelty check, DFT test, verdict, follow-up, DAMASK |

File: data/facts/other.json (part 108 of 112)
"discussion","The time to reach 1% plastic deformation at 800 °C and 350 MPa is quite similar with around 7 hours."],["openaire:5d7d9dfbd1ad99b57f2a8b8be74fafdc","Ti-44.5Al-3Nb-1Mo-1Si-0.2B-0.2C","primary creep resistance",350.0,null,null,null,"MPa","800 °C","","","","",false,"unmapped_property","conclusions","The alloy Ti-44.5Al-3Nb-1Mo-1Si-0.2Gd-0.2B-0.2C showed the highest primary creep resistance at 800 °C – 350 MPa."],["openaire:6344b24a5b54431493b58fc08e0bfbd7","Ti-6Al-4V","pore sizes",788.0,746.0,830.0,null,"µm","","","","","",false,"unmapped_property","conclusions","The morphological analyses of Ti and Ti-6Al-4V foams produced were analyzed using optical light microscope and scanning electron microscopy (SEM) and pore sizes were calculated as 746-830 µm."],["openaire:67aea87ecced63aa652e3f89c24be0ba","TNB-V5","Eigenspannungen",-900.0,-1000.0,-800.0,null,"MPa","25 °C","","","Bohrlochmethode","",false,"unmapped_property","abstract",""],["openaire:67aea87ecced63aa652e3f89c24be0ba","TNB-V5","Oberflächen-Druckeigenspannungen",-575.0,-800.0,-350.0,null,"MPa","25 °C","EP+RB","","","",false,"unmapped_property","abstract",""],["openaire:67aea87ecced63aa652e3f89c24be0ba","TMB-V5","zyklischer Eigenspannungsabbau",-575.0,-800.0,-350.0,null,"MPa","25 °C","EP+RB","","","",false,"unmapped_property","abstract",""],["openaire:67aea87ecced63aa652e3f89c24be0ba","TMB-V5","zyklischer Eigenspannungsabbau",-575.0,-800.0,-350.0,null,"MPa","25 °C","T+RB","","","",false,"unmapped_property","abstract",""],["openaire:67aea87ecced63aa652e3f89c24be0ba","TNB-V5","Mikrohärteanstieg",130.0,null,null,null,"HV0,1","","as-turned","","","",false,"unmapped_property","abstract",""],["openaire:67aea87ecced63aa652e3f89c24be0ba","Ti-45Al-8Nb","Residual stress, σR",75.0,null,null,null,"%","","glued 100 h / 500 °C","duplex","","",false,"unmapped_property","abstract",""],["openaire:67aea87ecced63aa652e3f89c24be0ba","TNB-V5","Mikrohärtesteigerung",200.0,null,null,null,"HV0,1","","","","","",false,"unmapped_property","abstract",""],["openaire:67aea87ecced63aa652e3f89c24be0ba","Ti-45Al-8Nb","Steigerung der dauerfest ertragbaren Nennspannung",86.0,null,null,null,"%","","","","","",false,"unmapped_property","abstract",""],["openaire:67aea87ecced63aa652e3f89c24be0ba","TNB-V5","Steigerung der dauerfest ertragbaren Nennspannung",67.0,null,null,null,"%","","","","","",false,"unmapped_property","abstract",""],["openaire:6804710753fcec14ebcbd2d160f11ca8","Ti-6Al-4V","volume analysé",0.0,null,null,null,"mm3","","","","","",false,"unmapped_property","conclusions",""],["openaire:6804710753fcec14ebcbd2d160f11ca8","Ti-6Al-4V","volume moyen",0.0,null,null,null,"mm3","","","","","",false,"unmapped_property","conclusions",""],["openaire:6804710753fcec14ebcbd2d160f11ca8","Ti-6Al-4V","niveau d’oxygène",0.2,null,null,null,"%","","1050 °C","lamellar","","",false,"unmapped_property","conclusions",""],["openaire:6804710753fcec14ebcbd2d160f11ca8","Ti-6Al-4V","dureté",282.0,null,null,null,"HV0,3","","CS750","","","",false,"unmapped_property","conclusions",""],["openaire:6804710753fcec14ebcbd2d160f11ca8","Ti-6Al-4V","limite d’élasticité",-13.0,null,null,null,"%","","","","","",false,"unmapped_property","conclusions",""],["openaire:6804710753fcec14ebcbd2d160f11ca8","Ti-6Al-4V","fraction surfacique",5.0,null,null,null,"%","575 °C","","","","",false,"unmapped_property","conclusions",""],["openaire:6804710753fcec14ebcbd2d160f11ca8","Ti-6Al-4V","fraction surfacique",50.0,null,null,null,"%","950 °C","","","","",false,"unmapped_property","conclusions",""],["openaire:7191099f2ac2edd3010c74fd4316c3cb","Ti-6Al-4V","Densidad",4440.0,null,null,null,"Kg/m3","","","","","",false,"unmapped_property","abstract",""],["openaire:7191099f2ac2edd3010c74fd4316c3cb","Ti-6Al-4V","temperatura",31.5,null,null,null,"°C","","","","thermographic analysis","",false,"unmapped_property","abstract",""],["openaire:7191099f2ac2edd3010c74fd4316c3cb","Ti-6Al-4V","temperatura",45.2,null,null,null,"°C","","","","thermographic analysis","",false,"unmapped_property","abstract",""],["openaire:7191099f2ac2edd3010c74fd4316c3cb","Ti-6Al-4V","temperatura",47.6,null,null,null,"°C","","","","thermographic analysis","",false,"unmapped_property","abstract",""],["openaire:75cab83fc3d390e864bcb6ff641cf975","CP-Ti Grade 2","inner and outer diameters",4.6,4.6,8.7,null,"nm","","","","","",false,"unmapped_property","discussion",""],["openaire:7787665bfe328ff86aa44129d98b983d","Ti-6Al-4V","Material Density (kg m-3)",4430.0,null,null,null,"kgm-3","","","","","",false,"unmapped_property","results",""],["openaire:7787665bfe328ff86aa44129d98b983d","Ti-6Al-4V","Expansion (K-1)",0.0,null,null,null,"K-1","","","","","",false,"unmapped_property","results",""],["openaire:7787665bfe328ff86aa44129d98b983d","Ti-6Al-4V","strain rate",1100000.0,null,null,null,"/s","","","","","",false,"unmapped_property","methods",""],["openaire:7787665bfe328ff86aa44129d98b983d","Ti-6Al-4V","strain rate",500000.0,null,null,null,"/s","","","","","",false,"unmapped_property","methods",""],["openaire:7787665bfe328ff86aa44129d98b983d","Ti-6Al-4V","β phase accounts for",10.0,null,null,null,"%","","as-built HSM","","PED","",false,"unmapped_property","methods",""],["openaire:7787665bfe328ff86aa44129d98b983d","Ti-6Al-4V","the rising rate of temperature reaches",104.0,null,null,null,"°C/s","","as-built HSM","","","",false,"unmapped_property","methods",""],["openaire:7787665bfe328ff86aa44129d98b983d","Ti-6Al-4V","𝑘𝑐",18.0,null,null,null,"MPa·mm1/2","","","","","",false,"unmapped_property","conclusions",""],["openaire:7787665bfe328ff86aa44129d98b983d","Ti-6Al-4V","tr H  (kJ mol-1)",4.1,null,null,null,"kJmol-1","","","","","",false,"unmapped_property","conclusions",""],["openaire:7787665bfe328ff86aa44129d98b983d","Ti-6Al-4V","hardeness",20.4,null,null,null,"%","","","","","",false,"unmapped_property","conclusions",""],["openaire:7787665bfe328ff86aa44129d98b983d","Ti-6Al-4V","accuracy rate",94.65,93.5,95.8,null,"%","","","","","",true,"unmapped_property","conclusions",""],["openaire:7787665bfe328ff86aa44129d98b983d","Ti-6Al-4V","S1",-0.0,null,null,null,"MPa^-1","","","","elastic self-consistent model","",true,"unmapped_property","methods",""],["openaire:7787665bfe328ff86aa44129d98b983d","Ti-6Al-4V","1/2S2",0.0,null,null,null,"MPa^-1","","","","elastic self-consistent model","",true,"unmapped_property","methods",""],["openaire:7787665bfe328ff86aa44129d98b983d","Ti-6Al-4V","average surface residual stress",22.2,null,null,65.2,"MPa","","","","tensile test","",false,"unmapped_property","methods",""],["openaire:7787665bfe328ff86aa44129d98b983d","Ti-6Al-4V","average surface residual stress",94.7,null,null,73.5,"MPa","","","","tensile test","",false,"unmapped_property","methods",""],["openaire:7787665bfe328ff86aa44129d98b983d","Ti-6Al-4V","average surface residual stress",104.2,null,null,66.5,"MPa","","","","tensile test","",false,"unmapped_property","methods",""],["openaire:7787665bfe328ff86aa44129d98b983d","Ti-6Al-4V","average surface residual stress",122.7,null,null,63.2,"MPa","","","","tensile test","",false,"unmapped_property","methods",""],["openaire:7787665bfe328ff86aa44129d98b983d","Ti-6Al-4V","average longitudinal residual stress",250.0,null,null,null,"MPa","","","","tensile test","",false,"unmapped_property","methods",""],["openaire:7787665bfe328ff86aa44129d98b983d","Ti-6Al-4V","average longitudinal residual stress",94.7,null,null,73.5,"MPa","","","","tensile test","",false,"unmapped_property","methods",""],["openaire:7787665bfe328ff86aa44129d98b983d","Ti-6Al-4V","average longitudinal residual stress",89.7,null,null,82.5,"MPa","","","","tensile test","",false,"unmapped_property","methods",""],["openaire:77e529223f55e2dff759f2a67a37c399","Ti-6Al-4V","increase in stress",200.0,null,null,null,"MPa","","","","","",false,"unmapped_property","results",""],["openaire:77e529223f55e2dff759f2a67a37c399","Ti-6Al-4V","mechanically inefficient layer thickness",150.0,null,null,null,"µm","","","","","",false,"unmapped_property","discussion",""],["openaire:77e529223f55e2dff759f2a67a37c399","Ti-6Al-4V","effective load-bearing area",9.69,null,null,null,"mm2","","","","","",false,"unmapped_property","discussion",""],["openaire:77e529223f55e2dff759f2a67a37c399","Ti-6Al-4V","apparent strength underestimation",23.0,null,null,null,"%","","","","","",false,"unmapped_property","discussion",""],["openaire:77e529223f55e2dff759f2a67a37c399","Ti-6Al-4V","work-hardening",159.0,null,null,7.8,"MPa","","","","","",false,"unmapped_property","discussion",""],["openaire:77e529223f55e2dff759f2a67a37c399","Ti-6Al-4V","work-hardening",353.0,null,null,43.6,"MPa","","","","","",false,"unmapped_property","discussion",""],["openaire:77e529223f55e2dff759f2a67a37c399","Ti-6Al-4V","Storage constant k1",655000000.0,null,null,null,"m-1","","","","","",false,"unmapped_property","discussion",""],["openaire:77e529223f55e2dff759f2a67a37c399","Ti-6Al-4V","Dynamic recovery constant k2",14.26,null,null,null,"-","","","","","",false,"unmapped_property","discussion",""],["openaire:77e529223f55e2dff759f2a67a37c399","Ti-6Al-4V","Volume fraction of martensite",0.5,null,null,null,"-","","","","","",false,"unmapped_property","discussion",""],["openaire:77e529223f55e2dff759f2a67a37c399","Ti-6Al-4V","Taylor factor",5.0,null,null,null,"-","","","","","",false,"unmapped_property","discussion",""],["openaire:77e529223f55e2dff759f2a67a37c399","Ti-6Al-4V","Magnitude of the Burgers vector",0.0,null,null,null,"m","","","","","",false,"unmapped_property","discussion",""],["openaire:77e529223f55e2dff759f2a67a37c399","Ti-6Al-4V","etching rate",7.0,null,null,null,"µm/min","","","","","",false,"unmapped_property","methods",""],["openaire:77e529223f55e2dff759f2a67a37c399","Ti-6Al-4V","etching rate",8.0,null,null,null,"µm/min","","","","","",false,"unmapped_property","methods",""],["openaire:77e529223f55e2dff759f2a67a37c399","Ti-6Al-4V","etching rate",2.0,null,null,null,"µm/min","","","","","",false,"unmapped_property","methods",""],["openaire:7860c9509a301acc9c667d323df7f2a7","","porous layer thickness",400.0,300.0,500.0,null,"µm","","","","","",false,"unmapped_property","part 0","This porous layer was 300–500 µm thick, regardless of the sintering temperature."],["openaire:7860c9509a301acc9c667d323df7f2a7","","pore size",30.0,20.0,40.0,null,"µm","","","","","",false,"unmapped_property","part 0","The compact sintered at 1250 ◦C for 4 h contained pores of typically 20–40 µm in size (Figure 4b)."],["openaire:7860c9509a301acc9c667d323df7f2a7","","pore size",50.0,50.0,50.0,null,"µm","","","","","",false,"unmapped_property","part 0","The average pore size observed in the compact sintered at 1400 ◦C increased to 50 µm (Figure 4c)."],["openaire:7860c9509a301acc9c667d323df7f2a7","","oxygen equivalent level",0.4,null,null,null,"%","","","","","",false,"unmapped_property","part 1","An oxygen equivalent level higher than 0.4% for C.P."],["openaire:7860c9509a301acc9c667d323df7f2a7","","Oeq",0.47,null,null,null,"%","","","","","",false,"unmapped_property","part 1","Specimen S5 had an Oeq level of 0.47% while S4 had 0.60% oxygen equivalent."],["openaire:7860c9509a301acc9c667d323df7f2a7","","Oeq",0.6,null,null,null,"%","","","","","",false,"unmapped_property","part 1","Specimen S5 had an Oeq level of 0.47% while S4 had 0.60% oxygen equivalent."],["openaire:7860c9509a301acc9c667d323df7f2a7","","density",99.0,null,null,null,"%","","","","","",false,"unmapped_property","part 1","Ti that had a density of 99%."],["openaire:7860c9509a301acc9c667d323df7f2a7","","C content",0.04,null,null,null,"%","","","","","",false,"unmapped_property","part 1","The critical level of C and O content for ductile-to-brittle transition appeared to be ~0.04% C and 0.3% to 0.4% O."],["openaire:7860c9509a301acc9c667d323df7f2a7","Ti-6Al-4V","sintered density",93.0,null,null,null,"%","","","","","",false,"unmapped_property","part 1","Although the green density was only about 63% for all of these samples, the sintered density at this lowest temperature was around 93% for the Ti-6Al-4V specimen and increased with increasing iron content up to around 96%."],["openaire:7860c9509a301acc9c667d323df7f2a7","","sintered density",96.0,null,null,null,"%","","","","","",false,"unmapped_property","part 1","Although the green density was only about 63% for all of these samples, the sintered density at this lowest temperature was around 93% for the Ti-6Al-4V specimen and increased with increasing iron content up to around 96%."],["openaire:7860c9509a301acc9c667d323df7f2a7","Ti-6Al-4V","micropores",10.0,null,null,null,"µm","","","","","",false,"unmapped_property","part 1","Metals 2017, 7, 285 The micropores shown in Figure 10 are in accordance with the observations made from Figure 5, whereby the Ti-6Al-4V specimens show the largest number of micropores (diameter < 10 µm)."],["openaire:7860c9509a301acc9c667d323df7f2a7","","macropores",100.0,null,null,null,"µm","","","","","",false,"unmapped_property","part 1","Two macropores ~100 µm in diameter are observed in Figure 12, and material with a “coral-like” structure was observed inside the pores."],["openaire:7860c9509a301acc9c667d323df7f2a7","Ti-55","shear cracking orientation",45.0,45.0,45.0,null,"°","700 °C","as-rolled","","","1 s−1",false,"unmapped_property","part 5","Obviously, shear cracking exhibiting the orientation of ~45◦with the compression direction appeared when the specimen was deformed at 700 ◦C/1 s−1, as shown in Figure 9."],["openaire:7860c9509a301acc9c667d323df7f2a7","Ti-55","microstructure",0.0,0.0,0.0,null,"","700 °C","as-rolled","","","1 s−1",false,"unmapped_property","part 5","Microstructure of specimen deformed at 700 ◦C/1 s−1 of the as-rolled Ti-55 alloy."],["openaire:7860c9509a301acc9c667d323df7f2a7","Ti-55","peak dissipation efficiency",56.0,48.0,64.0,null,"%","","","","","",false,"unmapped_property","part 5","It can be seen that the processing map exhibited three higher power dissipation regions with peak dissipation efﬁciency of 48–64%: Region I: 750–850 ◦C/0.001–0.1 s−1, Region II: 850–975 ◦C/0.001–1 s−1 and Region III: 975–1050 ◦C/0.001–1 s−1."],["openaire:7860c9509a301acc9c667d323df7f2a7","Ti-55","Region I strain rate",0.0055,0.001,0.1,null,"s-1","","","","","",false,"unmapped_property","part 5","It can be seen that the processing map exhibited three higher power dissipation regions with peak dissipation efﬁciency of 48–64%: Region I: 750–850 ◦C/0.001–0.1 s−1, Region II: 850–975 ◦C/0.001–1 s−1 and Region III: 975–1050 ◦C/0.001–1 s−1."],["openaire:7860c9509a301acc9c667d323df7f2a7","Ti-55","Region II strain rate",0.0055,0.001,1.0,null,"s-1","","","","","",false,"unmapped_property","part 5","It can be seen that the processing map exhibited three higher power dissipation regions with peak dissipation efﬁciency of 48–64%: Region I: 750–850 ◦C/0.001–0.1 s−1, Region II: 850–975 ◦C/0.001–1 s−1 and Region III: 975–1050 ◦C/0.001–1 s−1."],["openaire:7860c9509a301acc9c667d323df7f2a7","Ti-55","Region III strain rate",0.0055,0.001,1.0,null,"s-1","","","","","",false,"unmapped_property","part 5","It can be seen that the processing map exhibited three higher power dissipation regions with peak dissipation efﬁciency of 48–64%: Region I: 750–850 ◦C/0.001–0.1 s−1, Region II: 850–975 ◦C/0.001–1 s−1 and Region III: 975–1050 ◦C/0.001–1 s−1."],["openaire:7860c9509a301acc9c667d323df7f2a7","Ti-55","strain rate",0.1,0.1,0.1,null,"s-1","","as-rolled","coarsened lath-shape β-transus","","",false,"unmapped_property","part 5","A coarsened lath-shape β-transus microstructure was formed at higher temperature, while at lower temperature, dynamic recrystallization was not sufﬁcient, which contributed to appearance of shear cracking at higher strain rate (≥0.1 s−1) and resulted in ﬂow instability."],["openaire:7860c9509a301acc9c667d323df7f2a7","C1","over 44% of the grains were larger than 60 µm",44.0,null,null,null,"%","room temperature","solution treated at 800°C/1h + water quenched","","","",false,"unmapped_property","part 7","In C1, the average grain size was 58 µm, the grain size ranged from 10 µm to 140 µm, and over 44% of the grains were larger than 60 µm."],["openaire:7860c9509a301acc9c667d323df7f2a7","C1","standard deviation",25.0,null,null,null,"µm","room temperature","solution treated at 800°C/1h + water quenched","","","",false,"unmapped_property","part 7","The standard deviation of the alloys was 25 µm and 9 µm, respectively."],["openaire:7860c9509a301acc9c667d323df7f2a7","C2","standard deviation",9.0,null,null,null,"µm","room temperature","solution treated at 800°C/1h + water quenched","","","",false,"unmapped_property","part 7","The standard deviation of the alloys was 25 µm and 9 µm, respectively."],["openaire:7860c9509a301acc9c667d323df7f2a7","Ti-8V-6Cr-4Mo-4Zr-3Al-0.05Si","presence of (TiZr)6Si3 silicides",0.0,null,null,null,"","","","","","",false,"unmapped_property","part 7","Conclusions (1) The addition of trace amount of Si (~0.05 wt %) and the presence of 4 wt % Zr induced the formation of (TiZr)6Si3 silicides in Ti-3Al-8V-6Cr-4Mo-4Zr-0.05Si alloy."],["openaire:7860c9509a301acc9c667d323df7f2a7","TF550","oxidation weight gain",2.0,null,null,null,"mg/cm2","873 K","","","","",false,"unmapped_property","part 9","The oxidation weight gain of TF550 alloy was 2 mg/cm2 after oxidation at 873 K for 100 h, which was similar with that (1.4 mg/cm2) of Ti–6Al–4V alloy, while the oxidation weight gain of TF550 alloy (90 mg/cm2) was larger than that (40 mg/cm2) of Ti–6Al–4V alloy at 1073 K."],["openaire:7860c9509a301acc9c667d323df7f2a7","Ti-6Al-4V","oxidation weight gain",1.4,null,null,null,"mg/cm2","873 K","","","","",false,"unmapped_property","part 9","The oxidation weight gain of TF550 alloy was 2 mg/cm2 after oxidation at 873 K for 100 h, which was similar with that (1.4 mg/cm2) of Ti–6Al–4V alloy, while the oxidation weight gain of TF550 alloy (90 mg/cm2) was larger than that (40 mg/cm2) of Ti–6Al–4V alloy at 1073 K."],["openaire:7860c9509a301acc9c667d323df7f2a7","TF550","oxidation weight gain",90.0,null,null,null,"mg/cm2","1073 K","","","","",false,"unmapped_property","part 9","The oxidation weight gain of TF550 alloy was 2 mg/cm2 after oxidation at 873 K for 100 h, which was similar with that (1.4 mg/cm2) of Ti–6Al–4V alloy, while the oxidation weight gain of TF550 alloy (90 mg/cm2) was larger than that (40 mg/cm2) of Ti–6Al–4V alloy at 1073 K."],["openaire:7860c9509a301acc9c667d323df7f2a7","Ti-6Al-4V","oxidation weight gain",40.0,null,null,null,"mg/cm2","1073 K","","","","",false,"unmapped_property","part 9","The oxidation weight gain of TF550 alloy was 2 mg/cm2 after oxidation at 873 K for 100 h, which was similar with that (1.4 mg/cm2) of Ti–6Al–4V alloy, while the oxidation weight gain of TF550 alloy (90 mg/cm2) was larger than that (40 mg/cm2) of Ti–6Al–4V alloy at 1073 K."],["openaire:7860c9509a301acc9c667d323df7f2a7","TF550","average thickness of the oxide layer",7.0,null,null,null,"µm","873 K","","","SEM observation","",false,"unmapped_property","part 9","The average thickness of the oxide layer was measured to be 7 µm."],["openaire:7860c9509a301acc9c667d323df7f2a7","TF550","average thickness of the oxide layer",460.0,null,null,null,"µm","1073 K","","","SEM observation","",false,"unmapped_property","part 9","The average thickness of the oxide layer as shown in Figure 5a was 460 µm after oxidation at 1073 K, which was much thicker than that of the oxide layer at 873 K."],["openaire:7860c9509a301acc9c667d323df7f2a7","TF550","oxidation reaction index",0.91,null,null,null,"","1073 K","","","","",false,"unmapped_property","part 9","After oxidation at 1073 K for 100 h, the oxidation reaction index of TF550 alloy was analyzed to be 0.91, which was slightly larger than that (0.71) of Ti–6Al–4V alloy."],["openaire:7860c9509a301acc9c667d323df7f2a7","TF550","oxidation weight gain",0.002,null,null,null,"g/cm^2","873 K","","","","",false,"unmapped_property","part 9","The oxidation weight gain of TF550 alloy after oxidation at 873 K for 100 h was much smaller than that at 1073 K for 100 h."],["openaire:7860c9509a301acc9c667d323df7f2a7","TF550","oxidation weight gain",0.015,null,null,null,"g/cm^2","1073 K","","","","",false,"unmapped_property","part 9","The oxidation weight gain of TF550 alloy after oxidation at 873 K for 100 h was much smaller than that at 1073 K for 100 h."],["openaire:7860c9509a301acc9c667d323df7f2a7","TF550","oxidation reaction rate",1.0,null,null,null,"","1073 K","","","","",false,"unmapped_property","part 9","The oxidation reaction rate at 1073 K followed the linear law, indicating that the oxidation process of this alloy was mainly controlled by the oxidation reaction at the interface between the substrate and oxide layer."],["openaire:787d42f3ef63bd790a90f8ef9069fa79","Ti-6Al-4V","erreur relative moyenne des efforts",5.0,null,null,null,"%","","","","","",false,"unmapped_property","conclusions",""],["openaire:787d42f3ef63bd790a90f8ef9069fa79","Ti-6Al-4V","erreur moyenne",1.25,null,null,null,"%","","","","","",false,"unmapped_property","conclusions",""],["openaire:787d42f3ef63bd790a90f8ef9069fa79","Ti-6Al-4V","erreurs pour l’ensemble des pièces simulées",2.45,null,null,null,"%","","","","","",false,"unmapped_property","conclusions",""],["openaire:787d42f3ef63bd790a90f8ef9069fa79","Ti-6Al-4V","erreurs pour l’ensemble des pièces simulées",7.2,null,null,null,"%","","","","","",false,"unmapped_property","conclusions",""],["openaire:787d42f3ef63bd790a90f8ef9069fa79","Ti-6Al-4V","erreurs des déplacements expérimentaux",3.25,null,null,null,"%","","","","","",false,"unmapped_property","conclusions",""],["openaire:787d42f3ef63bd790a90f8ef9069fa79","Ti-6Al-4V","erreurs des déplacements expérimentaux",10.0,null,null,null,"%","","","","","",false,"unmapped_property","conclusions",""],["openaire:787d42f3ef63bd790a90f8ef9069fa79","Ti-6Al-4V","température de chauffage",800.0,null,null,null,"°C","","","","","",false,"unmapped_property","conclusions",""],["openaire:787d42f3ef63bd790a90f8ef9069fa79","Ti-6Al-4V","angle limite de formage",57.0,null,null,null,"°","","","","","",false,"unmapped_property","conclusions",""],["openaire:787d42f3ef63bd790a90f8ef9069fa79","Ti-6Al-4V","température de formage",450.0,null,null,null,"°C","","","","","",false,"unmapped_property","conclusions",""],["openaire:787d42f3ef63bd790a90f8ef9069fa79","Ti-6Al-4V","forming limit angle",57.0,null,null,null,"°","450 °C","","","numerical simulation","",true,"unmapped_property","abstract",""],["openaire:7a1bb54e72ba09956f08aee18bece3da","Ti-6Al-4V","β phase tends to transfer into acicular martensitic α’ phase",0.0,null,null,null,"","","as-built SLM","martensitic α'","","",true,"unmapped_property","results_discussion",""],["openaire:7a1bb54e72ba09956f08aee18bece3da","Ti-6Al-4V","Safety Factor (SF)",1.3,null,null,null,"","","","","","",false,"unmapped_property","results_discussion",""],["openaire:7a1bb54e72ba09956f08aee18bece3da","Ti-6Al-4V","maximum tensile stress",392.57,null,null,null,"MPa","","","","","",false,"unmapped_property","conclusions",""],["openaire:7a1bb54e72ba09956f08aee18bece3da","Ti-6Al-4V","maximum tensile stress",392.57,null,null,null,"MPa","","","","","",false,"unmapped_property","conclusions",""],["openaire:7a1bb54e72ba09956f08aee18bece3da","Ti-6Al-4V","maximum stress",300.69,300.69,371.71,null,"MPa","","","","","",true,"unmapped_property","results",""],["openaire:7a1bb54e72ba09956f08aee18bece3da","in-situ Ti-7.5Mo-2.4TiC composites","β phase (wt%)",68.1,null,null,null,"wt%","","","","RIR method","",false,"unmapped_property","results_discussion",""],["openaire:7a1bb54e72ba09956f08aee18bece3da","Ti-7.5Mo","β phase (wt%)",42.2,null,null,null,"wt%","","","","","",false,"unmapped_property","results_discussion",""],["openaire:7a1bb54e72ba09956f08aee18bece3da","in-situ Ti-7.5Mo-2.4TiC composites","α phase (wt%)",31.9,null,null,null,"wt%","","","","","",false,"unmapped_property","results_discussion",""],["openaire:7a1bb54e72ba09956f08aee18bece3da","Ti-7.5Mo","α phase (wt%)",57.8,null,null,null,"wt%","","","","","",false,"unmapped_property","results_discussion",""],["openaire:7a1bb54e72ba09956f08aee18bece3da","in-situ Ti-7.5Mo-2.4TiC","wear scar depth",29.1,28.1,30.1,1.0,"µm","","as-built SLM","","","",false,"unmapped_property","results_discussion",""],["openaire:7a1bb54e72ba09956f08aee18bece3da","Ti-7.5Mo","wear scar depth",38.4,37.2,39.6,1.2,"µm","","as-built SLM","","","",false,"unmapped_property","results_discussion",""],["openaire:7a1bb54e72ba09956f08aee18bece3da","in-situ Ti-7.5Mo-2.4TiC composite","β phase",68.1,68.1,68.1,null,"wt%","","as-built SLM","","","",false,"unmapped_property","conclusions",""],["openaire:7a1bb54e72ba09956f08aee18bece3da","Ti-7.5Mo","wear rates",0.0009,null,null,null,"mm3N-1m-1","","as-built LPBF","lamellar","","",false,"unmapped_property","conclusions",""],["openaire:7be681a06990009f1f26017343776eb7","Ti-6Al-4V","procedimiento",955.0,955.0,955.0,null,"°C","","solubilization and aging at 955°C/1h + 600°C/4h","","","",false,"unmapped_property","abstract",""],["openaire:7be681a06990009f1f26017343776eb7","Ti-6Al-4V","procedimiento",50.0,50.0,75.0,null,"°C","","duplex annealing at 50-75°C below Tβ, air-cooled, aged 2-8h at 540-675°C","","","",false,"unmapped_property","abstract",""],["openaire:7be681a06990009f1f26017343776eb7","Ti-6Al-4V","procedimiento",40.0,40.0,40.0,null,"°C","","solution treatment and aging at 40°C below Tβ, water-cooled, aged 2-8h at 535-675°C","","","",false,"unmapped_property","abstract",""],["openaire:7be681a06990009f1f26017343776eb7","Ti-6Al-4V","procedimiento",15.0,15.0,15.0,null,"°C","","beta annealing at 15°C above Tβ, air-cooled, stabilized 650-760°C/2h","","","",false,"unmapped_property","abstract",""],["openaire:7be681a06990009f1f26017343776eb7","Ti-6Al-4V","procedimiento",15.0,15.0,15.0,null,"°C","","beta quenching at 15°C above Tβ, water-cooled, tempered 650-760°C/2h","","","",false,"unmapped_property","abstract",""],["openaire:7be681a06990009f1f26017343776eb7","Ti-6Al-4V","procedimiento",925.0,925.0,925.0,null,"°C","","recrystallization annealing at 925°C/4h, cooled at 50°C/h to 760°C, air-cooled","","","",false,"unmapped_property","abstract",""],["openaire:7be681a06990009f1f26017343776eb7","Ti-6Al-4V","procedimiento",705.0,705.0,705.0,null,"°C","","hot-rolled and annealed at 705°C/30min, air-cooled","","","",false,"unmapped_property","abstract",""],["openaire:7be681a06990009f1f26017343776eb7","Ti-6Al-4V","procedimiento",425.0,425.0,650.0,null,"°C","","","","","",false,"unmapped_property","abstract",""],["openaire:7be681a06990009f1f26017343776eb7","Ti-6Al-4V","temperatura de solución",962.5,955.0,970.0,null,"°C","","solution treatment at 955-970°C/1h, water-cooled, aged 480-600°C/2-4h","","","",false,"unmapped_property","abstract",""],["openaire:7be681a06990009f1f26017343776eb7","Ti-6Al-4V","precipitation of α2 particles",550.0,500.0,600.0,null,"°C","","aged at 500-600°C","nanoscale α2 precipitates in α phase","","",false,"unmapped_property","abstract",""],["openaire:7be681a06990009f1f26017343776eb7","Ti-6Al-4V","procedimiento",1050.0,1050.0,1050.0,null,"°C","","held at 1050°C for 1h, furnace-cooled","Widmanstätten","","",false,"unmapped_property","abstract",""],["openaire:7be681a06990009f1f26017343776eb7","Ti-6Al-4V","fase β retenida en los límites de grano",15.7,null,null,null,"%","","","equiaxed α","","",false,"unmapped_property","abstract",""],["openaire:7be681a06990009f1f26017343776eb7","Ti-6Al-4V","un 10% de fase β",10.0,null,null,null,"%","","","","","",false,"unmapped_property","abstract",""],["openaire:7be681a06990009f1f26017343776eb7","Ti-6Al-4V","rango de 14.5% a 16.8%",15.65,14.5,16.8,null,"%","","","","","",false,"unmapped_property","abstract",""],["openaire:7be681a06990009f1f26017343776eb7","Ti-6Al-4V","cs",3.18,null,null,null,"mm/µs","","aged at 545 °C","","ultrasonic measurement","",false,"unmapped_property","abstract",""],["openaire:7be681a06990009f1f26017343776eb7","Ti-6Al-4V","cd",6.21,null,null,null,"mm/µs","","aged at 545 °C","","ultrasonic measurement","",false,"unmapped_property","abstract",""],["openaire:7be681a06990009f1f26017343776eb7","Ti-6Al-4V","cs",3.27,null,null,null,"mm/µs","","as-received equiaxial","","ultrasonic measurement","",false,"unmapped_property","abstract",""],["openaire:7be681a06990009f1f26017343776eb7","Ti-6Al-4V","cd",6.66,null,null,null,"mm/µs","","as-received equiaxial","","ultrasonic measurement","",false,"unmapped_property","abstract",""],["openaire:7be681a06990009f1f26017343776eb7","Ti-6Al-4V","conductividad eléctrica",0.578,null,null,null,"MS/m","","aged at 545 °C","equiaxial","electrical measurement","",false,"unmapped_property","abstract",""],["openaire:7be681a06990009f1f26017343776eb7","Ti-6Al-4V","conductividad eléctrica",0.579,null,null,null,"MS/m","","aged at 545 °C","equiaxial","electrical measurement","",false,"unmapped_property","abstract",""],["openaire:7be681a06990009f1f26017343776eb7","Ti-6Al-4V","conductividad eléctrica",0.5905,0.579,0.602,null,"MS/m","","aged at 545°C for 10–200 h","equiaxed α","","",false,"unmapped_property","abstract",""],["openaire:7be681a06990009f1f26017343776eb7","Ti-6Al-4V","conductividad eléctrica",0.586,null,null,null,"MS/m","","aged at 545°C for 720 h","","","",false,"unmapped_property","abstract",""],["openaire:7be681a06990009f1f26017343776eb7","Ti-6Al-4V","conductividad eléctrica",0.584,null,null,null,"MS/m","","as-received","equiaxed α","","",false,"unmapped_property","abstract",""],["openaire:7be681a06990009f1f26017343776eb7","Ti-6Al-4V","conductividad eléctrica",0.597,null,null,null,"MS/m","","aged at 545°C for 100 h","","","",false,"unmapped_property","abstract",""],["openaire:7be681a06990009f1f26017343776eb7","Ti-6Al-4V","esfuerzo último a la tensión",34.0,null,null,null,"%","","isothermally aged at 545 °C","bifasic","","",false,"unmapped_property","abstract",""],["openaire:7be681a06990009f1f26017343776eb7","Ti-6Al-4V","microdureza Vickers",520.0,null,null,null,"HV100","","isothermally aged at 450 °C for 200 h","","","",false,"unmapped_property","abstract",""],["openaire:7c1b7be7733493f931f3f8209f5661e5","Ti-64 ELI","V ED",50.0,null,null,null,"J/mm3","","","","","",false,"unmapped_property","results_discussion",""],["openaire:7c1b7be7733493f931f3f8209f5661e5","Ti-35Nb-7Zr-5Ta","V ED",69.4,null,null,null,"J/mm3","","","","","",false,"unmapped_property","results_discussion",""],["openaire:7c1b7be7733493f931f3f8209f5661e5","Ti-64 ELI","V ED",39.4,null,null,null,"J/mm3","","","","","",false,"unmapped_property","results_discussion",""],["openaire:7c1b7be7733493f931f3f8209f5661e5","Ti-35Nb-7Zr-5Ta","V ED",59.2,null,null,null,"J/mm3","","","","","",false,"unmapped_property","results_discussion",""],["openaire:7c1b7be7733493f931f3f8209f5661e5","Ti-64 ELI","percentage of additional energy",26.9,null,null,null,"%","","","","","",false,"unmapped_property","results_discussion",""],["openaire:7c1b7be7733493f931f3f8209f5661e5","Ti-35Nb-7Zr-5Ta","percentage of additional energy",17.2,null,null,null,"%","","","","","",false,"unmapped_property","results_discussion",""],["openaire:7c1b7be7733493f931f3f8209f5661e5","Ti-64 ELI","k",6.7,null,null,null,"W/m/K","","","","","",false,"unmapped_property","results_discussion",""],["openaire:7c1b7be7733493f931f3f8209f5661e5","Ti-35Nb-7Zr-5Ta","k",34.8,null,null,null,"W/m/K","","","","","",false,"unmapped_property","results_discussion",""],["openaire:7ec7d0168f77dad4177906e17229d8f8","TIMETAL LCB","HV0.3kg",332.0,null,null,null,"HV0.3kg","","recristallisé-trempé","","","",false,"unmapped_property","conclusions",""],["openaire:7ec7d0168f77dad4177906e17229d8f8","TIMETAL LCB","HV0.3kg",449.0,null,null,null,"HV0.3kg","","trempé et revenu","","","",false,"unmapped_property","conclusions",""],["openaire:7ec7d0168f77dad4177906e17229d8f8","Ti-15Mo-3Nb-3Al-0.2Si","HV0.3kg",273.0,null,null,null,"HV0.3kg","","recristallisé-trempé","","","",false,"unmapped_property","conclusions",""],["openaire:7ec7d0168f77dad4177906e17229d8f8","Ti-15Mo-3Nb-3Al-0.2Si","HV0.3kg",386.0,null,null,null,"HV0.3kg","","trempé et revenu","","","",false,"unmapped_property","conclusions",""],["openaire:7ec7d0168f77dad4177906e17229d8f8","Ti-5Al-5Mo-5V-3Cr","HV0.3kg",283.0,null,null,null,"HV0.3kg","","recristallisé-trempé","","","",false,"unmapped_property","conclusions",""],["openaire:7ec7d0168f77dad4177906e17229d8f8","Ti-5Al-5Mo-5V-3Cr","HV0.3kg",468.0,null,null,null,"HV0.3kg","","trempé et revenu","","","",false,"unmapped_property","conclusions",""],["openaire:7ec7d0168f77dad4177906e17229d8f8","Ti-5Al-5Mo-5V-3Cr","HV0.3kg",442.0,null,null,null,"HV0.3kg","","revenu sans trempe","","","",false,"unmapped_property","conclusions",""],["openaire:7ec7d0168f77dad4177906e17229d8f8","","δa microdureté",468.0,null,null,null,"HV0.3kg","","","","","",false,"unmapped_property","conclusions",""],["openaire:7ec7d0168f77dad4177906e17229d8f8","","microdureté Vickers de surface",386.0,null,null,null,"HV0.3kg","","","","","",false,"unmapped_property","conclusions",""],["openaire:7ec7d0168f77dad4177906e17229d8f8","","microdureté Vickers de surface",442.0,null,null,null,"HV0.3kg","","","","","",false,"unmapped_property","conclusions",""],["openaire:7ec7d0168f77dad4177906e17229d8f8","Ti-15Mo-3Nb-3Al-0.2Si","microduretés Vickers",386.0,386.0,386.0,null,"HV0.3kg","","tempered and tempered","","","",false,"unmapped_property","conclusions",""],["openaire:7ec7d0168f77dad4177906e17229d8f8","Ti-5Al-5Mo-5V-3Cr","microduretés Vickers",442.0,442.0,442.0,null,"HV0.3kg","","revenu-non trempé","","","",false,"unmapped_property","conclusions",""],["openaire:7ec7d0168f77dad4177906e17229d8f8","Ti-5Al-5Mo-5V-3Cr","densité de courant",1.0,1.0,1.0,null,"µA.cm2","","nitruré à 940°C/4h+ refroidissement à 550°C+550°C/1h","","voltammétrie cyclique","",false,"unmapped_property","conclusions",""],["openaire:81c7babb5cb382c562940156e4a9980e","Ti-6Al-4V","porların genişliği",0.75,0.5,1.0,null,"µm","","","","","",false,"unmapped_property","conclusions","Kimyasal dağlamadan sonra mikro ark oksidasyon numunesinin yüzeyindeki porların geniĢliğinin 0.5-1 μm arasında olduğu görünmektedir."],["openaire:81c7babb5cb382c562940156e4a9980e","Ti-6Al-4V","altporlar",150.0,100.0,200.0,null,"nm","","","","","",false,"unmapped_property","conclusions","Ayrıca yüksek büyütmede alkali iĢleme tabi tutulan numunelerin yüzeylerinde bal peteğine benzeyen 100-200 nm geniĢliğinde altporlar olduğu tespit edilmiĢtir [38]."],["openaire:81c7babb5cb382c562940156e4a9980e","Ti-6Al-4V","porların boyutu",2.0,1.0,3.0,null,"µm","","","","","",false,"unmapped_property","conclusions","Porların boyut incelemesinde, 350 Voltta mikro ark oksidasyon iĢlemi uygulanan numunenin porlarının boyutu 1-3 μm civarındayken, 500 Voltta iĢlem gören numumenin porlarının boyutu ise 3-6 μm civarında olduğu görülmüĢtür."],["openaire:81c7babb5cb382c562940156e4a9980e","Ti-6Al-4V","porların boyutu",4.5,3.0,6.0,null,"µm","","","","","",false,"unmapped_property","conclusions","Porların boyut incelemesinde, 350 Voltta mikro ark oksidasyon iĢlemi uygulanan numunenin porlarının boyutu 1-3 μm civarındayken, 500 Voltta iĢlem gören numumenin porlarının boyutu ise 3-6 μm civarında olduğu görülmüĢtür."],["openaire:81c7babb5cb382c562940156e4a9980e","Ti-6Al-4V","yüzey pürüzlülüğü",2.0,null,null,null,"µm","","","","","",false,"unmapped_property","conclusions","2 μm ve üzeri değerler yüzey pürüzlülüğü kemik-implant uyumu için iyi sonuçlardır."],["openaire:81c7babb5cb382c562940156e4a9980e","Ti-6Al-4V","etki alanı",0.1,null,null,null,"mm","","","","","",false,"unmapped_property","conclusions","0,1 g gümüĢ nitrat bulunan çözeltide mikro ark oksidasyon gerçekleĢtirilen numunenin çevresinde 0,1 mmlik alanda etki gözlenirken 0,50 ve 1 g gümüĢ nitrat uygulanan numunelerde antibakteriyelliğin etki alanı 0,3 mmyi bulmaktadır."],["openaire:81c7babb5cb382c562940156e4a9980e","Ti-6Al-4V","etki alanı",0.3,null,null,null,"mm","","","","","",false,"unmapped_property","conclusions","0,1 g gümüĢ nitrat bulunan çözeltide mikro ark oksidasyon gerçekleĢtirilen numunenin çevresinde 0,1 mmlik alanda etki gözlenirken 0,50 ve 1 g gümüĢ nitrat uygulanan numunelerde antibakteriyelliğin etki alanı 0,3 mmyi bulmaktadır."],["openaire:81c7babb5cb382c562940156e4a9980e","Ti-6Al-4V","antibakteriyellik testi",99.99,null,null,null,"%","","","","","",false,"unmapped_property","conclusions","Sterilizasyon Uygulanmayan Sterilizasyon Uygulanan 0,1 g AgNO3 0,1 mm <0,1 mm 0,25 g AgNO3 0,1 mm <0,1 mm 0,50 g AgNO3 0,2 mm 0,1 mm 1 g AgNO3 0,3 mm 0,1 mm Çizelge 7.12’de sterilizasyon uygulanan ve uygulanmayan mikro ark oksidasyon iĢlemi numunelerine geliĢmeyi önleyici antibakteriyellik testi uygulanmıĢ ve sonuçları görüldüğü gibi %99,99’un üzerinde antibakteriyellik elde edilmiĢtir."],["openaire:81c7babb5cb382c562940156e4a9980e","Ti-6Al-4V","yüzey pürüzlülüğü",3.91,null,null,null,"Ra","","","","","",false,"unmapped_property","conclusions","Yüzey pürüzlülüğü gümüĢ miktarıyla azalan bir görünümdedir bundan dolayı en yüksek yüzey pürüzlülük değeri 0,1 g/l gümüĢ nitrat içeren numunede 3,91 Ra değeri olarak görülmüĢtür."],["openaire:820d024b1275e386c4e287992e8e8fcd","Ti-6Al-4V","boşluk oluşumu",76.2,null,null,null,"J/mm3","","as-built SLM","","","",false,"unmapped_property","abstract",""],["openaire:820d024b1275e386c4e287992e8e8fcd","Ti-6Al-4V","çekme dayanımı",76.2,null,null,null,"J/mm3","","as-built SLM","","","",false,"unmapped_property","abstract",""],["openaire:820d024b1275e386c4e287992e8e8fcd","Ti-6Al-4V","soğuma hızları",1.0,1.0,40.0,null,"K/µs","","","","","",false,"unmapped_property","abstract",""],["openaire:820d024b1275e386c4e287992e8e8fcd","Ti-6Al-4V","sıcaklık değişimleri",5.0,5.0,20.0,null,"K/µm","","","","","",false,"unmapped_property","abstract",""],["openaire:820d024b1275e386c4e287992e8e8fcd","Ti-6Al-4V","ergiyik genişliği",124.0,null,null,null,"µm","","as-built SLM","","","",false,"unmapped_property","abstract",""],["openaire:820d024b1275e386c4e287992e8e8fcd","Ti-6Al-4V","sertlik",50.0,null,null,null,"µm","","as-built SLM","","","",false,"unmapped_property","abstract",""],["openaire:820d024b1275e386c4e287992e8e8fcd","Ti-6Al-4V","bağıl yoğunluk",56.0,null,null,null,"J/mm3","","as-built SLM","","","",false,"unmapped_property","abstract",""],["openaire:820d024b1275e386c4e287992e8e8fcd","Ti-6Al-4V","eğilme dayanımı",56.0,null,null,null,"J/mm3","","as-built SLM","","","",false,"unmapped_property","abstract",""],["openaire:820d024b1275e386c4e287992e8e8fcd","Ti-6Al-4V","çekme gerilmesi",30.0,null,null,null,"J/mm3","","","","","",false,"unmapped_property","abstract",""],["openaire:820d024b1275e386c4e287992e8e8fcd","Ti-6Al-4V","akma gerilmesi",30.0,null,null,null,"J/mm3","","","","","",false,"unmapped_property","abstract",""],["openaire:820d024b1275e386c4e287992e8e8fcd","Ti-6Al-4V","çekme gerilmesi",56.0,null,null,null,"J/mm3","","","","","",false,"unmapped_property","abstract",""],["openaire:820d024b1275e386c4e287992e8e8fcd","Ti-6Al-4V","akma gerilmesi",56.0,null,null,null,"J/mm3","","","","","",false,"unmapped_property","abstract",""],["openaire:820d024b1275e386c4e287992e8e8fcd","Ti-6Al-4V","çekme gerilmesi",71.0,null,null,null,"J/mm3","","","","","",false,"unmapped_property","abstract",""],["openaire:820d024b1275e386c4e287992e8e8fcd","Ti-6Al-4V","akma gerilmesi",71.0,null,null,null,"J/mm3","","","","","",false,"unmapped_property","abstract",""],["openaire:820d024b1275e386c4e287992e8e8fcd","Ti-6Al-4V","çekme gerilmesi",133.0,null,null,null,"J/mm3","","","","","",false,"unmapped_property","abstract",""],["openaire:820d024b1275e386c4e287992e8e8fcd","Ti-6Al-4V","akma gerilmesi",133.0,null,null,null,"J/mm3","","","","","",false,"unmapped_property","abstract",""],["openaire:820d024b1275e386c4e287992e8e8fcd","Ti-6Al-4V","enerji yoğunluğu",44.4,null,null,null,"J/mm3","","","","","",false,"unmapped_property","abstract",""],["openaire:820d024b1275e386c4e287992e8e8fcd","Ti-6Al-4V","Eğilme Dayanımı",22.1,null,null,0.8,"Nm","","STA 900°C/4h + furnace cooling","","","",false,"unmapped_property","abstract",""],
