Repository: akhtar07/tisci-explorer

# TiSci Explorer

A read-only, static explorer for **TiSci**, an autonomous research agent for titanium alloys. TiSci reads the
titanium-alloy literature, builds a knowledge graph and a table of measured values, proposes hypotheses where the
graph has gaps, and tests them with DFT (MACE / VASP) and the ICME-lite multiscale chain.

**Live site:** https://akhtar07.github.io/tisci-explorer/

The site has seven sections:

| Section | What it shows |
|---|---|
| Overview | Corpus → graph → facts → hypotheses → verdicts, with the snapshot's counts |
| Worked example | One full loop for W in α-Ti: graph path, hypothesis, novelty check, DFT test, verdict, follow-up, DAMASK |

File: data/facts/other.json (part 109 of 112)
["openaire:820d024b1275e386c4e287992e8e8fcd","Ti-6Al-4V","Eğilme Dayanımı",29.4,null,null,0.6,"Nm","","STA 790°C/1h + air cooling","","","",false,"unmapped_property","abstract",""],["openaire:820d024b1275e386c4e287992e8e8fcd","Ti-6Al-4V","Eğilme Yapısal Direngenliği",5.7,null,null,0.3,"Nm2","","STA 900°C/4h + furnace cooling","","","",false,"unmapped_property","abstract",""],["openaire:820d024b1275e386c4e287992e8e8fcd","Ti-6Al-4V","Eğilme Yapısal Direngenliği",8.1,null,null,0.5,"Nm2","","STA 790°C/1h + air cooling","","","",false,"unmapped_property","abstract",""],["openaire:820d024b1275e386c4e287992e8e8fcd","Ti-6Al-4V","Ortalama Ağırlık",39.3,null,null,null,"g","","STA 900°C/4h + furnace cooling","","","",false,"unmapped_property","abstract",""],["openaire:820d024b1275e386c4e287992e8e8fcd","Ti-6Al-4V","Ortalama Ağırlık",31.1,null,null,0.1,"g","","STA 790°C/1h + air cooling","","","",false,"unmapped_property","abstract",""],["openaire:820d024b1275e386c4e287992e8e8fcd","Ti-6Al-4V","microstructure",0.0,null,null,null,"","","790°C/1h + air cooled","lath-like","","",false,"unmapped_property","abstract",""],["openaire:820d024b1275e386c4e287992e8e8fcd","Ti-6Al-4V","microstructure",0.0,null,null,null,"","","900°C/4h + furnace cooled","plate-like","","",false,"unmapped_property","abstract",""],["openaire:820d024b1275e386c4e287992e8e8fcd","Ti-6Al-4V","microstructure",0.0,null,null,null,"","","790°C/1h + air cooled","lath-like","","",false,"unmapped_property","abstract",""],["openaire:820d024b1275e386c4e287992e8e8fcd","Ti-6Al-4V","microstructure",0.0,null,null,null,"","","900°C/4h + furnace cooled","plate-like","","",false,"unmapped_property","abstract",""],["openaire:820d024b1275e386c4e287992e8e8fcd","Ti-6Al-4V","finite element simulation",11.6,null,null,null,"%","","","","finite element analysis","",true,"unmapped_property","abstract",""],["openaire:84d182dc10f74e2eeea11502d2654ee5","Ti-6Al-4V","largest pores",100.0,null,null,null,"µm","","","","","",false,"unmapped_property","results",""],["openaire:84d182dc10f74e2eeea11502d2654ee5","Ti-6Al-4V","pore sizes",50.0,50.0,300.0,null,"µm","","","","","",false,"unmapped_property","discussion",""],["openaire:84d182dc10f74e2eeea11502d2654ee5","Ti-6Al-4V","Al",5.9,null,null,null,"at%","570°C","","","","",true,"unmapped_property","discussion",""],["openaire:84d182dc10f74e2eeea11502d2654ee5","Ti-6Al-4V","V",1.56,null,null,null,"at%","570°C","","","","",true,"unmapped_property","discussion",""],["openaire:84d182dc10f74e2eeea11502d2654ee5","Ti-6Al-4V","Al",5.0,null,null,null,"at%","770°C","","","","",true,"unmapped_property","discussion",""],["openaire:84d182dc10f74e2eeea11502d2654ee5","Ti-6Al-4V","V",1.3,null,null,null,"at%","770°C","","","","",true,"unmapped_property","discussion",""],["openaire:84d182dc10f74e2eeea11502d2654ee5","Ti-6Al-4V","Al",3.85,null,null,null,"at%","","","","","",false,"unmapped_property","discussion",""],["openaire:84d182dc10f74e2eeea11502d2654ee5","Ti-6Al-4V","microstructure",0.0,null,null,null,"","","as-built","bimodal","","",false,"unmapped_property","conclusions",""],["openaire:84d182dc10f74e2eeea11502d2654ee5","Ti-6Al-4V","microstructure",0.0,null,null,null,"","","","lamellar","","",false,"unmapped_property","conclusions",""],["openaire:84d182dc10f74e2eeea11502d2654ee5","Ti-6Al-4V","twin recovery temperature",425.0,400.0,450.0,null,"°C","","","","","",false,"unmapped_property","conclusions",""],["openaire:874e890a2bb7411a07678859f825c8e2","Ti-5Al-5Mo-5V-3Cr","VBmax",100.0,null,null,null,"µm","","","","","",false,"unmapped_property","abstract","Diğer taraftan kesici takım aşınmasının tam anlamıyla beklenilen noktada ve kesici ağızdan itibaren beklenilen uzunlukta oluşması veya bunun kontrolü hayli zor olabilmektedir. Örneğin serbest yüzeyde aşınmanın tam olarak 100 µm olduğu anın saptanması hayli zor olabilmektedir."],["openaire:8b4581c869f399da9621c43fe983ba7d","Ti-6Al-4V","düşük termal iletkenlikleri",4516.0,null,null,null,"W/m.K","","","","","",false,"unmapped_property","conclusions","Titanyum alaşımları, λ=4516 W/m.K düşük termal iletkenlikleri ve cp=520 J/kg.K yüksek termal kapasiteleri ile karakterize edilirler."],["openaire:8b4581c869f399da9621c43fe983ba7d","Ti-6Al-4V","Termal iletkenlik",16.44,null,null,null,"W/(m*K)","","","","","",false,"unmapped_property","conclusions","Çizelge 2.2: Titanyumun fiziksel özelliği [8]. Özellikleri Atom numarası 22 Atom ağırlığı 47,90 Yoğunluğu 4,54 g/cc Erime noktası 1941 K, 1668°C, 3034°F Kaynama noktası 3560 K, 3260°C, 5948°F Elektrik direnci (20°C) 56 microhms-cm Özısı 502,440 J/(kg*K) Termal iletkenlik 16,44 W/(m*K) 2.3 Titanyum Alaşımları Titanyum alaşımları α, α + β alaşımları, β alaşımları olmak üzere üç gruba ayrılır."],["openaire:8b4581c869f399da9621c43fe983ba7d","Ti-6Al-4V","porların en büyüğü",7.0,null,null,null,"µm","","","","","",false,"unmapped_property","conclusions","Kaplama yüzeyde oluşan porların en büyüğü 7µm, en küçüğü ise 1 µm olarak çıkmıştır."],["openaire:8b4581c869f399da9621c43fe983ba7d","Ti-6Al-4V","en küçüğü",1.0,null,null,null,"µm","","","","","",false,"unmapped_property","conclusions","Kaplama yüzeyde oluşan porların en büyüğü 7µm, en küçüğü ise 1 µm olarak çıkmıştır."],["openaire:8b4581c869f399da9621c43fe983ba7d","Ti-6Al-4V","yüzey pürüzlülüğü testleri",5.0,null,null,null,"mg","","as-built","","profilometre","",false,"unmapped_property","conclusions","Yüzey pürüzlülüğü testleri Veeco, Dectac 6M profilometre cihazında 5mg yük altında, numune yüzeylerinde 3000 µm mesafede tarama yapılarak gerçekleştirilmiştir."],["openaire:8c32bdfb2d5bab9b4e9d2e14af359841","Ti-15Mo-1Fe","contenido de 1% en peso de elementos aleantes",1.0,null,null,null,"%","","","","","",false,"unmapped_property","abstract",""],["openaire:8c32bdfb2d5bab9b4e9d2e14af359841","Ti-15Mo-3Fe","contenido de 3% en peso de elementos aleantes",3.0,null,null,null,"%","","","","","",false,"unmapped_property","abstract",""],["openaire:8c32bdfb2d5bab9b4e9d2e14af359841","Ti-15Mo-1Cr","contenido de 1% en peso de elementos aleantes",1.0,null,null,null,"%","","","","","",false,"unmapped_property","abstract",""],["openaire:8c32bdfb2d5bab9b4e9d2e14af359841","Ti-15Mo-3Cr","contenido de 3% en peso de elementos aleantes",3.0,null,null,null,"%","","","","","",false,"unmapped_property","abstract",""],["openaire:8c32bdfb2d5bab9b4e9d2e14af359841","Ti-15Mo-1Cr","tamaño de grano",10.0,null,null,null,"%","","","","","",false,"unmapped_property","methods",""],["openaire:8c32bdfb2d5bab9b4e9d2e14af359841","Ti-15Mo-1Fe","tamaño de grano",25.0,null,null,null,"%","","","","","",false,"unmapped_property","methods",""],["openaire:8c32bdfb2d5bab9b4e9d2e14af359841","Ti-15Mo-3Fe","tamaño de grano",25.0,null,null,null,"%","","","","","",false,"unmapped_property","methods",""],["openaire:8c32bdfb2d5bab9b4e9d2e14af359841","","módulo",0.0,null,null,null,"","","","","","",false,"unmapped_property","methods",""],["openaire:8c32bdfb2d5bab9b4e9d2e14af359841","Ti-15Mo","resistencia a flexión",50.0,null,null,null,"%","","","","","",false,"unmapped_property","methods",""],["openaire:8c32bdfb2d5bab9b4e9d2e14af359841","Ti-15Mo","módulo elástico",5.0,null,null,null,"%","","","","","",false,"unmapped_property","methods",""],["openaire:8c32bdfb2d5bab9b4e9d2e14af359841","Ti-15Mo","distribución de fases",97.24,null,null,null,"%","","","","","",false,"unmapped_property","methods",""],["openaire:8c32bdfb2d5bab9b4e9d2e14af359841","Ti-15Mo","tamaño de grano",10.0,null,null,null,"%","","","","","",false,"unmapped_property","methods",""],["openaire:8c32bdfb2d5bab9b4e9d2e14af359841","Ti-15Mo","tamaño de grano",50.0,null,null,null,"%","","","","","",false,"unmapped_property","methods",""],["openaire:8e059b1be758598da566810949a5a2ca","Ti-6Al-4V","déformation plastique",30.0,null,null,null,"µm","","","","","",false,"unmapped_property","conclusions",""],["openaire:8e059b1be758598da566810949a5a2ca","Ti-5.8Al-4Sn-3.5Zr-0.7Nb-0.5Mo-0.35Si","déformation plastique",50.0,null,null,null,"µm","","","","","",false,"unmapped_property","conclusions",""],["openaire:8e059b1be758598da566810949a5a2ca","Ti-6Al-4V","diffusivité thermique",2.7,null,null,null,"mm2/s","20°C","","","","",false,"unmapped_property","methods",""],["openaire:8e059b1be758598da566810949a5a2ca","Ti-6Al-4V","diffusivité thermique",4.1,null,null,null,"mm2/s","380°C","","","","",false,"unmapped_property","methods",""],["openaire:8e059b1be758598da566810949a5a2ca","Ti-6Al-4V","diffusivité thermique",5.66,null,null,null,"mm2/s","778°C","","","","",false,"unmapped_property","methods",""],["openaire:8e059b1be758598da566810949a5a2ca","Ti-6Al-4V","contrainte de début d’endommagement macroscopique",950.0,null,null,null,"MPa","","","","","",false,"unmapped_property","conclusions",""],["openaire:8e059b1be758598da566810949a5a2ca","Ti-6Al-4V","diffusivité thermique",5.5,null,null,null,"mm2/s","","αβ","","","",false,"unmapped_property","conclusions",""],["openaire:8e059b1be758598da566810949a5a2ca","Ti-6Al-4V","diffusivité thermique",3.0,null,null,null,"mm2/s","","αβ","","","",false,"unmapped_property","conclusions",""],["openaire:902edb4b90965a30e0f414f9e8cc8413","Ti (MIM)","corrosion current",78.5,null,null,6.2,"nA/cm2","37.0 °C","","","potentiodynamic polarization","",false,"unmapped_property","results",""],["openaire:902edb4b90965a30e0f414f9e8cc8413","Ti-6Al-4V","corrosion current",90.3,null,null,8.6,"nA/cm2","37.0 °C","","","potentiodynamic polarization","",false,"unmapped_property","results",""],["openaire:902edb4b90965a30e0f414f9e8cc8413","Ti-4Mn-2Nb","corrosion current",9.9,null,null,5.2,"nA/cm2","37.0 °C","","","potentiodynamic polarization","",false,"unmapped_property","results",""],["openaire:902edb4b90965a30e0f414f9e8cc8413","Ti-14Nb-4Mn","corrosion current",19.0,null,null,4.1,"nA/cm2","37.0 °C","","","potentiodynamic polarization","",false,"unmapped_property","results",""],["openaire:902edb4b90965a30e0f414f9e8cc8413","Ti-14Nb-10Mn","corrosion current",29.8,null,null,3.9,"nA/cm2","37.0 °C","","","potentiodynamic polarization","",false,"unmapped_property","results",""],["openaire:902edb4b90965a30e0f414f9e8cc8413","Ti (MIM)","open circuit potential",-224.3,null,null,13.2,"mV","37.0 °C","","","potentiodynamic polarization","",false,"unmapped_property","results",""],["openaire:902edb4b90965a30e0f414f9e8cc8413","Ti-6Al-4V","open circuit potential",-404.0,null,null,15.6,"mV","37.0 °C","","","potentiodynamic polarization","",false,"unmapped_property","results",""],["openaire:902edb4b90965a30e0f414f9e8cc8413","Ti-4Mn-2Nb","open circuit potential",-221.1,null,null,19.5,"mV","37.0 °C","","","potentiodynamic polarization","",false,"unmapped_property","results",""],["openaire:902edb4b90965a30e0f414f9e8cc8413","Ti-14Nb-4Mn","open circuit potential",-301.4,null,null,21.2,"mV","37.0 °C","","","potentiodynamic polarization","",false,"unmapped_property","results",""],["openaire:902edb4b90965a30e0f414f9e8cc8413","Ti-14Nb-10Mn","open circuit potential",-101.7,null,null,11.5,"mV","37.0 °C","","","potentiodynamic polarization","",false,"unmapped_property","results",""],["openaire:902edb4b90965a30e0f414f9e8cc8413","","Mn is in a liquid state",1500.0,null,null,null,"°C","","","","","",false,"unmapped_property","discussion",""],["openaire:902edb4b90965a30e0f414f9e8cc8413","Mn","vapor pressure",0.1,null,null,null,"kPa","1269 °C","","","","",false,"unmapped_property","discussion",""],["openaire:902edb4b90965a30e0f414f9e8cc8413","Mn","vapor pressure",1.0,null,null,null,"kPa","1439 °C","","","","",false,"unmapped_property","discussion",""],["openaire:902edb4b90965a30e0f414f9e8cc8413","Ti","vapor pressure",0.1,null,null,null,"kPa","1269 °C","","","","",false,"unmapped_property","discussion",""],["openaire:902edb4b90965a30e0f414f9e8cc8413","Nb","vapor pressure",0.1,null,null,null,"kPa","1269 °C","","","","",false,"unmapped_property","discussion",""],["openaire:902edb4b90965a30e0f414f9e8cc8413","Mn","Mn sublimates",1269.0,null,null,null,"°C","","","","","",false,"unmapped_property","discussion",""],["openaire:902edb4b90965a30e0f414f9e8cc8413","Ti-Mn-Nb","diffusion rate of Nb is slow",14.0,null,null,null,"at%","","","","","",false,"unmapped_property","discussion",""],["openaire:902edb4b90965a30e0f414f9e8cc8413","β-Ti","density",68.0,68.0,68.0,null,"%","","","","","",false,"unmapped_property","discussion",""],["openaire:902edb4b90965a30e0f414f9e8cc8413","α-Ti","density",74.0,74.0,74.0,null,"%","","","","","",false,"unmapped_property","discussion",""],["openaire:902edb4b90965a30e0f414f9e8cc8413","Ti-4Mn-2Nb","selfcorrosion current",2.0,null,null,null,"%","37.0°C","","","potentiodynamic polarization","",false,"unmapped_property","discussion",""],["openaire:902edb4b90965a30e0f414f9e8cc8413","Ti-4Mn-2Nb","corrosion current",9.3,8.3,10.3,null,"nA/cm2","37 °C","","","polarization experiment","",false,"unmapped_property","discussion",""],["openaire:902edb4b90965a30e0f414f9e8cc8413","Ti-10Mn-2Nb","self-corrosion current",19.0,19.0,19.0,null,"nA/cm2","37 °C","","","polarization experiment","",false,"unmapped_property","discussion",""],["openaire:902edb4b90965a30e0f414f9e8cc8413","Ti-14Nb-4Mn","self-corrosion current",29.0,29.0,29.0,null,"nA/cm2","37 °C","","","polarization experiment","",false,"unmapped_property","discussion",""],["openaire:902edb4b90965a30e0f414f9e8cc8413","Ti-4Mn-2Nb-0.1Y","corrosion current",8.1,7.3,8.9,null,"nA/cm2","37 °C","","","polarization experiment","",false,"unmapped_property","discussion",""],["openaire:902edb4b90965a30e0f414f9e8cc8413","Ti-4Mn-2Nb","corrosion current",29.8,29.8,29.8,null,"nA/cm2","37 °C","","","Bode plot fit","",false,"unmapped_property","discussion",""],["openaire:955ee039c744ff40f4180defc1c46a2f","Ti-6Al-4V","compressive residual stresses",812.0,null,null,null,"MPa","","","","","",false,"unmapped_property","conclusions",""],["openaire:955ee039c744ff40f4180defc1c46a2f","Ti-6Al-4V","compressive residual stresses",630.0,null,null,null,"MPa","","","","","",false,"unmapped_property","abstract",""],["openaire:955ee039c744ff40f4180defc1c46a2f","Ti-6Al-4V","compressive residual stresses",710.0,null,null,null,"MPa","","","","","",false,"unmapped_property","abstract",""],["openaire:955ee039c744ff40f4180defc1c46a2f","Ti-6Al-4V","compressive residual stresses",710.0,null,null,null,"MPa","","","","","",false,"unmapped_property","abstract",""],["openaire:955ee039c744ff40f4180defc1c46a2f","Ti-6Al-4V","dσ,max",55.0,null,null,null,"µm","","vibratory peening","","","",false,"unmapped_property","results",""],["openaire:955ee039c744ff40f4180defc1c46a2f","Ti-6Al-4V","dσ=0",172.0,null,null,null,"µm","","vibratory peening","","","",false,"unmapped_property","results",""],["openaire:955ee039c744ff40f4180defc1c46a2f","Ti-6Al-4V","dσ,max",33.0,null,null,null,"µm","","shot peening","","","",false,"unmapped_property","results",""],["openaire:955ee039c744ff40f4180defc1c46a2f","Ti-6Al-4V","dσ=0",103.0,null,null,null,"µm","","shot peening","","","",false,"unmapped_property","results",""],["openaire:955ee039c744ff40f4180defc1c46a2f","Ti-6Al-4V","FWHM value",1.1,null,null,null,"◦","","","","","",false,"unmapped_property","results",""],["openaire:955ee039c744ff40f4180defc1c46a2f","Ti-6Al-4V","FWHM value",0.7,null,null,null,"◦","","","","","",false,"unmapped_property","results",""],["openaire:955ee039c744ff40f4180defc1c46a2f","Ti-6Al-4V","FWHM value",0.8,null,null,null,"◦","","","","","",false,"unmapped_property","results",""],["openaire:955ee039c744ff40f4180defc1c46a2f","Ti-6Al-4V","FWHM value",0.5,null,null,null,"◦","","","","","",false,"unmapped_property","results",""],["openaire:955ee039c744ff40f4180defc1c46a2f","Ti-6Al-4V","FWHM produced by shot peening",2.1,null,null,null,"◦","","","","","",false,"unmapped_property","results",""],["openaire:955ee039c744ff40f4180defc1c46a2f","Ti-6Al-4V","Larger FWHM values of SP compared to VP",100.0,null,null,null,"µm","","","","","",false,"unmapped_property","results",""],["openaire:955ee039c744ff40f4180defc1c46a2f","Ti-6Al-4V","vibratory peening produced deeper plastic strains",172.0,null,null,null,"µm","","","","","",false,"unmapped_property","results",""],["openaire:955ee039c744ff40f4180defc1c46a2f","Ti-6Al-4V","shot peening (up to a depth of 100 µm)",100.0,null,null,null,"µm","","","","","",false,"unmapped_property","results",""],["openaire:955ee039c744ff40f4180defc1c46a2f","Ti-6Al-4V","twin densities",7.17,null,null,null,"%","","","","","",false,"unmapped_property","results",""],["openaire:955ee039c744ff40f4180defc1c46a2f","Ti-6Al-4V","twin densities",6.83,null,null,null,"%","","","","","",false,"unmapped_property","results",""],["openaire:955ee039c744ff40f4180defc1c46a2f","Ti-6Al-4V","twin densities",6.57,null,null,null,"%","","","","","",false,"unmapped_property","results",""],["openaire:955ee039c744ff40f4180defc1c46a2f","Ti-6Al-4V","Depth for fatigue crack initiation",368.0,368.0,368.0,null,"µm","","","","","",false,"unmapped_property","results",""],["openaire:955ee039c744ff40f4180defc1c46a2f","Ti-6Al-4V","Depth for fatigue crack initiation",388.0,388.0,388.0,null,"µm","","","","","",false,"unmapped_property","results",""],["openaire:955ee039c744ff40f4180defc1c46a2f","Ti-6Al-4V","Depth for fatigue crack initiation",294.0,294.0,294.0,null,"µm","","","","","",false,"unmapped_property","results",""],["openaire:955ee039c744ff40f4180defc1c46a2f","Ti-6Al-4V","ϕ",0.1,null,null,null,"mm","","","","","",false,"unmapped_property","discussion",""],["openaire:955ee039c744ff40f4180defc1c46a2f","Ti-6Al-4V","80 min",80.0,null,null,null,"min","","","","","",false,"unmapped_property","conclusions",""],["openaire:955ee039c744ff40f4180defc1c46a2f","Ti-6Al-4V","CRS",720.0,null,null,null,"MPa","","","","","",false,"unmapped_property","conclusions",""],["openaire:955ee039c744ff40f4180defc1c46a2f","Ti-6Al-4V","SPVF",405.0,null,null,null,"%","","","","","",false,"unmapped_property","conclusions",""],["openaire:955ee039c744ff40f4180defc1c46a2f","Ti-6Al-4V","SP",239.0,null,null,null,"%","","","","","",false,"unmapped_property","conclusions",""],["openaire:97ed5bbaa4367d0fa7675e1a622f9c92","γ-TiAl","módulo de Young específico",100.0,50.0,70.0,null,"GPa/(Mg/m3)","","","","","",false,"unmapped_property","abstract",""],["openaire:97ed5bbaa4367d0fa7675e1a622f9c92","Ti-47Al-2Cr-2Nb","dureza",597.0,null,null,null,"HV(10g)","","","","","",false,"unmapped_property","abstract",""],["openaire:97ed5bbaa4367d0fa7675e1a622f9c92","γ-TiAl","tempos de estágio",1.0,null,null,null,"h","","","","","",false,"unmapped_property","abstract",""],["openaire:97ed5bbaa4367d0fa7675e1a622f9c92","γ-TiAl","tempos de estágio",3.0,null,null,null,"h","","","","","",false,"unmapped_property","abstract",""],["openaire:97ed5bbaa4367d0fa7675e1a622f9c92","γ-TiAl","pressões",20.0,null,null,null,"MPa","","","","","",false,"unmapped_property","abstract",""],["openaire:97ed5bbaa4367d0fa7675e1a622f9c92","γ-TiAl","pressões",40.0,null,null,null,"MPa","","","","","",false,"unmapped_property","abstract",""],["openaire:97ed5bbaa4367d0fa7675e1a622f9c92","Ti-6Al-4V","tempos de estágio",3.0,null,null,null,"h","","","","","",false,"unmapped_property","abstract",""],["openaire:97ed5bbaa4367d0fa7675e1a622f9c92","Ti-6Al-4V","pressões",20.0,null,null,null,"MPa","","","","","",false,"unmapped_property","abstract",""],["openaire:97ed5bbaa4367d0fa7675e1a622f9c92","Ti-47Al-2Cr-2Nb","velocidade de arrefecimento",3360.0,null,null,null,"°C.min-1","","","","","",false,"unmapped_property","abstract",""],["openaire:97ed5bbaa4367d0fa7675e1a622f9c92","Ti-47Al-2Cr-2Nb","velocidade de arrefecimento",1120.0,null,null,null,"°C.min-1","","","","","",false,"unmapped_property","abstract",""],["openaire:97ed5bbaa4367d0fa7675e1a622f9c92","Ti-47Al-2Cr-2Nb","velocidade de arrefecimento",800.0,null,null,null,"°C.min-1","","","","","",false,"unmapped_property","abstract",""],["openaire:97ed5bbaa4367d0fa7675e1a622f9c92","Ti-47Al-2Cr-2Nb","velocidade de arrefecimento",245.0,null,null,null,"°C.min-1","","","","","",false,"unmapped_property","abstract",""],["openaire:97ed5bbaa4367d0fa7675e1a622f9c92","Ti-47Al-2Cr-2Nb","rotura ocorreu no material de base",0.0,null,null,null,"","","","","tensile test","",false,"unmapped_property","abstract",""],["openaire:97ed5bbaa4367d0fa7675e1a622f9c92","γ-TiAl","1200 mesh",0.0,null,null,null,"mesh","","","","","",false,"unmapped_property","abstract",""],["openaire:97ed5bbaa4367d0fa7675e1a622f9c92","Ti-47Al-2Cr-2Nb","> 10-4 mbar",0.0001,null,null,null,"mbar","","","","","",false,"unmapped_property","abstract",""],["openaire:97ed5bbaa4367d0fa7675e1a622f9c92","γ-TiAl / Tini67 / γ-TiAl","dureza",272.0,null,null,29.0,"HV(15gf)","","1050–1100°C, 10 min","","","",false,"unmapped_property","abstract",""],["openaire:97ed5bbaa4367d0fa7675e1a622f9c92","Ti-47Al-2Cr-2Nb","Cr + Nb + Ni",5.25,4.0,6.5,null,"%at.","","","","","",false,"unmapped_property","abstract",""],["openaire:9ac9748afbe6e2d2d362b3cf409ee356","","density",4512.0,null,null,null,"kgm-3","300K","","","","",false,"unmapped_property","part 3","Figure 3.2 shows titanium’s density as a function of temperature, which decreases from 4512 kgm−3 at 𝑇 = 300K to 3776 kgm−3 at 𝑇boil."],["openaire:9ac9748afbe6e2d2d362b3cf409ee356","","density",3776.0,null,null,null,"kgm-3","3558K","","","","",false,"unmapped_property","part 3","Figure 3.2 shows titanium’s density as a function of temperature, which decreases from 4512 kgm−3 at 𝑇 = 300K to 3776 kgm−3 at 𝑇boil."],["openaire:9ac9748afbe6e2d2d362b3cf409ee356","","𝐴0",4546.26,null,null,null,"kgm-3","200K < 𝑇 ≤ 𝑇cryst","","","","",false,"unmapped_property","part 3","200K < 𝑇 ≤ 𝑇cryst 𝑇cryst < 𝑇 ≤ 𝑇m 𝑇 > 𝑇m 𝐴0 4546.26 4471.86 4580.00 𝐴1 −1.05568 ⋅ 10−1 4.06497 ⋅ 10−2 -0.2260 𝐴2 −3.47491 ⋅ 10−5 −1.14497 ⋅ 10−4 0 𝐴3 8.16976 ⋅ 10−9 2.03179 ⋅ 10−8 0 4,600 4,400 4,200 4,000 3,800 3,600 Ti𝛼 Ti𝛽 Til 300 1166 1943 3558 𝑇 /K Figure 3.2: Density of titanium as a function of temperature."],["openaire:9ac9748afbe6e2d2d362b3cf409ee356","","𝐴0",4471.86,null,null,null,"kgm-3","𝑇cryst < 𝑇 ≤ 𝑇m","","","","",false,"unmapped_property","part 3","200K < 𝑇 ≤ 𝑇cryst 𝑇cryst < 𝑇 ≤ 𝑇m 𝑇 > 𝑇m 𝐴0 4546.26 4471.86 4580.00 𝐴1 −1.05568 ⋅ 10−1 4.06497 ⋅ 10−2 -0.2260 𝐴2 −3.47491 ⋅ 10−5 −1.14497 ⋅ 10−4 0 𝐴3 8.16976 ⋅ 10−9 2.03179 ⋅ 10−8 0 4,600 4,400 4,200 4,000 3,800 3,600 Ti𝛼 Ti𝛽 Til 300 1166 1943 3558 𝑇 /K Figure 3.2: Density of titanium as a function of temperature."],["openaire:9ac9748afbe6e2d2d362b3cf409ee356","","𝐴0",4580.0,null,null,null,"kgm-3","𝑇 > 𝑇m","","","","",false,"unmapped_property","part 3","200K < 𝑇 ≤ 𝑇cryst 𝑇cryst < 𝑇 ≤ 𝑇m 𝑇 > 𝑇m 𝐴0 4546.26 4471.86 4580.00 𝐴1 −1.05568 ⋅ 10−1 4.06497 ⋅ 10−2 -0.2260 𝐴2 −3.47491 ⋅ 10−5 −1.14497 ⋅ 10−4 0 𝐴3 8.16976 ⋅ 10−9 2.03179 ⋅ 10−8 0 4,600 4,400 4,200 4,000 3,800 3,600 Ti𝛼 Ti𝛽 Til 300 1166 1943 3558 𝑇 /K Figure 3.2: Density of titanium as a function of temperature."],["openaire:9ac9748afbe6e2d2d362b3cf409ee356","","𝑐𝑝",40.0,null,null,null,"Jkg-1K-1","200K < 𝑇 < 𝑇cryst","","","","",false,"unmapped_property","part 3","3.3 Heat capacity The temperature dependence of the specific heat capacity at constant pressure is modeled for three different temperature regimes that correspond to Ti𝛼, Ti𝛽 and liquid titanium, Til according to [200] ⎧𝑐𝛼{ 𝑝 𝑇 < 𝑇cryst 𝑐𝑝 [J kg−1 K−1] = 𝑐𝛽⎨ 𝑝 𝑇cryst ≤ 𝑇 ≤ 𝑇m ."],["openaire:9ac9748afbe6e2d2d362b3cf409ee356","","𝑐𝑝",1000.0,null,null,null,"Jkg-1K-1","𝑇cryst ≤ 𝑇 ≤ 𝑇m","","","","",false,"unmapped_property","part 3","3.3 Heat capacity The temperature dependence of the specific heat capacity at constant pressure is modeled for three different temperature regimes that correspond to Ti𝛼, Ti𝛽 and liquid titanium, Til according to [200] ⎧𝑐𝛼{ 𝑝 𝑇 < 𝑇cryst 𝑐𝑝 [J kg−1 K−1] = 𝑐𝛽⎨ 𝑝 𝑇cryst ≤ 𝑇 ≤ 𝑇m ."],["openaire:9ac9748afbe6e2d2d362b3cf409ee356","","𝑐𝛼𝑝,D",3.0,null,null,null,"Jmol-1K-1","298K","","","","",false,"unmapped_property","part 3","For the low-temperature regime, the molar heat capacity 𝑐𝛼𝑝,D is given by the Debye model 𝑐𝛼𝑝,D [Jmol−1 K−1] = 3𝑅g𝐶 (𝑥)̄ , 𝑥̄ = ΘD/𝑇 , (3.4) where 𝑅g is the ideal gas constant, ΘD(298K) = 375K [200] is the Debye temperature of titanium, and 𝐶 (𝑥)̄ is given by 𝐶 (𝑥)̄ = 4𝐷 (𝑥)̄ − 3𝑥̄?̄? ."],["openaire:9ac9748afbe6e2d2d362b3cf409ee356","","𝑐𝛼𝑝,E",1.0,null,null,null,"Jmol-1K-1","near 𝑇cryst","","","","",false,"unmapped_property","part 3","(3.7) Finally, the sharp increase in the heat capacity in thevicinityof 𝑇cryst is defined by 𝑐𝛼𝑝,E [Jmol−1 K−1] = exp (−9.21 + 10.23𝑇) ."],["openaire:9ac9748afbe6e2d2d362b3cf409ee356","","𝑐𝛽𝑝",28.66,null,null,null,"Jkg-1K-1","𝑇cryst ≤ 𝑇 ≤ 𝑇m","","","","",false,"unmapped_property","part 3","For the temperature regime 𝑇cryst ≤ 𝑇 ≤ 𝑇m the polynomial expression by [200] for the data of [53] is used 𝑐𝛽𝑝 [J kg−1 K−1] = 1 (28.66 𝑀 , 𝑇cryst ≤ 𝑇 ≤ 𝑇m."],["openaire:9ac9748afbe6e2d2d362b3cf409ee356","","relative error",7.9,null,null,null,"%","","","","","",false,"unmapped_property","part 5","With 7.9%, the lowest measured relative error is obtained for ℎ = 1.5Δ𝑥, 𝑥/𝐿 = 101, and 𝑛ray = 2000."],["openaire:9ac9748afbe6e2d2d362b3cf409ee356","","relative error",4.13,null,null,null,"%","","","","","",false,"unmapped_property","part 5","The lowest measured relative error in this scenario is 4.13% for ℎ = 1.5Δ𝑥, 𝑥/𝐿 = 101, and 𝑛ray = 2000."],["openaire:a18fb5797da6f502999a10f96c9ff687","Ti-42Nb","maximum edge distance",40.0,null,null,null,"µm","","","","","",false,"unmapped_property","methods",""],["openaire:a18fb5797da6f502999a10f96c9ff687","Ti-6Al-4V","mean cavity sizes",40.0,null,null,null,"µm","","LPBF-processed","","","",false,"unmapped_property","methods",""],["openaire:a18fb5797da6f502999a10f96c9ff687","Ti-42Nb","strength",35.0,20.0,50.0,null,"%","room temperature","","","CPFEM prediction","",true,"unmapped_property","results",""],["openaire:a18fb5797da6f502999a10f96c9ff687","Ti-42Nb","microporosity",10.0,null,null,null,"µm","","","","µ-CT","",false,"unmapped_property","results",""],["openaire:a18fb5797da6f502999a10f96c9ff687","Ti-42Nb","microporosity",80.0,null,null,null,"µm","","","","µ-CT","",false,"unmapped_property","results",""],["openaire:a18fb5797da6f502999a10f96c9ff687","Ti-42Nb","effective compressive yield strength",12.0,null,null,null,"%","","","","","",true,"unmapped_property","results",""],["openaire:a18fb5797da6f502999a10f96c9ff687","Ti-42Nb","effective compressive stiffness",26.0,null,null,null,"%","","","","","",true,"unmapped_property","results",""],["openaire:a346a5c0b8943cb8d2b129fdac1ae95f","Ti-6Al-4V","fatigue resistance",52.0,null,null,null,"%","","stress relieved","","","",false,"unmapped_property","abstract",""],["openaire:a346a5c0b8943cb8d2b129fdac1ae95f","Ti-6Al-4V","fatigue performance",127.0,null,null,null,"%","","HIP","","","",false,"unmapped_property","abstract",""],["openaire:a346a5c0b8943cb8d2b129fdac1ae95f","Ti-6Al-4V","nucleation resistance",82.0,null,null,null,"%","","","","","",false,"unmapped_property","abstract",""],["openaire:a346a5c0b8943cb8d2b129fdac1ae95f","Ti-6Al-4V","symmetry for the out-of-plane displacement",5.0,null,null,null,"%","","","","","",false,"unmapped_property","results_discussion",""],["openaire:a346a5c0b8943cb8d2b129fdac1ae95f","Ti-6Al-4V","strength",64.0,null,null,null,"%","","","","","",false,"unmapped_property","results_discussion",""],["openaire:a346a5c0b8943cb8d2b129fdac1ae95f","Ti-6Al-4V","strength",100.0,null,null,null,"%","","","","","",false,"unmapped_property","results_discussion",""],["openaire:a346a5c0b8943cb8d2b129fdac1ae95f","Ti-6Al-4V","performance",110.0,null,null,null,"%","","","","","",false,"unmapped_property","results_discussion",""],["openaire:a346a5c0b8943cb8d2b129fdac1ae95f","Ti-6Al-4V","pores responsible for crack nucleation",5.0,null,null,null,"µm","","SLM HIP","martensitic α'","","",false,"unmapped_property","results_discussion",""],["openaire:a346a5c0b8943cb8d2b129fdac1ae95f","Ti-6Al-4V","fréquence d’amorçage de ﬁssures en fatigue à un pore",66.0,null,null,null,"%","","SLM HIP","","","",false,"unmapped_property","discussion",""],["openaire:a346a5c0b8943cb8d2b129fdac1ae95f","Ti-6Al-4V","résistance en fatigue de la direction faible",64.0,null,null,null,"%","","WBD","","","",false,"unmapped_property","discussion",""],["openaire:a346a5c0b8943cb8d2b129fdac1ae95f","Ti-6Al-4V","résistance en fatigue de la direction faible",85.0,null,null,null,"%","","","","","",false,"unmapped_property","discussion",""],["openaire:a346a5c0b8943cb8d2b129fdac1ae95f","Ti-6Al-4V","fréquence d’amorçage de ﬁssures en fatigue à un pore",70.0,null,null,null,"%","","SLM SR","","","",false,"unmapped_property","discussion",""],["openaire:a346a5c0b8943cb8d2b129fdac1ae95f","Ti-6Al-4V","résistance à l’amorce moyenne relative",52.0,null,null,null,"%","","SLM SR","","","",false,"unmapped_property","discussion",""],["openaire:a346a5c0b8943cb8d2b129fdac1ae95f","Ti-6Al-4V","résistance à l’amorce moyenne relative",127.0,null,null,null,"%","","SLM HIP","","","",false,"unmapped_property","discussion",""],["openaire:a346a5c0b8943cb8d2b129fdac1ae95f","Ti-6Al-4V","fréquence d’amorçage de ﬁssures en fatigue à un pore",100.0,null,null,null,"%","","WBD low","","","",false,"unmapped_property","discussion",""],["openaire:a346a5c0b8943cb8d2b129fdac1ae95f","Ti-6Al-4V","résistance à l’amorce moyenne relative",82.0,null,null,null,"%","","WBD low","","","",false,"unmapped_property","discussion",""],["openaire:a346a5c0b8943cb8d2b129fdac1ae95f","Ti-6Al-4V","fréquence d’amorçage de ﬁssures en fatigue à un pore",100.0,null,null,null,"%","","WBD high","","","",false,"unmapped_property","discussion",""],["openaire:a346a5c0b8943cb8d2b129fdac1ae95f","Ti-6Al-4V","résistance à l’amorce moyenne relative",110.0,null,null,null,"%","","WBD high","","","",false,"unmapped_property","discussion",""],["openaire:a346a5c0b8943cb8d2b129fdac1ae95f","Ti-6Al-4V","résistance à l’amorce de ﬁssures de fatigue",64.0,null,null,null,"%","","WBD low","","","",false,"unmapped_property","conclusions",""],["openaire:a346a5c0b8943cb8d2b129fdac1ae95f","Ti-6Al-4V","résistance en fatigue",110.0,null,null,null,"%","","WBD high","","","",false,"unmapped_property","conclusions",""],["openaire:a577e341cfc95ea5af910578d533fb69","Alloy III","average colony size",490.0,null,null,null,"microns","","annealed at 1350°C for 15 min","lamellar","section 3.3.1","",false,"unmapped_property","results",""],["openaire:a577e341cfc95ea5af910578d533fb69","Alloy III","average colony size",2500.0,null,null,null,"microns","","annealed at 1350°C for 240 min","lamellar","section 3.3.1","",false,"unmapped_property","results",""],["openaire:a577e341cfc95ea5af910578d533fb69","Alloy II","VPH",420.0,400.0,440.0,null,"VPH","","quenched","massively transformed gamma","","",false,"unmapped_property","discussion",""],["openaire:a577e341cfc95ea5af910578d533fb69","Alloy II","VPH",462.0,462.0,462.0,null,"VPH","","water-quenched","","","",false,"unmapped_property","discussion",""],["openaire:a577e341cfc95ea5af910578d533fb69","Alloy IV","VPH",430.0,430.0,430.0,null,"VPH","","water-quenched","","","",false,"unmapped_property","discussion",""],["openaire:a577e341cfc95ea5af910578d533fb69","","VPH",420.0,400.0,440.0,null,"VPH","","quenched","","","",false,"unmapped_property","conclusions",""],["openaire:a5a0b24c6ca0a32e4b4ef0574d6d3210","Ti-15V-3Cr-3Sn-3Al","c",0.069,null,null,null,"J/kg.k","","","","","",false,"unmapped_property","results_discussion",""],["openaire:a5a0b24c6ca0a32e4b4ef0574d6d3210","Ti-15V-3Cr-3Sn-3Al","shear stress and adiabatic heating as a function of shear strain",1.6,null,null,null,"x10^6s-1","","","","","1.6x10^6 s-1",false,"unmapped_property","results_discussion",""],["openaire:a9594333d48720fba9ceb27e74683417","Ti-6Al-4V","Charpy Kırma Enerjisi",27.0,null,null,null,"J","","","","","",false,"unmapped_property","conclusions","Tablo 8.2 Ti-6Al-4V alaşımına ait bazı mekanik özellikler Çekme dayanımı 895 MPa Akma dayanımı 825 MPa Uzama 10% Kesit daralması 20% Charpy Kırma Enerjisi 27 J Sertlik 36 HRC"],["openaire:ad401a064cec479b3f0e669b5b4d3954","Ti-6Al-4V","temps d’essai",28.0,null,null,13.0,"h","","","","","",false,"unmapped_property","discussion",""],["openaire:ad401a064cec479b3f0e669b5b4d3954","Ti-6Al-4V","temps d’essai",125.0,null,null,24.0,"h","","","","","",false,"unmapped_property","discussion",""],["openaire:ad401a064cec479b3f0e669b5b4d3954","Ti-6Al-4V","temps d’essai",6.0,null,null,2.0,"h","","","","","",false,"unmapped_property","discussion",""],["openaire:ad401a064cec479b3f0e669b5b4d3954","Ti-6Al-4V","temps d’essai",12.0,null,null,4.0,"h","","","","","",false,"unmapped_property","discussion",""],["openaire:ad401a064cec479b3f0e669b5b4d3954","Ti-6Al-4V","vitesses de déformation par cycle",0.0001,null,null,null,"/cycle","","","","","",false,"unmapped_property","discussion",""],["openaire:ad401a064cec479b3f0e669b5b4d3954","Ti-6Al-4V","vitesses de déformation par cycle",0.0,null,null,null,"/cycle","","","","","",false,"unmapped_property","discussion",""],["openaire:ad401a064cec479b3f0e669b5b4d3954","Ti-6Al-4V","accumulation of plastic strain",3.0,null,null,null,"","room temperature","equiaxed","equiaxed","fatigue test","",false,"unmapped_property","discussion",""],["openaire:ad401a064cec479b3f0e669b5b4d3954","Ti-6Al-4V","strain_rate_sensitivity",0.8,null,null,null,"%","room temperature","","","fatigue test","",false,"unmapped_property","discussion",""],["openaire:b093dd254d0c222bc42a863189a0f07a","Ti","temperature increase",65.0,null,null,null,"°C","","","","","2300 s−1",false,"unmapped_property","results",""],["openaire:b093dd254d0c222bc42a863189a0f07a","CP-Ti Grade 2","relative increase in flow stress",80.0,null,null,null,"%","","","","","",false,"unmapped_property","results",""],["openaire:b093dd254d0c222bc42a863189a0f07a","Ti","strain hardening rate",1500.0,1000.0,2000.0,null,"MPa","","","","compression test","",false,"unmapped_property","results",""],["openaire:b093dd254d0c222bc42a863189a0f07a","Ti","strain hardening rate",1500.0,1000.0,2000.0,null,"MPa","","","","compression test","1 s−1",false,"unmapped_property","results",""],["openaire:b093dd254d0c222bc42a863189a0f07a","Sn","strain hardening rate",2000.0,2000.0,2000.0,null,"MPa","","","","compression test","1000–1700 s−1",false,"unmapped_property","results",""],["openaire:b093dd254d0c222bc42a863189a0f07a","CP-Ti Grade 2","temperature at fracture",463.0,null,null,null,"°C","room temperature","","","tensile test","1000 s−1",false,"unmapped_property","results",""],["openaire:b093dd254d0c222bc42a863189a0f07a","CP-Ti Grade 2","adiabatic heating",80.0,null,null,null,"°C","700 °C","","","tensile test","1000 s−1",false,"unmapped_property","results",""],["openaire:b093dd254d0c222bc42a863189a0f07a","CP-Ti Grade 2","βint",0.5,null,null,null,"","","","","adiabatic compression","1200 s−1",false,"unmapped_property","discussion",""],["openaire:b093dd254d0c222bc42a863189a0f07a","CP-Ti Grade 2","βint",0.95,null,null,null,"","","","","adiabatic compression","2300 s−1",false,"unmapped_property","discussion",""],["openaire:b093dd254d0c222bc42a863189a0f07a","CP-Ti Grade 2","βdiff",0.5,null,null,null,"","","","","adiabatic compression","1200 s−1",false,"unmapped_property","discussion",""],["openaire:b093dd254d0c222bc42a863189a0f07a","CP-Ti Grade 2","βdiff",1.2,null,null,null,"","","","","adiabatic compression","2300 s−1",false,"unmapped_property","discussion",""],["openaire:b093dd254d0c222bc42a863189a0f07a","CP-Ti Grade 2","temperature rise",1.5,1.5,1.5,0.2,"°C","","","","","3 × 10−4 s−1",false,"unmapped_property","results_discussion",""],["openaire:b093dd254d0c222bc42a863189a0f07a","CP-Ti Grade 2","temperature rise",5.5,5.5,5.5,0.1,"°C","","","","","10−2 s−1",false,"unmapped_property","results_discussion",""],["openaire:b093dd254d0c222bc42a863189a0f07a","CP-Ti Grade 2","temperature rise",10.0,10.0,10.0,0.5,"°C","","","","","750 s−1",false,"unmapped_property","results_discussion",""],["openaire:b093dd254d0c222bc42a863189a0f07a","CP-Ti Grade 2","temperature increase",65.0,null,null,null,"°C","","","","compression test","2300 s−1",false,"unmapped_property","results",""],["openaire:b093dd254d0c222bc42a863189a0f07a","Ti","strain hardening rate",1750.0,1000.0,2500.0,null,"MPa","","","","","1.25×10−4 to 10−2 s−1 and 1200 to 2300 s−1",false,"unmapped_property","discussion",""],["openaire:b093dd254d0c222bc42a863189a0f07a","Ti","strength coefficient",1300.0,800.0,1800.0,null,"MPa","","","","","1.25×10−4 to 10−2 s−1 and 1200 to 2300 s−1",false,"unmapped_property","discussion",""],["openaire:b093dd254d0c222bc42a863189a0f07a","Ti","strain hardening rate",1500.0,null,null,null,"MPa","","","","","1 and 600 s−1",false,"unmapped_property","discussion",""],["openaire:b093dd254d0c222bc42a863189a0f07a","Cu","strain hardening rate",1500.0,null,null,null,"MPa","","","","","",false,"unmapped_property","discussion",""],["openaire:b093dd254d0c222bc42a863189a0f07a","Cu","instantaneous strength coefficient",400.0,null,null,null,"MPa","","","","","",false,"unmapped_property","discussion",""],["openaire:b093dd254d0c222bc42a863189a0f07a","CP-Ti Grade 2","βint",0.75,0.7,0.8,null,"","","","","","1300–3100 s−1",false,"unmapped_property","discussion",""],["openaire:b093dd254d0c222bc42a863189a0f07a","CP-Ti Grade 2","βdiff",0.875,0.7,0.95,null,"","","","","","intermediate strains (ε=0.15)",false,"unmapped_property","discussion",""],["openaire:b093dd254d0c222bc42a863189a0f07a","CP-Ti Grade 2","βdiff",0.8,0.8,0.8,null,"","","","","","larger strains",false,"unmapped_property","discussion",""],["openaire:b093dd254d0c222bc42a863189a0f07a","CP-Ti Grade 2","true stress",30.0,10.0,50.0,null,"MPa","","","","","1.25×10−4–1 s−1",false,"unmapped_property","discussion",""],["openaire:b093dd254d0c222bc42a863189a0f07a","CP-Ti Grade 2","strain hardening rate",250.0,0.0,500.0,null,"MPa","","","","","1.25×10−4–1 s−1",false,"unmapped_property","discussion",""],["openaire:b093dd254d0c222bc42a863189a0f07a","CP-Ti Grade 2","instantaneous strain hardening exponent",0.2,0.1,0.3,null,"","","","","","1.25×10−4–1 s−1",false,"unmapped_property","discussion",""],["openaire:b093dd254d0c222bc42a863189a0f07a","CP-Ti Grade 2","instantaneous strength coefficient",55.0,20.0,90.0,null,"MPa","","","","","1.25×10−4–1 s−1",false,"unmapped_property","discussion",""],["openaire:b093dd254d0c222bc42a863189a0f07a","CP-Ti Grade 2","true stress",115.0,50.0,180.0,null,"MPa","","","","","1000–1700 s−1",false,"unmapped_property","discussion",""],["openaire:b093dd254d0c222bc42a863189a0f07a","CP-Ti Grade 2","strain hardening rate",1750.0,1500.0,2000.0,null,"MPa","","","","","1000–1700 s−1",false,"unmapped_property","discussion",""],["openaire:b093dd254d0c222bc42a863189a0f07a","CP-Ti Grade 2","instantaneous strain hardening exponent",0.4,0.3,0.5,null,"","","","","","1000–1700 s−1",false,"unmapped_property","discussion",""],["openaire:b093dd254d0c222bc42a863189a0f07a","CP-Ti Grade 2","instantaneous strength coefficient",575.0,550.0,600.0,null,"MPa","","","","","1000–1700 s−1",false,"unmapped_property","discussion",""],["openaire:b1c04decd0010532b4f1f4094b4351bf","Ti-6Al-2Fe-2V","conductivity",9.24,null,null,0.1,"W/(m·K)","51.5°C","","","","",false,"unmapped_property","results_discussion",""],["openaire:b1c04decd0010532b4f1f4094b4351bf","Ti-6Al-2Fe-2V","conductivity",11.52,null,null,0.03,"W/(m·K)","1012°C","","","","",false,"unmapped_property","results_discussion",""],["openaire:b1c04decd0010532b4f1f4094b4351bf","Ti-6Al-2Fe-2V","mean conductivity",9.53,null,null,0.06,"W/(m·K)","25.9°C","","","","",false,"unmapped_property","results_discussion",""],["openaire:b1c04decd0010532b4f1f4094b4351bf","Ti-6Al-2Fe-2V","conductivity minimum",8.7,null,null,0.03,"W/(m·K)","51.8°C","","","","",false,"unmapped_property","results_discussion",""],["openaire:b1c04decd0010532b4f1f4094b4351bf","Ti-6Al-2Fe-2V","conductivity",101.1,null,null,null,"°C","101.1°C","","","","",false,"unmapped_property","results_discussion",""],["openaire:b1c04decd0010532b4f1f4094b4351bf","Ti-6Al-2Fe-2V","Cp values",0.766,null,null,0.008,"J/(g·K)","26°C","","","","",false,"unmapped_property","results_discussion",""],["openaire:b1c04decd0010532b4f1f4094b4351bf","Ti-6Al-2Fe-2V","Cp values",0.842,null,null,0.007,"J/(g·K)","101.2°C","","","","",false,
