Repository: akhtar07/tisci-explorer

# TiSci Explorer

A read-only, static explorer for **TiSci**, an autonomous research agent for titanium alloys. TiSci reads the
titanium-alloy literature, builds a knowledge graph and a table of measured values, proposes hypotheses where the
graph has gaps, and tests them with DFT (MACE / VASP) and the ICME-lite multiscale chain.

**Live site:** https://akhtar07.github.io/tisci-explorer/

The site has seven sections:

| Section | What it shows |
|---|---|
| Overview | Corpus → graph → facts → hypotheses → verdicts, with the snapshot's counts |
| Worked example | One full loop for W in α-Ti: graph path, hypothesis, novelty check, DFT test, verdict, follow-up, DAMASK |

File: data/facts/other.json (part 110 of 112)
"unmapped_property","results_discussion",""],["openaire:b1c04decd0010532b4f1f4094b4351bf","Ti-6Al-3Fe-1V","iron content",13.7,null,null,null,"%","","","","","",false,"unmapped_property","results_discussion",""],["openaire:b1c04decd0010532b4f1f4094b4351bf","Ti-6Al-3Fe-1V","iron content",0.2,null,null,null,"%","","","","","",false,"unmapped_property","results_discussion",""],["openaire:b1c04decd0010532b4f1f4094b4351bf","Ti-6Al-3Fe-1V","aluminum distribution",7.2,null,null,null,"%","","","","","",false,"unmapped_property","results_discussion",""],["openaire:b1c04decd0010532b4f1f4094b4351bf","Ti-6Al-3Fe-1V","aluminum distribution",2.5,null,null,null,"%","","","","","",false,"unmapped_property","results_discussion",""],["openaire:b1c04decd0010532b4f1f4094b4351bf","Ti-6Al-3Fe-1V","iron concentrations",13.7,null,null,null,"%","","","","","",false,"unmapped_property","results_discussion",""],["openaire:b1c04decd0010532b4f1f4094b4351bf","Ti-6Al-4Fe","iron concentrations",9.0,null,null,null,"%","","","","","",false,"unmapped_property","results_discussion",""],["openaire:b1c04decd0010532b4f1f4094b4351bf","Ti-6Al-3Fe-1V","thermal diffusivity",2.978,null,null,0.042,"mm2/s","ambient","","","","",false,"unmapped_property","results_discussion",""],["openaire:b1c04decd0010532b4f1f4094b4351bf","Ti-6Al-3Fe-1V","thermal diffusivity",3.185,null,null,0.005,"mm2/s","elevated","","","","",false,"unmapped_property","results_discussion",""],["openaire:b1c04decd0010532b4f1f4094b4351bf","Ti-6Al-3Fe-1V","thermal diffusivity",3.123,null,null,0.007,"mm2/s","25.6°C","","","","",false,"unmapped_property","results_discussion",""],["openaire:b1c04decd0010532b4f1f4094b4351bf","Ti-6Al-3Fe-1V","thermal diffusivity",3.311,null,null,0.006,"mm2/s","101.1°C","","","","",false,"unmapped_property","results_discussion",""],["openaire:b1c04decd0010532b4f1f4094b4351bf","Ti-6Al-4Fe","solidification interval",616.0,null,null,null,"°C","","","","","",false,"unmapped_property","results_discussion",""],["openaire:b1c04decd0010532b4f1f4094b4351bf","Ti-6Al-4Fe","phase presence",0.0,null,null,null,"","800 °C","800 °C","alpha and beta","","",true,"unmapped_property","results_discussion",""],["openaire:b1c04decd0010532b4f1f4094b4351bf","Ti-6Al-4Fe","thermal diffusivity",3.09,2.996,3.184,0.0155,"mm2/s","26.7°C to 101.3°C","","","","",false,"unmapped_property","results_discussion",""],["openaire:b1c04decd0010532b4f1f4094b4351bf","Ti-6Al-4Fe","diffusivity",3.069,3.069,3.069,0.024,"mm2/s","intermediate temperatures","","","","",false,"unmapped_property","results_discussion",""],["openaire:b1c04decd0010532b4f1f4094b4351bf","Ti-6Al-2Mo-2V","BCC (β) phase fraction",16.7,null,null,null,"%","800 °C","","","","",false,"unmapped_property","results_discussion",""],["openaire:b1c04decd0010532b4f1f4094b4351bf","Ti-6Al-2Mo-2V","D0₁₉ intermetallic phase",0.0,null,null,null,"notdetected","800 °C","","","","",false,"unmapped_property","results_discussion",""],["openaire:b1c04decd0010532b4f1f4094b4351bf","Ti-6Al-3Mo-1V","solidification interval",87.0,null,null,null,"°C","","","","","",false,"unmapped_property","results_discussion",""],["openaire:b1c04decd0010532b4f1f4094b4351bf","Ti-6Al-4Mo","thermal diffusivity",3.155,3.033,3.277,0.01,"mm2/s","","","","","",false,"unmapped_property","results_discussion",""],["openaire:b1c04decd0010532b4f1f4094b4351bf","Ti-6Al-4Mo","specific heat capacity",0.809,0.789,0.823,0.011,"J/(g·K)","26.3°C to 51°C","","","","",false,"unmapped_property","results_discussion",""],["openaire:b1c04decd0010532b4f1f4094b4351bf","Ti-6Al-4Mo","thermal diffusivity",3.136,3.037,3.235,0.0185,"mm2/s","","","","","",false,"unmapped_property","results_discussion",""],["openaire:b1c04decd0010532b4f1f4094b4351bf","Ti-6Al-4Mo","thermal diffusivity",2.87,null,null,null,"mm2/s","25°C","","","","",false,"unmapped_property","results_discussion",""],["openaire:b1c04decd0010532b4f1f4094b4351bf","Ti-6Al-4Mo","thermal diffusivity",3.07,null,null,null,"mm2/s","100°C","","","","",false,"unmapped_property","results_discussion",""],["openaire:b1c04decd0010532b4f1f4094b4351bf","Ti-6Al-4Nb","solidification interval",4.0,null,null,null,"°C","","","","","",false,"unmapped_property","results_discussion",""],["openaire:b1c04decd0010532b4f1f4094b4351bf","Ti-6Al-3V-1Nb","solidification interval",114.0,null,null,null,"°C","","","","","",false,"unmapped_property","results_discussion",""],["openaire:b1c04decd0010532b4f1f4094b4351bf","","solidification interval",92.0,null,null,null,"°C","","","","","",false,"unmapped_property","results_discussion",""],["openaire:b1c04decd0010532b4f1f4094b4351bf","Ti-6Al-2Nb-2V","Vanadium concentrations",15.3,1.4,15.3,null,"weightpercent","","","","","",false,"unmapped_property","results_discussion",""],["openaire:b1c04decd0010532b4f1f4094b4351bf","Ti-6Al-2Nb-2V","niobium varies",11.5,1.1,11.5,null,"weightpercent","","","","","",false,"unmapped_property","results_discussion",""],["openaire:b1c04decd0010532b4f1f4094b4351bf","","thermal diffusivity",3.1015,3.003,3.2,0.0125,"mm2/s","","","","","",false,"unmapped_property","results_discussion",""],["openaire:b1c04decd0010532b4f1f4094b4351bf","","specific heat capacity",0.845,0.845,0.845,0.011,"J/(g·K)","26.4°C","","","","",false,"unmapped_property","results_discussion",""],["openaire:b1c04decd0010532b4f1f4094b4351bf","","specific heat capacity",0.786,0.786,0.786,0.027,"J/(g·K)","50.8°C","","","","",false,"unmapped_property","results_discussion",""],["openaire:b1c04decd0010532b4f1f4094b4351bf","","specific heat capacity",0.847,0.847,0.847,0.018,"J/(g·K)","","","","","",false,"unmapped_property","results_discussion",""],["openaire:b1c04decd0010532b4f1f4094b4351bf","","diffusivity",3.0505,2.929,3.172,0.0255,"mm2/s","","","","","",false,"unmapped_property","results_discussion",""],["openaire:b1c04decd0010532b4f1f4094b4351bf","Ti-6Al-3Nb-1V","thermal diffusivity",3.009,null,null,0.025,"mm2/s","ambient temperature","","","","",false,"unmapped_property","results_discussion",""],["openaire:b1c04decd0010532b4f1f4094b4351bf","Ti-6Al-3Nb-1V","thermal diffusivity",3.22,null,null,0.009,"mm2/s","101.1°C","","","","",false,"unmapped_property","results_discussion",""],["openaire:b1c04decd0010532b4f1f4094b4351bf","Ti-6Al-3Nb-1V","specific heat capacity",0.774,null,null,0.006,"J/(g·K)","26.7°C","","","","",false,"unmapped_property","results_discussion",""],["openaire:b1c04decd0010532b4f1f4094b4351bf","Ti-6Al-3Nb-1V","specific heat capacity",0.742,null,null,0.037,"J/(g·K)","50.9°C","","","","",false,"unmapped_property","results_discussion",""],["openaire:b1c04decd0010532b4f1f4094b4351bf","Ti-6Al-3Nb-1V","specific heat capacity",0.795,null,null,0.015,"J/(g·K)","101.1°C","","","","",false,"unmapped_property","results_discussion",""],["openaire:b1c04decd0010532b4f1f4094b4351bf","","thermal diffusivity",3.048,null,null,0.004,"mm2/s","ambient temperature","","","","",false,"unmapped_property","results_discussion",""],["openaire:b1c04decd0010532b4f1f4094b4351bf","","thermal diffusivity",3.254,null,null,0.009,"mm2/s","101.5°C","","","","",false,"unmapped_property","results_discussion",""],["openaire:b1c04decd0010532b4f1f4094b4351bf","","thermal diffusivity",3.174,null,null,0.005,"mm2/s","25.7°C","","","","",false,"unmapped_property","results_discussion",""],["openaire:b1c04decd0010532b4f1f4094b4351bf","","thermal diffusivity",3.419,null,null,0.025,"mm2/s","52.0°C","","","","",false,"unmapped_property","results_discussion",""],["openaire:b1c04decd0010532b4f1f4094b4351bf","","specific heat capacity",0.749,null,null,0.007,"J/(g·K)","25.7°C","","","","",false,"unmapped_property","results_discussion",""],["openaire:b1c04decd0010532b4f1f4094b4351bf","","specific heat capacity",0.68,null,null,0.006,"J/(g·K)","52.0°C","","","","",false,"unmapped_property","results_discussion",""],["openaire:b1c04decd0010532b4f1f4094b4351bf","","specific heat capacity",0.957,null,null,0.138,"J/(g·K)","elevated temperature","","","","",false,"unmapped_property","results_discussion",""],["openaire:b1c04decd0010532b4f1f4094b4351bf","","thermal diffusivity",3.147,null,null,0.012,"mm2/s","","","","","",false,"unmapped_property","results_discussion",""],["openaire:b1c04decd0010532b4f1f4094b4351bf","","thermal diffusivity",3.303,null,null,0.005,"mm2/s","","","","","",false,"unmapped_property","results_discussion",""],["openaire:b1c04decd0010532b4f1f4094b4351bf","","solidification interval",95.0,null,null,null,"°C","","","","","",false,"unmapped_property","results_discussion",""],["openaire:b1c04decd0010532b4f1f4094b4351bf","Ti-6Al-2Ta-2V","thermal diffusivity",3.02,null,null,0.001,"mm2/s","25°C","","","","",false,"unmapped_property","results_discussion",""],["openaire:b1c04decd0010532b4f1f4094b4351bf","Ti-6Al-2Ta-2V","thermal diffusivity",3.184,null,null,0.008,"mm2/s","100°C","","","","",false,"unmapped_property","results_discussion",""],["openaire:b1c04decd0010532b4f1f4094b4351bf","Ti-6Al-2Ta-2V","thermal diffusivity",3.033,null,null,0.059,"mm2/s","25°C","","","","",false,"unmapped_property","results_discussion",""],["openaire:b1c04decd0010532b4f1f4094b4351bf","Ti-6Al-2Ta-2V","thermal diffusivity",3.22,null,null,0.01,"mm2/s","100°C","","","","",false,"unmapped_property","results_discussion",""],["openaire:b1c04decd0010532b4f1f4094b4351bf","","thermal diffusivity",2.947,2.863,3.031,0.0305,"mm2/s","","","","","",false,"unmapped_property","results_discussion",""],["openaire:b1c04decd0010532b4f1f4094b4351bf","","specific heat capacity",0.735,0.735,0.735,0.002,"J/(g·K)","26.1°C","","","","",false,"unmapped_property","results_discussion",""],["openaire:b1c04decd0010532b4f1f4094b4351bf","","specific heat capacity",0.722,0.722,0.722,0.009,"J/(g·K)","52°C","","","","",false,"unmapped_property","results_discussion",""],["openaire:b1c04decd0010532b4f1f4094b4351bf","","specific heat capacity",0.855,0.855,0.855,0.002,"J/(g·K)","maximum temperature","","","","",false,"unmapped_property","results_discussion",""],["openaire:b1c04decd0010532b4f1f4094b4351bf","","thermal diffusivity",3.1025,2.999,3.206,0.0155,"mm2/s","","","","","",false,"unmapped_property","results_discussion",""],["openaire:b1c04decd0010532b4f1f4094b4351bf","","thermal diffusivity",2.954,null,null,0.034,"mm2/s","","","","","",false,"unmapped_property","results_discussion",""],["openaire:b1c04decd0010532b4f1f4094b4351bf","","thermal diffusivity",3.135,null,null,0.01,"mm2/s","","","","","",false,"unmapped_property","results_discussion",""],["openaire:b1c04decd0010532b4f1f4094b4351bf","","specific heat capacity",0.81,null,null,0.017,"J/(g·K)","26.6°C","","","","",false,"unmapped_property","results_discussion",""],["openaire:b1c04decd0010532b4f1f4094b4351bf","","specific heat capacity",0.883,null,null,0.011,"J/(g·K)","elevated temperature","","","","",false,"unmapped_property","results_discussion",""],["openaire:b1c04decd0010532b4f1f4094b4351bf","Ti-6Al-4Ta","thermal diffusivity",3.072,null,null,0.012,"mm2/s","","","","","",false,"unmapped_property","results_discussion",""],["openaire:b1c04decd0010532b4f1f4094b4351bf","Ti-6Al-4Ta","thermal diffusivity",3.259,null,null,0.014,"mm2/s","","","","","",false,"unmapped_property","results_discussion",""],["openaire:b212e933040b5a335975c0c4a40caf7b","Ti-6Al-7Nb","wear track area",4133.0,null,null,null,"µm2","room temperature","as-treated","","","",false,"unmapped_property","results_discussion",""],["openaire:b31b69410dac1a483176eed2cbb500cd","D2+C","Kriechrate",125.0,null,null,null,"MPa","900 °C","","","","",false,"unmapped_property","part 3","Abbildung 5.14: Kriechrate über der plastischen Dehnung der Legierung D2+C bei einer Versuchstemperatur von 900 °C bei verschiedenen Versuchsspannungen."],["openaire:b31b69410dac1a483176eed2cbb500cd","D2+C","Dehnrate",3.5,null,null,null,"%","900 °C","","","","",false,"unmapped_property","part 3","So zeigt dieser eine konstante Dehnrate bis zu einer plastischen Dehnung von 3,5 %."],["openaire:b31b69410dac1a483176eed2cbb500cd","","primäre Kriechdehnung",3.5,3.0,4.0,null,"%","","","","","",false,"unmapped_property","part 3","Alle Versuche, die mit einer Spannung unter 200 MPa durchgeführt wurden, zeigen eine primäre Kriechdehnung von etwa 3 bis 4 % plastischer Dehnung."],["openaire:b31b69410dac1a483176eed2cbb500cd","B2++C","erste rekristallisierte Bereiche",250.0,250.0,250.0,null,"MPa","","","","","",false,"unmapped_property","part 3","Im Gegensatz zur Probe, die bei 150 MPa verformt wurde, zeigen sich bei 250 MPa bereits erste rekristallisierte Bereiche an den Koloniegrenzen."],["openaire:b31b69410dac1a483176eed2cbb500cd","B2++C","Kriechrate",900.0,900.0,900.0,null,"°C","900 °C","","","","",false,"unmapped_property","part 3","Abbildung 5.18: Kriechrate über der plastischen Dehnung der Legierung B2++C: a) bei einer Versuchstemperatur von T = 900 °C; b) bei einer Versuchstemperatur von T = 1000 °C. a) b)"],["openaire:b31b69410dac1a483176eed2cbb500cd","B2++C","Kriechrate",1000.0,1000.0,1000.0,null,"°C","1000 °C","","","","",false,"unmapped_property","part 3","Abbildung 5.18: Kriechrate über der plastischen Dehnung der Legierung B2++C: a) bei einer Versuchstemperatur von T = 900 °C; b) bei einer Versuchstemperatur von T = 1000 °C. a) b)"],["openaire:b31b69410dac1a483176eed2cbb500cd","B2++C","rekristallisierte Bereiche",1000.0,1000.0,1000.0,null,"°C","1000 °C","","","","",false,"unmapped_property","part 3","Abbildung 5.19: Mikrostrukturaufnahmen kriechverformter Proben der Legierung B2++C: a) bei 150 MPa und 1000 °C; b) bei 250 MPa und 1000 °C; rekristallisierte Bereiche an den Koloniegrenzen."],["openaire:b31b69410dac1a483176eed2cbb500cd","B2++C","rekristallisierte Bereiche",250.0,250.0,250.0,null,"MPa","1000 °C","","","","",false,"unmapped_property","part 3","Abbildung 5.19: Mikrostrukturaufnahmen kriechverformter Proben der Legierung B2++C: a) bei 150 MPa und 1000 °C; b) bei 250 MPa und 1000 °C; rekristallisierte Bereiche an den Koloniegrenzen."],["openaire:b31b69410dac1a483176eed2cbb500cd","B2++C","Kriechrate",1000.0,1000.0,1000.0,null,"°C","1000 °C","","","","",false,"unmapped_property","part 3","Abbildung 5.20: Kriechkurven an angegossenen Stäben der Legierung B2++C mit unterschiedlicher positionsbedingter Ausgangsmikrostruktur bei gleicher Versuchstemperatur von T = 1000 °C: a) Halblogarithmische Auftragung der Kriechrate über der plastischen Dehnung; b) Halblogarithmische Auftragung der plastischen Dehnung über der Versuchszeit."],["openaire:b31b69410dac1a483176eed2cbb500cd","","Spannungswechsel",125.0,125.0,125.0,null,"MPa","","","","","",false,"unmapped_property","part 3","Nach dem Spannungswechsel von 125 MPa auf 100 MPa einer Probe mit dem gröberen Gefüge setzt ein normales Übergangskriechen ein [39], d.h. der Werkstoff verfestigt nach einer Reduktion der Spannung."],["openaire:b31b69410dac1a483176eed2cbb500cd","","Spannungswechsel",100.0,100.0,100.0,null,"MPa","","","","","",false,"unmapped_property","part 3","Nach dem Spannungswechsel von 125 MPa auf 100 MPa einer Probe mit dem gröberen Gefüge setzt ein normales Übergangskriechen ein [39], d.h. der Werkstoff verfestigt nach einer Reduktion der Spannung."],["openaire:b31b69410dac1a483176eed2cbb500cd","P1oC","Kriechrate",900.0,900.0,900.0,null,"°C","900 °C","","","","",false,"unmapped_property","part 3","Abbildung 5.21: Halblogarithmische Auftragung der Dehnrate über der plastischen Dehnung der Legierung P1oC: a) Versuchstemperatur T = 900 °C;"],["openaire:b31b69410dac1a483176eed2cbb500cd","P1oC","Kriechrate",950.0,950.0,950.0,null,"°C","950 °C","","","","",false,"unmapped_property","part 3","b) Versuchstemperatur T = 950 °C; die gepunktete Verbindung deutet einen Spannungswechsel während eines Kriechversuches an."],["openaire:b31b69410dac1a483176eed2cbb500cd","P1+C","längeren primären Kriechbereich",900.0,900.0,900.0,null,"°C","900 °C","","","","",false,"unmapped_property","part 3","Bei den Versuchen an Proben der Legierung P1+C vom Abguss, dessen Küvette vor dem Abgießen auf eine Temperatur von TK = 600 °C vorgewärmt wurde, ergibt sich ein Kriechverhalten, das verglichen mit den übrigen Legierungen P1+C einen längeren primären Kriechbereich aufzeigt, siehe Abbildung 5.22b."],["openaire:b31b69410dac1a483176eed2cbb500cd","P1+C","Versuchsspannungen",900.0,900.0,900.0,null,"°C","900 °C","","","","",false,"unmapped_property","part 3","Abbildung 5.22: Halblogarithmische Auftragung der Kriechrate über der plastischen Dehnung der Legierung P1+C in Abhängigkeit der Versuchsspannungen bei einer Versuchstemperatur von 900 °C für unterschiedliche Küvettentemperaturen TK:"],["openaire:b31b69410dac1a483176eed2cbb500cd","P1+C","Küvettentemperaturen",600.0,600.0,600.0,null,"°C","","","","","",false,"unmapped_property","part 3","Abbildung 5.22: Halblogarithmische Auftragung der Kriechrate über der plastischen Dehnung der Legierung P1+C in Abhängigkeit der Versuchsspannungen bei einer Versuchstemperatur von 900 °C für unterschiedliche Küvettentemperaturen TK:"],["openaire:b893e00620770a613d5d86accafb6ca5","Ti-6Al-4V","oranı",0.0013,0.0009,0.0017,null,"mm3/m","","","","","",false,"unmapped_property","conclusions",""],["openaire:b893e00620770a613d5d86accafb6ca5","Ti-6Al-4V","oranı",0.0029,0.0022,0.0035,null,"mm3/m","","","","","",false,"unmapped_property","conclusions",""],["openaire:b893e00620770a613d5d86accafb6ca5","Ti-6Al-4V","oranı",0.0047,0.004,0.0055,null,"mm3/m","","","","","",false,"unmapped_property","conclusions",""],["openaire:b893e00620770a613d5d86accafb6ca5","Ti-6Al-4V","aşınma miktarı",150.0,50.0,200.0,null,"N","400 °C","annealed 760°C/2h + air cooled","","","",false,"unmapped_property","conclusions",""],["openaire:b893e00620770a613d5d86accafb6ca5","Ti-6Al-4V","Fe miktarı",0.0,0.0,0.0,null,"","400 °C","annealed 760°C/2h + air cooled","","EDS","",false,"unmapped_property","conclusions",""],["openaire:b893e00620770a613d5d86accafb6ca5","Ti-6Al-4V","Hertzian temas gerilme değeri",1457.0,null,null,null,"MPa","","as-built EBM","","","",false,"unmapped_property","conclusions",""],["openaire:b893e00620770a613d5d86accafb6ca5","Ti-6Al-4V","Hertzian temas gerilme değeri",2098.0,null,null,null,"MPa","","as-built EBM","","","",false,"unmapped_property","conclusions",""],["openaire:b893e00620770a613d5d86accafb6ca5","Ti-6Al-4V","aşınma oranı",0.0007,null,null,null,"mm3/Nm","room temperature","","","","",false,"unmapped_property","conclusions",""],["openaire:b893e00620770a613d5d86accafb6ca5","Ti-6Al-4V","aşınma oranı",0.0001,null,null,null,"mm3/Nm","200 °C","","","","",false,"unmapped_property","conclusions",""],["openaire:b893e00620770a613d5d86accafb6ca5","Ti-6Al-4V","aşınma oranı",0.0001,null,null,null,"mm3/Nm","400 °C","","","","",false,"unmapped_property","conclusions",""],["openaire:b893e00620770a613d5d86accafb6ca5","Ti-6Al-4V","aşınma oranı",0.0003,null,null,null,"mm3/Nm","500 °C","","","","",false,"unmapped_property","conclusions",""],["openaire:b893e00620770a613d5d86accafb6ca5","Ti-6Al-4V","hacimsel Enerji Yoğunluğu",33.0,null,null,null,"J/mm3","","as-built SLM","","","",false,"unmapped_property","conclusions",""],["openaire:b893e00620770a613d5d86accafb6ca5","Ti-6Al-4V","ısıtılma hızı",5.0,null,null,null,"°C/dk","","as-built SLM","","","",false,"unmapped_property","conclusions",""],["openaire:b893e00620770a613d5d86accafb6ca5","Ti-6Al-4V","yük",90.0,null,null,null,"N","","","","","",false,"unmapped_property","conclusions",""],["openaire:b893e00620770a613d5d86accafb6ca5","Ti-6Al-4V","gerilime",1.67,null,null,null,"GPa","","","","","",false,"unmapped_property","conclusions",""],["openaire:b893e00620770a613d5d86accafb6ca5","Ti-6Al-4V","hız",0.05,null,null,null,"mm/s","","","","","",false,"unmapped_property","conclusions",""],["openaire:b893e00620770a613d5d86accafb6ca5","Ti-6Al-4V","test uzunluğu",200.0,null,null,null,"µm","","","","","",false,"unmapped_property","conclusions",""],["openaire:b893e00620770a613d5d86accafb6ca5","Ti-6Al-4V","kararlı duruma geçiş",250.0,null,null,null,"m","300 °C","cast","","","",false,"unmapped_property","conclusions",""],["openaire:b893e00620770a613d5d86accafb6ca5","Ti-6Al-4V","kararlı duruma geçiş",100.0,null,null,null,"m","600 °C","as-built SLM","","","",false,"unmapped_property","conclusions",""],["openaire:b893e00620770a613d5d86accafb6ca5","Ti-6Al-4V","oksijen oranı",22.5,null,null,null,"%","600 °C","","","","",false,"unmapped_property","conclusions",""],["openaire:b893e00620770a613d5d86accafb6ca5","Ti-6Al-4V","oksijen oranı",22.3,null,null,null,"%","600 °C","","","","",false,"unmapped_property","conclusions",""],["openaire:b893e00620770a613d5d86accafb6ca5","Ti-6Al-4V","aşınma oranı",18.6,null,null,null,"mm3/Nm","room temperature","as-cast","","wear test","",false,"unmapped_property","conclusions",""],["openaire:b893e00620770a613d5d86accafb6ca5","Ti-6Al-4V","aşınma oranı",13.9,null,null,null,"mm3/Nm","room temperature","additive manufactured","","wear test","",false,"unmapped_property","conclusions",""],["openaire:b893e00620770a613d5d86accafb6ca5","Ti-6Al-4V","aşınma oranı",22.6,null,null,null,"mm3/Nm","300 °C","as-cast","","wear test","",false,"unmapped_property","conclusions",""],["openaire:b893e00620770a613d5d86accafb6ca5","Ti-6Al-4V","aşınma oranı",19.2,null,null,null,"mm3/Nm","300 °C","additive manufactured","","wear test","",false,"unmapped_property","conclusions",""],["openaire:b893e00620770a613d5d86accafb6ca5","Ti-6Al-4V","aşınma oranı",22.5,null,null,null,"mm3/Nm","600 °C","as-cast","","wear test","",false,"unmapped_property","conclusions",""],["openaire:b893e00620770a613d5d86accafb6ca5","Ti-6Al-4V","aşınma oranı",22.3,null,null,null,"mm3/Nm","600 °C","additive manufactured","","wear test","",false,"unmapped_property","conclusions",""],["openaire:b93441245325c152abe51fae1cb44913","bimetal Ti-6Al-4V/Ti-6242","interface width",45.0,null,null,null,"µm","","","","","",false,"unmapped_property","conclusions",""],["openaire:b93441245325c152abe51fae1cb44913","Ti-6Al-4V","interface width",250.0,null,null,null,"µm","","","","","",false,"unmapped_property","conclusions",""],["openaire:b93441245325c152abe51fae1cb44913","Ti-6Al-4V","interface layer width",100.0,null,null,null,"µm","","","","","",false,"unmapped_property","conclusions",""],["openaire:b93441245325c152abe51fae1cb44913","A357","spherical pores with sizes of less than 1 μm",0.5,0.0,1.0,null,"µm","","as-built","","","",false,"unmapped_property","results_discussion",""],["openaire:b95147bce306b2ffe4d3963af539f2a7","Ti-6Al-4V","temperature increase",1.8,null,null,null,"°C","","","","","8x10-5 s-1",false,"unmapped_property","conclusions",""],["openaire:bc465d11f6623612054495d6451b17e5","Ti-6Al-4V","yüzey pürüzlülüğü",80.0,null,null,null,"%","","as-built SLM","","","",false,"unmapped_property","abstract",""],["openaire:bc465d11f6623612054495d6451b17e5","Ti-6Al-4V","boşlukların çapı",200.0,null,null,null,"µm","","as-built SLM","","","",false,"unmapped_property","abstract",""],["openaire:bc465d11f6623612054495d6451b17e5","","gözenek",90.0,90.0,90.0,null,"µm","","","","","",false,"unmapped_property","abstract",""],["openaire:bec54df4eee95125141dc2a6bc05aee8","Ti-6Al-4V","Vickers Sertlik",348.0,null,null,26.0,"MPa","","bilyeli dövme","","","",false,"unmapped_property","abstract",""],["openaire:bec54df4eee95125141dc2a6bc05aee8","Ti-6Al-4V","Vickers Sertlik",648.0,null,null,20.0,"MPa","","kavitasyonla dövme","","","",false,"unmapped_property","abstract",""],["openaire:bec5b05da121bfe9ab4bda88e7020c7a","Ti-6Al-4V","épaisseur",3.0,1.0,5.0,null,"µm","","","","","",false,"unmapped_property","discussion",""],["openaire:bec5b05da121bfe9ab4bda88e7020c7a","Ti-6Al-4V","δ",29.0,null,null,null,"°","","","","","",false,"unmapped_property","discussion",""],["openaire:bec5b05da121bfe9ab4bda88e7020c7a","Ti-6Al-4V","rayon de zone plastique",51.0,null,null,null,"nm","","","","Irwin equation","",true,"unmapped_property","discussion",""],["openaire:bf1e6007e2db38280e0e34b1803b05d6","Ti-35Nb-15Ta","maximum service temperature",600.0,null,null,null,"°C","","","","","",false,"unmapped_property","abstract",""],["openaire:bf1e6007e2db38280e0e34b1803b05d6","Ti-35Nb-15Ta","microdureza Vickers",40.0,null,null,null,"HV0,3","","","","","",true,"unmapped_property","abstract",""],["openaire:bf1e6007e2db38280e0e34b1803b05d6","Ti-35Nb-15Ta","microdureza Vickers",13.0,null,null,null,"HV0,3","","","","","",true,"unmapped_property","abstract",""],["openaire:bf1e6007e2db38280e0e34b1803b05d6","Ti30Nb10Ta","Microdureza",214.0,null,null,null,"HV0,3","","sintered at 1300 °C","","","",false,"unmapped_property","abstract",""],["openaire:c2fdd57703d203c49169df03ad675a74","Ti35Nb","densidad en verde",78.2,null,null,null,"%","","","","","",false,"unmapped_property","methods",""],["openaire:c2fdd57703d203c49169df03ad675a74","Ti35Nb","densidad en verde",78.5,null,null,null,"%","","","","","",false,"unmapped_property","methods",""],["openaire:c2fdd57703d203c49169df03ad675a74","Ti35Nb","densidad en verde",77.3,null,null,null,"%","","","","","",false,"unmapped_property","methods",""],["openaire:c2fdd57703d203c49169df03ad675a74","Ti35Nb","densidad en verde",77.8,null,null,null,"%","","","","","",false,"unmapped_property","methods",""],["openaire:c2fdd57703d203c49169df03ad675a74","Ti35Nb","densidad en verde",77.6,null,null,null,"%","","","","","",false,"unmapped_property","methods",""],["openaire:c2fdd57703d203c49169df03ad675a74","Ti5Nb","variación del volumen",15.2,null,null,null,"%","","","","","",false,"unmapped_property","methods",""],["openaire:c2fdd57703d203c49169df03ad675a74","Ti5Nb","variación del volumen",14.0,null,null,null,"%","","","","","",false,"unmapped_property","methods",""],["openaire:c2fdd57703d203c49169df03ad675a74","Ti5Nb","variación del volumen",16.1,null,null,null,"%","","","","","",false,"unmapped_property","methods",""],["openaire:c2fdd57703d203c49169df03ad675a74","Ti5Nb","variación del volumen",14.3,null,null,null,"%","","","","","",false,"unmapped_property","methods",""],["openaire:c2fdd57703d203c49169df03ad675a74","Ti5Nb","variación del volumen",15.2,null,null,null,"%","","","","","",false,"unmapped_property","methods",""],["openaire:c58e02e0d905030db3c99e919f7c6826","Ti-6Al-4V","dehydrogenation treatment",700.0,null,null,null,"°C","","dehydrogenated","α and β phases","","",false,"unmapped_property","conclusions","Dehydrogenation treatment at 700 °C for 18 h was found to be optimum in terms obtaining fine microstructure containing  and  phases."],["openaire:c58e02e0d905030db3c99e919f7c6826","Ti-6Al-4V","dehydrogenation treatment",18.0,null,null,null,"h","","dehydrogenated","α and β phases","","",false,"unmapped_property","conclusions","Dehydrogenation treatment at 700 °C for 18 h was found to be optimum in terms obtaining fine microstructure containing  and  phases."],["openaire:c58e02e0d905030db3c99e919f7c6826","Ti-6Al-4V","volume expansion",17.2,null,null,null,"%","","","","","",false,"unmapped_property","conclusions","Hydride formation leads to a volume expansion of about 17.2 % and these conditions lead to widening and shifting of XRD peaks to lower 2"],["openaire:d08d18771f7aafbf673a3f436662976b","Ti-6Al-4C-4V-1.5B","ΔE/E",7.5,7.5,7.5,null,"%","20 °C","as-built FDPL","","","",false,"unmapped_property","discussion",""],["openaire:d08d18771f7aafbf673a3f436662976b","Ti-6Al-4C-4V-3B","ΔE/E",10.5,10.5,10.5,null,"%","600 °C","as-built FDPL","","","",false,"unmapped_property","discussion",""],["openaire:d08d18771f7aafbf673a3f436662976b","Ti-6Al-4V","micro-dureté",20.0,null,null,null,"%","","gradient Ti-6Al-4V => Ti-6Al-4V +1.5 % B4C","","","",false,"unmapped_property","discussion",""],["openaire:d64597d73deb9a640870727042828099","Ti-6Al-7Nb","aşınma direnci",1.2,null,null,null,"mm3/Nm","","","","","",false,"unmapped_property","abstract","Ti-6Al-7Nb alaşımının sertliğinin Ti-5Al-2.5Fe alaşımına göre yüksek olmasına rağmen aşınma direncinin düşük olduğu, alaşımların yüzey morfolojileri incelendiğinde Ti-6Al-7Nb alaşımının çizilme aşınması sonucunda kaybettiği kütlenin Ti-6Al-4V alaşımınkinden fazla olduğu belirtilmiştir [39]."],["openaire:d64597d73deb9a640870727042828099","Ti-6Al-4V","aşınma direnci",0.8,null,null,null,"mm3/Nm","","","","","",false,"unmapped_property","abstract","Ti-6Al-7Nb alaşımının sertliğinin Ti-5Al-2.5Fe alaşımına göre yüksek olmasına rağmen aşınma direncinin düşük olduğu, alaşımların yüzey morfolojileri incelendiğinde Ti-6Al-7Nb alaşımının çizilme aşınması sonucunda kaybettiği kütlenin Ti-6Al-4V alaşımınkinden fazla olduğu belirtilmiştir [39]."],["openaire:d64597d73deb9a640870727042828099","Ti-6Al-4V","BCR",64.16,null,null,7.3,"%","","","","","",false,"unmapped_property","abstract","6 saatlik inkübasyon sonunda ise Ra<0,01 µm ortalama yüzey pürüzlülüğü değerine sahip Ti-6Al-4V numunesinde Biyofilm Kapsamı Oranının (BCR) %64,16 ± 7.3 olduğunu bildirmişlerdir."],["openaire:d64597d73deb9a640870727042828099","Ti-6Al-4V","BCR",37.5,null,null,null,"%","","un-nitrided","","","",false,"unmapped_property","abstract","Staphylococcus aureus ATCC 25923 ile yapılan bu çalışmada ise ortalama pürüzlülük değeri Ra= 0,078 µm olan nitrürlenmemiş Ti-6Al-4V alaşım ile ortalama pürüzlülük değeri Ra= 0,93 µm olan nitrürlenmiş Ti-6Al-4V alaşımın 4 saat inkübasyon süresi sonunda Biyofilm Kapsamı Oranlarının (BCR) sırasıyla %37,5 ve %34,5 olduğu görülmüştür."],["openaire:d64597d73deb9a640870727042828099","Ti-6Al-4V","BCR",34.5,null,null,null,"%","","nitrided","","","",false,"unmapped_property","abstract","Staphylococcus aureus ATCC 25923 ile yapılan bu çalışmada ise ortalama pürüzlülük değeri Ra= 0,078 µm olan nitrürlenmemiş Ti-6Al-4V alaşım ile ortalama pürüzlülük değeri Ra= 0,93 µm olan nitrürlenmiş Ti-6Al-4V alaşımın 4 saat inkübasyon süresi sonunda Biyofilm Kapsamı Oranlarının (BCR) sırasıyla %37,5 ve %34,5 olduğu görülmüştür."],["openaire:d64597d73deb9a640870727042828099","Ti-6Al-4V","BCR",68.25,null,null,null,"%","","un-nitrided","","","",false,"unmapped_property","abstract","6 saat inkübasyon süresinde ise ortalama yüzey pürüzlülüğü Ra= 0,078 µm olan nitrürlenmemiş Ti-6Al-4V alaşımın BCR oranı %68,25 iken, ortalama yüzey pürüzlülük oranı Ra=0,93 µm olan nitrürlenmiş Ti-6Al-4V alaşım yüzeyinde BCR oranının %39 olması biyofilm oluşumunun yüzey pürüzlülüğünden çok nitrür tabakanın veya bakteri tipinin biyofilm oluşumuna daha çok etki ettiğini düşündürmektedir."],["openaire:d64597d73deb9a640870727042828099","Ti-6Al-4V","BCR",39.0,null,null,null,"%","","nitrided","","","",false,"unmapped_property","abstract","6 saat inkübasyon süresinde ise ortalama yüzey pürüzlülüğü Ra= 0,078 µm olan nitrürlenmemiş Ti-6Al-4V alaşımın BCR oranı %68,25 iken, ortalama yüzey pürüzlülük oranı Ra=0,93 µm olan nitrürlenmiş Ti-6Al-4V alaşım yüzeyinde BCR oranının %39 olması biyofilm oluşumunun yüzey pürüzlülüğünden çok nitrür tabakanın veya bakteri tipinin biyofilm oluşumuna daha çok etki ettiğini düşündürmektedir."],["openaire:dcf32a8c0f7672fe63602be6f75b235b","Ti-6Al-4V","spesifik aşınma oranı",5.1,null,null,null,"mm3/Nm×10-4","","","","","",false,"unmapped_property","abstract","Titanyum altlık için 150 rpm dönme hızında spesifik aşınma oranı 5,10 iken 250 rpm dönme hızında aşınma oranı 4,15 mm3/Nmx10-4 değerine azalmıştır."],["openaire:dcf32a8c0f7672fe63602be6f75b235b","Ti-6Al-4V","spesifik aşınma oranı",4.15,null,null,null,"mm3/Nm×10-4","","","","","",false,"unmapped_property","abstract","Titanyum altlık için 150 rpm dönme hızında spesifik aşınma oranı 5,10 iken 250 rpm dönme hızında aşınma oranı 4,15 mm3/Nmx10-4 değerine azalmıştır."],["openaire:dcf32a8c0f7672fe63602be6f75b235b","nickel alloy","aşınma oranı",0.22,null,null,null,"mm3/Nm×10-4","","","","","",false,"unmapped_property","abstract","Nikel alaşımı içinde benzer sonuç elde edilmiş, 150 rpm dönme hızında 0,22 ve 0,23 arasında, 250 rpm dönme hızında 0,15 mm3/Nmx10-4 aşınma oranı elde edilmiştir. Şekil 5.12’de hem altlık hem de kaplama arasındaki aşınma oran farklılıklarının daha net anlaşılması açısından elde edilen aşınma oranı eğrileri aynı diyagramda sunulmuştur."],["openaire:dcf32a8c0f7672fe63602be6f75b235b","nickel alloy","aşınma oranı",0.23,null,null,null,"mm3/Nm×10-4","","","","","",false,"unmapped_property","abstract","Nikel alaşımı içinde benzer sonuç elde edilmiş, 150 rpm dönme hızında 0,22 ve 0,23 arasında, 250 rpm dönme hızında 0,15 mm3/Nmx10-4 aşınma oranı elde edilmiştir. Şekil 5.12’de hem altlık hem de kaplama arasındaki aşınma oran farklılıklarının daha net anlaşılması açısından elde edilen aşınma oranı eğrileri aynı diyagramda sunulmuştur."],["openaire:dcf32a8c0f7672fe63602be6f75b235b","nickel alloy","aşınma oranı",0.15,null,null,null,"mm3/Nm×10-4","","","","","",false,"unmapped_property","abstract","Nikel alaşımı içinde benzer sonuç elde edilmiş, 150 rpm dönme hızında 0,22 ve 0,23 arasında, 250 rpm dönme hızında 0,15 mm3/Nmx10-4 aşınma oranı elde edilmiştir. Şekil 5.12’de hem altlık hem de kaplama arasındaki aşınma oran farklılıklarının daha net anlaşılması açısından elde edilen aşınma oranı eğrileri aynı diyagramda sunulmuştur."],["openaire:de19faae47fd1644c05ec3b9df0b7858","Ti-6Al-4V","résistance mécanique",92.4,null,null,null,"%","","","","","",false,"unmapped_property","conclusions",""],["openaire:e1f37262dd0af3fcb6553fe8f8a3451b","Ti-6Al-4V","pourcentage d’oxygène",0.5,0.5,0.5,null,"%","","FDPL sous protection gazeuse locale","","","",false,"unmapped_property","conclusions",""],["openaire:e1f37262dd0af3fcb6553fe8f8a3451b","Ti-6Al-4V","pourcentage d’oxygène",0.002,0.002,0.05,null,"%","","projection globale (Machine OPTOMEC LENS 450)","","","",false,"unmapped_property","conclusions",""],["openaire:e1f37262dd0af3fcb6553fe8f8a3451b","Ti-6Al-4V","niveaux de température élevés",3000.0,3000.0,3000.0,null,"K","","","","","",false,"unmapped_property","conclusions",""],["openaire:e1f37262dd0af3fcb6553fe8f8a3451b","Ti-6Al-4V","diamètre de 1.8 mm",1.8,1.8,1.8,null,"mm","","","","","",false,"unmapped_property","conclusions",""],["openaire:e1f37262dd0af3fcb6553fe8f8a3451b","Ti-6Al-4V","rapports cycliques dc",0.9,0.9,0.9,null,"","","","","","",false,"unmapped_property","conclusions",""],["openaire:e3fbe7fb2f1a235e6e217c3ac5012257","Ti-6Al-4V","sertlik",350.0,null,null,null,"HV0.01","","plasma nitrided 4 h","","","",false,"unmapped_property","abstract","Yine aynı şekilden 350 HV0.01 değeri baz alındığında bu sertlik değerine 12 saat nitrürlenmiş numunede 20 µm, 8 saat nitrürlenmiş numunede 15 µm ve 4 saat nitrürlenmiş numunede ise 12 µm’de ulaşıldığı görülmektedir."],["openaire:e3fbe7fb2f1a235e6e217c3ac5012257","Ti-6Al-4V","sertlik",350.0,null,null,null,"HV0.01","","plasma nitrided 8 h","","","",false,"unmapped_property","abstract","Yine aynı şekilden 350 HV0.01 değeri baz alındığında bu sertlik değerine 12 saat nitrürlenmiş numunede 20 µm, 8 saat nitrürlenmiş numunede 15 µm ve 4 saat nitrürlenmiş numunede ise 12 µm’de ulaşıldığı görülmektedir."],["openaire:e3fbe7fb2f1a235e6e217c3ac5012257","Ti-6Al-4V","sertlik",350.0,null,null,null,"HV0.01","","plasma nitrided 12 h","","","",false,"unmapped_property","abstract","Yine aynı şekilden 350 HV0.01 değeri baz alındığında bu sertlik değerine 12 saat nitrürlenmiş numunede 20 µm, 8 saat nitrürlenmiş numunede 15 µm ve 4 saat nitrürlenmiş numunede ise 12 µm’de ulaşıldığı görülmektedir."],["openaire:e3fbe7fb2f1a235e6e217c3ac5012257","Ti-6Al-4V","aşınma derinliği",61.0,null,null,null,"µm","","plasma nitrided 4 h","","","",false,"unmapped_property","abstract","100 m kayma mesafesinde 4 saat nitrürlenmiş numunede 61 µm, 8 saat nitrürlenmiş numunede 20 µm ve 12 saat plazma nitrürlenmiş numunede ise 18 µm aşınma derinliğine ulaşılmıştır."],["openaire:e3fbe7fb2f1a235e6e217c3ac5012257","Ti-6Al-4V","aşınma derinliği",20.0,null,null,null,"µm","","plasma nitrided 8 h","","","",false,"unmapped_property","abstract","100 m kayma mesafesinde 4 saat nitrürlenmiş numunede 61 µm, 8 saat nitrürlenmiş numunede 20 µm ve 12 saat plazma nitrürlenmiş numunede ise 18 µm aşınma derinliğine ulaşılmıştır."],["openaire:e3fbe7fb2f1a235e6e217c3ac5012257","Ti-6Al-4V","aşınma derinliği",18.0,null,null,null,"µm","","plasma nitrided 12 h","","","",false,"unmapped_property","abstract","100 m kayma mesafesinde 4 saat nitrürlenmiş numunede 61 µm, 8 saat nitrürlenmiş numunede 20 µm ve 12 saat plazma nitrürlenmiş numunede ise 18 µm aşınma derinliğine ulaşılmıştır."],["openaire:e3fbe7fb2f1a235e6e217c3ac5012257","Ti-6Al-4V","aşınma derinliği",71.0,null,null,null,"µm","","plasma nitrided 4 h","","","",false,"unmapped_property","abstract","12, 8 ve 4 saat nitrürlenmiş numunelerde meydana gelen aşınma derinliğinin sırasıyla 48, 49 ve 71 µm olduğu dikkate alındığında nitrürlenmiş bütün numunelerde, ilk 100 m kayma mesafesinde sert tabakanın geçildiği ve matris malzemesinin aşındığı sonucu ortaya çıkmaktadır."],["openaire:e3fbe7fb2f1a235e6e217c3ac5012257","Ti-6Al-4V","aşınma derinliği",49.0,null,null,null,"µm","","plasma nitrided 8 h","","","",false,"unmapped_property","abstract","12, 8 ve 4 saat nitrürlenmiş numunelerde meydana gelen aşınma derinliğinin sırasıyla 48, 49 ve 71 µm olduğu dikkate alındığında nitrürlenmiş bütün numunelerde, ilk 100 m kayma mesafesinde sert tabakanın geçildiği ve matris malzemesinin aşındığı sonucu ortaya çıkmaktadır."],["openaire:e3fbe7fb2f1a235e6e217c3ac5012257","Ti-6Al-4V","aşınma derinliği",48.0,null,null,null,"µm","","plasma nitrided 12 h","","","",false,"unmapped_property","abstract","12, 8 ve 4 saat nitrürlenmiş numunelerde meydana gelen aşınma derinliğinin sırasıyla 48, 49 ve 71 µm olduğu dikkate alındığında nitrürlenmiş bütün numunelerde, ilk 100 m kayma mesafesinde sert tabakanın geçildiği ve matris malzemesinin aşındığı sonucu ortaya çıkmaktadır."],["openaire:e3fbe7fb2f1a235e6e217c3ac5012257","Ti-6Al-4V","aşınma derinliği",92.0,null,null,null,"µm","","plasma nitrided 4 h","","","",false,"unmapped_property","abstract","12, 8 ve 4 saat nitrürlenmiş numunelerde meydana gelen aşınma derinliğinin sırasıyla 49, 56 ve 92 µm olduğu dikkate alındığında nitrürlenmiş bütün numunelerde, ilk 100 m kayma mesafesinde sert tabakanın geçildiği ve matris malzemesinin aşındığı sonucu ortaya çıkmaktadır."],["openaire:e3fbe7fb2f1a235e6e217c3ac5012257","Ti-6Al-4V","aşınma derinliği",56.0,null,null,null,"µm","","plasma nitrided 8 h","","","",false,"unmapped_property","abstract","12, 8 ve 4 saat nitrürlenmiş numunelerde meydana gelen aşınma derinliğinin sırasıyla 49, 56 ve 92 µm olduğu dikkate alındığında nitrürlenmiş bütün numunelerde, ilk 100 m kayma mesafesinde sert tabakanın geçildiği ve matris malzemesinin aşındığı sonucu ortaya çıkmaktadır."],["openaire:e3fbe7fb2f1a235e6e217c3ac5012257","Ti-6Al-4V","aşınma derinliği",49.0,null,null,null,"µm","","plasma nitrided 12 h","","","",false,"unmapped_property","abstract","12, 8 ve 4 saat nitrürlenmiş numunelerde meydana gelen aşınma derinliğinin sırasıyla 49, 56 ve 92 µm olduğu dikkate alındığında nitrürlenmiş bütün numunelerde, ilk 100 m kayma mesafesinde sert tabakanın geçildiği ve matris malzemesinin aşındığı sonucu ortaya çıkmaktadır."],["openaire:e81761aefb449ded53444460be41cef9","Ti-16Nb","S",0.1811,null,null,null,"%","700 °C","","","","",false,"unmapped_property","discussion",""],["openaire:e81761aefb449ded53444460be41cef9","Ti-16Nb","SR",-0.0028,null,null,null,"%/min","700 °C","","","","",false,"unmapped_property","discussion",""],["openaire:e81761aefb449ded53444460be41cef9","Ti-Nb (binary)","carbon solubility",0.44,null,null,null,"%","917.8 °C","","","","",false,"unmapped_property","discussion",""],["openaire:e81761aefb449ded53444460be41cef9","Ti-Nb (binary)","carbon solubility",0.4,null,null,null,"%","913.9 °C","","","","",false,"unmapped_property","discussion",""],["openaire:e81761aefb449ded53444460be41cef9","CP-Ti (1500/4)","mechanical properties",0.0,null,null,null,"","","","","","",false,"unmapped_property","conclusions",""],["openaire:e81761aefb449ded53444460be41cef9","Ti-Nb (1500/4)","mechanical properties",0.0,null,null,null,"","","","","","",false,"unmapped_property","conclusions",""],["openaire:ea2b8049a4cf3415435cac20ff438650","Ti-6Al-4V","tensão limite de fadiga",12.5,null,null,null,"%","room temperature","HIP 920°C/2h + 120 MPa","","fatigue
