Repository: akhtar07/tisci-explorer

# TiSci Explorer

A read-only, static explorer for **TiSci**, an autonomous research agent for titanium alloys. TiSci reads the
titanium-alloy literature, builds a knowledge graph and a table of measured values, proposes hypotheses where the
graph has gaps, and tests them with DFT (MACE / VASP) and the ICME-lite multiscale chain.

**Live site:** https://akhtar07.github.io/tisci-explorer/

The site has seven sections:

| Section | What it shows |
|---|---|
| Overview | Corpus → graph → facts → hypotheses → verdicts, with the snapshot's counts |
| Worked example | One full loop for W in α-Ti: graph path, hypothesis, novelty check, DFT test, verdict, follow-up, DAMASK |

File: data/facts/other.json (part 111 of 112)
test","",false,"unmapped_property","abstract",""],["openaire:ea2b8049a4cf3415435cac20ff438650","Ti-6Al-4V","tensão limite de fadiga",12.5,null,null,null,"%","room temperature","HIP 920°C/2h + 100 MPa","","fatigue test","",false,"unmapped_property","abstract",""],["openaire:ed654c3c0d5522224878d28f190d7629","TiMMC","wear depth",28.0,null,null,null,"µm","","","","","",false,"unmapped_property","results_discussion",""],["openaire:ed654c3c0d5522224878d28f190d7629","Ti alloy","wear depth",27.0,null,null,null,"µm","","","","","",false,"unmapped_property","results_discussion",""],["openaire:ed654c3c0d5522224878d28f190d7629","TiMMC","radial wheel wear",16.0,null,null,null,"µm","","","","","",false,"unmapped_property","results_discussion",""],["openaire:ed654c3c0d5522224878d28f190d7629","Ti alloy","radial wheel wear",5.0,null,null,null,"µm","","","","","",false,"unmapped_property","results_discussion",""],["openaire:ed654c3c0d5522224878d28f190d7629","TiMMC","radial wheel wear",28.0,null,null,null,"µm","","","","","",false,"unmapped_property","results_discussion",""],["openaire:ed654c3c0d5522224878d28f190d7629","Ti alloy","radial wheel wear",27.0,null,null,null,"µm","","","","","",false,"unmapped_property","results_discussion",""],["openaire:ed654c3c0d5522224878d28f190d7629","TiMMC","specific energy",11.0,null,null,null,"J/mm3","","","","","",false,"unmapped_property","results_discussion",""],["openaire:ed654c3c0d5522224878d28f190d7629","TiMMC","specific energy",20.5,null,null,null,"J/mm3","","","","","",false,"unmapped_property","results_discussion",""],["openaire:ed654c3c0d5522224878d28f190d7629","Ti alloy","specific energy",16.4,null,null,null,"J/mm3","","","","","",false,"unmapped_property","results_discussion",""],["openaire:ed654c3c0d5522224878d28f190d7629","Ti alloy","specific energy",20.2,null,null,null,"J/mm3","","","","","",false,"unmapped_property","results_discussion",""],["openaire:ed654c3c0d5522224878d28f190d7629","","specific energy",88.0,88.0,288.0,null,"J/mm3","","","","","",false,"unmapped_property","results_discussion",""],["openaire:ed654c3c0d5522224878d28f190d7629","TiMMC","power",0.22,null,null,null,"kW","","","","","",false,"unmapped_property","results_discussion",""],["openaire:ed654c3c0d5522224878d28f190d7629","Ti alloy","power",0.17,null,null,null,"kW","","","","","",false,"unmapped_property","results_discussion",""],["openaire:ed654c3c0d5522224878d28f190d7629","TiMMC","power",1.37,null,null,null,"kW","","","","","",false,"unmapped_property","results_discussion",""],["openaire:ed654c3c0d5522224878d28f190d7629","Ti alloy","power",1.93,null,null,null,"kW","","","","","",false,"unmapped_property","results_discussion",""],["openaire:ee308c42068e21916fc51e86096d4497","TiMMC","Specific Heat",610.0,null,null,null,"J/kg.ºK","","","","","",false,"unmapped_property","methods",""],["openaire:ee308c42068e21916fc51e86096d4497","TiMMC","shear strain rate",450000.0,null,null,null,"s-1","","","","","",false,"unmapped_property","results_discussion",""],["openaire:ee308c42068e21916fc51e86096d4497","TiMMC","temperature rise inside the ASB",585.0,null,null,null,"°C","","","","","",true,"unmapped_property","results_discussion",""],["openaire:ee308c42068e21916fc51e86096d4497","TiMMC","temperature inside the ASB",610.0,null,null,null,"°C","","","","","",true,"unmapped_property","results_discussion",""],["openaire:ee308c42068e21916fc51e86096d4497","Ti-6Al-4V","Specific Heat (J/kg.K)",610.0,null,null,null,"J/kg.K","","","","","",false,"unmapped_property","methods",""],["openaire:ee308c42068e21916fc51e86096d4497","TiMMC","critical damage",10.0,null,null,0.2,"MPa","room and high temperature","","","tensile test","",false,"unmapped_property","methods",""],["openaire:f0e309296b66529fd6633774f494c876","Ti-6Al-4V","concentration",0.5,0.5,0.5,null,"%","","","","","",false,"unmapped_property","results_discussion",""],["openaire:f0e309296b66529fd6633774f494c876","Ti-6Al-4V","surface area difference",10.0,null,null,null,"%","","","","","",false,"unmapped_property","results",""],["openaire:f0e309296b66529fd6633774f494c876","Ti-6Al-4V","Rsa",4.0,null,null,null,"timeshigher","","","","","",false,"unmapped_property","results",""],["openaire:f0e309296b66529fd6633774f494c876","Ti-6Al-4V","internal diameter",30.0,null,null,null,"nm","","","","","",false,"unmapped_property","results",""],["openaire:f0e309296b66529fd6633774f494c876","Ti-6Al-4V","internal diameter",200.0,null,null,null,"nm","","","","","",false,"unmapped_property","results",""],["openaire:f0e309296b66529fd6633774f494c876","Ti-6Al-4V","NT diameter",90.0,null,null,null,"nm","","","","","",false,"unmapped_property","results",""],["openaire:f0e309296b66529fd6633774f494c876","Ti-6Al-4V","NT diameter",120.0,null,null,null,"nm","","","","","",false,"unmapped_property","results",""],["openaire:f15ebe42f43a67b2f580965fe9f80bbe","","Probengewicht",40.0,null,null,3.0,"mg","","","","","",false,"unmapped_property","abstract",""],["openaire:f15ebe42f43a67b2f580965fe9f80bbe","TNB-V4","zweiter Peak bei 1273 − 1281 °C",1277.0,1273.0,1281.0,null,"°C","","","","DSC","",false,"unmapped_property","abstract",""],["openaire:f15ebe42f43a67b2f580965fe9f80bbe","TNB-V4","γ-Solvustemperatur",1280.0,null,null,null,"°C","","","","DSC","",false,"unmapped_property","abstract",""],["openaire:f15ebe42f43a67b2f580965fe9f80bbe","","Mikrorisse",200.0,200.0,200.0,null,"µm","","","","","",false,"unmapped_property","abstract",""],["openaire:f15ebe42f43a67b2f580965fe9f80bbe","","Werkzeuggeschwindigkeiten",0.2,0.2,0.2,null,"mmmin-1","1150 − 1300 °C","","","","",false,"unmapped_property","abstract",""],["openaire:f15ebe42f43a67b2f580965fe9f80bbe","","Werkzeuggeschwindigkeiten",1.5,1.5,1.5,null,"mmmin-1","1150 − 1300 °C","","","","",false,"unmapped_property","abstract",""],["openaire:f15ebe42f43a67b2f580965fe9f80bbe","","Werkzeuggeschwindigkeiten",2.7,2.7,2.7,null,"mmmin-1","1150 − 1300 °C","","","","",false,"unmapped_property","abstract",""],["openaire:f15ebe42f43a67b2f580965fe9f80bbe","","Umformgeschwindigkeit",0.003,0.003,0.003,null,"s-1","1175 °C","","","","",false,"unmapped_property","abstract",""],["openaire:f15ebe42f43a67b2f580965fe9f80bbe","","β0-Phasenanteil",17.0,null,null,null,"%","","HIP at 1230 °C","","","",false,"unmapped_property","abstract",""],["openaire:f15ebe42f43a67b2f580965fe9f80bbe","","β0-Phasenanteil",16.0,null,null,null,"%","","forged at 1250 °C","","","",false,"unmapped_property","abstract",""],["openaire:f15ebe42f43a67b2f580965fe9f80bbe","","β0-Phasenanteil",6.0,null,null,null,"%","","forged at 1350 °C","","","",false,"unmapped_property","abstract",""],["openaire:f15ebe42f43a67b2f580965fe9f80bbe","","Schichtdicken",200.0,null,null,null,"µm","","","","","",false,"unmapped_property","abstract",""],["openaire:f15ebe42f43a67b2f580965fe9f80bbe","TNB-V4","Umformgrad",60.0,null,null,null,"%","","","","","",false,"unmapped_property","abstract",""],["openaire:f15ebe42f43a67b2f580965fe9f80bbe","TNB-V4","Umformgrad",75.0,null,null,null,"%","","","","","",false,"unmapped_property","abstract",""],["openaire:f15ebe42f43a67b2f580965fe9f80bbe","TNB-V4","Temperaturen",1200.0,null,null,null,"°C","","","","","",false,"unmapped_property","abstract",""],["openaire:f15ebe42f43a67b2f580965fe9f80bbe","TNB-V4","Temperaturen",1280.0,null,null,null,"°C","","","","","",false,"unmapped_property","abstract",""],["openaire:f15ebe42f43a67b2f580965fe9f80bbe","TNB-V4","Temperaturen",1420.0,null,null,null,"°C","","","","","",false,"unmapped_property","abstract",""],["openaire:f15ebe42f43a67b2f580965fe9f80bbe","","β0-Phasenvolumenanteil",6.0,null,null,null,"%","","solution treated at 1270 °C, 1 h, air cooled, then aged at 900 °C for 2 h, furnace cooled","","","",false,"unmapped_property","abstract",""],["openaire:f15ebe42f43a67b2f580965fe9f80bbe","","β0-Phasenvolumenanteil",22.0,null,null,null,"%","","solution treated at 1270 °C, 1 h, air cooled, then aged at 1200 °C for 2 h, furnace cooled","","","",false,"unmapped_property","abstract",""],["openaire:f15ebe42f43a67b2f580965fe9f80bbe","","β0-Phasenvolumenanteil",14.0,null,null,null,"%","","solution treated at 1270 °C, 1 h, air cooled, then aged at 1270 °C for 2 h, furnace cooled","","","",false,"unmapped_property","abstract",""],["openaire:f15ebe42f43a67b2f580965fe9f80bbe","","Kriechrate",0.0015,null,null,null,"1/h","700 °C","solution treated at 1270 °C for 1 h, air cooled, then aged at 1000 °C for 6 h","","","",false,"unmapped_property","abstract",""],["openaire:f15ebe42f43a67b2f580965fe9f80bbe","","Kriechrate",0.001,null,null,null,"1/h","700 °C","solution treated at 1270 °C for 1 h, air cooled, then aged at 1000 °C for 6 h","","","",false,"unmapped_property","abstract",""],["openaire:f15ebe42f43a67b2f580965fe9f80bbe","WB3","Kriechbeständigkeit",0.0005,null,null,null,"1/h","700 °C","solution treated at 1270 °C for 1 h, air cooled, then aged at 800 °C for 6 h, furnace cooled","","","",false,"unmapped_property","abstract",""],["openaire:f15ebe42f43a67b2f580965fe9f80bbe","WB3","Kriechbeständigkeit",0.0003,null,null,null,"1/h","700 °C","solution treated at 1270 °C for 1 h, air cooled, then aged at 800 °C for 6 h, furnace cooled","","","",false,"unmapped_property","abstract",""],["openaire:f15ebe42f43a67b2f580965fe9f80bbe","","Kriechfestigkeit",0.0005,null,null,null,"1/h","700 °C","solution treated at 1270 °C for 1 h, air cooled, then aged at 800 °C for 6 h","","","",false,"unmapped_property","abstract",""],["openaire:f15ebe42f43a67b2f580965fe9f80bbe","","Kriechfestigkeit",0.001,null,null,null,"1/h","700 °C","solution treated at 1270 °C for 1 h, air cooled, then aged at 1000 °C for 6 h","","","",false,"unmapped_property","abstract",""],["openaire:f88afeb2bd7ef7b6083491eeb22221a1","Ti-6Al-4V","Q",183.0,null,null,null,"kJ/mol","","BA","","","5x10^-3 s^-1",false,"unmapped_property","discussion",""],["openaire:f88afeb2bd7ef7b6083491eeb22221a1","Ti-6Al-4V","Q",81.3,null,null,null,"kJ/mol","","EQ","","","5x10^-3 s^-1",false,"unmapped_property","discussion",""],["openaire:f9415a67b541f79222425f81e07aee9e","Ti-6Al-4V","plasma nitriding process",650.0,null,null,null,"°C","","plasma nitrided at 650°C","","","",false,"unmapped_property","conclusions",""],["openaire:f9415a67b541f79222425f81e07aee9e","Ti-6Al-4V","plasma nitriding process",700.0,null,null,null,"°C","","plasma nitrided at 700°C","","","",false,"unmapped_property","conclusions",""],["openaire:f9415a67b541f79222425f81e07aee9e","Ti-6Al-4V","plasma nitriding process",750.0,null,null,null,"°C","","plasma nitrided at 750°C","","","",false,"unmapped_property","conclusions",""],["openaire:f9415a67b541f79222425f81e07aee9e","Ti-6Al-4V","PVD coating process",600.0,null,null,null,"°C","","PVD coated with TiN","","","",false,"unmapped_property","conclusions",""],["openaire:f9415a67b541f79222425f81e07aee9e","Ti-6Al-4V","SEM cross-section microstructure",0.0,null,null,null,"","","plasma nitrided at 700°C","thin and continuous layer","","",false,"unmapped_property","conclusions",""],["openaire:f9415a67b541f79222425f81e07aee9e","Ti-6Al-4V","SEM cross-section microstructure",0.0,null,null,null,"","","plasma nitrided at 750°C","thin and continuous layer","","",false,"unmapped_property","conclusions",""],["openaire:f9415a67b541f79222425f81e07aee9e","Ti-6Al-4V","SEM cross-section microstructure",0.0,null,null,null,"","","plasma nitrided at 650°C","thin and discontinuous layer","","",false,"unmapped_property","conclusions",""],["openaire:f9415a67b541f79222425f81e07aee9e","Ti-6Al-4V","en ideal yüzey özellikleri",0.0,null,null,null,"","","plasma nitrürlenmiş 750°C","","","",false,"unmapped_property","conclusions",""],["openaire:f9415a67b541f79222425f81e07aee9e","Ti-6Al-4V","average wear track area",32639.75,null,null,null,"µm2","room temperature","untreated","","wear test","",false,"unmapped_property","results",""],["openaire:f9415a67b541f79222425f81e07aee9e","Ti-6Al-4V","average wear track area",2955.07,null,null,null,"µm2","room temperature","plasma nitrided at 650°C","","wear test","",false,"unmapped_property","results",""],["openaire:f9415a67b541f79222425f81e07aee9e","Ti-6Al-4V","average wear track area",870.22,null,null,null,"µm2","room temperature","plasma nitrided at 700°C","","wear test","",false,"unmapped_property","results",""],["openaire:f9415a67b541f79222425f81e07aee9e","Ti-6Al-4V","average wear track area",298.45,null,null,null,"µm2","room temperature","plasma nitrided at 750°C","","wear test","",false,"unmapped_property","results",""],["openaire:f9415a67b541f79222425f81e07aee9e","Ti-6Al-4V","average wear track area",992.59,null,null,null,"µm2","room temperature","PVD coated","","wear test","",false,"unmapped_property","results",""],["openaire:f9415a67b541f79222425f81e07aee9e","Ti-6Al-4V","Average wear track area",984.89,null,null,null,"µm2","","plasma nitrided at 650°C","","","",false,"unmapped_property","results",""],["openaire:f9415a67b541f79222425f81e07aee9e","Ti-6Al-4V","Average wear track area",125.19,null,null,null,"µm2","","plasma nitrided at 700°C","","","",false,"unmapped_property","results",""],["openaire:f9415a67b541f79222425f81e07aee9e","Ti-6Al-4V","Average wear track area",82.18,null,null,null,"µm2","","plasma nitrided at 750°C","","","",false,"unmapped_property","results",""],["openaire:f9415a67b541f79222425f81e07aee9e","Ti-6Al-4V","Average wear track area",358.0,null,null,null,"µm2","","PVD coated","","","",false,"unmapped_property","results",""],["openaire:f9415a67b541f79222425f81e07aee9e","Ti-6Al-4V","XRD pattern indication",0.0,null,null,null,"","","plasma nitrided at 650°C","","XRD","",false,"unmapped_property","conclusions",""],["openaire:f9415a67b541f79222425f81e07aee9e","Ti-6Al-4V","XRD pattern indication",0.0,null,null,null,"","","plasma nitrided at 700°C","","XRD","",false,"unmapped_property","conclusions",""],["openaire:f9415a67b541f79222425f81e07aee9e","Ti-6Al-4V","XRD pattern indication",0.0,null,null,null,"","","plasma nitrided at 750°C","","XRD","",false,"unmapped_property","conclusions",""],["openaire:f99497747faf5607c06d3d4a9735ccaa","Ti-6Al-4V","αdil",1.11,null,null,null,"10-5°C-1","","","","dilatometry","",false,"unmapped_property","conclusions",""],["openaire:f99497747faf5607c06d3d4a9735ccaa","Ti-6Al-4V","coeﬃcients de dilatation",1.08,0.88,1.28,null,"10-5°C-1","","","","dilatometry","",false,"unmapped_property","conclusions",""],["openaire:fb91c172221cbb8552007174007578fc","Ti-6Al-4V","Conductividad térmica",17.0,17.0,17.0,null,"W/m°C","","","","","",false,"unmapped_property","abstract","Propiedades físicas del elemento titanio [26] Peso atómico 47.88 g/mol Volumen atómico 10.6 Å3 Punto de fusión 1670 ± 5º C Punto de ebullición 3260 º C Estructura cristalina α (HCP) para T< 882º C β (BCC) para T > 882º C Parámetros de red cristalina α: a = 0.295 nm; c = 0.468 nm β: a = 0.332 nm (a 900º C) Temperatura de transición α-β 882º ± 2º C Densidad Fase α (20º C): 4.51 g/cm3 Fase β (885º C): 4.35 g/cm3 Capacidad calorífica 523 J/kg ºC Conductividad térmica 17 W/m ºC Coeficiente de expansi"],["openaire:fb91c172221cbb8552007174007578fc","Ti-6Al-4V","Coeficiente de expansión térmica (a 20º C)",0.0,0.0,0.0,null,"/°C","20 °C","","","","",false,"unmapped_property","abstract","Propiedades físicas del elemento titanio [26] Peso atómico 47.88 g/mol Volumen atómico 10.6 Å3 Punto de fusión 1670 ± 5º C Punto de ebullición 3260 º C Estructura cristalina α (HCP) para T< 882º C β (BCC) para T > 882º C Parámetros de red cristalina α: a = 0.295 nm; c = 0.468 nm β: a = 0.332 nm (a 900º C) Temperatura de transición α-β 882º ± 2º C Densidad Fase α (20º C): 4.51 g/cm3 Fase β (885º C): 4.35 g/cm3 Capacidad calorífica 523 J/kg ºC Conductividad térmica 17 W/m ºC Coeficiente de expansi"],["openaire:fbf4fac0558ce8d809a6170673af3fec","Ti-6Al-4V","maximum applied stress",87.5,85.0,90.0,null,"%of0.2%yieldstress","","drawn","","","",false,"unmapped_property","methods",""],["openaire:fbf4fac0558ce8d809a6170673af3fec","Ti-6Al-4V","maximum applied stress",750.0,750.0,750.0,null,"MPa","","","","","",false,"unmapped_property","methods",""],["openaire:fcfa293fc216ee079e57d9547e84db7b","Ti-6Al-4V","limite de fatigue à 107",0.05,null,null,null,"%","","","","","",false,"unmapped_property","conclusions",""],["openaire:fcfa293fc216ee079e57d9547e84db7b","Ti-6Al-4V","variation de la limite de fatigue",0.4,null,null,null,"%","","","lamellar","","",false,"unmapped_property","conclusions",""],["openaire:fcfa293fc216ee079e57d9547e84db7b","Ti-6Al-4V","variation de la limite de fatigue",0.3,null,null,null,"%","","","martensitic α'","","",false,"unmapped_property","conclusions",""],["openaire:fcfa293fc216ee079e57d9547e84db7b","Ti-6Al-4V","variation sur la limite de fatigue",0.1,null,null,null,"%","","","","","",false,"unmapped_property","conclusions",""],["openaire:fcfa293fc216ee079e57d9547e84db7b","Ti-6Al-4V","pression appliquée",1000.0,null,null,null,"bar","920°C","","","","",false,"unmapped_property","conclusions",""],["openaire:fcfa293fc216ee079e57d9547e84db7b","Ti-6Al-4V","HIP est réalisé à",920.0,null,null,null,"°C","","HIP 920°C/2h","","","",false,"unmapped_property","conclusions",""],["openaire:fcfa293fc216ee079e57d9547e84db7b","Ti-6Al-4V","HIP est réalisé à",2.0,null,null,null,"h","","HIP 920°C/2h","","","",false,"unmapped_property","conclusions",""],["openaire:fcfa293fc216ee079e57d9547e84db7b","Ti-6Al-4V","HIP est réalisé à",1000.0,null,null,null,"bar","","HIP 920°C/2h","","","",false,"unmapped_property","conclusions",""],["openaire:fcfa293fc216ee079e57d9547e84db7b","Ti-6Al-4V","SRA est réalisé à",800.0,null,null,null,"°C","","SRA 800°C/2h","","","",false,"unmapped_property","conclusions",""],["openaire:fcfa293fc216ee079e57d9547e84db7b","Ti-6Al-4V","SRA est réalisé à",2.0,null,null,null,"h","","SRA 800°C/2h","","","",false,"unmapped_property","conclusions",""],["openaire:fcfa293fc216ee079e57d9547e84db7b","Ti-6Al-4V","désalignement",0.5,null,null,null,"mm","","","","","",false,"unmapped_property","conclusions",""],["openaire:fcfa293fc216ee079e57d9547e84db7b","Ti-6Al-4V","désalignement",1.0,null,null,null,"mm","","","","","",false,"unmapped_property","conclusions",""],["openaire:fcfa293fc216ee079e57d9547e84db7b","Ti-6Al-4V","abattement",1.7,null,null,null,"","","","","","",false,"unmapped_property","conclusions",""],["openaire:fcfa293fc216ee079e57d9547e84db7b","Ti-6Al-4V","abattement",2.5,null,null,null,"","","","","","",false,"unmapped_property","conclusions",""],["openaire:fcfa293fc216ee079e57d9547e84db7b","Ti-6Al-4V","caniveau",59.0,null,null,null,"µm","","","","","",false,"unmapped_property","conclusions",""],["openaire:fcfa293fc216ee079e57d9547e84db7b","Ti-6Al-4V","αcr",1.494,null,null,null,"","","","","","",false,"unmapped_property","conclusions",""],["openaire:fcfa293fc216ee079e57d9547e84db7b","Ti-6Al-4V","βcr",479.0,null,null,null,"MPa","","","","","",false,"unmapped_property","conclusions",""],["openaire:fcfa293fc216ee079e57d9547e84db7b","Ti-6Al-4V","Mises",1000.0,null,null,null,"MPa","","","","","",false,"unmapped_property","conclusions",""],["openaire:fcfa293fc216ee079e57d9547e84db7b","Ti-6Al-4V","Mises",1000.0,null,null,null,"MPa","","","","","",false,"unmapped_property","conclusions",""],["openaire:fcfa293fc216ee079e57d9547e84db7b","Ti-6Al-4V","Mises [MPa]",1046.0,null,null,null,"MPa","","","","","",false,"unmapped_property","conclusions",""],["openaire:fcfa293fc216ee079e57d9547e84db7b","Ti-6Al-4V","σcr-locale [MPa]",643.0,null,null,null,"MPa","","","","","",false,"unmapped_property","conclusions",""],["openaire:fcfa293fc216ee079e57d9547e84db7b","Ti-6Al-4V","σcr-moyenne [MPa]",486.0,null,null,null,"MPa","","","","","",false,"unmapped_property","conclusions",""],["openaire:fcfa293fc216ee079e57d9547e84db7b","Ti-6Al-4V","σ* [MPa]",473.0,null,null,null,"MPa","","","","","",false,"unmapped_property","conclusions",""],["openaire:fcfa293fc216ee079e57d9547e84db7b","Ti-6Al-4V","σ** [MPa]",442.0,null,null,null,"MPa","","","","","",false,"unmapped_property","conclusions",""],["openaire:fcfa293fc216ee079e57d9547e84db7b","Ti-6Al-4V","Mises [MPa]",1007.0,null,null,null,"MPa","","","","","",false,"unmapped_property","conclusions",""],["openaire:fcfa293fc216ee079e57d9547e84db7b","Ti-6Al-4V","σcr-locale [MPa]",589.0,null,null,null,"MPa","","","","","",false,"unmapped_property","conclusions",""],["openaire:fcfa293fc216ee079e57d9547e84db7b","Ti-6Al-4V","σcr-moyenne [MPa]",535.0,null,null,null,"MPa","","","","","",false,"unmapped_property","conclusions",""],["openaire:fcfa293fc216ee079e57d9547e84db7b","Ti-6Al-4V","σ* [MPa]",472.0,null,null,null,"MPa","","","","","",false,"unmapped_property","conclusions",""],["openaire:fcfa293fc216ee079e57d9547e84db7b","Ti-6Al-4V","σ** [MPa]",459.0,null,null,null,"MPa","","","","","",false,"unmapped_property","conclusions",""],["openaire:fcfa293fc216ee079e57d9547e84db7b","Ti-6Al-4V","Mises [MPa]",1000.0,null,null,null,"","","","","","",false,"unmapped_property","conclusions",""],["openaire:fcfa293fc216ee079e57d9547e84db7b","Ti-6Al-4V","porosités",169.0,56.0,282.0,null,"µm","","","","","",false,"unmapped_property","conclusions",""],["openaire:fcfa293fc216ee079e57d9547e84db7b","Ti-6Al-4V","diamètres",100.0,50.0,150.0,null,"µm","","","","","",false,"unmapped_property","conclusions",""],["openaire:fcfa293fc216ee079e57d9547e84db7b","Ti-6Al-4V","diamètres",100.0,50.0,150.0,null,"µm","","","","","",false,"unmapped_property","conclusions",""],["openaire:fcfa293fc216ee079e57d9547e84db7b","Ti-6Al-4V","diamètre",190.0,null,null,null,"µm","","","","","",false,"unmapped_property","conclusions",""],["openaire:fcfa293fc216ee079e57d9547e84db7b","Ti-6Al-4V","diamètre",194.0,null,null,null,"µm","","","","","",false,"unmapped_property","conclusions",""],["openaire:fcfa293fc216ee079e57d9547e84db7b","Ti-6Al-4V","diamètre",225.0,null,null,null,"µm","","","","","",false,"unmapped_property","conclusions",""],["openaire:fcfa293fc216ee079e57d9547e84db7b","Ti-6Al-4V","limite de fatigue",0.92,null,null,null,"%","","670°C/4h","","","",false,"unmapped_property","conclusions",""],["openaire:fcfa293fc216ee079e57d9547e84db7b","Ti-6Al-4V","limite de fatigue",1.05,null,null,null,"%","","670°C/4h","","","",false,"unmapped_property","conclusions",""],["openaire:fcfa293fc216ee079e57d9547e84db7b","Ti-6Al-4V","limite de fatigue",1.2,null,null,null,"%","","","","","",false,"unmapped_property","conclusions",""],["openaire:ff4ae403648b54cc2608665d9aef88ea","Ti-575","rate of grain coarsening",0.15,0.1,0.2,null,"mm/h","","","","","",false,"unmapped_property","results_discussion",""],["openaire:ff4ae403648b54cc2608665d9aef88ea","Ti-575","grain growth",0.4,0.4,0.4,null,"mm/h","","","","","",false,"unmapped_property","conclusions",""],["pmc:PMC10672667","CP-Ti Grade 2","Cyclic Strength Coefficient",1007.5,null,null,null,"MPa","","","","","",false,"unmapped_property","table","1007.5\t0.0911\t0.469"],["pmc:PMC10672667","CP-Ti Grade 2","Cyclic Strain Hardening Exponent",0.0911,null,null,null,"","","","","","",false,"unmapped_property","table","1007.5\t0.0911\t0.469"],["pmc:PMC10672667","CP-Ti Grade 2","Coefficient of Determination",0.469,null,null,null,"","","","","","",false,"unmapped_property","table","1007.5\t0.0911\t0.469"],["pmc:PMC10672667","T (pure titanium non deformed)","U",-469.0,null,null,null,"mV","","","","","",false,"unmapped_property","table","T (pure titanium non deformed\t−469\t4.6\t0.00008"],["pmc:PMC10672667","TE (pure titanium deformed)","U",-490.0,null,null,null,"mV","","","","","",false,"unmapped_property","table","TE (pure titanium deformed)\t−490\t5.5\t0.0001"],["pmc:PMC11204585","Ti-6Al-4V","applied tensile force",850.0,null,null,null,"N","room temperature","","","tensile test","1 μm/s",false,"unmapped_property","results","When the elongation of the sample reached about 2600 μm, yielding was observed on the tensile curve, and the magnitude of the applied tensile force was about 850 N."],["pmc:PMC11204585","Ti-6Al-4V","applied tensile force",800.0,null,null,null,"N","room temperature","","","tensile test","1 μm/s",false,"unmapped_property","results","Within a small range thereafter, necking occurred in the tensile specimen, followed by a fracture at a position with elongation of approximately 3000 μm and an applied tensile force of approximately 800 N."],["pmc:PMC11204585","Ti-6Al-4V","volume content of the defects",0.034,null,null,null,"%(vol)","","","","X-ray CT","",false,"unmapped_property","results","Researchers have conducted X-ray CT scans on this additive manufacturing material in the past [] and found that the volume content of the defects in the representative, vertically constructed samples was 0.034% (vol)."],["pmc:PMC11205078","Ti-6Al-4V","δa + δb hydrides",79.0,null,null,null,"wt%","","as-built","","","",false,"unmapped_property","results_discussion","The content of δa + δb hydrides are 79 wt% in the as-built, 55 wt% in the HIP, and 37 wt% in the HT condition."],["pmc:PMC11205078","Ti-6Al-4V","δa + δb hydrides",55.0,null,null,null,"wt%","","HIP","","","",false,"unmapped_property","results_discussion","The content of δa + δb hydrides are 79 wt% in the as-built, 55 wt% in the HIP, and 37 wt% in the HT condition."],["pmc:PMC11205078","Ti-6Al-4V","δa + δb hydrides",37.0,null,null,null,"wt%","","HT","","","",false,"unmapped_property","results_discussion","The content of δa + δb hydrides are 79 wt% in the as-built, 55 wt% in the HIP, and 37 wt% in the HT condition."],["pmc:PMC11205078","Ti-6Al-4V","α/αH content",14.4,null,null,null,"wt%","","as-built","","","",false,"unmapped_property","results_discussion","The α/αH content in the as-built, HIP, and HT condition is reduced after hydrogenation to 14.4, 36.6, and 55.5 wt%, respectively."],["pmc:PMC11205078","Ti-6Al-4V","α/αH content",36.6,null,null,null,"wt%","","HIP","","","",false,"unmapped_property","results_discussion","The α/αH content in the as-built, HIP, and HT condition is reduced after hydrogenation to 14.4, 36.6, and 55.5 wt%, respectively."],["pmc:PMC11205078","Ti-6Al-4V","α/αH content",55.5,null,null,null,"wt%","","HT","","","",false,"unmapped_property","results_discussion","The α/αH content in the as-built, HIP, and HT condition is reduced after hydrogenation to 14.4, 36.6, and 55.5 wt%, respectively."],["pmc:PMC11205078","Ti-6Al-4V","βH phase content",6.9,null,null,null,"wt%","","as-built","","","",false,"unmapped_property","results_discussion","All hydrogenated alloys showed a relative increase in the βH phase content (almost twofold) compared to their initial β values, with a similar content of 6.9, 8.4, and 7.6 wt% in the as-built, HIP, and HT conditions, respectively."],["pmc:PMC11205078","Ti-6Al-4V","βH phase content",8.4,null,null,null,"wt%","","HIP","","","",false,"unmapped_property","results_discussion","All hydrogenated alloys showed a relative increase in the βH phase content (almost twofold) compared to their initial β values, with a similar content of 6.9, 8.4, and 7.6 wt% in the as-built, HIP, and HT conditions, respectively."],["pmc:PMC11205078","Ti-6Al-4V","βH phase content",7.6,null,null,null,"wt%","","HT","","","",false,"unmapped_property","results_discussion","All hydrogenated alloys showed a relative increase in the βH phase content (almost twofold) compared to their initial β values, with a similar content of 6.9, 8.4, and 7.6 wt% in the as-built, HIP, and HT conditions, respectively."],["pmc:PMC11205078","Ti-6Al-4V","lattice parameters of the βH phase",2.0,null,null,null,"%","","","","","",false,"unmapped_property","results_discussion","All lattice parameters of the βH phase show a ~2% increase compared to the original non-hydrogenated β-phase due to the high solubility of hydrogen in the βH solid solution, in contrast to its poor solubility in the α-phase [,]."],["pmc:PMC11205078","Ti-6Al-4V","Pmax values",46.0,null,null,null,"%","","as-built","","","",false,"unmapped_property","results_discussion","The Pmax values of all hydrogenated alloys decreased significantly, though the as-built hydrogenated alloy showed smaller degradation than either the HIP or HT alloy (a decrease of ~46%, ~65%, and ~64%, respectively)."],["pmc:PMC11205078","Ti-6Al-4V","Pmax values",65.0,null,null,null,"%","","HIP","","","",false,"unmapped_property","results_discussion","The Pmax values of all hydrogenated alloys decreased significantly, though the as-built hydrogenated alloy showed smaller degradation than either the HIP or HT alloy (a decrease of ~46%, ~65%, and ~64%, respectively)."],["pmc:PMC11205078","Ti-6Al-4V","Pmax values",64.0,null,null,null,"%","","HT","","","",false,"unmapped_property","results_discussion","The Pmax values of all hydrogenated alloys decreased significantly, though the as-built hydrogenated alloy showed smaller degradation than either the HIP or HT alloy (a decrease of ~46%, ~65%, and ~64%, respectively)."],["pmc:PMC11205078","Ti-6Al-4V","O",1528.0,1528.0,1528.0,34.0,"wppm","","as-built EBM","","","",false,"unmapped_property","table","C\t119 ± 6\t123 ± 14\t106 ± 15"],["pmc:PMC11205078","Ti-6Al-4V","O",1581.0,1581.0,1581.0,9.0,"wppm","","HIP","","","",false,"unmapped_property","table","O\t1528 ± 34\t1581 ± 9\t1856 ± 89"],["pmc:PMC11205078","Ti-6Al-4V","O",1856.0,1856.0,1856.0,89.0,"wppm","","HT","","","",false,"unmapped_property","table","H\t48 ± 4\t83 ± 8\t71 ± 7"],["pmc:PMC11205078","Ti-6Al-4V","O",119.0,119.0,119.0,6.0,"wppm","","as-built EBM","","","",false,"unmapped_property","table","C\t119 ± 6\t123 ± 14\t106 ± 15"],["pmc:PMC11205078","Ti-6Al-4V","O",123.0,123.0,123.0,14.0,"wppm","","HIP","","","",false,"unmapped_property","table","O\t1528 ± 34\t1581 ± 9\t1856 ± 89"],["pmc:PMC11205078","Ti-6Al-4V","O",106.0,106.0,106.0,15.0,"wppm","","HT","","","",false,"unmapped_property","table","H\t48 ± 4\t83 ± 8\t71 ± 7"],["pmc:PMC11205078","Ti-6Al-4V","O",48.0,48.0,48.0,4.0,"wppm","","as-built EBM","","","",false,"unmapped_property","table","C\t119 ± 6\t123 ± 14\t106 ± 15"],["pmc:PMC11205078","Ti-6Al-4V","O",83.0,83.0,83.0,8.0,"wppm","","HIP","","","",false,"unmapped_property","table","O\t1528 ± 34\t1581 ± 9\t1856 ± 89"],["pmc:PMC11205078","Ti-6Al-4V","O",71.0,71.0,71.0,7.0,"wppm","","HT","","","",false,"unmapped_property","table","H\t48 ± 4\t83 ± 8\t71 ± 7"],["pmc:PMC11205078","Ti-6Al-4V","O",391.0,391.0,391.0,41.0,"wppm","","as-built EBM","","","",false,"unmapped_property","table","C\t119 ± 6\t123 ± 14\t106 ± 15"],["pmc:PMC11205078","Ti-6Al-4V","O",404.0,404.0,404.0,52.0,"wppm","","HIP","","","",false,"unmapped_property","table","O\t1528 ± 34\t1581 ± 9\t1856 ± 89"],["pmc:PMC11205078","Ti-6Al-4V","O",319.0,319.0,319.0,74.0,"wppm","","HT","","","",false,"unmapped_property","table","H\t48 ± 4\t83 ± 8\t71 ± 7"],["pmc:PMC11205078","Ti-6Al-4V","Total",2086.0,2086.0,2086.0,85.0,"wppm","","as-built EBM","","","",false,"unmapped_property","table","C\t119 ± 6\t123 ± 14\t106 ± 15"],["pmc:PMC11205078","Ti-6Al-4V","Total",2191.0,2191.0,2191.0,83.0,"wppm","","HIP","","","",false,"unmapped_property","table","O\t1528 ± 34\t1581 ± 9\t1856 ± 89"],["pmc:PMC11205078","Ti-6Al-4V","Total",2352.0,2352.0,2352.0,185.0,"wppm","","HT","","","",false,"unmapped_property","table","H\t48 ± 4\t83 ± 8\t71 ± 7"],["pmc:PMC11205078","Non-hydrogenated as-built","α/αH",2.924,null,null,null,"Å","","as-built","","","",false,"unmapped_property","table","Non-hydrogenated as-built\ta = 2.924 Å c = 4.668 Å\ta = 3.192 Å\t-\t-"],["pmc:PMC11205078","Non-hydrogenated as-built","β/βH",3.192,null,null,null,"Å","","as-built","","","",false,"unmapped_property","table","Non-hydrogenated as-built\ta = 2.924 Å c = 4.668 Å\ta = 3.192 Å\t-\t-"],["pmc:PMC11205078","Hydrogenated as-built","α/αH",2.922,null,null,null,"Å","","as-built","","","",false,"unmapped_property","table","Hydrogenated as-built\ta = 2.922 Å, c = 4.682 Å\ta = 3.260 Å\ta = 4.323 Å\ta = 4.148 Å"],["pmc:PMC11205078","Hydrogenated as-built","β/βH",3.26,null,null,null,"Å","","as-built","","","",false,"unmapped_property","table","Hydrogenated as-built\ta = 2.922 Å, c = 4.682 Å\ta = 3.260 Å\ta = 4.323 Å\ta = 4.148 Å"],["pmc:PMC11205078","Hydrogenated HT","α/αH",2.926,null,null,null,"Å","","HT","","","",false,"unmapped_property","table","Hydrogenated HT\ta = 2.926 Å, c = 4.669 Å\ta = 3.278 Å\ta = 4.307 Å\ta = 4.144 Å"],["pmc:PMC11205078","Hydrogenated HT","β/βH",3.278,null,null,null,"Å","","HT","","","",false,"unmapped_property","table","Hydrogenated HT\ta = 2.926 Å, c = 4.669 Å\ta = 3.278 Å\ta = 4.307 Å\ta = 4.144 Å"],["pmc:PMC11205078","Hydrogenated as-built","δa",4.323,null,null,null,"Å","","as-built","","","",false,"unmapped_property","table","Hydrogenated as-built\ta = 2.922 Å, c = 4.682 Å\ta = 3.260 Å\ta = 4.323 Å\ta = 4.148 Å"],["pmc:PMC11205078","Hydrogenated as-built","δb",4.148,null,null,null,"Å","","as-built","","","",false,"unmapped_property","table","Hydrogenated as-built\ta = 2.922 Å, c = 4.682 Å\ta = 3.260 Å\ta = 4.323 Å\ta = 4.148 Å"],["pmc:PMC11205078","Hydrogenated HIP","δa",4.299,null,null,null,"Å","","HIP","","","",false,"unmapped_property","table","Hydrogenated HIP\ta = 2.925 Å, c = 4.666 Å\ta = 3.279 Å\ta = 4.299 Å\ta = 4.137 Å"],["pmc:PMC11205078","Hydrogenated HIP","δb",4.137,null,null,null,"Å","","HIP","","","",false,"unmapped_property","table","Hydrogenated HIP\ta = 2.925 Å, c = 4.666 Å\ta = 3.279 Å\ta = 4.299 Å\ta = 4.137 Å"],["pmc:PMC11205078","Hydrogenated HT","δa",4.307,null,null,null,"Å","","HT","","","",false,"unmapped_property","table","Hydrogenated HT\ta = 2.926 Å, c = 4.669 Å\ta = 3.278 Å\ta = 4.307 Å\ta = 4.144 Å"],["pmc:PMC11205078","Hydrogenated HT","δb",4.144,null,null,null,"Å","","HT","","","",false,"unmapped_property","table","Hydrogenated HT\ta = 2.926 Å, c = 4.669 Å\ta = 3.278 Å\ta = 4.307 Å\ta = 4.144 Å"],["pmc:PMC11205078","Non-hydrogenated","Pmax",1327.6,null,null,56.8,"N","","EBM","","SPT","",false,"unmapped_property","table","Non-hydrogenated\tEBM\t1327.6 ± 56.8\t0.815 ± 0.065\t1.56 ± 0.17"],["pmc:PMC11205078","Non-hydrogenated","Pmax",1365.6,null,null,35.8,"N","","HIP","","SPT","",false,"unmapped_property","table","HIP\t1365.6 ± 35.8\t0.893 ± 0.056\t1.73 ± 0.23"],["pmc:PMC11205078","Non-hydrogenated","Pmax",1293.3,null,null,45.7,"N","","HT","","SPT","",false,"unmapped_property","table","HT\t1293.3 ± 45.7\t0.933 ± 0.045\t1.67 ± 0.19"],["pmc:PMC11205078","Hydrogenated","Pmax",711.3,null,null,50.8,"N","","EBM","","SPT","",false,"unmapped_property","table","Hydrogenated\tEBM\t711.3 ± 50.8\t0.351 ± 0.035\t0.37 ± 0.10"],["pmc:PMC11205078","Hydrogenated","Pmax",474.6,null,null,39.0,"N","","HIP","","SPT","",false,"unmapped_property","table","HIP\t474.6 ± 39.0\t0.207 ± 0.022\t0.13 ± 0.02"],["pmc:PMC11205078","Hydrogenated","Pmax",460.6,null,null,43.4,"N","","HT","","SPT","",false,"unmapped_property","table","HT\t460.6 ± 43.4\t0.221 ± 0.020\t0.14 ± 0.03"],["pmc:PMC11205078","Non-hydrogenated","δmax",0.815,null,null,0.065,"mm","","EBM","","SPT","",false,"unmapped_property","table","Non-hydrogenated\tEBM\t1327.6 ± 56.8\t0.815 ± 0.065\t1.56 ± 0.17"],["pmc:PMC11205078","Non-hydrogenated","δmax",0.893,null,null,0.056,"mm","","HIP","","SPT","",false,"unmapped_property","table","HIP\t1365.6 ± 35.8\t0.893 ± 0.056\t1.73 ± 0.23"],["pmc:PMC11205078","Non-hydrogenated","δmax",0.933,null,null,0.045,"mm","","HT","","SPT","",false,"unmapped_property","table","HT\t1293.3 ± 45.7\t0.933 ± 0.045\t1.67 ± 0.19"],["pmc:PMC11205078","Hydrogenated","δmax",0.351,null,null,0.035,"mm","","EBM","","SPT","",false,"unmapped_property","table","Hydrogenated\tEBM\t711.3 ± 50.8\t0.351 ± 0.035\t0.37 ± 0.10"],["pmc:PMC11205078","Hydrogenated","δmax",0.207,null,null,0.022,"mm","","HIP","","SPT","",false,"unmapped_property","table","HIP\t474.6 ± 39.0\t0.207 ± 0.022\t0.13 ± 0.02"],["pmc:PMC11205078","Hydrogenated","δmax",0.221,null,null,0.02,"mm","","HT","","SPT","",false,"unmapped_property","table","HT\t460.6 ± 43.4\t0.221 ± 0.020\t0.14 ± 0.03"],["pmc:PMC11205078","Non-hydrogenated","E",1.56,null,null,0.17,"J/mm","","EBM","","SPT","",false,"unmapped_property","table","Non-hydrogenated\tEBM\t1327.6 ± 56.8\t0.815 ± 0.065\t1.56 ± 0.17"],["pmc:PMC11205078","Non-hydrogenated","E",1.73,null,null,0.23,"J/mm","","HIP","","SPT","",false,"unmapped_property","table","HIP\t1365.6 ± 35.8\t0.893 ± 0.056\t1.73 ± 0.23"],["pmc:PMC11205078","Non-hydrogenated","E",1.67,null,null,0.19,"J/mm","","HT","","SPT","",false,"unmapped_property","table","HT\t1293.3 ± 45.7\t0.933 ± 0.045\t1.67 ± 0.19"],["pmc:PMC11205078","Hydrogenated","E",0.37,null,null,0.1,"J/mm","","EBM","","SPT","",false,"unmapped_property","table","Hydrogenated\tEBM\t711.3 ± 50.8\t0.351 ± 0.035\t0.37 ± 0.10"],["pmc:PMC11205078","Hydrogenated","E",0.13,null,null,0.02,"J/mm","","HIP","","SPT","",false,"unmapped_property","table","HIP\t474.6 ± 39.0\t0.207 ± 0.022\t0.13 ± 0.02"],["pmc:PMC11205078","Hydrogenated","E",0.14,null,null,0.03,"J/mm","","HT","","SPT","",false,"unmapped_property","table","HT\t460.6 ± 43.4\t0.221 ± 0.020\t0.14 ± 0.03"],["pmc:PMC5324965","","ppm",4.7,null,null,null,"%","","","","","",false,"unmapped_property","table","Coeff. of var %\t4.7\t3.4\t1.4"],["pmc:PMC5324965","","ppm",3.4,null,null,null,"%","","","","","",false,"unmapped_property","table","Coeff. of var %\t4.7\t3.4\t1.4"],["pmc:PMC5324965","","ppm",1.4,null,null,null,"%","","","","","",false,"unmapped_property","table","Coeff. of var %\t4.7\t3.4\t1.4"],["pmc:PMC5449063","Ti-6Al-4V","ΔKth",8.0,null,null,null,"MPam","","","","","",false,"unmapped_property","results_discussion","The ΔKth of the Ti-6Al-4V alloy was smaller than the literature value (approximately 8 MPa m) []."],["zenodo:13118443","","Density",4500.0,null,null,null,"kg/m3","","","","","",false,"unmapped_property","methods","Material Properties The titanium alloy used in this study has the following properties:  Young's Modulus: 115 GPa  Poisson's Ratio: 0.34  Density: 4500 kg/m³  Thermal Conductivity: 6.7 W/m·K  Specific Heat: 520 J/kg·K 3."],["zenodo:13118443","","Specific Heat",520.0,null,null,null,"J/kg·K","","","","","",false,"unmapped_property","methods","Material Properties The titanium alloy used in this study has the following properties:  Young's Modulus: 115 GPa  Poisson's Ratio: 0.34  Density: 4500 kg/m³  Thermal Conductivity: 6.7 W/m·K  Specific Heat: 520 J/kg·K 3."],["zenodo:1340490","","static strength",94.0,null,null,null,"%","room temperature","","","tensile test","",false,"unmapped_property","conclusions","The results of this investigation could be summarized as follows:  Static strength decrease due to micro-drilling application is not very significant (from 2 to 6 %)."],["zenodo:1340615","Ti-6Al-4V","residual tensile strength",3.0,null,null,null,"%","","","","tensile test","1 mm/min",false,"unmapped_property","conclusions","Tests on titanium alloys that treated with different laser power parameters under tensile loading showed that there was a low reduction in the residual tensile strength between 3 and 5% for laser treated specimens."],["zenodo:1340615","Ti-6Al-4V","residual tensile strength",5.0,null,null,null,"%","","","","tensile test","1 mm/min",false,"unmapped_property","conclusions","Tests on titanium alloys that treated with different laser power parameters under tensile loading showed that there was a low reduction in the residual tensile strength between 3 and 5% for laser treated specimens."],["zenodo:15407570","","debonding shear stress",100.0,80.0,120.0,null,"MPa","","","","","",false,"unmapped_property","methods","Values of the debonding shear stress increase from approximately 80 to 120MPa, and values of the frictional shear stress (after debonding) increase from 100 to 180 MPa."],["zenodo:15407570","","frictional shear stress",140.0,100.0,180.0,null,"MPa","","","","","",false,"unmapped_property","methods","Values of the debonding shear stress increase from approximately 80 to 120MPa, and values of the frictional shear stress (after debonding) increase from 100 to 180 MPa."],["zenodo:15407570","","Kmax",27.5,27.5,27.5,null,"MPam*/2","","","","","",true,"unmapped_property","methods","Since crack arrest occurs if few fibres fail, then if Kmax values (where Kmax is the maximum nominal stress intensity factor applied over the fatigue cycle) after
