Repository: akhtar07/tisci-explorer

# TiSci Explorer

A read-only, static explorer for **TiSci**, an autonomous research agent for titanium alloys. TiSci reads the
titanium-alloy literature, builds a knowledge graph and a table of measured values, proposes hypotheses where the
graph has gaps, and tests them with DFT (MACE / VASP) and the ICME-lite multiscale chain.

**Live site:** https://akhtar07.github.io/tisci-explorer/

The site has seven sections:

| Section | What it shows |
|---|---|
| Overview | Corpus → graph → facts → hypotheses → verdicts, with the snapshot's counts |
| Worked example | One full loop for W in α-Ti: graph path, hypothesis, novelty check, DFT test, verdict, follow-up, DAMASK |

File: data/facts/other.json (part 112 of 112)
the first row of breached fibres are kept below 27.5 MPam*/2 then crack arrest will be predicted, and is consistent with the experimental observations in this single system."],["zenodo:15407570","","da/dN",17.0,17.0,17.0,null,"MPam>/2","","","","","10Hz",false,"unmapped_property","conclusions","Crack growth resistance curves: da/dN versus total crack length for initial AKapp = 17MPam>/2, r =o.5, v=10Hz."],["zenodo:15407570","","da/dN",18.0,18.0,18.0,null,"MPam*/2","","","","","0.5Hz",false,"unmapped_property","conclusions","Crack growth resistance curve: da/dN versus nominal AKapp for initial AKapp = 18MPam*/2 R=0.1, v=0.5Hz."],["zenodo:15416806","Ti-6Al-4V","retained β volume fraction",12.0,null,null,null,"vol.%","","","","","",false,"unmapped_property","results_discussion","The microstructure consisted of equiaxed α grains with an average grain size of 3 µm with a retained β volume fraction of 12% decorating the grain boundaries."],["zenodo:15416806","Ti-6Al-4V","TiB comprised of",10.0,null,null,1.0,"vol.%","","","","","",false,"unmapped_property","results_discussion","The TiB comprised of 10±1 vol.% and the majority of the TiB (~8.5 vol.%) is present as eutectic needles with an average length of 10 µm and an"],["zenodo:15416806","Ti-6Al-4V","majority of the TiB (~8.5 vol.%) is present as eutectic needles",8.5,null,null,null,"vol.%","","","","","",false,"unmapped_property","results_discussion","The TiB comprised of 10±1 vol.% and the majority of the TiB (~8.5 vol.%) is present as eutectic needles with an average length of 10 µm and an"],["zenodo:15416806","Ti-6Al-4V","submicron size whiskers of TiB of about 1.5 vol.%",1.5,null,null,null,"vol.%","","","","","",false,"unmapped_property","results_discussion","Careful examination of the microstructure at high magnifications revealed the presence of submicron size whiskers of TiB of about 1.5 vol.% with an average length of 0.5 µm and aspect ratio of 10."],["zenodo:15416806","Ti-6Al-4V","aspect ratio of 10",10.0,null,null,null,"","","","","","",false,"unmapped_property","results_discussion","Careful examination of the microstructure at high magnifications revealed the presence of submicron size whiskers of TiB of about 1.5 vol.% with an average length of 0.5 µm and aspect ratio of 10."],["zenodo:15416806","Ti-6Al-4V","peak stress",0.0,null,null,null,"","900 °C","","","","≤1 s−1",false,"unmapped_property","results_discussion","In the α+β temperature range (Fig. 2a), continuous flow softening after a peak stress was observed at strain rates at or below 1 s−1 while a rapid drop in flow stress and oscillatory behavior was observed at 10 s−1."],["zenodo:15416806","Ti-6Al-4V","flat stressstrain curves",0.0,null,null,null,"","1200 °C","","","","<10−1 s−1",false,"unmapped_property","results_discussion","In the β range (Fig. 2b), flat stressstrain curves were observed at slow strain rates (<10−1 s−1), which are indicative of steady-state flow behavior, while at high strain rates (≥10−1 s−1) flow softening and oscillatory behavior was observed."],["zenodo:15416806","Ti-6Al-4V","oscillatory behavior",0.0,null,null,null,"","1200 °C","","","","≥10−1 s−1",false,"unmapped_property","results_discussion","In the β range (Fig. 2b), flat stressstrain curves were observed at slow strain rates (<10−1 s−1), which are indicative of steady-state flow behavior, while at high strain rates (≥10−1 s−1) flow softening and oscillatory behavior was observed."],["zenodo:15416806","Ti-6Al-4V","Arrhenius type rate equation",0.0,null,null,null,"","","","","","",false,"unmapped_property","results_discussion","Activation Analysis The strain rate ε& and temperature T dependence of the steady-state flow stress σ during hot deformation is generally expressed in terms of Arrhenius type rate equation [4] ( ) RT Q A n − = exp σ ε&"],["zenodo:15416806","Ti-6Al-4V","efficiency of power dissipation η defined as 2m/(m+1)",0.0,null,null,null,"","","","","","",false,"unmapped_property","results_discussion","The rate of this change normalized with respect to an ideal linear power dissipator (strain rate sensitivity m =1) is given by the dimensionless parameter known as efficiency of power dissipation η defined as 2m/(m+1)."],["zenodo:15416806","Ti-6Al-4V","σ vs. and (b) σ vs. 1/T",0.0,null,null,null,"","","","","","",false,"unmapped_property","results_discussion","10 1 10 2 10 3 10-4 10-3 10-2 10-1 100 101 102 True Stress, MPa True Strain Rate, s-1 900 oC 950 1000 1050 1100 1150 1200 10 0 10 1 10 2 10 3 6.5 7 7.5 8 8.5 9 True Stress, MPa (1/T)*104, K-1 10 -3 s -1 10 s -1 1 10 -2 s -1 10 -1 s -1 (b) (a) Fig. 3 Plot of (a) σ vs. and (b) σ vs. 1/T for Ti-6Al-4V/10 vol.% TiB compact."],["zenodo:15416806","Ti-6Al-4V","η",0.52,null,null,null,"%","900-1000 °C","","","","1-10 s−1",false,"unmapped_property","results_discussion","Domain A: The high strain rate domain in the α+β range occurs in the strain rate range 1−10 s−1 and temperature range 900−1000oC with a peak η of 52% and η increases steeply with increase in strain rate and decrease in temperature."],["zenodo:15416806","Ti-6Al-4V","Temperature rise",43.0,null,null,null,"°C","900 °C","","","compression testing","10 s−1",false,"unmapped_property","results_discussion","Table 1 Temperature rise (oC) recorded during compression testing of Ti-6Al-4V/10 vol.% TiB Temperature, oC Strain rate, s−1 900 950 1000 1050 1100 1150 1200 10−3 0 0 0 0 0 0 0 10−2 0 0 0 0 0 0 0 10−1 8 6 3 0 0 0 0 1 24 19 11 9 6 4 2 10 43 28 22 16 12 9 7"],["zenodo:15416806","Ti-6Al-4V","η",0.6,null,null,null,"%","900 °C","","","","10−3 s−1",false,"unmapped_property","results_discussion","Domain B: The low strain rate domain in the α+β range occurs in the strain rate range 10−3−10−1 s−1 with a peak η of 60% occurring at 900oC/10−3 s−1."],["zenodo:15445221","W-Ti composite","rate of temperature change",5.0,null,null,null,"K/min","","","","","",false,"unmapped_property","methods","The rate of temperature change is about 5K /min. in the cool down stage and the heat up stage."],["zenodo:16413062","unalloyed titanium (ASTM Grade 3)","hardened depth",0.0,null,null,null,"mm","","","","optical microscopy","",false,"unmapped_property","conclusions","Depth of hardened surface increases linearly with decrease in defocused position from -30 mm to -10 mm."],["zenodo:16788765","Ti-6Al-4V","Fracture energy (in.lbf)",80.0,null,null,null,"in.lbf","","","","","",false,"unmapped_property","methods","TABLE I MATERIAL PROPERTIES Parameters 301 stainless steel Ti-6Al-4V Aluminum bronze Modulus of elasticity (ksi) 29080 16500 15500 Poisson’s ratio 0.3 0.35 0.3 Ultimate tensile strength (ksi) 163.312 160 32 Fracture energy (in.lbf) 65 80 40 Stress triaxiality 0.5 0.489 0.6 Fracture strain 0.4 0.44 0.55 Ductility 0.45 0.25 0.4 Modulus of elasticity (ksi) 29080 16500 15500"],["zenodo:17590093","Ti-6Al-4V","corrosion current density",68.0,null,null,null,"%","25°C","990°C solution treatment + 500°C aging","equiaxed α","electrochemical testing","",false,"unmapped_property","methods","Corrosion resistance was also significantly enhanced, evidenced by a 68 percent reduction in corrosion current density, along with increases of 0.25 volts in pitting potential and 0.32 volts in breakdown potential of the passive film.This work demonstrates that solution treatment and aging heat treatment effectively optimizes the microstructure of selective laser melting processed TC4 alloy, achieving simultaneous improvement in both ductility and corrosion resistance without strength compromise"],["zenodo:17590093","Ti-6Al-4V","pitting potential",0.25,null,null,null,"V","25°C","990°C solution treatment + 500°C aging","equiaxed α","electrochemical testing","",false,"unmapped_property","methods","Corrosion resistance was also significantly enhanced, evidenced by a 68 percent reduction in corrosion current density, along with increases of 0.25 volts in pitting potential and 0.32 volts in breakdown potential of the passive film.This work demonstrates that solution treatment and aging heat treatment effectively optimizes the microstructure of selective laser melting processed TC4 alloy, achieving simultaneous improvement in both ductility and corrosion resistance without strength compromise"],["zenodo:17590093","Ti-6Al-4V","breakdown potential",0.32,null,null,null,"V","25°C","990°C solution treatment + 500°C aging","equiaxed α","electrochemical testing","",false,"unmapped_property","methods","Corrosion resistance was also significantly enhanced, evidenced by a 68 percent reduction in corrosion current density, along with increases of 0.25 volts in pitting potential and 0.32 volts in breakdown potential of the passive film.This work demonstrates that solution treatment and aging heat treatment effectively optimizes the microstructure of selective laser melting processed TC4 alloy, achieving simultaneous improvement in both ductility and corrosion resistance without strength compromise"],["zenodo:17590093","Ti-6Al-4V","self-corrosion current density",0.0,null,null,0.0,"A/cm2","","950°C solution + 500°C aging","","electrochemical testing","",false,"unmapped_property","results_discussion","After the 950°C solution + 500°C aging treatment, the self-corrosion current density decreased to 5.2×10⁻⁷±8×10⁻⁸ A/cm², the pitting potential increased to 0.28±0.03 V, and the passivation film breakdown voltage rose to 0.85±0.04V."],["zenodo:17590093","Ti-6Al-4V","pitting potential",0.28,null,null,0.03,"V","","950°C solution + 500°C aging","","electrochemical testing","",false,"unmapped_property","results_discussion","After the 950°C solution + 500°C aging treatment, the self-corrosion current density decreased to 5.2×10⁻⁷±8×10⁻⁸ A/cm², the pitting potential increased to 0.28±0.03 V, and the passivation film breakdown voltage rose to 0.85±0.04V."],["zenodo:17590093","Ti-6Al-4V","passivation film breakdown voltage",0.85,null,null,0.04,"V","","950°C solution + 500°C aging","","electrochemical testing","",false,"unmapped_property","results_discussion","After the 950°C solution + 500°C aging treatment, the self-corrosion current density decreased to 5.2×10⁻⁷±8×10⁻⁸ A/cm², the pitting potential increased to 0.28±0.03 V, and the passivation film breakdown voltage rose to 0.85±0.04V."],["zenodo:17590093","Ti-6Al-4V","self-corrosion current density",0.0,null,null,0.0,"A/cm2","","990°C solution + 500°C aging","","electrochemical testing","",false,"unmapped_property","results_discussion","The 990°C solution + 500°C aging process further improved these properties, reducing the self-corrosion current density to 3.8×10⁻⁷±6×10⁻⁸ A/cm² (a 68% decrease compared to the non-optimized alloy), increasing the pitting potential to 0.40±0.02V (a 167% increase), and elevating the passivation film breakdown voltage to 1.00±0.03 V (a 47% increase)."],["zenodo:17590093","Ti-6Al-4V","pitting potential",0.4,null,null,0.02,"V","","990°C solution + 500°C aging","","electrochemical testing","",false,"unmapped_property","results_discussion","The 990°C solution + 500°C aging process further improved these properties, reducing the self-corrosion current density to 3.8×10⁻⁷±6×10⁻⁸ A/cm² (a 68% decrease compared to the non-optimized alloy), increasing the pitting potential to 0.40±0.02V (a 167% increase), and elevating the passivation film breakdown voltage to 1.00±0.03 V (a 47% increase)."],["zenodo:17590093","Ti-6Al-4V","passivation film breakdown voltage",1.0,null,null,0.03,"V","","990°C solution + 500°C aging","","electrochemical testing","",false,"unmapped_property","results_discussion","The 990°C solution + 500°C aging process further improved these properties, reducing the self-corrosion current density to 3.8×10⁻⁷±6×10⁻⁸ A/cm² (a 68% decrease compared to the non-optimized alloy), increasing the pitting potential to 0.40±0.02V (a 167% increase), and elevating the passivation film breakdown voltage to 1.00±0.03 V (a 47% increase)."],["zenodo:17590093","Ti-6Al-4V","interface width",5.0,null,null,null,"nm","","","","TEM observations","",false,"unmapped_property","results_discussion","TEM observations confirm an interface width of less than 5 nm, which strengthens the adhesion between the passive film and the substrate, making it less susceptible to film rupture [21-23]."],["zenodo:17590093","Ti-6Al-4V","potential difference between the α and β phases",0.065,0.05,0.08,null,"V","","990°C solution + 500°C aging","","","",false,"unmapped_property","conclusions","990°C solution + 500°C aging process significantly reduces electrochemical heterogeneity, narrowing the potential difference between the α and β phases to 0.05– 0.08 V and reducing the number of micro-corrosion cells."],["zenodo:17590093","Ti-6Al-4V","passivation film breakdown voltage",0.32,null,null,null,"V","","","","electrochemical test","",false,"unmapped_property","conclusions","Electrochemical tests confirmed that this process reduces the self-corrosion current density by 68%, increases the pitting potential by 0.25 V, and raises the passivation film breakdown voltage by 0.32 V compared to the non-optimized TC4, indicating a significant enhancement in resistance to localized corrosion."],["zenodo:17590093","Ti-6Al-4V","pitting potential",0.25,null,null,null,"V","","","","electrochemical test","",false,"unmapped_property","conclusions","Electrochemical tests confirmed that this process reduces the self-corrosion current density by 68%, increases the pitting potential by 0.25 V, and raises the passivation film breakdown voltage by 0.32 V compared to the non-optimized TC4, indicating a significant enhancement in resistance to localized corrosion."],["zenodo:17752077","TiNb29Ta13Zr","gyroid wall thickness loss",430.0,null,null,null,"nm.a-1","","","","","",false,"unmapped_property","discussion","The extrapolated value of the initial dissolution rate is 6.46 x 10-10 mol.m-2.s-1 (blood), which corresponds to a corrosion rate of 215 nm.a-1 and a gyroid wall thickness loss of 430 nm.a-1."],["zenodo:17752077","TiNb29Ta13Zr","gyroid wall loss",11.4,null,null,null,"nm.a-1","","","","","",false,"unmapped_property","discussion","The determined value of j0 (Fig. 6, right) was 1.71 x 10-11 mol.m-2.s-1, corresponding to a corrosion rate of 5.7 nm.a-1, and a gyroid wall loss of 11.4 nm.a-1."],["zenodo:17752077","TiNb25Ta13Zr","ion release",0.0,null,null,null,"mmol.cm-2.2h-1","","","","","",false,"unmapped_property","discussion","1/not known 1 h 15.1 uA.cm-2 Tafel slope 3.91 x 10-7 (Chan et al., 2016) TiNb29Ta13Zr 5 art saliva; pH 5.2 2/600 3 h 0.52 uA.cm-2 Tafel slope 1.35 x 10-8 (Gunawarman et al., 2018) TiNb25Ta13Zr 5 PBS + H2O2 (0.1 %) 1/1 2 h 2 x 10-5 mmol.cm-2.2h-1 ion releas e 2.78 x 10-8 (Sotniczuk et al., 2023)"],["zenodo:17752077","TiNb29Ta4Sn8","ion release",0.0,null,null,null,"mol.m-2.s-1","","gyroid","","","",false,"unmapped_property","discussion","2 d - 14 d 3.2 x 10-4 mmol.cm-2.288h- 1 9.65 x 10-10 TiNb29Ta4Sn8 (disc) MEM; 40 mg/l O2 5.5/20 341 d - ion releas e 1.71 x 10-11 this work TiNb29Ta4Sn8 (gyroid) 25.7/6 243 d - TiNb7Al6 PS+NaF (0.2% NaF); pH 3.8 6.3/20 1 h 5 ug.cm-2.h-1 ion releas e 2.90 x 10-7 (Noguchi et al., 2008) TiNb25Ta4Sn8 (disc) PS+NaF (200 ppm F-); pH 4; 65mg/l O2 4/20 14 d - ion releas e 6.46 x 10-10 this work"],["zenodo:17752077","TiNb25Ta4Sn8","ion release",0.0,null,null,null,"mol.m-2.s-1","","","","","",false,"unmapped_property","discussion","2 d - 14 d 3.2 x 10-4 mmol.cm-2.288h- 1 9.65 x 10-10 TiNb29Ta4Sn8 (disc) MEM; 40 mg/l O2 5.5/20 341 d - ion releas e 1.71 x 10-11 this work TiNb29Ta4Sn8 (gyroid) 25.7/6 243 d - TiNb7Al6 PS+NaF (0.2% NaF); pH 3.8 6.3/20 1 h 5 ug.cm-2.h-1 ion releas e 2.90 x 10-7 (Noguchi et al., 2008) TiNb25Ta4Sn8 (disc) PS+NaF (200 ppm F-); pH 4; 65mg/l O2 4/20 14 d - ion releas e 6.46 x 10-10 this work"],["zenodo:17752077","TiNb29Ta13Zr","maximum corrosion rates",215.0,null,null,null,"nm.a-1","","","","","",false,"unmapped_property","discussion","However, even so, the observed maximum corrosion rates of 215 nm.a-1 (for the dental implant) and 5.7 nm.a-1 (for the hip implant) are very low and do not compromise implant function."],["zenodo:17752077","TiNb29Ta13Zr","maximum corrosion rates",5.7,null,null,null,"nm.a-1","","","","","",false,"unmapped_property","discussion","However, even so, the observed maximum corrosion rates of 215 nm.a-1 (for the dental implant) and 5.7 nm.a-1 (for the hip implant) are very low and do not compromise implant function."],["zenodo:18620636","Ti-8Al-1Mo-1V","depth of oxidised surface",90.0,80.0,100.0,null,"microns","","thermally oxidised at 750°C for 15 h","","","",false,"unmapped_property","results_discussion","Figure 1(e) represents the microstructure of Thermally oxidised sample at 750°C for 15 hrs where in the formation of oxidised surface is up to depth of 80 to 100 microns from the surface."],["zenodo:18620636","Ti-8Al-1Mo-1V","depth of oxidised surface",110.0,100.0,120.0,null,"microns","","thermally oxidised at 900°C for 15 h","","","",false,"unmapped_property","results_discussion","Figure 1(f) represents the microstructure of Thermally oxidised sample at 900°C for 15 hrs where in the formation of oxidised surface is up to depth of 100 to 120 microns from the surface."],["zenodo:18620636","Ti-8Al-1Mo-1V","depth of oxidised surface",70.0,60.0,80.0,null,"microns","","thermally oxidised at 600°C for 24 h","","","",false,"unmapped_property","results_discussion","Figure 1(g) represents the microstructure of Thermally oxidised sample at 600°C for 24 hrs where in the formation of oxidised surface is up to depth of 60 to 80 microns from the surface."],["zenodo:18620636","Ti-8Al-1Mo-1V","depth of oxidised surface",110.0,100.0,120.0,null,"microns","","thermally oxidised at 750°C for 24 h","","","",false,"unmapped_property","results_discussion","Figure 1(h) represents the microstructure of Thermally oxidised sample at 750°C for 24 hrs where in the formation of oxidised surface is up to depth of 100 to 120 microns from the surface."],["zenodo:18620636","Ti-8Al-1Mo-1V","depth of oxidised surface",140.0,120.0,160.0,null,"microns","","thermally oxidised at 900°C for 24 h","","","",false,"unmapped_property","results_discussion","Figure 1(i) represent the microstructure of Thermally oxidised sample at 900°C for 24 hrs where in the formation of oxidised surface is up to depth of 120 to 160 microns from the surface"],["zenodo:18620636","Ti-8Al-1Mo-1V","effect of oxidation varies from15 microns at 6 hrs duration 600°C and 150 microns at 24 hours duration 900°C",82.5,15.0,150.0,null,"microns","","thermal oxidation at 600°C for 6 h, 900°C for 24 h","","","",false,"unmapped_property","conclusions","(ii) From Microstructure studies the effect of thermal oxidation varies from15 microns at 6 hrs duration 600°C and 150 microns at 24 hours duration 900°C and it is known that the effect of oxidation varies proportional to temperature and time duration."],["zenodo:21791557","Ti-6Al-4V","crown temperature",352.0,null,null,null,"°C","","","","","",false,"unmapped_property","results_discussion","Titanium alloy Ti-6Al-4V shows the lowest crown temperature (352°C) despite having the lowest thermal conductivity (6.7 W/m·K), which appears paradoxical."],["zenodo:21791557","Ti-6Al-4V","thermal stress",96.0,null,null,null,"MPa","","","","","",false,"unmapped_property","results_discussion","Despite its lowest crown temperature, titanium alloy achieves the lowest thermal stress (96 MPa) — a result of its very low coefficient of thermal expansion (CTE = 8.6 × 10⁻⁶/°C), which means the steep thermal gradient generates less differential expansion strain than materials with higher CTE."],["zenodo:21867139","Ti-6Al-4V","temperature",515.26,null,null,null,"°C","","","","FEA","",true,"unmapped_property","results_discussion","The first and last layers measured 515.26 °C and 758.26 °C through path_1,and 515.26 °C and726.61 °C after cooling at 0.30m."],["zenodo:21867139","Ti-6Al-4V","temperature",758.26,null,null,null,"°C","","","","FEA","",true,"unmapped_property","results_discussion","The first and last layers measured 515.26 °C and 758.26 °C through path_1,and 515.26 °C and726.61 °C after cooling at 0.30m."],["zenodo:21867139","Ti-6Al-4V","temperature",515.26,null,null,null,"°C","","","","FEA","",true,"unmapped_property","results_discussion","The first and last layers measured 515.26 °C and 758.26 °C through path_1,and 515.26 °C and726.61 °C after cooling at 0.30m."],["zenodo:21867139","Ti-6Al-4V","temperature",726.61,null,null,null,"°C","","","","FEA","",true,"unmapped_property","results_discussion","The first and last layers measured 515.26 °C and 758.26 °C through path_1,and 515.26 °C and726.61 °C after cooling at 0.30m."],["zenodo:21867139","Ti-6Al-4V","temperature",1000.0,null,null,null,"°C","","","","FEA","",true,"unmapped_property","results_discussion","3.2 Cooling Rate After reaching a temperature of 1000°C, thermal behaviour during the cooling period indicated that at this stage, both the first and last deposited layers of Wall_1 exhibited two separate declines in temperature with high cooling rates (83.53 °C/s for the initial layer and 26.43 °C/s for the final layer)."],["zenodo:21867139","Ti-6Al-4V","temperature",1000.0,null,null,null,"°C","","","","FEA","",true,"unmapped_property","results_discussion","Following the same method used to evaluate Wall_1, similar moderate temperature reductions were observed for the first and last layers of the second 3D constructed structure (Wall_2),with recorded cooling rates during fire exposure of 44.01 °C/s (for the first layer) and 21.80 °C/s (for the final layer)."],["zenodo:21867139","Ti-6Al-4V","temperature",1000.0,null,null,null,"°C","","","","FEA","",true,"unmapped_property","results_discussion","In addition, the third structural variation, Wall_3, was found to have the slowest heat dissipation rates, with first and last layer cooling velocities of 34.25 °C/s and 17.03 °C/s, respectively, a graphic representation of which can be seen in detail as presented in Figure 7."],["zenodo:2658240","","length of the microcracks",120.0,null,null,null,"µm","","","","","",false,"unmapped_property","results_discussion","The length of the microcracks observed was up to 120µm."],["zenodo:3669261","Ti-6Al-4V","maximum deformation",0.39,null,null,null,"mm","","","","","",false,"unmapped_property","results_discussion","However, the maximum deformation observed in Ti6Al4V was 0.39 mm."],["zenodo:51527","","The formation temperature of nanometer α phase and/or disappearing of ωiso phase",385.0,null,null,null,"°C","","","","","",false,"unmapped_property","abstract","The formation temperature of nanometer α phase and/or disappearing of iso phase are almost constant at 385 °C."],["zenodo:7023016","Al alloy","ρ",0.0,null,null,null,"Kgmm-3","","","","","",false,"unmapped_property","methods","Materials ρ Kg mm-3 Young Modulus MPa Shear Modulus MPa Poisson Ratio Al alloy 2.77 e-6 71000 2699.2 0.33 Ti alloy 4.62 e-6 96000 3529.4 0.36"],["zenodo:7023016","Ti alloy","ρ",0.0,null,null,null,"Kgmm-3","","","","","",false,"unmapped_property","methods","Materials ρ Kg mm-3 Young Modulus MPa Shear Modulus MPa Poisson Ratio Al alloy 2.77 e-6 71000 2699.2 0.33 Ti alloy 4.62 e-6 96000 3529.4 0.36"],["zenodo:7549988","Ti-6Al-4V","low density",4.43,null,null,null,"gm/cm3","","","","","",false,"unmapped_property","methods","ULTRASONIC TESTING The physical properties of Ti-6Al-4V alloy is having low density 4.43 gm/cm3, melting point 16740c, low thermal conductivity and high surface tension."]]}
