Repository: akhtar07/tisci-explorer

# TiSci Explorer

A read-only, static explorer for **TiSci**, an autonomous research agent for titanium alloys. TiSci reads the
titanium-alloy literature, builds a knowledge graph and a table of measured values, proposes hypotheses where the
graph has gaps, and tests them with DFT (MACE / VASP) and the ICME-lite multiscale chain.

**Live site:** https://akhtar07.github.io/tisci-explorer/

The site has seven sections:

| Section | What it shows |
|---|---|
| Overview | Corpus → graph → facts → hypotheses → verdicts, with the snapshot's counts |
| Worked example | One full loop for W in α-Ti: graph path, hypothesis, novelty check, DFT test, verdict, follow-up, DAMASK |
| Hypotheses | Every hypothesis with its critic score, novelty verdict, status, test results and prior art |
| Solute DFT map | Periodic-table view of single-solute changes in C11, C33, C44, c/a, volume and formation energy, plus every single, pair and triple run |
| ICME-lite cells | τ₀, yield and flow ratios against pure Ti per cell, with the critic codes and the known VPSC twin-mode defect |
| Literature facts | ~100k extracted values in 37 property tables, filterable, each linked to its source |
| Knowledge graph | Statistics and the 400 largest communities with their leading nodes |

## What is and is not published

* Every fact shows its value, unit, conditions and a DOI or landing-page link.
* The source sentence is quoted **only** when the paper carries a Creative Commons or public-domain licence.
  No full texts are published.
* Only the graph's statistics and its largest communities are included, not the full graph. Local file paths are
  stripped.
* Nothing on the site runs a model or a calculation. It is a snapshot; the date is in the page footer.

## Running locally

```
python3 -m http.server 8000     # then open http://127.0.0.1:8000/
```

The page fetches `data/*.json`, so it needs to be served over HTTP. Opening the file directly will not load the data.

## Regenerating the data

The data comes from TiSci's stored records via `scripts/export_site.py` in the TiSci repository. That script shares
its loaders with the paper's number generator (`scripts/gen_paper_tisci.py`), so the site and the paper report the
same numbers.

```
PYTHONPATH=src TISCI_DATA_ROOT=<data root> python scripts/export_site.py --out site
```

## Citing

Please cite the accompanying paper: Md Faiz Akhtar, Nilesh P. Gurao and Somnath Bhowmick, *TiSci: A
Literature-Grounded Agent That Decides What to Compute for α-Titanium, Running on a Validated, Self-Executing ICME
Chain* (under review; full reference to follow).

File: data/facts/corrosion_rate.json (part 1 of 5)
{"cols":["doc","alloy","property_raw","value","min","max","unc","unit","T","condition","microstructure","method","strain_rate","prediction","flag","section","sentence"],"rows":[["book:toaz_info_1998_materials_properties_handbook_titanium_alloys_pr_ecac4a77a8df205e","","corrosion rate",0.23,null,null,null,"mil/yr","","","","","",false,"unit_mismatch","General Corrosion",""],["book:toaz_info_1998_materials_properties_handbook_titanium_alloys_pr_ecac4a77a8df205e","","corrosion rate",0.51,null,null,null,"mil/yr","","","","","",false,"unit_mismatch","General Corrosion",""],["book:toaz_info_1998_materials_properties_handbook_titanium_alloys_pr_ecac4a77a8df205e","","corrosion rate",2.97,null,null,null,"mil/yr","","","","","",false,"unit_mismatch","General Corrosion",""],["book:toaz_info_1998_materials_properties_handbook_titanium_alloys_pr_ecac4a77a8df205e","","corrosion rate",0.03,null,null,null,"mm/yr","","","","","",false,"unit_mismatch","General Corrosion",""],["book:toaz_info_1998_materials_properties_handbook_titanium_alloys_pr_ecac4a77a8df205e","","Corrosion rate, mm/yr",0.04,0.04,0.04,null,"mm/yr","60 °C","","","","",false,"unit_mismatch","Unalloyed Ti: General Corrosion by Media [1]",""],["book:toaz_info_1998_materials_properties_handbook_titanium_alloys_pr_ecac4a77a8df205e","","Corrosion rate, mm/yr",0.04,0.04,0.04,null,"mm/yr","70 °C","","","","",false,"unit_mismatch","Unalloyed Ti: General Corrosion by Media [1]",""],["book:toaz_info_1998_materials_properties_handbook_titanium_alloys_pr_ecac4a77a8df205e","","Corrosion rate, mm/yr",0.61,0.61,0.61,null,"mm/yr","200 °C","","","","",false,"unit_mismatch","Unalloyed Ti: General Corrosion by Media [1]",""],["book:toaz_info_1998_materials_properties_handbook_titanium_alloys_pr_ecac4a77a8df205e","","Corrosion rate, mm/yr",1.22,1.22,1.22,null,"mm/yr","270 °C","","","","",false,"unit_mismatch","Unalloyed Ti: General Corrosion by Media [1]",""],["book:toaz_info_1998_materials_properties_handbook_titanium_alloys_pr_ecac4a77a8df205e","","Corrosion rate, mm/yr",0.305,0.305,0.305,null,"mm/yr","290 °C","","","","",false,"unit_mismatch","Unalloyed Ti: General Corrosion by Media [1]",""],["book:toaz_info_1998_materials_properties_handbook_titanium_alloys_pr_ecac4a77a8df205e","","Corrosion rate, mm/yr",0.0765,0.051,0.102,null,"mm/yr","80 °C","","","","",false,"unit_mismatch","Unalloyed Ti: General Corrosion by Media [1]",""],["book:toaz_info_1998_materials_properties_handbook_titanium_alloys_pr_ecac4a77a8df205e","","Corrosion rate, mm/yr",0.0505,0.025,0.076,null,"mm/yr","80 °C","","","","",false,"unit_mismatch","Unalloyed Ti: General Corrosion by Media [1]",""],["book:toaz_info_1998_materials_properties_handbook_titanium_alloys_pr_ecac4a77a8df205e","","Corrosion rate, mm/yr",0.089,0.076,0.102,null,"mm/yr","boiling","","","","",false,"unit_mismatch","Unalloyed Ti: General Corrosion by Media [1]",""],["book:toaz_info_1998_materials_properties_handbook_titanium_alloys_pr_ecac4a77a8df205e","","Corrosion rate, mm/yr",0.3175,0.127,0.508,null,"mm/yr","boiling","","","","",false,"unit_mismatch","Unalloyed Ti: General Corrosion by Media [1]",""],["book:toaz_info_1998_materials_properties_handbook_titanium_alloys_pr_ecac4a77a8df205e","","Corrosion rate, mm/yr",0.482,0.064,0.9,null,"mm/yr","boiling","","","","",false,"unit_mismatch","Unalloyed Ti: General Corrosion by Media [1]",""],["book:toaz_info_1998_materials_properties_handbook_titanium_alloys_pr_ecac4a77a8df205e","","Corrosion rate, mm/yr",0.0045,0.002,0.007,null,"mm/yr","35 °C","","","","",false,"unit_mismatch","Unalloyed Ti: General Corrosion by Media [1]",""],["book:toaz_info_1998_materials_properties_handbook_titanium_alloys_pr_ecac4a77a8df205e","","Corrosion rate, mm/yr",0.015,0.01,0.02,null,"mm/yr","60 °C","","","","",false,"unit_mismatch","Unalloyed Ti: General Corrosion by Media [1]",""],["book:toaz_info_1998_materials_properties_handbook_titanium_alloys_pr_ecac4a77a8df205e","","Corrosion rate, mm/yr",0.1,0.1,0.1,null,"mm/yr","100 °C","","","","",false,"unit_mismatch","Unalloyed Ti: General Corrosion by Media [1]",""],["book:toaz_info_1998_materials_properties_handbook_titanium_alloys_pr_ecac4a77a8df205e","","corrosion rate",0.0,null,null,null,"mm/yr","boiling","","","","",false,"unit_mismatch","Physical Properties",""],["book:toaz_info_1998_materials_properties_handbook_titanium_alloys_pr_ecac4a77a8df205e","","corrosion rate",0.02,null,null,null,"mm/yr","boiling","","","","",false,"unit_mismatch","Physical Properties",""],["book:toaz_info_1998_materials_properties_handbook_titanium_alloys_pr_ecac4a77a8df205e","","corrosion rate",1.07,null,null,null,"mm/yr","boiling","","","","",false,"unit_mismatch","Physical Properties",""],["book:toaz_info_1998_materials_properties_handbook_titanium_alloys_pr_ecac4a77a8df205e","","corrosion rate",0.051,null,null,null,"mm/yr","boiling","","","","",false,"unit_mismatch","Physical Properties",""],["book:toaz_info_1998_materials_properties_handbook_titanium_alloys_pr_ecac4a77a8df205e","Ti-Ni","rate of attack",0.025,0.025,0.076,null,"mm/year","30 ºC to boiling point","","","","",false,"","Physical Properties",""],["book:toaz_info_1998_materials_properties_handbook_titanium_alloys_pr_ecac4a77a8df205e","Ti-Ni","mass corrosion rate",0.0,null,null,null,"mpy","37 ºC","","","","",false,"unit_mismatch","Physical Properties",""],["doi:10.1016/j.bioactmat.2018.01.004","Ti-3Cu","corrosion rate",0.02,null,null,0.002,"mg/cm2yr","37 °C","T6-36 h","","","",false,"unit_mismatch","results","No big difference in Eocp, Ecorr and icorr was found among different heat treatments although slightly lower value in icorr and noble value in Eocp and Ecorr were observed in T6 treated samples.Table 2Electrochemical data of Ti-3Cu alloys obtained from OCP and the polarization curves.Table 2Sample conditionEocp (mv)Ecorr (mv)icorr × 10−7 (A/cm2)Corrosion rate (mg/cm2 yr)F−386.86 ± 12.93−400.78 ± 13.273.61 ± 0.170.052 ± 0.002T4−369.70 ± 15.48−378.42 ± 11.961.76 ± 0.230.025 ± 0.003T6-16−357.59 ± 1"],["doi:10.1016/j.bioactmat.2018.01.004","Ti-3Cu","corrosion rate",0.012,null,null,0.001,"mg/cm2yr","37 °C","T6-24 h","","","",false,"unit_mismatch","results","No big difference in Eocp, Ecorr and icorr was found among different heat treatments although slightly lower value in icorr and noble value in Eocp and Ecorr were observed in T6 treated samples.Table 2Electrochemical data of Ti-3Cu alloys obtained from OCP and the polarization curves.Table 2Sample conditionEocp (mv)Ecorr (mv)icorr × 10−7 (A/cm2)Corrosion rate (mg/cm2 yr)F−386.86 ± 12.93−400.78 ± 13.273.61 ± 0.170.052 ± 0.002T4−369.70 ± 15.48−378.42 ± 11.961.76 ± 0.230.025 ± 0.003T6-16−357.59 ± 1"],["doi:10.1016/j.bioactmat.2018.01.004","Ti-3Cu","corrosion rate",0.02,null,null,0.002,"mg/cm2yr","37 °C","T6-16 h","","","",false,"unit_mismatch","results","No big difference in Eocp, Ecorr and icorr was found among different heat treatments although slightly lower value in icorr and noble value in Eocp and Ecorr were observed in T6 treated samples.Table 2Electrochemical data of Ti-3Cu alloys obtained from OCP and the polarization curves.Table 2Sample conditionEocp (mv)Ecorr (mv)icorr × 10−7 (A/cm2)Corrosion rate (mg/cm2 yr)F−386.86 ± 12.93−400.78 ± 13.273.61 ± 0.170.052 ± 0.002T4−369.70 ± 15.48−378.42 ± 11.961.76 ± 0.230.025 ± 0.003T6-16−357.59 ± 1"],["doi:10.1016/j.bioactmat.2018.01.004","Ti-3Cu","corrosion rate",0.025,null,null,0.003,"mg/cm2yr","37 °C","T4","","","",false,"unit_mismatch","results","No big difference in Eocp, Ecorr and icorr was found among different heat treatments although slightly lower value in icorr and noble value in Eocp and Ecorr were observed in T6 treated samples.Table 2Electrochemical data of Ti-3Cu alloys obtained from OCP and the polarization curves.Table 2Sample conditionEocp (mv)Ecorr (mv)icorr × 10−7 (A/cm2)Corrosion rate (mg/cm2 yr)F−386.86 ± 12.93−400.78 ± 13.273.61 ± 0.170.052 ± 0.002T4−369.70 ± 15.48−378.42 ± 11.961.76 ± 0.230.025 ± 0.003T6-16−357.59 ± 1"],["doi:10.1016/j.bioactmat.2018.01.004","Ti-3Cu","corrosion rate",0.052,null,null,0.002,"mg/cm2yr","37 °C","F","","","",false,"unit_mismatch","results","No big difference in Eocp, Ecorr and icorr was found among different heat treatments although slightly lower value in icorr and noble value in Eocp and Ecorr were observed in T6 treated samples.Table 2Electrochemical data of Ti-3Cu alloys obtained from OCP and the polarization curves.Table 2Sample conditionEocp (mv)Ecorr (mv)icorr × 10−7 (A/cm2)Corrosion rate (mg/cm2 yr)F−386.86 ± 12.93−400.78 ± 13.273.61 ± 0.170.052 ± 0.002T4−369.70 ± 15.48−378.42 ± 11.961.76 ± 0.230.025 ± 0.003T6-16−357.59 ± 1"],["doi:10.1016/j.bioactmat.2018.01.004","Ti-3Cu","corrosion rate",0.052,null,null,0.002,"mg/cm2yr","","F","","electrochemical","",false,"unit_mismatch","table","F\t−386.86 ± 12.93\t−400.78 ± 13.27\t3.61 ± 0.17\t0.052 ± 0.002"],["doi:10.1016/j.bioactmat.2018.01.004","Ti-3Cu","corrosion rate",0.025,null,null,0.003,"mg/cm2yr","","T4","","electrochemical","",false,"unit_mismatch","table","T4\t−369.70 ± 15.48\t−378.42 ± 11.96\t1.76 ± 0.23\t0.025 ± 0.003"],["doi:10.1016/j.bioactmat.2018.01.004","Ti-3Cu","corrosion rate",0.02,null,null,0.002,"mg/cm2yr","","T6-16","","electrochemical","",false,"unit_mismatch","table","T6-16\t−357.59 ± 18.34\t−350.74 ± 13.21\t1.35 ± 0.12\t0.020 ± 0.002"],["doi:10.1016/j.bioactmat.2018.01.004","Ti-3Cu","corrosion rate",0.012,null,null,0.001,"mg/cm2yr","","T6-24","","electrochemical","",false,"unit_mismatch","table","T6-24\t−360.12 ± 17.05\t−334.93 ± 10.51\t0.87 ± 0.08\t0.012 ± 0.001"],["doi:10.1016/j.bioactmat.2018.01.004","Ti-3Cu","corrosion rate",0.02,null,null,0.002,"mg/cm2yr","","T6-36","","electrochemical","",false,"unit_mismatch","table","T6-36\t−377.26 ± 13.17\t−356.12 ± 10.28\t1.39 ± 0.16\t0.020 ± 0.002"],["doi:10.1016/j.heliyon.2024.e25519","B1","corrosion rate",0.0765,null,null,null,"mm/year","","as-built","","","",false,"","results_discussion","According to a and b, the alloys with 0.2 rpm Si (for both 0.1 rpm and 0.2 rpm Mo) addition generally exhibit the best set of corrosion resistance, with corrosion rates of 0.076523 mm/year and 0.033747 mm/year, respectively, for Sample B1 and E1."],["doi:10.1016/j.heliyon.2024.e25519","E1","corrosion rate",0.0337,null,null,null,"mm/year","","as-built","","","",false,"","results_discussion","According to a and b, the alloys with 0.2 rpm Si (for both 0.1 rpm and 0.2 rpm Mo) addition generally exhibit the best set of corrosion resistance, with corrosion rates of 0.076523 mm/year and 0.033747 mm/year, respectively, for Sample B1 and E1."],["doi:10.1038/s41598-026-54590-1","","corrosion rate",39.09,null,null,null,"µm/y","","","","","",false,"unit_mismatch","results_discussion","The corrosion rate without HA addition was 39.09 μm/y, then declined sharply to 2.23 μm/y and 1.94 μm/y at 2 g and 3 g HA, respectively."],["doi:10.1038/s41598-026-54590-1","","corrosion rate",2.23,null,null,null,"µm/y","","","","","",false,"unit_mismatch","results_discussion","The corrosion rate without HA addition was 39.09 μm/y, then declined sharply to 2.23 μm/y and 1.94 μm/y at 2 g and 3 g HA, respectively."],["doi:10.1038/s41598-026-54590-1","","corrosion rate",1.94,null,null,null,"µm/y","","","","","",false,"unit_mismatch","results_discussion","The corrosion rate without HA addition was 39.09 μm/y, then declined sharply to 2.23 μm/y and 1.94 μm/y at 2 g and 3 g HA, respectively."],["doi:10.1038/s41598-026-54590-1","10Fe10Nb-CCA","corrosion rate",61.84,null,null,null,"µm/y","","","dendritic","","",false,"unit_mismatch","results_discussion","In 10Fe10Nb-CCA samples, as shown in Fig. 13 and Table 8, the corrosion rate in saline without HA was relatively high (61.84 μm/y), whereas the addition of HA significantly mitigated corrosion."],["doi:10.1038/s41598-026-54590-1","10Fe10Nb-CCA","corrosion rate",13.75,null,null,null,"µm/y","","","dendritic","","",false,"unit_mismatch","results_discussion","At 1 g HA, the corrosion rate dropped to 13.75 μm/y, and at 2 g HA, it then decreased further to 11.14 μm/y."],["doi:10.1038/s41598-026-54590-1","10Fe10Nb-CCA","corrosion rate",11.14,null,null,null,"µm/y","","","dendritic","","",false,"unit_mismatch","results_discussion","At 1 g HA, the corrosion rate dropped to 13.75 μm/y, and at 2 g HA, it then decreased further to 11.14 μm/y."],["doi:10.1038/s41598-026-54590-1","20Nb-CCA","corrosion rate",39.09,null,null,null,"µm/y","","","dendritic","","",false,"unit_mismatch","conclusions","In both CCAs, the microstructure was dendritic, with the high-melting-point elements segregated in the den dritic regions. • 20Nb CCA showed a relatively lower hardness and better wear resistance due to its stable refractory-phase structure that possibly resists the material removal. • 10Fe10Nb CCAs showed a higher Young’s modulus of (102.47 GPa) compared to (85.92 GPa) for 20Nb-CCA. • Both CCAs showed excellent corrosion resistance in the presence of 3 g of HA inhibitor, where the corrosion rat"],["doi:10.1038/s41598-026-54590-1","20Nb-CCA","corrosion rate",1.94,null,null,null,"µm/y","","","dendritic","","",false,"unit_mismatch","conclusions","In both CCAs, the microstructure was dendritic, with the high-melting-point elements segregated in the den dritic regions. • 20Nb CCA showed a relatively lower hardness and better wear resistance due to its stable refractory-phase structure that possibly resists the material removal. • 10Fe10Nb CCAs showed a higher Young’s modulus of (102.47 GPa) compared to (85.92 GPa) for 20Nb-CCA. • Both CCAs showed excellent corrosion resistance in the presence of 3 g of HA inhibitor, where the corrosion rat"],["doi:10.1038/s41598-026-54590-1","10Fe10Nb-CCA","corrosion rate",61.84,null,null,null,"µm/y","","","dendritic","","",false,"unit_mismatch","conclusions","In both CCAs, the microstructure was dendritic, with the high-melting-point elements segregated in the den dritic regions. • 20Nb CCA showed a relatively lower hardness and better wear resistance due to its stable refractory-phase structure that possibly resists the material removal. • 10Fe10Nb CCAs showed a higher Young’s modulus of (102.47 GPa) compared to (85.92 GPa) for 20Nb-CCA. • Both CCAs showed excellent corrosion resistance in the presence of 3 g of HA inhibitor, where the corrosion rat"],["doi:10.1038/s41598-026-54590-1","10Fe10Nb-CCA","corrosion rate",0.38,null,null,null,"µm/y","","","dendritic","","",false,"unit_mismatch","conclusions","In both CCAs, the microstructure was dendritic, with the high-melting-point elements segregated in the den dritic regions. • 20Nb CCA showed a relatively lower hardness and better wear resistance due to its stable refractory-phase structure that possibly resists the material removal. • 10Fe10Nb CCAs showed a higher Young’s modulus of (102.47 GPa) compared to (85.92 GPa) for 20Nb-CCA. • Both CCAs showed excellent corrosion resistance in the presence of 3 g of HA inhibitor, where the corrosion rat"],["doi:10.1098/rsos.210243","Ti-25Ta-1.5Ag","corrosion rate",0.0,null,null,null,"mm/year","","950°C SPS sintered","","","",false,"","results_discussion","Not surprisingly, the corrosion rate of the Ti-25Ta-1.5Ag-950 sample is the smallest, while that of the Ti-25Ta-4.5Ag-950 sample is the largest."],["doi:10.1098/rsos.210243","Ti-25Ta-4.5Ag","corrosion rate",0.0,null,null,null,"mm/year","","950°C SPS sintered","","","",false,"","results_discussion","Not surprisingly, the corrosion rate of the Ti-25Ta-1.5Ag-950 sample is the smallest, while that of the Ti-25Ta-4.5Ag-950 sample is the largest."],["doi:10.1098/rsos.210243","Ti-25Ta","Corrosion rate",4797.0,null,null,null,"10-5mmye-1","","","","electrochemical polarization","",false,"unit_mismatch","table","Ti-25Ta-950\t1.516\t−981.034\t0.647\t13.661\t−981.042\t4797.000"],["doi:10.1098/rsos.210243","Ti-25Ta-1.5Ag","Corrosion rate",251.385,null,null,null,"10-5mmye-1","","","","electrochemical polarization","",false,"unit_mismatch","table","Ti-25Ta-1.5Ag-750\t0.189\t−527.152\t2.794\t0.716\t−529.541\t251.385"],["doi:10.1098/rsos.210243","Ti-25Ta-1.5Ag","Corrosion rate",14.33,null,null,null,"10-5mmye-1","","","","electrochemical polarization","",false,"unit_mismatch","table","Ti-25Ta-1.5Ag-850\t0.012\t−229.063\t19.072\t0.041\t−229.360\t14.330"],["doi:10.1098/rsos.210243","Ti-25Ta-1.5Ag","Corrosion rate",2.43,null,null,null,"10-5mmye-1","","","","electrochemical polarization","",false,"unit_mismatch","table","Ti-25Ta-1.5Ag-950\t0.003\t−229.061\t75.337\t0.007\t−228.750\t2.430"],["doi:10.1098/rsos.210243","Ti-25Ta-3Ag","Corrosion rate",5314.378,null,null,null,"10-5mmye-1","","","","electrochemical polarization","",false,"unit_mismatch","table","Ti-25Ta-3Ag-750\t5.028\t−735.589\t0.146\t15.134\t−738.136\t5314.378"],["doi:10.1098/rsos.210243","Ti-25Ta-3Ag","Corrosion rate",145.754,null,null,null,"10-5mmye-1","","","","electrochemical polarization","",false,"unit_mismatch","table","Ti-25Ta-3Ag-850\t0.084\t−385.065\t4.609\t0.415\t−387.926\t145.754"],["doi:10.1098/rsos.210243","Ti-25Ta-3Ag","Corrosion rate",55.985,null,null,null,"10-5mmye-1","","","","electrochemical polarization","",false,"unit_mismatch","table","Ti-25Ta-3Ag-950\t0.004\t−266.346\t70.756\t0.159\t−266.895\t55.985"],["doi:10.1098/rsos.210243","Ti-25Ta-4.5Ag","Corrosion rate",1385.68,null,null,null,"10-5mmye-1","","","","electrochemical polarization","",false,"unit_mismatch","table","Ti-25Ta-4.5Ag-750\t0.717\t−751.464\t1.048\t3.946\t−750.647\t1385.680"],["doi:10.1098/rsos.210243","Ti-25Ta-4.5Ag","Corrosion rate",1222.829,null,null,null,"10-5mmye-1","","","","electrochemical polarization","",false,"unit_mismatch","table","Ti-25Ta-4.5Ag-850\t1.255\t−785.321\t0.626\t3.482\t−788.592\t1222.829"],["doi:10.1098/rsos.210243","Ti-25Ta-4.5Ag","Corrosion rate",9330.044,null,null,null,"10-5mmye-1","","","","electrochemical polarization","",false,"unit_mismatch","table","Ti-25Ta-4.5Ag-950\t3.386\t−1005.636\t0.297\t26.570\t−1001.383\t9330.044"],["doi:10.1108/acmm-08-2025-3351","TiNb25Ta4Sn8","corrosion rate",215.0,null,null,null,"nm.a-1","","","","","",false,"unit_mismatch","abstract","The corrosion rate is sufficiently low (215 nm.a-1) even in the more aggressive fluoride-containing environment and does not compromise the mechanical properties and functionality of the implant for a lifetime of 30 a."],["doi:10.1108/acmm-08-2025-3351","TiNb25Ta4Sn8","corrosion rate",215.0,null,null,null,"nm.a-1","","","","","",false,"unit_mismatch","discussion","The extrapolated value of the initial dissolution rate is 6.46 × 10−10 mol.m−2.s−1 (blood), which corresponds to a corrosion rate of 215 nm.a−1 and a gyroid wall thickness loss of 430 nm.a−1."],["doi:10.1108/acmm-08-2025-3351","TiNb25Ta4Sn8","corrosion rate",5.7,null,null,null,"nm.a-1","","","","","",false,"unit_mismatch","discussion","The determined value of j0 (Figure 6, right) was 1.71 × 10−11 mol.m−2.s−1, corresponding to a corrosion rate of 5.7 nm.a−1 and a gyroid wall loss of 11.4 nm.a−1."],["doi:10.3390/bioengineering10070749","Ti-6Al-4V","corrosion rate",10.0,null,null,null,"10^-6mm/year","","","","","",false,"unit_mismatch","discussion","The effect of AC and ACUV is specially marked in the case of the Ti64 alloy, for which the corrosion rate increases one order of magnitude compared to the corrosion rate after EtOH sterilization."],["doi:10.3390/ma11091573","CP-Ti Grade 2","corrosion rate",0.0,null,null,null,"","","sintered at 1150 °C","","electrochemical studies","",false,"unit_missing","abstract","Electrochemical studies revealed that samples sintered at 1150 °C have a higher corrosion rate compared with those at a sintering temperature of 1250 °C."],["doi:10.3390/ma11091573","Ti-1250","dynamic polarisation curves",0.0,null,null,null,"","37.5 °C","","","","",false,"unit_missing","results_discussion","The dynamic polarisation curves of the two samples (i.e., Ti-1250 and Ti-1150) measured in Hank’s solution at 37.5 °C after 2 h immersion are shown in ."],["doi:10.3390/ma11091573","Ti-1150","dynamic polarisation curves",0.0,null,null,null,"","37.5 °C","","","","",false,"unit_missing","results_discussion","The dynamic polarisation curves of the two samples (i.e., Ti-1250 and Ti-1150) measured in Hank’s solution at 37.5 °C after 2 h immersion are shown in ."],["doi:10.3390/ma11091573","CP-Ti Grade 2","corrosion resistance",0.0,null,null,null,"","","sintered at 1250 °C for 120 min","","","",false,"unit_missing","conclusions","The higher the porosity, the lower the corrosion resistance; - (5)Overall, sintering at 1250 °C for 120 min can be chosen as a desired sintering condition in terms of the resulting porosity level (40%), mechanical properties, dimensional control and corrosion resistance."],["doi:10.3390/ma11091573","CP-Ti Grade 2","corrosion resistance",0.0,null,null,null,"","","sintered at 1150 °C","","","",false,"unit_missing","conclusions","The higher the porosity, the lower the corrosion resistance; - (5)Overall, sintering at 1250 °C for 120 min can be chosen as a desired sintering condition in terms of the resulting porosity level (40%), mechanical properties, dimensional control and corrosion resistance."],["doi:10.3390/ma16020847","CP-Ti Grade 2","corrosion rate",0.1,null,null,null,"µm/year","","","","","",false,"unit_mismatch","abstract","The change in corrosion rate is less than 0.1µm/year, which does not significantly affect the overall corrosion resistance of the material."],["doi:10.3390/ma16020847","CP-Ti Grade 2","corrosion rate",1.0,1.0,1.0,null,"µm/year","","explosive strengthened with 3% emulsion","","","",false,"unit_mismatch","results_discussion","However, the change in parameters is negligible and does not exceed the corrosion rate of 1 µm per year []."],["doi:10.3390/ma16020847","CP-Ti Grade 2","corrosion rate",0.1,0.1,0.1,null,"µm/year","","explosive strengthened with 3% emulsion","","","",false,"unit_mismatch","conclusions","However, the change in corrosion rate is less than 0.1 µm/year, which does not significantly affect the overall corrosion resistance of the material."],["doi:10.3390/ma16062453","Ti-19Mo-7W","corrosion rate",0.0012,null,null,null,"mm/year","37 °C","","","linear polarization electrochemical test","",false,"","abstract","Regarding the values of the corrosion resistance in SBF that resulted from the investigated alloys, the Ti19Mo7W alloy is distinguished by the lowest value of the corrosion current density and the lowest corrosion rate."],["doi:10.3390/ma16062453","Ti-19Mo-7W","corrosion rate",0.0012,null,null,null,"mm/year","37 °C","","","linear polarization electrochemical test","",false,"","abstract","Regarding the values of the corrosion resistance in SBF that resulted from the investigated alloys, the Ti19Mo7W alloy is distinguished by the lowest value of the corrosion current density and the lowest corrosion rate."],["doi:10.3390/ma16062453","Ti-19Mo-7W","corrosion rate",0.306,null,null,null,"µm/year","","","","electrochemical test","",false,"unit_mismatch","results_discussion","After calculating the corrosion rate (CR) of the alloys following the electrochemical tests performed in SBF, it is observed that the lowest value is obtained for the alloy containing 7% W (0.306 µm/year) followed by the value obtained in the case of the reference sample—Ti6Al4V (0.322 µm/year)."],["doi:10.3390/ma16062453","Ti-6Al-4V","corrosion rate",0.322,null,null,null,"µm/year","","","","electrochemical test","",false,"unit_mismatch","results_discussion","After calculating the corrosion rate (CR) of the alloys following the electrochemical tests performed in SBF, it is observed that the lowest value is obtained for the alloy containing 7% W (0.306 µm/year) followed by the value obtained in the case of the reference sample—Ti6Al4V (0.322 µm/year)."],["doi:10.3390/ma16062453","Ti19Mo7W","corrosion current density",2.8281,null,null,null,"","","","","linear polarization","",false,"unit_missing","results_discussion","Comparing the values of the electrochemical parameters corresponding to the alloys investigated from the point of view of corrosion resistance in SBF, it can be concluded that the Ti19Mo7W alloy (Code 1) stands out for the lowest value of the corrosion current density and the lowest corrosion rate."],["doi:10.3390/ma16155320","CrMoNbTiZr HEA","corrosion rate",0.0012,null,null,null,"mm/yr","","","","","",false,"unit_mismatch","results","Overall, the corrosion rate (Cr) in PBS (1.24 × 10−3 mm/yr) was lower than in Hanks’ solution (2.03 × 10−3 mm/yr)."],["doi:10.3390/ma17133062","Ti-25Nb-8Sn","corrosion rate",0.0001,null,null,null,"mm/year","37 °C","90CR + aged at 550°C/60min","","potentiodynamic polarization","",false,"","results_discussion","Furthermore, the Rp value for CRA550 is significantly higher than those for 90CR and the as-cast sample, and CRA550 also exhibits the lowest corrosion rate."],["doi:10.3390/ma19010047","Ti90","corrosion rate",2.25,null,null,null,"mm/a","","","","static immersion","",false,"unit_mismatch","results_discussion","The results show that the corrosion rate in 5 M HCl solution decreases gradually with increasing solution temperature, indicating that higher solution temperatures improve the corrosion resistance of Ti90 alloy."],["doi:10.3390/ma19010047","Ti90","annual corrosion rate",0.012,null,null,null,"mm/y","30 ± 1 °C","solution treated at 940 °C","lamellar α","static immersion test","",false,"unit_mismatch","abstract","The static immersion tests show that the variation trend of the annual corrosion rate at different solid solution temperatures in 5 M HCl solution is consistent with the electrochemical test results."],["doi:10.3390/ma19010047","Ti90","annual corrosion rate",0.015,null,null,null,"mm/y","30 ± 1 °C","solution treated at 900 °C","lamellar α","static immersion test","",false,"unit_mismatch","abstract","The static immersion tests show that the variation trend of the annual corrosion rate at different solid solution temperatures in 5 M HCl solution is consistent with the electrochemical test results."],["doi:10.3390/ma19010047","Ti90","corrosion rate",1.52,null,null,null,"mm/a","","","","static immersion","",false,"unit_mismatch","results_discussion","The results show that the corrosion rate in 5 M HCl solution decreases gradually with increasing solution temperature, indicating that higher solution temperatures improve the corrosion resistance of Ti90 alloy."],["doi:10.3390/ma19010047","Ti90","annual corrosion rate",0.02,null,null,null,"mm/y","30 ± 1 °C","solution treated at 750 °C","equiaxed α","static immersion test","",false,"unit_mismatch","abstract","The static immersion tests show that the variation trend of the annual corrosion rate at different solid solution temperatures in 5 M HCl solution is consistent with the electrochemical test results."],["doi:10.3390/ma19010047","Ti90","annual corrosion rate",0.01,null,null,null,"mm/y","30 ± 1 °C","solution treated at 960 °C","α-phase along grain boundaries","static immersion test","",false,"unit_mismatch","abstract","The static immersion tests show that the variation trend of the annual corrosion rate at different solid solution temperatures in 5 M HCl solution is consistent with the electrochemical test results."],["ia:DTIC_ADA382831","","corrosion behavior",0.0,null,null,null,"","room temperature","","","salt water immersion test","",false,"unit_missing","methods",""],["ia:DTIC_ADA382831","","pitted",0.0,null,null,null,"","room temperature","","","river water immersion test","",false,"unit_missing","methods",""],["ia:nasa_techdoc_19670002432","Ti-20%Ta","corrosion velocity",0.008,null,null,null,"mm/year","90°C","","","gravimetric","",false,"","results",""],["ia:nasa_techdoc_19670002432","Ti-0.01%Pd","corrosion velocity",0.09,null,null,null,"mm/year","90°C","","","gravimetric","",false,"","results",""],["ia:nasa_techdoc_19670002432","Ti-0.1%Pd","corrosion velocity",196.0,null,null,null,"mm/year","90°C","","","gravimetric","",false,"out_of_range","results",""],["ia:nasa_techdoc_19670002432","Ti-0.2%Pd","corrosion velocity",0.03,null,null,null,"mm/year","90°C","","","gravimetric","",false,"","results",""],["ia:nasa_techdoc_19670002432","Ti-20%Ta","corrosion velocity",0.08,null,null,null,"mm/year","90°C","","","gravimetric","",false,"","results",""],["ia:nasa_techdoc_19670002432","Ti-20%Mo","corrosion velocity",0.5,null,null,null,"mm/year","90°C","","","gravimetric","",false,"","results",""],["ia:nasa_techdoc_19670002432","Ti-35%Nb","corrosion velocity",1.52,null,null,null,"mm/year","90°C","","","gravimetric","",false,"","results",""],["ia:nasa_techdoc_19670002432","Ti-0.2%Pd","corrosion velocity",196.0,null,null,null,"mm/year","90°C","","","gravimetric","",false,"out_of_range","results",""],["ia:pub_usgov-bmines-information-circular_7711","CP-Ti Grade 2","corrosion rate",115.5,null,null,null,"m.p.y.","","warm-rolled, spotweld","","","",false,"unit_mismatch","section 0",""],["ia:pub_usgov-bmines-information-circular_7711","CP-Ti Grade 2","corrosion rate",6.0,null,null,null,"m.p.y.","","","","","",false,"unit_mismatch","section 0",""],["ia:pub_usgov-bmines-information-circular_7711","CP-Ti Grade 2","corrosion rate",2.0,null,null,null,"m.p.y.","","","","","",false,"unit_mismatch","section 0",""],["legacy:adv_eng_mater_2020_li_microstructures_and_properties_of_high_entropy_materials_m","AlCoCrFeNiTi0.5","corrosion rate",0.0021,null,null,null,"mma-1","","","","","",false,"unit_mismatch","methods",""],["ntrs:19780005535","Ti-6Al-4V","sensitive to salt stress corrosion",0.0,null,null,null,"","561 K (550 °F)","mill-annealed","","","",false,"unit_missing","conclusions",""],["oa:W1525305573","CP-Ti Grade 2","corrosion rate",0.01,null,null,null,"mg/cm2.h","250 °C","","","","",false,"unit_mismatch","abstract",""],["oa:W1525305573","CP-Ti Grade 2","corrosion rate",0.1,null,null,null,"mg/cm2.h","250 °C","","","","",false,"unit_mismatch","abstract",""],["oa:W1525305573","Ti-6Al-4V","number_of_interfaces",237.5,45.0,430.0,null,"","","","","","",false,"unit_missing","abstract",""],["oa:W1525305573","Ti-6Al-4V","taxa de oxidação",0.0,null,null,null,"","600 °C","TiN coating","","","",false,"unit_missing","abstract",""],["oa:W1525305573","Ti-6Al-4V","taxa de oxidação",0.0,null,null,null,"","600 °C","TiAlN/TiAlCrN coating","","","",false,"unit_missing","abstract",""],["oa:W1540179249","Ti-6Al-4V","corrosion rate",0.46,null,null,null,"×10-3mpy","room temperature","laser treated at 140 Jcm-2","","corrosion test","",false,"unit_mismatch","results","Surface elements composition before and after treatment Corrosion test The comparison of these curves indicates a few important points:1-a value of 1.77×10-3 mpy for untreated sample (Fig. 15a), 2- the corrosion rate for laser treated specimen reduced to 0.46×10-3 mpy at 140 Jcm-2 (Fig. 15b), 3- Ecorr varied from -0.51 V to -0.21 V after the treatment at 140 Jcm-2."],["oa:W1540179249","Ti-6Al-4V","corrosion rate",1.77,null,null,null,"×10-3mpy","room temperature","untreated","","corrosion test","",false,"unit_mismatch","results","Surface elements composition before and after treatment Corrosion test The comparison of these curves indicates a few important points:1-a value of 1.77×10-3 mpy for untreated sample (Fig. 15a), 2- the corrosion rate for laser treated specimen reduced to 0.46×10-3 mpy at 140 Jcm-2 (Fig. 15b), 3- Ecorr varied from -0.51 V to -0.21 V after the treatment at 140 Jcm-2."],["oa:W1544599979","CP-Ti Grade 2","corrosion rate",0.0002,null,null,null,"mm/year","","","","","",false,"","conclusions","The following final conclusions may be drawn after investigation of titanium biomaterial: a. a new improved technology effective for titanium biomaterial has been offered b. the surface roughness after MEP is much less than after a standard EP; all detected roughness parameters after MEP were better than those after EP c. very good corrosion characteristics have been obtained with the best performance corrosion potential after MEP; the highest corrosion resistance has been obtained on samples af"],["oa:W1544599979","CP-Ti Grade 2","corrosion rate",0.001,null,null,null,"mm/year","","","","","",false,"","conclusions","The following final conclusions may be drawn after investigation of titanium biomaterial: a. a new improved technology effective for titanium biomaterial has been offered b. the surface roughness after MEP is much less than after a standard EP; all detected roughness parameters after MEP were better than those after EP c. very good corrosion characteristics have been obtained with the best performance corrosion potential after MEP; the highest corrosion resistance has been obtained on samples af"],["oa:W1544599979","CP-Ti Grade 2","corrosion rate",0.0003,null,null,null,"mm/year","","","","","",false,"","conclusions","The following final conclusions may be drawn after investigation of titanium biomaterial: a. a new improved technology effective for titanium biomaterial has been offered b. the surface roughness after MEP is much less than after a standard EP; all detected roughness parameters after MEP were better than those after EP c. very good corrosion characteristics have been obtained with the best performance corrosion potential after MEP; the highest corrosion resistance has been obtained on samples af"],["oa:W1651243854","CP-Ti Grade 2","corrosion rate",1.88,null,null,null,"10^-2mm/year","","","","","",false,"unit_mismatch","results_discussion","The corrosion rate of cp-Ti was 1.88 × 10−2 mm/year."],["oa:W1720025852","Ti-6Al-4V","corrosion rate",0.2,null,null,null,"","","","","polarization test","",false,"unit_missing","results","The results of the polarization test showed that the corrosion rate of the Ti-6Al-4V alloy decreased by more than five times after coating with tricalcium magnesium silicate."],["oa:W2018407870","Ti-6Al-4V","c/a ratio",1.6,null,null,null,"","","thermally oxidized 700 °C for 1 h","diffusion layer","","",false,"unit_missing","discussion",""],["oa:W2018407870","Ti-6Al-4V","corrosion rate",0.001,null,null,null,"µA/cm2","","thermally treated 700 °C for 1 h","","anodic polarization","",false,"unit_mismatch","discussion",""],["oa:W2036557143","Ti-6%Al-4%V ELI","currentdensity",84.0,null,null,null,"","calf serum, Eagle's MEM+bovine serum and PBS(-) solutions","","","","",false,"unit_missing","results_discussion",""],["oa:W2046466205","ST900","corrosion rate",0.051,null,null,null,"µm/year","25°C","solid-solution treated at 1173 K for 3.6 ks + quenched","","potentiodynamic polarization","",false,"unit_mismatch","results_discussion",""],["oa:W2046466205","Ti-6Al-4V","corrosion rate",5.746,null,null,null,"µm/year","25°C","as-received","","potentiodynamic polarization","",false,"unit_mismatch","results_discussion",""],["oa:W2046466205","ST900","corrosion rate",0.051,null,null,null,"µm/year","25°C","solid-solution treated at 1173 K for 3.6 ks + quenched","","potentiodynamic polarization","",false,"unit_mismatch","results_discussion",""],["oa:W2046466205","ST900","corrosion rate",0.029,null,null,null,"µm/year","25°C","solid-solution treated at 1173 K for 3.6 ks + quenched","","potentiodynamic polarization","",false,"unit_mismatch","results_discussion",""],["oa:W2046466205","ST900a","corrosion rate",0.06,null,null,null,"µm/year","25°C","solid-solution treated at 1173 K for 3.6 ks + quenched","","potentiodynamic polarization","",false,"unit_mismatch","results_discussion",""],["oa:W2046466205","Ti-6Al-4V","corrosion rate",5.746,null,null,null,"µm/year","25°C","as-received","","potentiodynamic polarization","",false,"unit_mismatch","results_discussion",""],["oa:W2046466205","ST900a","corrosion rate",0.06,null,null,null,"µm/year","25°C","solid-solution treated at 1173 K for 3.6 ks + quenched","","potentiodynamic polarization","",false,"unit_mismatch","results_discussion",""],["oa:W2046466205","ST900","corrosion rate",0.029,null,null,null,"µm/year","25°C","solid-solution treated at 1173 K for 3.6 ks + quenched","","potentiodynamic polarization","",false,"unit_mismatch","results_discussion",""],["oa:W2133254921","Ti-23Nb-2Zr-0.7Ta-0.5N","V corr",0.0,null,null,null,"","","","","Tafel analysis","",false,"unit_missing","methods","Tafel representations [, –] were adjusted by VoltaMaster 4 program and the main corrosion parameters were directly supplied: i corr: corrosion current density; V corr: corrosion rate; R p: polarization resistance."],["oa:W2133254921","Ti-23Nb-2Zr-0.7Ta-0.5N","i corr",0.0,null,null,null,"","","","","Tafel analysis","",false,"unit_missing","methods","Tafel representations [, –] were adjusted by VoltaMaster 4 program and the main corrosion parameters were directly supplied: i corr: corrosion current density; V corr: corrosion rate; R p: polarization resistance."],["oa:W2166813917","Ti-6Al-4V","corrosion rate",64.0,null,null,null,"","25 °C","","","potentiodynamic polarization","",false,"unit_missing","results_discussion","64 corrosion rate is greater for Ti-6Al-4V."],["oa:W2166813917","Ti-0.2Pd","corrosion rate",0.0,null,null,null,"","","","","","",false,"unit_missing","conclusions","An analysis of the experimental electrochemical data and calculated parameters for each system-specific indicate that the corrosion rate of Ti-Pd is mainly controlled by anodic electron transfer reaction involved en the metal electrodissolution process, whereas in Ti-6Al- 4V, the kinetics of the electrodissolution reaction is controlled by diffusion of OH- ions toward, or the oxidation products away from, the reaction sites through pores in the corrosion films."],["oa:W2166813917","Ti-6Al-4V","corrosion rate",0.0,null,null,null,"","","","","","",false,"unit_missing","conclusions","An analysis of the experimental electrochemical data and calculated parameters for each system-specific indicate that the corrosion rate of Ti-Pd is mainly controlled by anodic electron transfer reaction involved en the metal electrodissolution process, whereas in Ti-6Al- 4V, the kinetics of the electrodissolution reaction is controlled by diffusion of OH- ions toward, or the oxidation products away from, the reaction sites through pores in the corrosion films."],["oa:W2188357254","CP-Ti Grade 2","corrosion rate",4.0,null,null,null,"µm","","","","","",false,"unit_mismatch","conclusions","a) CP-Ti used in this study, had the lowest corrosion rate and corrosion potential, whereas 316LVM showed lower passive current density than CP-Ti and Ti-6Al-4V. b) 316LVM is susceptible to localized corrosion during long term exposure. c) Anodization affected all corrosion parameters of CP-Ti improving them considerably. d) Passivation had significant influence on corrosion behavior of 316LVM and makes it more reliable for use in human body. e) Based on this research, anodized CP-Ti is the best"],["oa:W2295635898","Ti–Nb–Ta","corrosion rate",0.0012,null,null,null,"mm/year","","","","","",false,"","methods",""],["oa:W2295635898","Ti–Nb–Zr","corrosion rate",0.0023,null,null,null,"mm/year","","","","","",false,"","methods",""],["oa:W2295635898","CP-Ti Grade 2","corrosion rate",0.0019,null,null,null,"mm/year","","","","","",false,"","methods",""],["oa:W2295635898","Ti–Ni","corrosion rate",0.0014,null,null,null,"mm/year","","","","","",false,"","methods",""],["oa:W2295635898","Ti–Nb–Zr","corrosion rate",0.001,null,null,null,"mm/year","","","","","",false,"","discussion",""],["oa:W2295635898","Ti–Nb–Ta","corrosion rate",0.001,null,null,null,"mm/year","","","","","",false,"","discussion",""],["oa:W2514463425","Ti-6Al-4V","corrosion rate (mm/year)",63.6,null,null,null,"mm/year","","","","","",false,"","results_discussion","HF HF-HNO3 (1:3) HF-HNO3 (1:11) HF HF-HNO3 (1:3) HF-HNO3 (1:11) ECORR (mV) ̶ 973 ̶ 165 ̶ 85 ̶ 769 ̶ 82 ̶ 204 ICORR (μA) 2.367 11.222 13.425 1.655 6.741 17.069 iCORR (μA/cm2) 7.174 34.006 40.682 5.015 20.428 51.724 βa (V/decade) 2.0136 0.4091 0.2618 1.2043 0.2837 0.2223 βc (V/decade) 1.763 ̶ 0.606 ̶ 0.444 1.292 ̶ 0.452 ̶ 0.319 Corrosion rate (mm/year) 63.6 301.5 360.6 43.3 176.3 446.4"],["oa:W2514463425","Ti-6Al-4V","corrosion rate (mm/year)",301.5,null,null,null,"mm/year","","","","","",false,
