Repository: akhtar07/tisci-explorer

# TiSci Explorer

A read-only, static explorer for **TiSci**, an autonomous research agent for titanium alloys. TiSci reads the
titanium-alloy literature, builds a knowledge graph and a table of measured values, proposes hypotheses where the
graph has gaps, and tests them with DFT (MACE / VASP) and the ICME-lite multiscale chain.

**Live site:** https://akhtar07.github.io/tisci-explorer/

The site has seven sections:

| Section | What it shows |
|---|---|
| Overview | Corpus → graph → facts → hypotheses → verdicts, with the snapshot's counts |
| Worked example | One full loop for W in α-Ti: graph path, hypothesis, novelty check, DFT test, verdict, follow-up, DAMASK |

File: data/facts/fatigue_life.json (part 1 of 10)
{"cols":["doc","alloy","property_raw","value","min","max","unc","unit","T","condition","microstructure","method","strain_rate","prediction","flag","section","sentence"],"rows":[["book:978_3_540_73036_1","Ti-5.8Al-4Sn-3.5Zr-0.7Nb-0.5Mo-0.35Si","crack initiation (Ni)",0.0,null,null,null,"","","","bimodal 1","","",false,"unit_missing","Bi-Modal Microstructures",""],["book:978_3_540_73036_1","Ti-5.8Al-4Sn-3.5Zr-0.7Nb-0.5Mo-0.35Si","cycles to fracture (NF)",0.0,null,null,null,"","","","bi-modal 2","","",false,"unit_missing","Bi-Modal Microstructures",""],["book:978_3_540_73036_1","Ti-5.8Al-4Sn-3.5Zr-0.7Nb-0.5Mo-0.35Si","crack initiation (Ni)",0.0,null,null,null,"","","","bi-modal 2","","",false,"unit_missing","Bi-Modal Microstructures",""],["book:978_3_540_73036_1","Ti-5.8Al-4Sn-3.5Zr-0.7Nb-0.5Mo-0.35Si","cycles to fracture (NF)",0.0,null,null,null,"","","","bimodal 1","","",false,"unit_missing","Bi-Modal Microstructures",""],["book:978_3_540_73036_1","Ti-6Al-4V","number of cycles until crack nucleation",10000.0,null,null,null,"","","bimodal 1","bimodal","","",false,"unit_missing","Bi-Modal Microstructures",""],["book:978_3_540_73036_1","Ti-6Al-4V","number of cycles until crack nucleation",15000.0,null,null,null,"","","bimodal 2","bimodal","","",false,"unit_missing","Bi-Modal Microstructures",""],["book:978_3_540_73036_1","Ti-6Al-4V","number of cycles until crack nucleation",10000.0,null,null,null,"","","lamellar","lamellar","","",false,"unit_missing","Bi-Modal Microstructures",""],["book:toaz_info_1998_materials_properties_handbook_titanium_alloys_pr_ecac4a77a8df205e","","fatigue life",100.0,null,null,null,"","below 800 °C","","","low-cycle fatigue experimenta","",false,"unit_missing","1 Gamma (Ti-AI) Alloys",""],["book:toaz_info_1998_materials_properties_handbook_titanium_alloys_pr_ecac4a77a8df205e","WC","tests",10000.0,null,null,null,"cycles","","","","","",false,"","Physical Vapor Deposition",""],["book:toaz_info_1998_materials_properties_handbook_titanium_alloys_pr_ecac4a77a8df205e","Ti-10V-2Fe-3Al","bearing test results",900.0,null,null,null,"cycles","","","","","",false,"","Physical Vapor Deposition",""],["book:toaz_info_1998_materials_properties_handbook_titanium_alloys_pr_ecac4a77a8df205e","Ti-6Al-4V","stress controlled LCF",0.0,null,null,null,"","","high strength STA","","","",false,"unit_missing","Typical Strengths [1]",""],["book:toaz_info_1998_materials_properties_handbook_titanium_alloys_pr_ecac4a77a8df205e","Al2O3","tests",10000.0,null,null,null,"cycles","","","","","",false,"","Physical Vapor Deposition",""],["book:toaz_info_1998_materials_properties_handbook_titanium_alloys_pr_ecac4a77a8df205e","Ti-6Al-4V","fretting fatigue life",1.0,null,null,null,"factor","","carbon implanted","","","",false,"unit_mismatch","Physical Vapor Deposition",""],["book:toaz_info_1998_materials_properties_handbook_titanium_alloys_pr_ecac4a77a8df205e","Ti-6Al-4V","breakthrough load",100.0,null,null,null,"cycles","","","","","",false,"","Physical Vapor Deposition",""],["doi:10.1038/s41467-025-56580-9","Nb6-HEA","cycles",10000.0,null,null,null,"cycles","","","","tensile test","",false,"","results","By lowering the tensile stress to 300 MPa, it can exhibit a better tensile cyclic stability over more than 10000 cycles (Supplementary Fig. )."],["doi:10.1038/s41467-025-56580-9","Nb6-HEA","number of cycles to failure (Nf)",6182.0,null,null,null,"cycles","","","","tensile test","",false,"","results","As shown in Supplementary Fig. , under constant tensile stress of 400 MPa, the number of cycles to failure (Nf) of the Nb6-HEA is 6182."],["doi:10.1038/s41598-026-49745-z","Ti-6Al-4V","fatigue lives of over 15%",115000.0,115000.0,115000.0,null,"cycles","","","","","",false,"","discussion","Optimized composite designs have yield strengths of almost 960 Mpa, UTS of about 1070 Mpa and fatigue lives of over 15%,, which is better than the current Ti-6Al-4V MMC literature."],["doi:10.1038/s41598-026-49745-z","Ti-6Al-4V","Fatigue Life (cycles)",100000.0,100000.0,100000.0,null,"cycles","","","","","",false,"","methods","Likewise, the hardness (300–320 HV) and fatigue life (~10⁵ cycles), are very close to literature values, which indicates that the optimized composite designs are very practical and reliable."],["doi:10.1038/s41598-026-49745-z","Ti-6Al-4V","Fatigue Life (cycles)",100000.0,100000.0,100000.0,null,"cycles","","","","","",false,"","methods","Comparison of Optimized Results with Literature Property Proposed Model Literature Range [34] Yield Strength (MPa) 940–960 900–980 UTS (MPa) 1055–1070 1000–1100 Hardness (HV) 300–320 280–330 Fatigue Life (cycles) ~1×10⁵ 10⁴–10⁵ ACCEPTED MANUSCRIPT ARTICLE IN PRESS ARTICLE IN PRESS ARTICLE IN PRESS"],["doi:10.1038/s41598-026-49745-z","Ti-6Al-4V","Fatigue Life",115000.0,null,null,null,"cycles","","","","","",false,"","results_discussion","Surface roughness vs mechanical performance Ra (μm) Fatigue Life (cycles) UTS (MPa) 0.5 1.3×105 1060 1.0 1.15×105 1040 1.5 1.05×105 1025 Table 5 evaluates the effect of surface roughness (Ra) on the fatigue life and UTS pointing to the critical importance of the latter in defining the durability of the Ti-6Al-4V composites produced by additive or hybrid routes."],["doi:10.1038/s41598-026-49745-z","Ti-6Al-4V","Fatigue Life",130000.0,null,null,null,"cycles","","","","","",false,"","results_discussion","Surface roughness vs mechanical performance Ra (μm) Fatigue Life (cycles) UTS (MPa) 0.5 1.3×105 1060 1.0 1.15×105 1040 1.5 1.05×105 1025 Table 5 evaluates the effect of surface roughness (Ra) on the fatigue life and UTS pointing to the critical importance of the latter in defining the durability of the Ti-6Al-4V composites produced by additive or hybrid routes."],["doi:10.1038/s41598-026-49745-z","Ti-6Al-4V","Fatigu e (cycles )",115000.0,null,null,null,"cycles","","","","","",true,"","results_discussion","PG-ADE Optimized Composite Design Parameters and Predicted Performance Desig n wt % Si C Partic le Size (μm) Lase r Pow er (W) Layer Heig ht (mm) Predict ed Yield (MPa) UTS (MP a) Fatigu e (cycles ) Densi ty (g/cm ³) Opt-1 25 12.5 (F240) 800 0.5 940 1055 1.2×10 5 4.45 Opt-2 28 15 (F360) 900 0.6 960 1070 1.15×1 05 4.52 Table 4 summarizes the optimal composite configurations that were obtained using the PG-ADE framework."],["doi:10.1038/s41598-026-49745-z","Ti-6Al-4V","Fatigu e (cycles )",120000.0,null,null,null,"cycles","","","","","",true,"","results_discussion","PG-ADE Optimized Composite Design Parameters and Predicted Performance Desig n wt % Si C Partic le Size (μm) Lase r Pow er (W) Layer Heig ht (mm) Predict ed Yield (MPa) UTS (MP a) Fatigu e (cycles ) Densi ty (g/cm ³) Opt-1 25 12.5 (F240) 800 0.5 940 1055 1.2×10 5 4.45 Opt-2 28 15 (F360) 900 0.6 960 1070 1.15×1 05 4.52 Table 4 summarizes the optimal composite configurations that were obtained using the PG-ADE framework."],["doi:10.1038/s41598-026-49745-z","Ti-6Al-4V","fatigue life",110000.0,90000.0,130000.0,null,"cycles","","","","","",false,"","results_discussion","The fatigue life varies almost in a linear manner, between ~1.3×10⁵ cycles at 0.5 µm and ~9×10⁴ cycles at 1.5 µm."],["doi:10.1038/s41598-026-49745-z","Ti-6Al-4V","fatigue life",100000.0,null,null,null,"cycles","","","","","",true,"","results_discussion","Fatigue life records a rather small (10 %) larger deviation, but this is reasonable considering the natural variability of loading responses in cyclic loading."],["doi:10.1038/s41598-026-49745-z","Ti-6Al-4V","Fatigue Life (cycles)",110000.0,null,null,null,"cycles","","","","","",true,"","results_discussion","Experimental vs MPeNO-Predicted Mechanical Properties of Ti- 6Al-4V Composite Property Experiment Prediction Error (%) Yield Strength (MPa) 920 915 0.54 UTS (MPa) 1040 1035 0.48 Hardness (HV) 310 308 0.64 Fatigue Life (cycles) 1×105 1.1×105 10 Table 3 presents a quantitative comparison between experimentally measured and MPeNO-predicted mechanical properties."],["doi:10.1038/s41598-026-49745-z","Ti-6Al-4V","Fatigue Life",105000.0,null,null,null,"cycles","","","","","",false,"","results_discussion","Surface roughness vs mechanical performance Ra (μm) Fatigue Life (cycles) UTS (MPa) 0.5 1.3×105 1060 1.0 1.15×105 1040 1.5 1.05×105 1025 Table 5 evaluates the effect of surface roughness (Ra) on the fatigue life and UTS pointing to the critical importance of the latter in defining the durability of the Ti-6Al-4V composites produced by additive or hybrid routes."],["doi:10.18154/rwth-2024-09537","Ti-6Al-4V","Lastwechseln",500.0,500.0,500.0,null,"","","","","","",false,"unit_missing","abstract",""],["doi:10.25560/105320","SLM Ti-6Al-4V","MSF fatigue life prediction",0.0,null,null,null,"","room temperature","heat-treated","","MSF model","",true,"unit_missing","conclusions","The prediction life curve fitted with the MSF model has a good agreement with experiment results at the strain amplitude lower than 2.0% and in the low cycle fatigue range. ⚫ In the high-level strain amplitudes, (MSF) model was applied and both the HT and HIP treated samples exhibit higher error comparing to the low strain levels."],["doi:10.25560/105320","SLM Ti-6Al-4V","MSF fatigue life prediction",0.0,null,null,null,"","room temperature","HIPed","","MSF model","",true,"unit_missing","conclusions","The prediction life curve fitted with the MSF model has a good agreement with experiment results at the strain amplitude lower than 2.0% and in the low cycle fatigue range. ⚫ In the high-level strain amplitudes, (MSF) model was applied and both the HT and HIP treated samples exhibit higher error comparing to the low strain levels."],["doi:10.25560/105320","SLM Ti-6Al-4V","HCF regime exponents",4.6,null,null,null,"","","","","","",false,"unit_missing","methods","HCF regime exponents 𝑛 4.6 [131] Average porosity volume fraction 𝑓(𝜑̅) ~1 [86] Burgers vector for Ti (HCP) Δ𝐶𝑇𝐷𝑡ℎ 2.95 × 10−4𝜇𝑚 [1] 4.6.3 Fitting curves and comparison According to the equations and parameters, the fatigue life of MSC/PSC can be predicted."],["doi:10.25560/108765","Ti-6Al-4V","number of load cycles to failure",22000.0,4000.0,40000.0,null,"cycles","room temperature","as-built SLM","","fatigue test","0.05/sec",false,"","results","The stress levels were selected such that a spread of fatigue lives was achieved, in this case varying from about 4,000 cycles to 40,000 cycles."],["doi:10.25560/108765","Ti-6Al-4V","fatigue life",1000000.0,null,null,null,"cycles","","wrought sheet","","","",false,"","discussion","This led to the counter-intuitive result showing the as-built AM Ti64 having a fatigue life similar to the standard wrought sheet."],["doi:10.25560/108765","Ti-6Al-4V","fatigue life",1000000.0,null,null,null,"cycles","","as-built SLM","","","",false,"","discussion","This led to the counter-intuitive result showing the as-built AM Ti64 having a fatigue life similar to the standard wrought sheet."],["doi:10.25560/108765","Ti-6Al-4V","fatigue life",22000.0,4000.0,40000.0,null,"cycles","room temperature","as-built SLM","","fatigue test","0.05/sec",false,"","results","By using a defined notch as the nucleation site for the crack it is likely that the defects and porosity in the as built AM Ti64 play only a limited role in the fatigue life, and failure is determined by the residual stresses and fine microstructure."],["doi:10.25560/96161","Ti-45Al-2B-2Mn-2Nb","crack growth rate",0.0,null,null,null,"","750 to 400 °C","","","","",false,"unit_missing","conclusions","When the temperature is step decreased from 750 to 400 °C it can be seen to cause a retardation in the crack growth rate."],["doi:10.25560/96161","Ti-45Al-2B-2Mn-2Nb","rate of crack growth",6.55,5.5,7.6,null,"","","","","","",false,"unit_missing","results","A large amount of variation can be seen in the rate of crack growth in the central Paris regime of the curve, as is exhibited for the 0.5 mm starter notch, ranging from 5.5 to 7.6."],["doi:10.25560/96161","Ti-45Al-2B-2Mn-2Nb","rate of fatigue crack growth",4.45,null,null,null,"","","","","","",false,"unit_missing","results","The rate of fatigue crack growth for the 0.1 mm starter notch was measured on two specimens, giving values of 2.1 and 6.8."],["doi:10.25560/96161","Ti-45Al-2B-2Mn-2Nb","rate fatigue crack growth",2.5,null,null,null,"","","","","","",false,"unit_missing","results","The rate fatigue crack growth for the 0.25 mm starter notch was measured on one specimen, 2.5."],["doi:10.25560/96161","Ti-45Al-2B-2Mn-2Nb","rate of fatigue crack growth",6.4,null,null,0.9,"","","","","","",false,"unit_missing","results","The rate of fatigue crack growth for a 0.5 mm starter notch was measured in four specimens, measuring 6.4 with standard deviation of 0.9."],["doi:10.25560/96384","Ti-36Nb-2Ta-3Zr-0.3O","fails after ~3 x 107 cycles",30000000.0,null,null,null,"cycles","","IMO.O","","","",false,"","conclusions","Preliminarily high cycle fatigue (HCF) tests on Gum metal on the IMO.O specimen indicate that it fails after ~3 x 107 cycles at 550 MPa (with an R value of 0.1)."],["doi:10.26190/unsworks/22625","Ti-6Al-4V","fatigue life",0.0,null,null,null,"","","1050°C","","","",false,"unit_missing","conclusions","Leuders et al. [47] applied heat treatments below (800°C) and above (1050°C) the β-tansus as well as HIP at 920°C temperature and found in all cases improved fatigue life compared to asbuilt samples."],["doi:10.26190/unsworks/22625","Ti-6Al-4V","fatigue life",0.0,null,null,null,"","","950°C/3–48h","","","",false,"unit_missing","conclusions","The study by Zhang et al. [295] showed that post heat treatment at 950°C for various times ranging from 3 to 48 hrs reduced the LOF type defects and enhanced fatigue life."],["doi:10.26190/unsworks/22625","Ti-6Al-4V","fatigue life",0.0,null,null,null,"","","HIP 920°C","","","",false,"unit_missing","conclusions","Leuders et al. [47] applied heat treatments below (800°C) and above (1050°C) the β-tansus as well as HIP at 920°C temperature and found in all cases improved fatigue life compared to asbuilt samples."],["doi:10.26190/unsworks/22625","Ti-6Al-4V","CB",0.0,null,null,null,"","room temperature","","","fatigue test","",false,"unit_missing","results","Additionally, increasing resistance to fatigue crack growth in the hypotransitional Paris region is observed with increasing heat treatment temperature and α lath thickness as reflected in the decreasing Paris coefficient, CB (Table 5.3)."],["doi:10.26190/unsworks/22625","Ti-6Al-4V","fatigue life",1.0,null,null,null,"","","","","","",false,"unit_missing","conclusions","Comparison HCF study of two different methods of LPBF manufactured samples showed that reducing surface roughness enhanced the fatigue life [290]."],["doi:10.26190/unsworks/22625","Ti-6Al-4V","fatigue performance",0.45,null,null,null,"","","","","","",false,"unit_missing","conclusions","surface machining had about 40-50% of the fatigue performance compared to samples after surface machining [285, 291-293]."],["doi:10.26190/unsworks/22625","Ti-6Al-4V","fatigue life",0.0,null,null,null,"","","800°C","","","",false,"unit_missing","conclusions","Leuders et al. [47] applied heat treatments below (800°C) and above (1050°C) the β-tansus as well as HIP at 920°C temperature and found in all cases improved fatigue life compared to asbuilt samples."],["doi:10.3390/ma12050743","Ti-6Al-4V","crack initiation life",4000.0,null,null,null,"","","","","","",false,"unit_missing","results_discussion","The calculation results show that under fatigue loading σB=450 MPa, the crack initiation life of the unpeened specimen is 2750, while that of 0.1 mmA shot-peening specimen is 4000, and shot peening improves the life of the specimen by 45%."],["doi:10.3390/ma12050743","Ti-6Al-4V","fatigue_life",3750.0,null,null,null,"cycles","","","","","",true,"","table","σB=450 MPa\t2750\t4000\t3750"],["doi:10.3390/ma12050743","Ti-6Al-4V","fatigue_life",4000.0,null,null,null,"cycles","","","","","",true,"","table","σB=450 MPa\t2750\t4000\t3750"],["doi:10.3390/ma12050743","Ti-6Al-4V","fatigue_life",10250.0,null,null,null,"cycles","","","","","",true,"","table","σB=400 MPa\t5250\t12,000\t10,250"],["doi:10.3390/ma12050743","Ti-6Al-4V","fatigue_life",12000.0,null,null,null,"cycles","","","","","",true,"","table","σB=400 MPa\t5250\t12,000\t10,250"],["doi:10.3390/ma12050743","Ti-6Al-4V","fatigue_life",124000.0,null,null,null,"cycles","","","","","",true,"","table","σB=350 MPa\t12,000\t94,000\t124,000"],["doi:10.3390/ma12050743","Ti-6Al-4V","fatigue_life",94000.0,null,null,null,"cycles","","","","","",true,"","table","σB=350 MPa\t12,000\t94,000\t124,000"],["doi:10.3390/ma12050743","Ti-6Al-4V","crack initiation life",2750.0,null,null,null,"","","","","","",false,"unit_missing","results_discussion","The calculation results show that under fatigue loading σB=450 MPa, the crack initiation life of the unpeened specimen is 2750, while that of 0.1 mmA shot-peening specimen is 4000, and shot peening improves the life of the specimen by 45%."],["doi:10.3390/ma12050743","Ti-6Al-4V","crack initiation life",9.3,null,null,null,"","","","","","",false,"unit_missing","conclusions","In this study, the 0.1 mmA shot peening only increases the crack initiation life by 6.8 times, while the 0.2 mmA shot peening increases the crack initiation life by up to 9.3 times."],["doi:10.3390/ma12050743","Ti-6Al-4V","crack initiation life",3750.0,null,null,null,"","","","","","",false,"unit_missing","results_discussion","The crack initiation life of the 0.2 mmA shot-peened specimen is 3750, and shot peening improves the life of the specimen by 36%."],["doi:10.3390/ma15186501","Ti-5Al-2Sn-2Zr-4Mo-4Cr","average fatigue cycle",2867000.0,null,null,null,"cycles","","as-LMD","","","",false,"","results","The average fatigue cycle of as-LMD samples is around 2.867 × 106 cycles while that of the LMD+LSPned samples is 9.22 × 106 cycles."],["doi:10.3390/ma15186501","Ti-5Al-2Sn-2Zr-4Mo-4Cr","average fatigue cycle",9220000.0,null,null,null,"cycles","","LMD+LSPned","","","",false,"","results","The average fatigue cycle of as-LMD samples is around 2.867 × 106 cycles while that of the LMD+LSPned samples is 9.22 × 106 cycles."],["doi:10.3390/ma17174286","Ti-6Al-4V","fatigue life",1000000.0,1000000.0,1000000.0,null,"cycles","room temperature","as-built SLM","","fatigue test","",false,"","methods","In a fatigue test using a BDN with a cell size of 3 mm and a reference load of 175.6 N at the center of a cylinder with a diameter of 6 mm and a length of 40 mm, it was shown that the material would not break even after more than 106 cycles at 12 MPa, which was approximately 4000 times the bite force of the molars in adults []."],["doi:10.3390/ma19010010","92 SW","fatigue limit",1000000.0,null,null,null,"cycles","room temperature","","","high-cycle fatigue test","",false,"","conclusions","In fact, it had the lowest fatigue limit (more than 106 cycles at less than 350 MPa) due to the formation of the ω phase. - Using MoE, e/a, and the d-electron alloy design method, we were able to predict the designed alloy transformation mechanisms and constituent phases, where the 52 SW alloy showed the highest tensile strength and highest fatigue limit (476 MPa)."],["doi:10.3390/ma19102090","Ti-5Al-2Sn-2Zr-4Mo-4Cr","fatigue life",1583145.0,null,null,null,"cycles","","","","","",false,"","conclusions","Then, the best fatigue performance was obtained for the RSP specimen.(4)Factor-separation experiments on RSP + R and RSP + P specimens demonstrate that reducing surface roughness only brings a marginal enhancement in fatigue life, whereas the relaxation of surface CRS leads to a marked 51.4% reduction in fatigue life."],["doi:10.3390/ma19102090","Ti-5Al-2Sn-2Zr-4Mo-4Cr","fatigue life",768653.0,null,null,null,"cycles","","","","","",false,"","discussion","Consequently, the RSP + R specimen experienced a marked 51.4% reduction in fatigue life (from 158.3145 × 104 to 76.8653 × 104 cycles)."],["doi:10.3390/ma19102090","Ti-5Al-2Sn-2Zr-4Mo-4Cr","fatigue life",1626783.0,null,null,null,"cycles","","","","","",false,"","discussion","By eliminating the detrimental surface roughness () while retaining a high subsurface CRS (903.9 MPa) and microhardness (440 HK), the RSP + P specimens yielded a fatigue life of 162.6783 × 104 cycles, which marginally exceeded that of the RSP condition (158.3145 × 104 cycles)."],["doi:10.3390/ma19102090","Ti-5Al-2Sn-2Zr-4Mo-4Cr","fatigue life",2390000.0,null,null,null,"cycles","","","","","",false,"","conclusions","In contrast, the RSP treatment smoothed peening indentations formed by the initial peening, alleviated surface damage, raised surface CRS, and deepened the affected layer.(2)The fatigue life for the 0.35 mmN specimen, under a maximum stress of 750 MPa, was remarkably enhanced by 31.4 times relative to the BM specimen."],["doi:10.3390/ma19102090","Ti-5Al-2Sn-2Zr-4Mo-4Cr","fatigue life",45.9,null,null,null,"fold","","","","","",false,"unit_mismatch","abstract","Thus, a 45.9-fold improvement in fatigue life was achieved relative to the base material (BM) specimen."],["doi:10.3390/ma19102090","Ti-5Al-2Sn-2Zr-4Mo-4Cr","fatigue life",45.9,null,null,null,"fold","","","","","",false,"unit_mismatch","results","The RSP treatment produced the greatest improvement in fatigue life, increasing it by 45.9-fold relative to the BM specimen."],["doi:10.3390/ma19102090","Ti-5Al-2Sn-2Zr-4Mo-4Cr","log10(Nf)",0.0027,null,null,null,"","","","","semi-logarithmic regression analysis","",true,"unit_missing","discussion","The experimental data in the plot (with error bars indicating scatter) exhibit a positive linear correlation between surface CRS and the logarithm of fatigue life (log10(Nf) = −0.16 + 0.00265X, where X represents surface CRS)."],["doi:10.3390/ma19102090","Ti-5Al-2Sn-2Zr-4Mo-4Cr","fatigue life",45.9,null,null,null,"fold","","","","","",false,"unit_mismatch","abstract","At 750 MPa, RSP improves fatigue life by 45.9-fold compared with the BM specimen."],["doi:10.5287/ora-nodv5z2pz","Ti-6Al-4V","scatter in fatigue life",30.0,null,null,null,"%","","","","","",false,"unit_mismatch","results",""],["doi:10.5287/ora-nodv5z2pz","Ti-6Al-4V","proportion of fatigue life due to crack propagation",40.0,null,null,null,"%","room temperature","as-built SLM","","","",false,"unit_mismatch","discussion",""],["doi:10.5287/ora-nodv5z2pz","Ti-6Al-4V","average cycles to failure",27.0,null,null,null,"","","","","","",false,"unit_missing","results",""],["doi:10.5287/ora-nodv5z2pz","Ti-6Al-4V","fatigue life",27.0,null,null,null,"%","","as-built L-PBF","","","",false,"unit_mismatch","conclusions",""],["doi:10.5287/ora-nodv5z2pz","Ti-6Al-4V","proportion of fatigue life due to crack propagation",40.0,null,null,null,"%","room temperature","as-built SLM","","","",false,"unit_mismatch","discussion",""],["doi:10.5287/ora-nodv5z2pz","Ti-6Al-4V","fatigue life",11.0,null,null,null,"%","","as-built L-PBF","","","",false,"unit_mismatch","conclusions",""],["doi:10.5287/ora-nodv5z2pz","Ti-6Al-4V","fatigue life",130.0,null,null,null,"%","","as-built L-PBF","","","",false,"unit_mismatch","conclusions",""],["doi:10.5287/ora-nodv5z2pz","Ti-6Al-4V","fatigue life",11.0,null,null,null,"%","","as-built L-PBF","","","",false,"unit_mismatch","discussion",""],["doi:10.5287/ora-nodv5z2pz","Ti-6Al-4V","cycles to failure",0.0,null,null,null,"","","","","","",false,"unit_missing","conclusions",""],["doi:10.5287/ora-nodv5z2pz","Ti-6Al-4V","fatigue life",11.0,null,null,null,"%","","as-built L-PBF","","","",false,"unit_mismatch","conclusions",""],["doi:10.5287/ora-nodv5z2pz","Ti-6Al-4V","maximum strain vs. number of accumulated fatigue cycles",35000.0,null,null,null,"","","","","","",false,"unit_missing","conclusions",""],["doi:10.5287/ora-nodv5z2pz","Ti-6Al-4V","average cycles to failure",11.0,null,null,null,"","","","","","",false,"unit_missing","results",""],["doi:10.5287/ora-nodv5z2pz","Ti-6Al-4V","average cycles to failure",130.0,null,null,null,"","","","","","",false,"unit_missing","results",""],["doi:10.5287/ora-nodv5z2pz","Ti-6Al-4V","scatter in fatigue life",6.0,null,null,null,"%","","","","","",false,"unit_mismatch","results",""],["doi:10.5287/ora-nodv5z2pz","Ti-6Al-4V","scatter in fatigue life",17.0,null,null,null,"%","","","","","",false,"unit_mismatch","results",""],["doi:10.5287/ora-rywmwyy0x","Weld","fatigue life",50000.0,50000.0,50000.0,null,"cycles","","","bimodal","","",false,"","methods","This weld sample underwent 106 cycles at 790 MPa, followed by fracturing after 5 × 104 cycles at a stress of 840 MPa."],["doi:10.5287/ora-rywmwyy0x","Bimodal","fatigue life",230000.0,230000.0,230000.0,null,"cycles","","","bimodal","","",false,"","methods","This bimodal sample underwent 106 cycles at 570 MPa, followed by fracturing after 2.3 × 105 cycles at a stress of 620 MPa."],["doi:10.5287/ora-rywmwyy0x","Alpha","fatigue life",125000.0,125000.0,125000.0,null,"cycles","","","bimodal","","",false,"","methods","This alpha sample underwent 106 cycles at 515 MPa, followed by fracturing after 1.25 × 105 cycles at a stress of 565 MPa."],["doi:10.5287/ora-rywmwyy0x","Weld","fatigue life",80.0,40.0,280.0,null,"MPa","","","bimodal","","",false,"unit_mismatch","methods","Material Estimate of Mean: MAP [95% HPD range] /MPA Estimate of Standard Deviation: MAP [95% HPD range] /MPA Alpha 580 [470, 690] 60 [30, 190] Bimodal 570 [480, 660] 85 [50, 185] Weld 650 [490, 800] 80 [40, 280]"],["doi:10.5287/ora-rywmwyy0x","Bimodal","fatigue life",85.0,50.0,185.0,null,"MPa","","","bimodal","","",false,"unit_mismatch","methods","Material Estimate of Mean: MAP [95% HPD range] /MPA Estimate of Standard Deviation: MAP [95% HPD range] /MPA Alpha 580 [470, 690] 60 [30, 190] Bimodal 570 [480, 660] 85 [50, 185] Weld 650 [490, 800] 80 [40, 280]"],["doi:10.5287/ora-rywmwyy0x","Alpha","fatigue life",60.0,30.0,190.0,null,"MPa","","","bimodal","","",false,"unit_mismatch","methods","Material Estimate of Mean: MAP [95% HPD range] /MPA Estimate of Standard Deviation: MAP [95% HPD range] /MPA Alpha 580 [470, 690] 60 [30, 190] Bimodal 570 [480, 660] 85 [50, 185] Weld 650 [490, 800] 80 [40, 280]"],["doi:10.5287/ora-rywmwyy0x","F2","cycles",101000.0,101000.0,101000.0,null,"cycles","","","","","",false,"","results","Figure 37: Fractography of weld sample F2 failure, tested to 520 MPa and failing after 1.01 ∗105 cycles."],["doi:10.5287/ora-rywmwyy0x","P1","cycles",112000.0,112000.0,112000.0,null,"cycles","","bimodal","bimodal","","",false,"","results","Figure 36: Fractography of bimodal sample P1 failure, tested to 490 MPa and failing after 1.12 ∗105 cycles."],["doi:10.5445/ir/1000162016","","fatigue life",260.0,null,null,null,"MPa","","","","","",false,"unit_mismatch","abstract",""],["doi:10.5445/ir/1000162016","","fatigue life",230.0,null,null,null,"MPa","","","","","",false,"unit_mismatch","abstract",""],["doi:10.5445/ir/1000162016","","cycles to failure",0.5,null,null,null,"Hz","","","","","",false,"unit_mismatch","abstract",""],["doi:10.5445/ir/1000162016","","cycles to failure",15.0,null,null,null,"MPa","","","","","",false,"unit_mismatch","abstract",""],["doi:10.5445/ir/1000162016","","cycles to failure",50.0,null,null,null,"Hz","","","","","",false,"unit_mismatch","abstract",""],["doi:10.70675/c58a1934zefe1z42edzb47az554934ffb99a","Ti-24Nb","rupture ... après ... cycles",104000.0,74000.0,134000.0,null,"cycles","","CWA300","","","",false,"","conclusions",""],["doi:10.70675/c58a1934zefe1z42edzb47az554934ffb99a","Ti-26Nb","rupture ... après ... cycles",9750.0,5500.0,14000.0,null,"cycles","","CW","","","",false,"","conclusions",""],["doi:10.70675/c58a1934zefe1z42edzb47az554934ffb99a","Ti-24Nb","rupture ... après ... cycles",12600.0,25800.0,19000.0,null,"cycles","","CWA300","","","",false,"","conclusions",""],["doi:10.70675/c58a1934zefe1z42edzb47az554934ffb99a","Ti-26Nb","rupture ... après ... cycles",459500.0,525000.0,394000.0,null,"cycles","","CW","","","",false,"","conclusions",""],["doi:10.70675/c58a1934zefe1z42edzb47az554934ffb99a","NiTi","après 106 cycles la rupture n’est pas encore produite",1000000.0,1000000.0,1000000.0,null,"cycles","","","","","",false,"","conclusions",""],["doi:10.70675/f96a1a24zafc3z45d5z857cz0623494f5fd5","","cycles",125000.0,null,null,null,"","","","","","",false,"unit_missing","conclusions",""],["doi:10.70675/f96a1a24zafc3z45d5z857cz0623494f5fd5","Ti-5Al-5Mo-5V-3Cr","66000 cycles",66000.0,null,null,null,"cycles","","","","fatigue test","",false,"","conclusions",""],["doi:10.70675/f96a1a24zafc3z45d5z857cz0623494f5fd5","","cycles",2400000.0,null,null,null,"","","","","","",false,"unit_missing","conclusions",""],["doi:10.70675/f96a1a24zafc3z45d5z857cz0623494f5fd5","Ti-5Al-5Mo-5V-3Cr","nombre de cycles",84000.0,null,null,null,"cycles","","as-built","","","",false,"","conclusions",""],["doi:10.70675/f96a1a24zafc3z45d5z857cz0623494f5fd5","Ti-5Al-5Mo-5V-3Cr","nombre de cycles",1028000.0,null,null,null,"cycles","","as-built","","","",false,"","conclusions",""],["doi:10.70675/f96a1a24zafc3z45d5z857cz0623494f5fd5","","cycles",242000.0,null,null,null,"","","","","","",false,"unit_missing","conclusions",""],["doi:10.70675/f96a1a24zafc3z45d5z857cz0623494f5fd5","","cycles",92000.0,null,null,null,"","","","","","",false,"unit_missing","conclusions",""],["doi:10.70675/f96a1a24zafc3z45d5z857cz0623494f5fd5","Ti-5Al-5Mo-5V-3Cr","3000 cycles",3000.0,null,null,null,"cycles","","","","fatigue test","",false,"","conclusions",""],["doi:10.70675/f96a1a24zafc3z45d5z857cz0623494f5fd5","","cycles",183000.0,null,null,null,"","","","","","",false,"unit_missing","conclusions",""],["doi:10.70675/f96a1a24zafc3z45d5z857cz0623494f5fd5","","cycles",82000.0,null,null,null,"","","","","","",false,"unit_missing","conclusions",""],["doi:10.70675/f96a1a24zafc3z45d5z857cz0623494f5fd5","Ti-5Al-5Mo-5V-3Cr","cycles",3000.0,null,null,null,"cycles","","as-built","","","",false,"","conclusions",""],["doi:10.70675/f96a1a24zafc3z45d5z857cz0623494f5fd5","Ti-5Al-5Mo-5V-3Cr","cycles",82000.0,null,null,null,"cycles","","as-built","","","",false,"","conclusions",""],["doi:10.70675/f96a1a24zafc3z45d5z857cz0623494f5fd5","Ti-5Al-5Mo-5V-3Cr","nombre de cycles",112000.0,null,null,null,"cycles","","as-built","","","",false,"","conclusions",""],["doi:10.70675/f96a1a24zafc3z45d5z857cz0623494f5fd5","Ti-5Al-5Mo-5V-3Cr","nombre de cycles",616000.0,null,null,null,"cycles","","as-built","","","",false,"","conclusions",""],["doi:10.70675/f96a1a24zafc3z45d5z857cz0623494f5fd5","Ti-5Al-5Mo-5V-3Cr","nombre de cycles",1509000.0,null,null,null,"cycles","","as-built","","","",false,"","conclusions",""],["doi:10.70675/f96a1a24zafc3z45d5z857cz0623494f5fd5","Ti-5Al-5Mo-5V-3Cr","nombre de cycles",85000.0,null,null,null,"cycles","","as-built","","","",false,"","conclusions",""],["doi:10.70675/f96a1a24zafc3z45d5z857cz0623494f5fd5","","rupture en 16500 cycles",16500.0,null,null,null,"cycles","","","","","",false,"","conclusions",""],["doi:10.70675/f96a1a24zafc3z45d5z857cz0623494f5fd5","","tenu 95000 cycles",95000.0,null,null,null,"cycles","","","","","",false,"","conclusions",""],["doi:10.70675/f96a1a24zafc3z45d5z857cz0623494f5fd5","","tenu 95000 cycles",95000.0,null,null,null,"cycles","","","","","",false,"","conclusions",""],["doi:10.70675/f96a1a24zafc3z45d5z857cz0623494f5fd5","","2075000 cycles",2075000.0,null,null,null,"cycles","","","","","",false,"","conclusions",""],["doi:10.70675/f96a1a24zafc3z45d5z857cz0623494f5fd5","","3491000 cycles",3491000.0,null,null,null,"cycles","","","","","",false,"","conclusions",""],["doi:10.70675/f96a1a24zafc3z45d5z857cz0623494f5fd5","","218000 cycles",218000.0,null,null,null,"cycles","","","","","",false,"","conclusions",""],["doi:10.70675/f96a1a24zafc3z45d5z857cz0623494f5fd5","","rupture de l’éprouvette au bout de 95000 cycles",95000.0,null,null,null,"cycles","","","","","",false,"","conclusions",""],["doi:10.70675/f96a1a24zafc3z45d5z857cz0623494f5fd5","","3500 cycles",3500.0,null,null,null,"cycles","","","","","",false,"","conclusions",""],["doi:10.70675/f96a1a24zafc3z45d5z857cz0623494f5fd5","","4000 cycles",4000.0,null,null,null,"cycles","","","","","",false,"","conclusions",""],["doi:10.70675/f96a1a24zafc3z45d5z857cz0623494f5fd5","","74000 cycles",74000.0,null,null,null,"cycles","","","","","",false,"","conclusions",""],["doi:10.70675/f96a1a24zafc3z45d5z857cz0623494f5fd5","","80000 cycles",80000.0,null,null,null,"cycles","","","","","",false,"","conclusions",""],["doi:10.70675/f96a1a24zafc3z45d5z857cz0623494f5fd5","Ti-5Al-5Mo-5V-3Cr","87000 cycles",87000.0,null,null,null,"cycles","","","","fatigue test","",false,"","conclusions",""],["doi:10.70675/f96a1a24zafc3z45d5z857cz0623494f5fd5","Ti-5Al-5Mo-5V-3Cr","77000 cycles",77000.0,null,null,null,"cycles","","","","fatigue test","",false,"","conclusions",""],["doi:10.70675/f96a1a24zafc3z45d5z857cz0623494f5fd5","Ti-5Al-5Mo-5V-3Cr","218000 cycles",218000.0,null,null,null,"cycles","","","","fatigue test","",false,"","conclusions",""],["doi:10.70675/f96a1a24zafc3z45d5z857cz0623494f5fd5","Ti-5Al-5Mo-5V-3Cr","5000 cycles",5000.0,null,null,null,"cycles","","","","fatigue test","",false,"","conclusions",""],["doi:10.70675/f96a1a24zafc3z45d5z857cz0623494f5fd5","Ti-5Al-5Mo-5V-3Cr","70000 cycles",70000.0,null,null,null,"cycles","","","","fatigue test","",false,"","conclusions",""],["doi:10.70675/f96a1a24zafc3z45d5z857cz0623494f5fd5","","cycles",205000.0,null,null,null,"","","","","","",false,"unit_missing","conclusions",""],["doi:10.7273/000006302","Ti-6Al-4V","fatigue life",2700000.0,2700000.0,2700000.0,null,"cycles","","horizontal hatching angle 90°","","","",false,"","abstract",""],["hal:hal-01022987","AISI 316L","number of cycles",283185.0,null,null,null,"cycles","room temperature","LMD","","cyclic fatigue test","",false,"","results",""],["hal:hal-02353616","VT3-1","transition from surface to subsurface crack initiation",100000000.0,null,null,null,"cycles","","extruded","","","",false,"","conclusions",""],["hal:hal-02353616","VT3-1","fatigue life",50000000.0,1000000.0,100000000.0,null,"cycles","room temperature","forged","","ultrasonic torsion","",false,"","results",""],["hal:tel-00466425","Ti-6Al-4V","19000 cycles",19000.0,19000.0,19000.0,null,"cycles","","","","","",false,"","conclusions",""],["hal:tel-05519365","Ti-6Al-4V","Nr",57935.0,null,null,null,"cycles","","","","Henry line","",false,"","conclusions",""],["hal:tel-05519365","Ti-6Al-4V","Nr",142796.0,null,null,null,"cycles","","","","","",false,"","conclusions",""],["hal:tel-05519365","Ti-6Al-4V","Nr",142796.0,null,null,null,"cycles","room temperature","","","tensile test","",false,"","conclusions",""],["hal:tel-05519365","Ti-6Al-4V","Nr",365300.0,null,null,null,"cycles","room temperature","","","bending test","",false,"","conclusions",""],["hal:tel-05519365","Ti-6Al-4V","Nr",365300.0,null,null,null,"cycles","room temperature","","","tensile test","",false,"","conclusions",""],["hal:tel-05519365","Ti-6Al-4V","Nr",299040.0,null,null,null,"cycles","room temperature","","","bending-torsion test","",false,"","conclusions",""],["hal:tel-05519365","Ti-6Al-4V","nombre de cycles",1560784.0,null,null,null,"cycles","","","","","",false,"","conclusions",""],["hal:tel-05519365","Ti-6Al-4V","Nr",46613.0,null,null,null,"cycles","","","","Henry line","",false,"","conclusions",""],["hal:tel-05519365","Ti-6Al-4V","Nr",97714.0,null,null,null,"cycles","","","","Henry line","",false,"","conclusions",""],["hal:tel-05519365","Ti-6Al-4V","Nr",72006.0,null,null,null,"cycles","","","","Henry line","",false,"","conclusions",""],["hal:tel-05519365","Ti-6Al-4V","N",100000.0,100000.0,2000000.0,null,"cycles","","","","tensile test","",false,"","conclusions",""],["hal:tel-05519365","Ti-6Al-4V","Nr",68613.0,null,null,null,"cycles","","","","Henry line","",false,"","conclusions",""],["hal:tel-05519365","Ti-6Al-4V","Nr",81881.0,null,null,null,"cycles","","","","Henry line","",false,"","conclusions",""],["hal:tel-05703609","Ti-6Al-4V","Nfail",426954.0,null,null,null,"cycles","","","","multiaxial fatigue test","",false,"","methods",""],["hal:tel-05703609","Ti-6Al-4V","Nfail",233480.0,null,null,null,"cycles","","","","multiaxial fatigue test","",false,"","methods",""],["hal:tel-05703609","Ti-6Al-4V","number of load cycles",500000.0,null,null,null,"","","","","","",false,"unit_missing","methods",""],["hal:tel-05703609","Ti-6Al-4V","Nfail",233480.0,null,null,null,"cycles","","as-built SLM","","high-frequency vibration-based testing","",false,"","methods",""],["hal:tel-05703609","Ti-6Al-4V","Nfail",426954.0,null,null,null,"cycles","","as-built SLM","","high-frequency vibration-based testing","",false,"","methods",""],["hal:tel-05703609","Ti-6Al-4V","Nf",742548.0,null,null,null,"cycles","","","","fatigue test","",false,"","methods",""],["ia:DTIC_AD0614421","721-Titanium","fatigue life",10000.0,null,null,null,"cycles","room temperature","","","alternating bend test","",false,"","abstract",""],["ia:DTIC_AD0614421","721-Titanium","fatigue life",10000.0,null,null,null,"cycles","room temperature","","","cyclic pressurization","",false,"","abstract",""],["ia:DTIC_AD0633986","Ti-6Al-4V","CYCLES TO FAILURE",127000.0,38000.0,3765000.0,null,"cycles","ambient temperature","coated (2 min)","","rotating beam fatigue test","",false,"","results",""],["ia:DTIC_AD0633986","Ti-6Al-4V","CYCLES TO FAILURE",3765000.0,38000.0,3765000.0,null,"cycles","ambient temperature","coated (3 min)","","rotating beam fatigue test","",false,"","results",""],["ia:DTIC_AD0633986","Ti-6Al-4V","CYCLES TO FAILURE",1266000.0,38000.0,3765000.0,null,"cycles","ambient temperature","coated (4 min)","","rotating beam fatigue test","",false,"","results",""],["ia:DTIC_AD0633986","Ti-6Al-4V","CYCLES TO FAILURE",89000.0,38000.0,3765000.0,null,"cycles","ambient temperature","coated (5 min)","","rotating beam fatigue test","",false,"","results",""],["ia:DTIC_AD0710635","Ti-6V","Longer fatigue life occurs in low-oxygen",0.0,null,null,null,"","","","","","",false,"unit_missing","conclusions",""],["ia:DTIC_AD0759504","Ti-6Al-4V","fatigue life",63.0,null,null,null,"ksi","","","","","",false,"unit_mismatch","results",""],["ia:DTIC_AD0759504","Ti-4V","Fatigue Life",18300.0,null,null,null,"cycles","","1750°F annealed","","","",false,"","methods",""],["ia:DTIC_AD0759504","Ti-4V","Fatigue Life",31600.0,null,null,null,"cycles","","as-HIP","","","",false,"","methods",""],["ia:DTIC_AD0771355","stainless steel","axial fatigue life",0.226,null,null,null,"10^6cycles","","","","","",false,"unit_mismatch","results",""],["ia:DTIC_AD0771355","Ti-6Al-4V","axial fatigue life",0.148,null,null,null,"10^6cycles","","","","","",false,"unit_mismatch","results",""],["ia:DTIC_AD0771355","galvanized steel","axial fatigue life",1.058,null,null,null,"10^6cycles","","","","","",false,"unit_mismatch","results",""],["ia:DTIC_AD0771355","Ti-6Al-4V","axial fatigue life",0.084,null,null,null,"10^6cycles","","","","","",false,"unit_mismatch","results",""],["ia:DTIC_AD0771355","stainless steel","axial fatigue life",0.147,null,null,null,"10^6cycles","","","","","",false,"unit_mismatch","results",""],["ia:DTIC_AD0771355","galvanized steel","axial fatigue life",1.688,null,null,null,"10^6cycles","","","","","",false,"unit_mismatch","results",""],["ia:DTIC_AD0772103","Ti-6Al-4V","1500 and 70,000 cycles",35750.0,1500.0,70000.0,null,"cycles","","","","","",false,"","results_discussion",""],["ia:DTIC_AD0774051","Ti-6Al-4V","Crack Growth Rate Equation for Fatigue Life Prediction Model",0.0001,null,null,null,"in/cycle","room temperature","Weld-Fusion Zone","","fatigue test","",true,"unit_mismatch","other",""],["ia:DTIC_AD0801005","Ti-6Al-4V","No. Cycles Required",804000.0,128000.0,1500000.0,null,"","","","","","",false,"unit_missing","results_discussion",""],["ia:DTIC_AD0801005","Ti-6Al-4V","No. Cycles Required",371000.0,31000.0,431000.0,null,"","","","","","",false,"unit_missing","results_discussion",""],["ia:DTIC_AD0801005","Ti-6Al-4V","No. Cycles Required",35500.0,21000.0,50000.0,null,"","","","","","",false,"unit_missing","results_discussion",""],["ia:DTIC_AD0824373","Ti-6Al-4V","fatigue life",2.0,null,null,null,"","","as-welded","","","",false,
