Repository: akhtar07/tisci-explorer

# TiSci Explorer

A read-only, static explorer for **TiSci**, an autonomous research agent for titanium alloys. TiSci reads the
titanium-alloy literature, builds a knowledge graph and a table of measured values, proposes hypotheses where the
graph has gaps, and tests them with DFT (MACE / VASP) and the ICME-lite multiscale chain.

**Live site:** https://akhtar07.github.io/tisci-explorer/

The site has seven sections:

| Section | What it shows |
|---|---|
| Overview | Corpus → graph → facts → hypotheses → verdicts, with the snapshot's counts |
| Worked example | One full loop for W in α-Ti: graph path, hypothesis, novelty check, DFT test, verdict, follow-up, DAMASK |

File: data/facts/fatigue_strength.json (part 1 of 13)
{"cols":["doc","alloy","property_raw","value","min","max","unc","unit","T","condition","microstructure","method","strain_rate","prediction","flag","section","sentence"],"rows":[["arxiv:2103.13978","V45Ti30Ni25","minimum and maximum loads",440.0,null,null,null,"MPa","room temperature","as-cast and hot rolled","","cyclic test","10-3 s-1",false,"","other",""],["book:978_3_540_73036_1","Ti-5.8Al-4Sn-3.5Zr-0.7Nb-0.5Mo-0.35Si","HCF strength",650.0,null,null,null,"MPa","600 °C","intermediate annealing 2 h at 830°C","bimodal","","",false,"","Bi-Modal Microstructures",""],["book:978_3_540_73036_1","Ti-6Al-2Sn-4Zr-6Mo","HCF strength at R = −1",500.0,null,null,null,"MPa","","β annealed","","","",false,"","Optimization of Properties of Ti-5553",""],["book:978_3_540_73036_1","CP-Ti Grade 2","high cycle fatigue strength",196.0,null,null,null,"MPa","","","","","",false,"","Microstructure, Composition, and Properties",""],["book:978_3_540_73036_1","Ti-6Al-4V","HCF strength",650.0,null,null,null,"MPa","","fully equiaxed","equiaxed α","","",false,"","Fully Equiaxed Microstructures",""],["book:978_3_540_73036_1","TNTZ (Ti-29Nb-13Ta-4.6Zr)","fatigue strength",0.0,null,null,null,"","room temperature","aged 72 h at 400°C","","S-N curve","",false,"unit_missing","Sports Related Applications",""],["book:978_3_540_73036_1","TNTZ (Ti-29Nb-13Ta-4.6Zr)","fatigue strength",0.0,null,null,null,"","room temperature","aged 72 h at 325°C","","S-N curve","",false,"unit_missing","Sports Related Applications",""],["book:978_3_540_73036_1","TNTZ (Ti-29Nb-13Ta-4.6Zr)","fatigue strength",0.0,null,null,null,"","room temperature","aged 72 h at 300°C","","S-N curve","",false,"unit_missing","Sports Related Applications",""],["book:978_3_540_73036_1","TNTZ (Ti-29Nb-13Ta-4.6Zr)","fatigue strength",0.0,null,null,null,"","room temperature","unaged","","S-N curve","",false,"unit_missing","Sports Related Applications",""],["book:978_3_540_73036_1","Ti-5.8Al-4Sn-3.5Zr-0.7Nb-0.5Mo-0.35Si","HCF strength",650.0,null,null,null,"MPa","600 °C","fully lamellar","lamellar","","",false,"","Bi-Modal Microstructures",""],["book:978_3_540_73036_1","Ti-6Al-4V","HCF strength",500.0,null,null,null,"MPa","","aged (1h 800°C/WQ, 24h 500°C)","","","",false,"","Fully Equiaxed Microstructures",""],["book:978_3_540_73036_1","Ti-6Al-4V","HCF strength",350.0,null,null,null,"MPa","","stress relieved (1h 650°C)","","","",false,"","Fully Equiaxed Microstructures",""],["book:978_3_540_73036_1","Ti-6Al-4V","HCF strength",530.0,480.0,580.0,null,"MPa","","","","","",false,"","Fully Equiaxed Microstructures",""],["book:978_3_540_73036_1","Ti-6Al-4V","HCF strength",530.0,480.0,580.0,null,"MPa","","","","","",false,"","Fully Equiaxed Microstructures",""],["book:978_3_540_73036_1","Ti-6Al-2Sn-4Zr-2Mo","LCF strength",500.0,500.0,550.0,null,"MPa","450 °C","final heat treatment: 8 h at 595°C","bimodal","","",false,"","6.2 Microstructure and Mechanical Properties",""],["book:978_3_540_73036_1","Ti-6Al-2Sn-4Zr-6Mo","fretting fatigue tests",250.0,null,null,null,"MPa","","aged at 400°C","","","",false,"","Sports Related Applications",""],["book:978_3_540_73036_1","Ti-6Al-2Sn-4Zr-6Mo","fretting fatigue tests",200.0,null,null,null,"MPa","","unaged","","","",false,"","Sports Related Applications",""],["book:978_3_540_73036_1","Ti-6Al-2Sn-4Zr-6Mo","HCF strength",325.0,null,null,null,"MPa","","unaged","","","",false,"","Sports Related Applications",""],["book:978_3_540_73036_1","Ti-6Al-2Sn-4Zr-6Mo","HCF strength (R = 0.1)",600.0,null,null,null,"MPa","","aged at 300°C or 325°C","","","",false,"","Sports Related Applications",""],["book:978_3_540_73036_1","Ti-6Al-2Sn-4Zr-6Mo","HCF strength (R = 0.1)",700.0,null,null,null,"MPa","","aged at 400°C","","","",false,"","Sports Related Applications",""],["book:978_3_540_73036_1","Ti-6Al-2Sn-4Zr-2Mo","LCF strength",500.0,500.0,550.0,null,"MPa","450 °C","final heat treatment: 8 h at 595°C","bimodal","","",false,"","6.2 Microstructure and Mechanical Properties",""],["book:978_3_540_73036_1","Ti-6Al-2Sn-4Zr-6Mo","HCF strength",500.0,null,null,null,"MPa","","8h 593°C","","","",false,"","Fracture Toughness",""],["book:978_3_540_73036_1","Ti-6Al-2Sn-4Zr-6Mo","HCF strength",450.0,null,null,null,"MPa","","8h 500°C + 24h 725°C","","","",false,"","Fracture Toughness",""],["book:978_3_540_73036_1","Ti-6Al-2Sn-4Zr-6Mo","HCF strength",400.0,null,null,null,"MPa","","stress relieved","","","",false,"","10.5 Biomedical Applications",""],["book:978_3_540_73036_1","Ti-3Al-8V-6Cr-4Mo-4Zr","HCF strength",0.55,null,null,null,"","","","","","",false,"unit_missing","Fracture Toughness",""],["book:978_3_540_73036_1","Ti-3Al-8V-6Cr-4Mo-4Zr","HCF strength",0.45,null,null,null,"","","","","","",false,"unit_missing","Fracture Toughness",""],["book:978_3_540_73036_1","β-CEZ","HCF strength",675.0,650.0,700.0,null,"MPa","","β annealed","","","",false,"","Effect of Beta Grain Size",""],["book:978_3_540_73036_1","Ti-6Al-2Sn-4Zr-6Mo","HCF strength",280.0,null,null,null,"MPa","","","","","",false,"","10.5 Biomedical Applications",""],["book:978_3_540_73036_1","Ti-6Al-2Sn-4Zr-6Mo","107 cycles fatigue strength",500.0,500.0,500.0,null,"MPa","room temperature","","","","75 Hz",false,"","7.4.1 Effect of Yield Stress Level on Properties of Ti-6246",""],["book:978_3_540_73036_1","Ti-6Al-2Sn-4Zr-6Mo","HCF strength",500.0,500.0,500.0,null,"MPa","room temperature","","","","75 Hz",false,"","7.4.1 Effect of Yield Stress Level on Properties of Ti-6246",""],["book:978_3_540_73036_1","Ti-6Al-2Sn-4Zr-6Mo","HCF strength",1200.0,1200.0,null,null,"MPa","","bimodal","bimodal","","",false,"","7.4.1 Effect of Yield Stress Level on Properties of Ti-6246",""],["book:978_3_540_73036_1","Ti-6Al-2Sn-4Zr-6Mo","HCF strength at R = −1",575.0,null,null,null,"MPa","","bi-modal","bimodal","","",false,"","Optimization of Properties of Ti-5553",""],["book:978_3_540_73036_1","Ti-15Mo-3Nb-3Al-0.2Si","10^7 cycles HCF strength (R = 0.1)",0.0,null,null,null,"","","hot formed, aged 8h 600°C","","","",false,"unit_missing","Optimization of Properties of Ti-5553",""],["book:toaz_info_1998_materials_properties_handbook_titanium_alloys_pr_ecac4a77a8df205e","","fatigue",600.0,null,null,null,"MPa","400 ºC","","","low-cycle fatigue test","",false,"","Fabrication",""],["book:toaz_info_1998_materials_properties_handbook_titanium_alloys_pr_ecac4a77a8df205e","Ti-6Al-4V","fatigue strength",22.0,22.0,22.0,null,"MPa","","","","rotating cantilever beam notched test","",false,"out_of_range","Cast and P/M Fatigue",""],["book:toaz_info_1998_materials_properties_handbook_titanium_alloys_pr_ecac4a77a8df205e","","notched fatigue limit",1100.0,null,null,null,"MPa","","SHT","","","",false,"","Thermomechanical Surface Treatment \\",""],["book:toaz_info_1998_materials_properties_handbook_titanium_alloys_pr_ecac4a77a8df205e","","fatigue limit",50.0,null,null,null,"MPa","350 °C","","","","",false,"","Thermomechanical Surface Treatment \\",""],["book:toaz_info_1998_materials_properties_handbook_titanium_alloys_pr_ecac4a77a8df205e","","R = 0.1",0.1,null,null,null,"","","","","fatigue test","30 Hz",false,"unit_missing","H igh-Temperature Strength",""],["book:toaz_info_1998_materials_properties_handbook_titanium_alloys_pr_ecac4a77a8df205e","","Double MPa",810.0,771.0,851.0,null,"MPa","room temperature","","","","",false,"","UNS: Unassigned",""],["book:toaz_info_1998_materials_properties_handbook_titanium_alloys_pr_ecac4a77a8df205e","Ti-6Al-4V","maximum fatigue stress",690.0,null,null,null,"MPa","","carbon implanted","","","",false,"","Physical Vapor Deposition",""],["book:toaz_info_1998_materials_properties_handbook_titanium_alloys_pr_ecac4a77a8df205e","","normal stress",690.0,null,null,null,"MPa","","","","","",false,"","Physical Vapor Deposition",""],["book:toaz_info_1998_materials_properties_handbook_titanium_alloys_pr_ecac4a77a8df205e","","baseline fatigue (no fretting) data",20.7,null,null,null,"MPa","","","","","",false,"out_of_range","Physical Vapor Deposition",""],["book:toaz_info_1998_materials_properties_handbook_titanium_alloys_pr_ecac4a77a8df205e","","fatigue run-out stress to tensile strength ratios",0.55,0.5,0.6,null,"","","","","","",false,"unit_missing","Other Forms of Corrosion",""],["book:toaz_info_1998_materials_properties_handbook_titanium_alloys_pr_ecac4a77a8df205e","","K1 = 3",3.0,null,null,null,"","","","","fatigue test","30 Hz",false,"unit_missing","H igh-Temperature Strength",""],["book:toaz_info_1998_materials_properties_handbook_titanium_alloys_pr_ecac4a77a8df205e","Ti-5Al-2.5Fe","fatigue strength",0.0,null,null,null,"","","","","","",false,"unit_missing","1 Ti-5Al-2.5Fe",""],["book:toaz_info_1998_materials_properties_handbook_titanium_alloys_pr_ecac4a77a8df205e","Ti-6Al-4V","fatigue performance",0.0,null,null,null,"","","water quenched from above beta transus","","","",false,"unit_missing","Heat Treatrnent",""],["book:toaz_info_1998_materials_properties_handbook_titanium_alloys_pr_ecac4a77a8df205e","Transage 175","4 x 105 cycle runout stress",830.0,null,null,null,"MPa","room temperature","wrought","","load-controlled axial fatigue","",false,"","Mechanical Properties of Bar",""],["book:toaz_info_1998_materials_properties_handbook_titanium_alloys_pr_ecac4a77a8df205e","Transage 175","4 x 105 cycle runout stress",830.0,null,null,null,"MPa","425 ºC","wrought","","load-controlled axial fatigue","",false,"","Mechanical Properties of Bar",""],["book:toaz_info_1998_materials_properties_handbook_titanium_alloys_pr_ecac4a77a8df205e","Ti-6Al-2Sn-4Zr-2Mo","Notch tensile strength in: Saltwater (sustained load)",744.0,null,null,null,"MPa","room temperature","","","tensile test","",false,"","Physical Properties",""],["book:toaz_info_1998_materials_properties_handbook_titanium_alloys_pr_ecac4a77a8df205e","Ti-6Al-2Sn-4Zr-2Mo","Notch tensile strength in: Saltwater (sustained load)",696.0,null,null,null,"MPa","room temperature","","","tensile test","",false,"","Physical Properties",""],["book:toaz_info_1998_materials_properties_handbook_titanium_alloys_pr_ecac4a77a8df205e","Ti-6Al-4V","fatigue strength",0.0,null,null,null,"","","","Widmanstätten or colony α + β","","",false,"unit_missing","Typical Strengths [1]",""],["book:toaz_info_1998_materials_properties_handbook_titanium_alloys_pr_ecac4a77a8df205e","","fatigue limit",900.0,null,null,null,"MPa","20 ºC","","equiaxed","high-cycle fatigue test","",false,"","Fabrication",""],["book:toaz_info_1998_materials_properties_handbook_titanium_alloys_pr_ecac4a77a8df205e","Ti-6Al-4V","fatigue strength",0.0,null,null,null,"","","","coarser, equiaxed","","",false,"unit_missing","Typical Strengths [1]",""],["book:toaz_info_1998_materials_properties_handbook_titanium_alloys_pr_ecac4a77a8df205e","Ti-6Al-4V","HCF strength",0.0,null,null,null,"","","a-13 annealing","equiaxed α","","",false,"unit_missing","Effect of Processing",""],["book:toaz_info_1998_materials_properties_handbook_titanium_alloys_pr_ecac4a77a8df205e","Ti-6Al-4V","fatigue strength",0.0,null,null,null,"","","annealing above β transus","","","",false,"unit_missing","Effect of Processing",""],["book:toaz_info_1998_materials_properties_handbook_titanium_alloys_pr_ecac4a77a8df205e","Ti-6Al-4V","fatigue strength",22.0,22.0,22.0,null,"MPa","low-humidity air","","","","",false,"out_of_range","Cast and P/M Fatigue",""],["book:toaz_info_1998_materials_properties_handbook_titanium_alloys_pr_ecac4a77a8df205e","Ti-6Al-4V","HCF strength",0.0,null,null,null,"","room temperature","solution-treated and aged (STA)","","rotating-beam fatigue test","50 Hz",false,"unit_missing","Effect of Processing",""],["book:toaz_info_1998_materials_properties_handbook_titanium_alloys_pr_ecac4a77a8df205e","Ti-6Al-4V","HCF strength",290.0,null,null,null,"MPa","","water quenched from 800°C without further aging","martensitic α'","","",false,"","Effect of Processing",""],["book:toaz_info_1998_materials_properties_handbook_titanium_alloys_pr_ecac4a77a8df205e","","fatigue",700.0,null,null,null,"MPa","20 ºC","","","low-cycle fatigue test","",false,"","Fabrication",""],["doi:10.1002/adhm.202503154","Ti-6Al-4V","fatigue resistance",0.0,null,null,null,"MPa","","as-built SLM","","","",false,"out_of_range","results_discussion","In contrast, the optimal VED range (75–150 J mm− 3) results in minimal porosity, translating to superior tensile strength and fatigue resistance."],["doi:10.1007/s12540-022-01226-4","Ti-12Mo","stress drop magnitude",20.0,4.0,36.0,null,"MPa","","","","tensile test","0.01 mm/s",true,"out_of_range","results_discussion",""],["doi:10.1016/j.bioactmat.2018.01.004","Ti-3Cu","fatigue strength",450.0,null,null,null,"MPa","","","","","",false,"","results","From the S-N curve (not shown here), it was determined that the fatigue strengths at cycles of 106 and 107 were 460 MPa and 450 MPa, respectively."],["doi:10.1016/j.bioactmat.2018.01.004","Ti-3Cu","fatigue strength",460.0,null,null,null,"MPa","","","","","",false,"","results","From the S-N curve (not shown here), it was determined that the fatigue strengths at cycles of 106 and 107 were 460 MPa and 450 MPa, respectively."],["doi:10.1016/j.bioactmat.2018.01.004","Ti-3Cu","fatigue strength",450.0,450.0,450.0,null,"MPa","room temperature","T6-16","","fatigue test","",false,"","discussion","In addition, Ti-3Cu (T6-16) also exhibits very good fatigue strength, as high as 450 MPa at 107 recycles under the premise of R = −1."],["doi:10.1038/s41598-025-30495-3","Aluminium MMC","fatigue strength",250.0,200.0,300.0,null,"MPa","","","","","",false,"","methods","Aluminium MMC has the lowest density (~2.8 g/cm³), which significantly reduces weight but compromises stiffness and fatigue performance due to its relatively low modulus (~110 GPa) and fatigue strength (~200–300 MPa)."],["doi:10.1038/s41598-026-50504-3","Ti-6Al-4V","fatigue limit",0.0,null,null,null,"","","","","numerical simulation","",true,"unit_missing","results","(9) Using the computed Kt, the Kf can be determined through Eqs. (6) and (7), allowing the fatigue limit of the FOD specimen to be estimated based on the σ-1 value of Ti-6Al-4V at 3×10⁷ cycles."],["doi:10.1038/s41598-026-50504-3","Ti-6Al-4V","experimental fatigue limit",0.0,null,null,null,"","","","","tensile test","",false,"unit_missing","results","To assess the accuracy of σB_Predicted, first-order vibration fatigue tests were conducted, and the experimental fatigue limit σB_Test for each sample was determined using Eq. (1)."],["doi:10.1038/s41598-026-50504-3","Ti-6Al-4V","predicted fatigue strength",0.0,null,null,null,"","","","","CPFEM prediction","",true,"unit_missing","results","Using these results, the predicted fatigue strength σB_Predicted was calculated according to Eq. (4), with σ-1 set at 350 MPa."],["doi:10.1038/s41598-026-50504-3","Ti-6Al-4V","fatigue limit",350.0,null,null,null,"MPa","","","","numerical simulation","",true,"","results","Meanwhile, the stress parameters σAꞌ_Simu, σA_Simu, and σB_Simu were obtained via numerical simulations, and the material’s fatigue limit σ-1 was taken as 350 MPa for Ti-6Al-4V."],["doi:10.18154/rwth-2024-09537","Ti-6Al-4V","Maximalspannung",700.0,500.0,900.0,null,"MPa","","","","","",false,"","abstract",""],["doi:10.26190/unsworks/22625","CP-Ti Grade 2","torsional fatigue strength",0.0,null,null,null,"","","as-built LPBF","","","",false,"unit_missing","conclusions","Santos et al. [34] reported improved the density of CP-Ti samples fabricated by LPBF from ~92% to 98% by adjusting the laser power and hatch spacing, and that increased density led to higher torsional fatigue strength."],["doi:10.3390/ma13245726","Ti-6Al-4V","Eqv. Stress on the Edge of the Notch σEQV",955.0,null,null,null,"MPa","","","","numerical fatigue analysis","",true,"","table","Eqv. Stress on the Edge of the Notch σEQV=955 MPa\t117\t405\t1.89·103\t17·103\t875·103\t259·106"],["doi:10.3390/ma13245726","Ti-6Al-4V","Max. Value of Eqv. Stress",6390.0,null,null,null,"MPa","","","","numerical fatigue analysis","",true,"out_of_range","table","Max. Value of Eqv. Stress σEQV=1194 MPa\t11\t28\t76\t243\t987\t6.39·103"],["doi:10.3390/ma15030861","","Δσ",200.0,null,null,null,"MPa","room temperature","","","","",false,"","results_discussion","Additionally, since many Ti-based superelastic alloys performed Δσ less than 200 MPa [,], suppressing Δσ to less than 200 MPa for revealing superelasticity is required; hence, Al addition up to 10 mol%, which possessed Δσ of 180 MPa, is a crucial prerequisite."],["doi:10.3390/ma15030861","","Δσ",180.0,null,null,null,"MPa","room temperature","","","","",false,"","results_discussion","Additionally, since many Ti-based superelastic alloys performed Δσ less than 200 MPa [,], suppressing Δσ to less than 200 MPa for revealing superelasticity is required; hence, Al addition up to 10 mol%, which possessed Δσ of 180 MPa, is a crucial prerequisite."],["doi:10.3390/ma15030861","Ti-Mo-Al","Δσ",180.0,null,null,null,"MPa","room temperature","","","","",false,"","conclusions","In summary, size, amount, and ρN of the ωath phase were reduced to such an extent that the Δσ in Ti-Mo-Al alloys was as low as 180 MPa by increasing Al to 10 mol%, which was beyond already studied samples and has not been explored."],["doi:10.3390/ma17174286","Ti-6Al-4V","fatigue strength",12.0,12.0,12.0,null,"MPa","room temperature","as-built SLM","","fatigue test","",false,"out_of_range","methods","In a fatigue test using a BDN with a cell size of 3 mm and a reference load of 175.6 N at the center of a cylinder with a diameter of 6 mm and a length of 40 mm, it was shown that the material would not break even after more than 106 cycles at 12 MPa, which was approximately 4000 times the bite force of the molars in adults []."],["doi:10.3390/ma19010010","Ti-5Mo-2Fe","fatigue strength",0.0,null,null,null,"","","solution heat treated at 850 °C for 1 h, furnace-cooled","","","",false,"unit_missing","abstract","Among the investigated alloys, the Ti-5Mo-2Fe alloy exhibits the best overall combination of high tensile strength, elongation to failure, and high fatigue strength."],["doi:10.3390/ma19010010","52 SW","fatigue limit",476.0,null,null,null,"MPa","room temperature","","","high-cycle fatigue test","",true,"","conclusions","Analytical results of the high-cycle fatigue properties showed that 52 SW had the highest fatigue limit."],["doi:10.3390/ma19010010","92 SW","fatigue limit",350.0,null,null,null,"MPa","room temperature","","","high-cycle fatigue test","",false,"","conclusions","In fact, it had the lowest fatigue limit (more than 106 cycles at less than 350 MPa) due to the formation of the ω phase. - Using MoE, e/a, and the d-electron alloy design method, we were able to predict the designed alloy transformation mechanisms and constituent phases, where the 52 SW alloy showed the highest tensile strength and highest fatigue limit (476 MPa)."],["doi:10.3390/ma19102090","Ti-5Al-2Sn-2Zr-4Mo-4Cr","fatigue limit",590.0,null,null,null,"MPa","","","","","",false,"","results","The BM specimen yielded a fatigue limit of approximately 590 MPa (at 107 cycles)."],["doi:10.3390/ma19102090","Ti-5Al-2Sn-2Zr-4Mo-4Cr","fatigue limit",700.0,null,null,null,"MPa","","","","","",false,"","results","The 0.35 mmN specimen exhibited an 18.6% improvement in fatigue limit from 590 MPa (BM condition) to 700 MPa."],["doi:10.3390/ma19102090","Ti-5Al-2Sn-2Zr-4Mo-4Cr","fatigue limit",710.0,null,null,null,"MPa","","","","","",false,"","conclusions","Meanwhile, the fatigue limit (at 107 cycles) improved from 590 MPa for the BM specimen to 700 and 710 MPa for the 0.35 mmN and RSP specimens, respectively."],["doi:10.3390/ma19102090","Ti-5Al-2Sn-2Zr-4Mo-4Cr","fatigue limit",710.0,null,null,null,"MPa","","","","","",false,"","results","In contrast, the RSP treatment yielded further gains, achieving a fatigue limit of 710 MPa, which corresponds to increases of 20.3% over the BM specimen and 1.4% over the 0.35 mmN specimen."],["doi:10.3390/ma6083641","","fatigue endurance limit",500.0,500.0,500.0,null,"MPa","","","","","",false,"","table","fatigue endurance limit\tup to 500 MPa"],["doi:10.52571/ptq.v17.n35.2020.37_skvortsov_pgs_425_436.pdf","Ti-6Al-4V","fatigue limit",20.0,null,null,null,"%","","","","","",false,"unit_mismatch","abstract","The presence of residual compressive stresses in the outer layers of the products increases their fatigue limit by ≈20%."],["doi:10.5287/ora-nodv5z2pz","Ti-6Al-4V","normalized fatigue strength",0.2,null,null,null,"","","","","","",false,"unit_missing","discussion",""],["doi:10.5287/ora-nodv5z2pz","Ti-6Al-4V","surface initiated fracture process",600.0,null,null,null,"MPa","room temperature","as-built SLM","","fatigue test","",false,"","discussion",""],["doi:10.5287/ora-nodv5z2pz","Ti-6Al-4V","fatigue strength Σf",0.0,null,null,null,"","","","","","",true,"unit_missing","results",""],["doi:10.5287/ora-nodv5z2pz","Ti-6Al-4V","engineering stresses",1060.0,null,null,null,"MPa","","","","","",false,"","discussion",""],["doi:10.5287/ora-nodv5z2pz","Ti-6Al-4V","maximum applied stress normalized with the yield strength",0.6,null,null,null,"","","","","","",false,"unit_missing","results",""],["doi:10.5287/ora-nodv5z2pz","Ti-6Al-4V","engineering stresses",440.0,null,null,null,"MPa","","","","","",false,"","discussion",""],["doi:10.5287/ora-nodv5z2pz","Ti-6Al-4V","normalized fatigue strength",0.3,null,null,null,"","","","","","",false,"unit_missing","discussion",""],["doi:10.5287/ora-nodv5z2pz","Ti-6Al-4V","Maximum applied stress",0.0,null,null,null,"","","","","","",false,"unit_missing","conclusions",""],["doi:10.5287/ora-rywmwyy0x","alpha","elbow at",525.0,null,null,null,"MPa","","","","PSN multiple stress protocol","",false,"","results","For alpha specimens, this elbow is approximately found at 525 MPa."],["doi:10.5287/ora-rywmwyy0x","Bimodal","Mean",520.0,440.0,600.0,null,"MPa","","","","","",false,"","results","Material 105 Cycles 106 Cycles 107 Cycles Mean Standard Deviation Mean Standard Deviation Mean Standard Deviation Alpha 520 [480, 560] 50 [30, 90] 500 [450, 550] 65 [40, 115] 485 [430, 540] 70 [45, 130] Bimodal 500 [420, 580] 115 [75, 205] 500 [420, 580] 115 [80, 200] 520 [440, 600] 115 [75, 195] Weld 680 [610,750] 90 [60, 160] 665 [605, 725] 90 [60, 150] 660 [595,730] 95 [60, 165]"],["doi:10.5287/ora-rywmwyy0x","Bimodal","Mean",500.0,420.0,580.0,null,"MPa","","","","","",false,"","results","Material 105 Cycles 106 Cycles 107 Cycles Mean Standard Deviation Mean Standard Deviation Mean Standard Deviation Alpha 520 [480, 560] 50 [30, 90] 500 [450, 550] 65 [40, 115] 485 [430, 540] 70 [45, 130] Bimodal 500 [420, 580] 115 [75, 205] 500 [420, 580] 115 [80, 200] 520 [440, 600] 115 [75, 195] Weld 680 [610,750] 90 [60, 160] 665 [605, 725] 90 [60, 150] 660 [595,730] 95 [60, 165]"],["doi:10.5287/ora-rywmwyy0x","Alpha","Mean",500.0,450.0,550.0,null,"MPa","","","","","",false,"","results","Material 105 Cycles 106 Cycles 107 Cycles Mean Standard Deviation Mean Standard Deviation Mean Standard Deviation Alpha 520 [480, 560] 50 [30, 90] 500 [450, 550] 65 [40, 115] 485 [430, 540] 70 [45, 130] Bimodal 500 [420, 580] 115 [75, 205] 500 [420, 580] 115 [80, 200] 520 [440, 600] 115 [75, 195] Weld 680 [610,750] 90 [60, 160] 665 [605, 725] 90 [60, 150] 660 [595,730] 95 [60, 165]"],["doi:10.5287/ora-rywmwyy0x","Weld","Mean",665.0,605.0,725.0,null,"MPa","","","","","",false,"","results","Material 105 Cycles 106 Cycles 107 Cycles Mean Standard Deviation Mean Standard Deviation Mean Standard Deviation Alpha 520 [480, 560] 50 [30, 90] 500 [450, 550] 65 [40, 115] 485 [430, 540] 70 [45, 130] Bimodal 500 [420, 580] 115 [75, 205] 500 [420, 580] 115 [80, 200] 520 [440, 600] 115 [75, 195] Weld 680 [610,750] 90 [60, 160] 665 [605, 725] 90 [60, 150] 660 [595,730] 95 [60, 165]"],["doi:10.5287/ora-rywmwyy0x","Alpha","Mean",485.0,430.0,540.0,null,"MPa","","","","","",false,"","results","Material 105 Cycles 106 Cycles 107 Cycles Mean Standard Deviation Mean Standard Deviation Mean Standard Deviation Alpha 520 [480, 560] 50 [30, 90] 500 [450, 550] 65 [40, 115] 485 [430, 540] 70 [45, 130] Bimodal 500 [420, 580] 115 [75, 205] 500 [420, 580] 115 [80, 200] 520 [440, 600] 115 [75, 195] Weld 680 [610,750] 90 [60, 160] 665 [605, 725] 90 [60, 150] 660 [595,730] 95 [60, 165]"],["doi:10.5287/ora-rywmwyy0x","Alpha","fatigue strength",565.0,565.0,565.0,null,"MPa","","","bimodal","","",false,"","methods","This alpha sample underwent 106 cycles at 515 MPa, followed by fracturing after 1.25 × 105 cycles at a stress of 565 MPa."],["doi:10.5287/ora-rywmwyy0x","Weld","Mean",660.0,595.0,730.0,null,"MPa","","","","","",false,"","results","Material 105 Cycles 106 Cycles 107 Cycles Mean Standard Deviation Mean Standard Deviation Mean Standard Deviation Alpha 520 [480, 560] 50 [30, 90] 500 [450, 550] 65 [40, 115] 485 [430, 540] 70 [45, 130] Bimodal 500 [420, 580] 115 [75, 205] 500 [420, 580] 115 [80, 200] 520 [440, 600] 115 [75, 195] Weld 680 [610,750] 90 [60, 160] 665 [605, 725] 90 [60, 150] 660 [595,730] 95 [60, 165]"],["doi:10.5287/ora-rywmwyy0x","Ti-6Al-4V","stress",500.0,440.0,560.0,60.0,"MPa","","","","","",false,"","results","The results show a typical SN response, with a sharp “elbow” between 105 and 106 cycles at approximately 500MPa ± 60 MPa representing in the context of this study the transition between LCF and HCF."],["doi:10.5287/ora-rywmwyy0x","Ti-6Al-4V","fatigue strength at 106 cycles",500.0,null,null,50.0,"MPa","","","","","",false,"","results","This result confirms the earlier findings in Foil 3&4: the parent material has a fatigue strength at 106 cycles of approximately 500 MPa with a spread of approximately 50 MPa in the alpha and 100 MPa in the bimodal material."],["doi:10.5287/ora-rywmwyy0x","Ti-6Al-4V","20 MPa",20.0,null,null,null,"MPa","","","","","",false,"out_of_range","discussion","50 samples were tested with a step test regime at runout values of 9 – 13 𝑙𝑜𝑔 (𝑐𝑦𝑐𝑙𝑒𝑠) in steps of 1 𝑙𝑜𝑔 (𝑐𝑦𝑐𝑙𝑒) with a step size of 20 MPa and a starting stress of 0 MPa."],["doi:10.5287/ora-rywmwyy0x","Alpha","fatigue strength",580.0,470.0,690.0,null,"MPa","","","bimodal","","",false,"","methods","Material Estimate of Mean: MAP [95% HPD range] /MPA Estimate of Standard Deviation: MAP [95% HPD range] /MPA Alpha 580 [470, 690] 60 [30, 190] Bimodal 570 [480, 660] 85 [50, 185] Weld 650 [490, 800] 80 [40, 280]"],["doi:10.5287/ora-rywmwyy0x","Ti-6Al-4V","fatigue strength at 106 cycles",500.0,null,null,100.0,"MPa","","","bimodal","","",false,"","results","This result confirms the earlier findings in Foil 3&4: the parent material has a fatigue strength at 106 cycles of approximately 500 MPa with a spread of approximately 50 MPa in the alpha and 100 MPa in the bimodal material."],["doi:10.5287/ora-rywmwyy0x","Ti-6Al-4V","elevated fatigue strength",125.0,100.0,150.0,100.0,"MPa","","","","","",false,"","results","More crucially, the weld material has an elevated fatigue strength across all lives of approximately 100-150 MPa above parent material, with a spread of approximately 100 MPa."],["doi:10.5287/ora-rywmwyy0x","Ti-6Al-4V","212 MPa",212.0,null,null,null,"MPa","","","","","",false,"","discussion","212 MPa."],["doi:10.5287/ora-rywmwyy0x","Ti-6Al-4V","150 MPa higher than parent material",150.0,null,null,null,"MPa","","","","","",false,"","conclusions","It has been shown that the weld material has an elevated fatigue strength approximately 150 MPa higher than parent material, with similar spread across the cycle ranges of 105 – 107 cycles."],["doi:10.5287/ora-rywmwyy0x","Bimodal","fatigue strength",570.0,480.0,660.0,null,"MPa","","","bimodal","","",false,"","methods","Material Estimate of Mean: MAP [95% HPD range] /MPA Estimate of Standard Deviation: MAP [95% HPD range] /MPA Alpha 580 [470, 690] 60 [30, 190] Bimodal 570 [480, 660] 85 [50, 185] Weld 650 [490, 800] 80 [40, 280]"],["doi:10.5287/ora-rywmwyy0x","Weld","fatigue strength",650.0,490.0,800.0,null,"MPa","","","bimodal","","",false,"","methods","Material Estimate of Mean: MAP [95% HPD range] /MPA Estimate of Standard Deviation: MAP [95% HPD range] /MPA Alpha 580 [470, 690] 60 [30, 190] Bimodal 570 [480, 660] 85 [50, 185] Weld 650 [490, 800] 80 [40, 280]"],["doi:10.5287/ora-rywmwyy0x","Bimodal","fatigue strength",620.0,620.0,620.0,null,"MPa","","","bimodal","","",false,"","methods","This bimodal sample underwent 106 cycles at 570 MPa, followed by fracturing after 2.3 × 105 cycles at a stress of 620 MPa."],["doi:10.5287/ora-rywmwyy0x","Weld","fatigue strength",840.0,840.0,840.0,null,"MPa","","","bimodal","","",false,"","methods","This weld sample underwent 106 cycles at 790 MPa, followed by fracturing after 5 × 104 cycles at a stress of 840 MPa."],["doi:10.5445/ir/1000162016","","Spannungsamplitude",420.0,null,null,null,"MPa","750 °C","","","Wöhlerversuch","",false,"","abstract",""],["doi:10.5445/ir/1000162016","","Spannungsamplitude",230.0,null,null,null,"MPa","room temperature","","","","",false,"","abstract",""],["doi:10.5445/ir/1000162016","","Spannungsamplitude",420.0,null,null,null,"MPa","750 °C","","","","5Hz",false,"","abstract",""],["doi:10.5445/ir/1000162016","","Spannungsamplitude",230.0,null,null,null,"MPa","750 °C","","","","",false,"","abstract",""],["doi:10.5445/ir/1000162016","","Dauerfestigkeit",220.0,null,null,null,"MPa","750 °C","","","","",false,"","abstract",""],["doi:10.5445/ir/1000162016","","Dauerfestigkeit",0.0,null,null,null,"","","","","","",false,"unit_missing","abstract",""],["doi:10.5445/ir/1000162016","","Ermüdungsfestigkeit",0.0,null,null,null,"","750°C","","","","",false,"unit_missing","abstract",""],["doi:10.5445/ir/1000162016","","Belastungsamplitude",245.0,null,null,null,"MPa","","","","","",false,"","abstract",""],["doi:10.5445/ir/1000162016","","Spannungsamplitude",207.5,200.0,215.0,null,"MPa","","","","","",false,"","abstract",""],["doi:10.5445/ir/1000162016","Ti-46Al-2Cr-2Nb-1Mo-0.2B","Dauerfestigkeit",320.0,null,null,null,"MPa","760 °C","glühtem 760°C/500h","","","",false,"","abstract",""],["doi:10.5445/ir/1000162016","","Dauerfestigkeit",15.0,null,null,null,"MPa","750 °C","","","Wöhlerversuch","",false,"out_of_range","abstract",""],["doi:10.5445/ir/1000162016","","fatigue strength",15.0,null,null,null,"MPa","","","","","",false,"out_of_range","abstract",""],["doi:10.5445/ir/1000162016","","Dauerfestigkeit",30.0,null,null,null,"MPa","750 °C","","","Wöhlerversuch","",false,"out_of_range","abstract",""],["doi:10.5445/ir/1000162016","","fatigue strength",30.0,null,null,null,"MPa","","","","","",false,"out_of_range","abstract",""],["doi:10.5445/ir/1000162016","","Spannungsamplitude",230.0,null,null,null,"MPa","","","","","",false,"","abstract",""],["doi:10.7273/000006302","Ti3Al2V-10Ta-3Cu","stress amplitude",19.0,19.0,19.0,null,"%","","","","","",false,"unit_mismatch","results",""],["doi:10.7273/000006302","Ti3Al2V","stress amplitude",21.0,21.0,21.0,null,"%","","","","","",false,"unit_mismatch","results",""],["doi:10.7273/000006302","Ti-6Al-4V","stress amplitude",21.0,21.0,21.0,null,"%","","","","","",false,"unit_mismatch","results",""],["hal:hal-01022987","SLM Ti6Al4V","peak stress",590.0,null,null,null,"MPa","","","","","",false,"","results",""],["hal:hal-01022987","Ti-6Al-4V","peak stress",391.0,null,null,null,"MPa","room temperature","SLM","","cyclic fatigue test","",false,"","results",""],["hal:hal-01022987","AISI 316L","peak stress",56.0,null,null,null,"MPa","room temperature","LMD","","cyclic fatigue test","",false,"","results",""],["hal:hal-01022987","SLM Ti6Al4V","peak stress",570.0,null,null,null,"MPa","","","","","",false,"","results",""],["hal:hal-01022987","AISI 316L","peak stress",530.0,null,null,null,"MPa","room temperature","LMD","","cyclic fatigue test","",false,"","results",""],["hal:hal-01597824","VT3-1","fatigue strength",0.0,null,null,null,"","","forged","","","",false,"unit_missing","conclusions",""],["hal:hal-02353616","VT3-1","equivalent stress",400.0,null,null,null,"MPa","room temperature","forged","","ultrasonic torsion","",false,"","results",""],["hal:hal-02353616","VT3-1","fatigue strength",50.0,null,null,null,"MPa","","extruded","","","",false,"","results",""],["hal:hal-03952575","Ti-6Al-4V","fatigue strength",1.5,null,null,null,"","","","","","",false,"unit_missing","discussion",""],["hal:pastel-00002127","Ti-6Al-4V","Limite à 108 cycles (équiaxe)",600.0,null,null,null,"MPa","","","","","",false,"","methods",""],["hal:pastel-00002127","Ti-6Al-4V","limite de fatigue",-30.0,null,null,null,"MPa","","revenu","","","",false,"out_of_range","conclusions",""],["hal:pastel-00002127","Ti-6Al-4V","limite de fatigue",30.0,null,null,null,"MPa","room temperature","conventionally machined","","fatigue test","",false,"out_of_range","conclusions",""],["hal:pastel-00002127","Ti-6Al-4V","limite de fatigue",30.0,null,null,null,"MPa","room temperature","UAL","","fatigue test","",false,"out_of_range","conclusions",""],["hal:pastel-00002127","Ti-6Al-4V","limite de fatigue",70.0,null,null,null,"MPa","","","","","",false,"","conclusions",""],["hal:pastel-00004274","Ti-6Al-4V","Amplitude de contrainte",220.0,null,null,null,"MPa","","","","experimental","",false,"","conclusions",""],["hal:pastel-00004274","Ti-6Al-4V","limites de fatigue",527.0,null,null,null,"MPa","","TSI 2 mm","","fatigue test","",false,"","discussion",""],["hal:pastel-00004274","C35","limite de fatigue en traction",236.0,null,null,null,"MPa","","","","","",false,"","conclusions",""],["hal:pastel-00004274","C35","limite de fatigue en torsion",169.0,null,null,null,"MPa","","","","","",false,"","conclusions",""],["hal:pastel-00004274","C35","ΣAm",289.0,null,null,null,"MPa","","","","fatigue test","",false,"","methods",""],["hal:pastel-00004274","Ti-6Al-4V","prédiction de 270 MPa",270.0,null,null,null,"MPa","","","","CPFEM prediction","",true,"","methods",""],["hal:pastel-00004274","Ti-6Al-4V","limite de fatigue",100.0,null,null,null,"MPa","","","","","",false,"","methods",""],["hal:pastel-00004274","Ti-6Al-4V","Amplitude de cisaillement",200.0,null,null,null,"MPa","","","","experimental","",false,"","conclusions",""],["hal:pastel-00004274","Ti-6Al-4V","limites de fatigue",370.0,null,null,null,"MPa","","matériau de base","","fatigue test","",false,"","discussion",""],["hal:pastel-00004274","C35","Td",169.0,null,null,null,"MPa","","","","fatigue test","",false,"","conclusions",""],["hal:pastel-00004274","Ti-6Al-4V","Cis max",160.0,null,null,null,"MPa","","","","experimental","",false,"","conclusions",""],["hal:pastel-00004274","C35","limite de fatigue moyenne en traction",236.0,null,null,12.0,"MPa","","","","fatigue test","",false,"","conclusions",""],["hal:pastel-00004274","Ti-6Al-4V","Cis max",140.0,null,null,null,"MPa","","","","experimental","",false,"","conclusions",""],["hal:pastel-00004274","C35","limite de fatigue moyenne en torsion",169.0,null,null,9.0,"MPa","","","","fatigue test","",false,"","conclusions",""],["hal:pastel-00004274","Ti-6Al-4V","limite de fatigue",0.0,null,null,null,"","","","","","",false,"unit_missing","discussion",""],["hal:pastel-00004274","100Cr6","limite d’endurance",390.0,null,null,null,"MPa","","polished","","","",false,"","discussion",""],["hal:pastel-00004274","100Cr6","limite d’endurance",325.0,null,null,null,"MPa","","polished","","","",false,"","discussion",""],["hal:pastel-00004274","Ti-6Al-4V","limite d’endurance en traction - compression",583.0,null,null,null,"MPa","","annealed","","","",false,"","discussion",""],["hal:pastel-00004274","Ti-6Al-4V","limite d’endurance en traction - compression",550.0,null,null,null,"MPa","","annealed","","","",false,"","discussion",""],["hal:pastel-00004274","C35","Ta",303.0,null,null,null,"MPa","","","","fatigue test","",false,"","methods",""],["hal:pastel-00004274","Ti-6Al-4V","limites de fatigue",410.0,null,null,null,"MPa","","non traitée","","fatigue test","",false,"","discussion",""],["hal:pastel-00004274","Ti-6Al-4V","limites de fatigue",410.0,null,null,null,"MPa","","matériau de base","","fatigue test","",false,"","discussion",""],["hal:pastel-00004274","C35","Σd",236.0,null,null,null,"MPa","","","","fatigue test","",false,"","conclusions",""],["hal:tel-00466425","Ti-6Al-4V","Zmax=800MPa",800.0,800.0,800.0,null,"MPa","","","","","",false,"","conclusions",""],["hal:tel-01749065","CP-Ti Grade 2","Δσ",150.0,null,null,null,"MPa","","","","","",false,"","conclusions",""],["hal:tel-01749065","CP-Ti Grade 2","limite d’endurance",250.0,null,null,null,"MPa","","","","","",false,"","conclusions",""],["hal:tel-03176365","","amplitude de contrainte",225.0,null,null,null,"MPa","","grenaillés","","","",false,"","discussion",""],["hal:tel-03176365","","amplitude de contrainte",250.0,null,null,null,"MPa","","A+S","","","",false,"","discussion",""],["hal:tel-05519365","Ti-6Al-4V","σa",215.0,null,null,null,"MPa","room temperature","","","tensile-compression fatigue test","",false,"","conclusions",""],["hal:tel-05519365","Ti-6Al-4V","limite d'endurance",602.0,575.0,629.0,27.0,"MPa","","","","","",false,"","conclusions",""],["hal:tel-05519365","Ti-6Al-4V","seuil",550.0,500.0,600.0,null,"MPa","","","","","",false,"","conclusions",""],["hal:tel-05519365","Ti-6Al-4V","limite estim´ee par la m´ethode de l’escalier",652.0,null,null,null,"MPa","","","","escalier","",true,"","conclusions",""],["hal:tel-05519365","Ti-6Al-4V","σa",675.0,null,null,null,"MPa","","","","","",false,"","conclusions",""],["hal:tel-05519365","Ti-6Al-4V","seuil",563.0,null,null,null,"MPa","","","","CPFEM prediction","",true,"","conclusions",""],["hal:tel-05519365","Ti-6Al-4V","σa",118.0,null,null,null,"MPa","room temperature","","","tensile-compression fatigue test","",false,"","conclusions",""],["hal:tel-05519365","NiCrMo16","limite d’endurance exp´erimentale",690.0,null,null,null,"MPa","","","","","",false,"","conclusions",""],["hal:tel-05519365","Ti-6Al-4V","σa",555.0,null,null,null,"MPa","room temperature","","","tensile-compression fatigue test","",false,"","conclusions",""],["hal:tel-05519365","Ti-6Al-4V","limite de fatigue m´ediane",412.0,null,null,null,"MPa","","","","Bastenaire model","",true,"","conclusions",""],["hal:tel-05519365","NiCrMo16","application analytique du crit`ere",721.0,null,null,null,"MPa","","","","","",true,"","conclusions",""],["hal:tel-05519365","Ti-6Al-4V","ˆϵs",27.5,23.1,31.9,44.0,"MPa","","","","tensile test","",false,"out_of_range","conclusions",""],["hal:tel-05519365","Ti-6Al-4V","ˆϵs",18.0,null,null,null,"MPa","","","","tensile test","",false,"out_of_range","conclusions",""],["hal:tel-05519365","Ti-6Al-4V","σa",170.0,null,null,null,"MPa","room temperature","","","tensile-compression fatigue test","",false,"","conclusions",""],["hal:tel-05519365","Ti-6Al-4V","σa",55.0,null,null,null,"MPa","room temperature","","","tensile-compression fatigue test","",false,"","conclusions",""],["hal:tel-05519365","Ti-6Al-4V","limites de fatigue m´edianes",654.0,null,null,null,"MPa","","","","Basquin","",true,"","conclusions",""],["hal:tel-05519365","Ti-6Al-4V","ˆϵm",411.0,387.0,435.0,24.0,"MPa","","","","tensile test","",false,"","conclusions",""],["hal:tel-05519365","Ti-6Al-4V","σeqV M",828.0,null,null,null,"MPa","","","","fatigue test","",false,"","conclusions",""],["hal:tel-05519365","Ti-6Al-4V","σa",600.0,null,null,null,"MPa","room temperature","tempered and tempered","","rotating bending fatigue test","",false,"","conclusions",""],["hal:tel-05519365","Ti-6Al-4V","σa",590.0,null,null,null,"MPa","room temperature","","","tensile-compression fatigue test","",false,"","conclusions",""],["hal:tel-05519365","Ti-6Al-4V","limite d'endurance",411.0,387.0,435.0,24.0,"MPa","","","","","",false,"","conclusions",""],["hal:tel-05519365","Ti-6Al-4V","σa",340.0,null,null,null,"MPa","room temperature","","","tensile-compression fatigue test","",false,"","conclusions",""],["hal:tel-05519365","Ti-6Al-4V","σa",700.0,null,null,null,"MPa","room temperature","","","tensile test","",false,"","conclusions",""],["hal:tel-05519365","Ti-6Al-4V","τa",440.0,null,null,null,"MPa","room temperature","","","torsion test","",false,"","conclusions",""],["hal:tel-05519365","Ti-6Al-4V","limite de fatigue",572.0,null,null,null,"MPa","","","",
