Repository: akhtar07/tisci-explorer

# TiSci Explorer

A read-only, static explorer for **TiSci**, an autonomous research agent for titanium alloys. TiSci reads the
titanium-alloy literature, builds a knowledge graph and a table of measured values, proposes hypotheses where the
graph has gaps, and tests them with DFT (MACE / VASP) and the ICME-lite multiscale chain.

**Live site:** https://akhtar07.github.io/tisci-explorer/

The site has seven sections:

| Section | What it shows |
|---|---|
| Overview | Corpus → graph → facts → hypotheses → verdicts, with the snapshot's counts |
| Worked example | One full loop for W in α-Ti: graph path, hypothesis, novelty check, DFT test, verdict, follow-up, DAMASK |

File: data/facts/fracture_toughness.json (part 1 of 13)
{"cols":["doc","alloy","property_raw","value","min","max","unc","unit","T","condition","microstructure","method","strain_rate","prediction","flag","section","sentence"],"rows":[["arxiv:2301.03935","Al0.25Ti0.75N","KIC",4.9,null,null,0.1,"MPa√m","","Vs = -60 V","","","",false,"out_of_range","discussion",""],["arxiv:2301.03935","Al0.50Ti0.50N","KIC",4.4,null,null,0.15,"MPa√m","","Vs = -60 V","","","",false,"out_of_range","discussion",""],["arxiv:2301.03935","Al0.50Ti0.50N","KIC",7.9,null,null,0.18,"MPa√m","","Vs = -80 V","","","",false,"","discussion",""],["arxiv:2301.03935","Al0.60 Ti0.40N","KIC",2.7,null,null,0.3,"MPa√m","","","","","",false,"out_of_range","discussion",""],["arxiv:2301.03935","Al0.46 Ti0.54N","KIC",3.5,null,null,0.3,"MPa√m","","","","","",false,"out_of_range","discussion",""],["arxiv:2301.03935","Al0.25 Ti0.75N","KIC",3.09,null,null,0.1,"MPa√m","","Vs = -80 V","","","",false,"out_of_range","conclusions",""],["arxiv:2301.03935","Al0.50 Ti0.50N","KIC",3.94,3.04,4.84,0.13,"MPa√m","","Vs = -80 V","","","",false,"out_of_range","conclusions",""],["arxiv:2308.15869","TiVNbTa","ΔCel/γTc",1.6,null,null,2.0,"","","","","","",false,"unit_missing","results_discussion",""],["book:978_3_540_73036_1","Ti-6Al-4V","fracture toughness",75.0,null,null,null,"MPa√m","","","coarse lamellar","","",false,"","Fully Lamellar Microstructures",""],["book:978_3_540_73036_1","Ti-6Al-4V","fracture toughness",50.0,null,null,null,"MPa√m","","","fine lamellar","","",false,"","Fully Lamellar Microstructures",""],["book:978_3_540_73036_1","Ti-6Al-4V","fracture toughness",55.0,null,null,null,"MPa√m","","bimodal","bimodal","","",false,"","Bi-Modal Microstructures",""],["book:978_3_540_73036_1","Ti-6Al-4V","fracture toughness",50.0,null,null,null,"MPa√m","","fine lamellar","lamellar","","",false,"","Bi-Modal Microstructures",""],["book:978_3_540_73036_1","Ti-6Al-4V","fracture toughness",75.0,null,null,null,"MPa√m","","coarse lamellar","lamellar","","",false,"","Bi-Modal Microstructures",""],["book:978_3_540_73036_1","Ti-6Al-4V","fracture toughness",45.0,null,null,null,"MPa√m","","","equiaxed α","","",false,"","Fully Equiaxed Microstructures",""],["book:978_3_540_73036_1","Ti-6Al-4V","fracture toughness",65.0,null,null,null,"MPa√m","","","equiaxed α","","",false,"","Fully Equiaxed Microstructures",""],["book:978_3_540_73036_1","Ti-6Al-4V","crack propagation rate",0.0,null,null,null,"","","260h 500°C","","","",false,"unit_missing","Fully Equiaxed Microstructures",""],["book:978_3_540_73036_1","Ti-6Al-4V","crack propagation rate",0.0,null,null,null,"","","10h 500°C","","","",false,"unit_missing","Fully Equiaxed Microstructures",""],["book:978_3_540_73036_1","Ti-6Al-4V","crack propagation rate",0.0,null,null,null,"","","0.1% oxygen","","","",false,"unit_missing","Fully Equiaxed Microstructures",""],["book:978_3_540_73036_1","Ti-6Al-4V","crack propagation rate",0.0,null,null,null,"","","0.05% oxygen","","","",false,"unit_missing","Fully Equiaxed Microstructures",""],["book:978_3_540_73036_1","Ti-8.6Al","fracture toughness",0.0,null,null,null,"","","","","","",false,"unit_missing","Fully Equiaxed Microstructures",""],["book:978_3_540_73036_1","Ti-6Al-2Sn-4Zr-6Mo","fracture toughness",110.0,null,null,null,"MPa√m","","β processed","","","",false,"","Fracture Toughness",""],["book:978_3_540_73036_1","Ti-6Al-2Sn-4Zr-6Mo","fracture toughness",95.0,null,null,null,"MPa√m","","β processed","","","",false,"","Fracture Toughness",""],["book:978_3_540_73036_1","Ti-6Al-2Sn-4Zr-6Mo","fracture toughness",80.0,null,null,null,"MPa√m","","β processed","","","",false,"","Fracture Toughness",""],["book:978_3_540_73036_1","β-CEZ","fracture toughness values",0.0,null,null,null,"","","β annealed","","","",false,"unit_missing","Effect of Beta Grain Size",""],["book:978_3_540_73036_1","Ti-6Al-2Sn-4Zr-6Mo","fracture toughness",39.0,null,null,null,"MPa√m","","","","","",false,"","Effect of Beta Grain Size",""],["book:978_3_540_73036_1","Ti-6Al-2Sn-4Zr-6Mo","fracture toughness",35.0,null,null,null,"MPa√m","","","","","",false,"","Effect of Beta Grain Size",""],["book:978_3_540_73036_1","Ti-10V-2Fe-3Al","fracture toughness",0.0,null,null,null,"","","bi-modal","bimodal","","",false,"unit_missing","7.3 Properties and Applications",""],["book:978_3_540_73036_1","Ti-10V-2Fe-3Al","fracture toughness",0.0,null,null,null,"","","","","","",false,"unit_missing","7.3 Properties and Applications",""],["book:978_3_540_73036_1","Ti-6Al-2Sn-4Zr-6Mo","fracture toughness",0.0,0.0,0.0,null,"","","","","","",false,"unit_missing","7.4.1 Effect of Yield Stress Level on Properties of Ti-6246",""],["book:978_3_540_73036_1","Ti-6Al-2Sn-4Zr-6Mo","fracture toughness",0.0,null,null,null,"","","bimodal","bimodal","","",false,"unit_missing","7.4.1 Effect of Yield Stress Level on Properties of Ti-6246",""],["book:978_3_540_73036_1","Ti-6Al-2Sn-4Zr-6Mo","fracture toughness",66.0,null,null,null,"MPa√m","","bi-modal","bimodal","","",false,"","Optimization of Properties of Ti-5553",""],["book:978_3_540_73036_1","Ti-6Al-2Sn-4Zr-6Mo","fracture toughness",66.0,null,null,null,"MPa√m","","β annealed","","","",false,"","Optimization of Properties of Ti-5553",""],["book:boyer_rodney_welsch_gerhard_collings_e_w_eds_materials_properties_handbook_titan","","fracture toughness",130.0,null,null,null,"%","room temperature","","","","",false,"unit_mismatch","8.1.2 Beta-Phas e Titaniu m Alloy s",""],["book:boyer_rodney_welsch_gerhard_collings_e_w_eds_materials_properties_handbook_titan","","fracture toughness",40.0,null,null,null,"%","20 K","","","","",false,"unit_mismatch","8.1.2 Beta-Phas e Titaniu m Alloy s",""],["book:boyer_rodney_welsch_gerhard_collings_e_w_eds_materials_properties_handbook_titan","","true fracture stress",0.0,null,null,null,"","400 K to 77 K","","","","",false,"unit_missing","8.1.2 Beta-Phas e Titaniu m Alloy s",""],["book:boyer_rodney_welsch_gerhard_collings_e_w_eds_materials_properties_handbook_titan","","fracture toughness",0.0,null,null,null,"","","","","","",false,"unit_missing","8.1.2 Beta-Phas e Titaniu m Alloy s",""],["book:boyer_rodney_welsch_gerhard_collings_e_w_eds_materials_properties_handbook_titan","","true fracture strain",0.0,null,null,null,"","","","","","",false,"unit_missing","8.1.2 Beta-Phas e Titaniu m Alloy s",""],["book:boyer_rodney_welsch_gerhard_collings_e_w_eds_materials_properties_handbook_titan","Ti-6Al-4V","",0.0,null,null,null,"","","as-received (mill-annealed fine lamellar α + β structure)","lamellar","","",false,"unit_missing","8.1.2 Beta-Phas e Titaniu m Alloy s",""],["book:boyer_rodney_welsch_gerhard_collings_e_w_eds_materials_properties_handbook_titan","Ti-6Al-4V","",0.0,null,null,null,"","","β-annealed 3.6 ks/1050 °C plus cooled in 48 s to 550 °C and water quenched","martensitic α'","","",false,"unit_missing","8.1.2 Beta-Phas e Titaniu m Alloy s",""],["book:boyer_rodney_welsch_gerhard_collings_e_w_eds_materials_properties_handbook_titan","Ti-6Al-4V","",0.0,null,null,null,"","","cooled in 162 s","bimodal","","",false,"unit_missing","8.1.2 Beta-Phas e Titaniu m Alloy s",""],["book:boyer_rodney_welsch_gerhard_collings_e_w_eds_materials_properties_handbook_titan","Ti-6Al-4V","",0.0,null,null,null,"","","cooled in 360 s","bimodal","","",false,"unit_missing","8.1.2 Beta-Phas e Titaniu m Alloy s",""],["book:boyer_rodney_welsch_gerhard_collings_e_w_eds_materials_properties_handbook_titan","Ti-6Al-4V","",0.0,null,null,null,"","","cooled in 3600 s","equiaxed α","","",false,"unit_missing","8.1.2 Beta-Phas e Titaniu m Alloy s",""],["book:boyer_rodney_welsch_gerhard_collings_e_w_eds_materials_properties_handbook_titan","Ti-6Al-4V","",0.0,null,null,null,"","","furnace cooled in 10.2 ks","equiaxed α","","",false,"unit_missing","8.1.2 Beta-Phas e Titaniu m Alloy s",""],["book:boyer_rodney_welsch_gerhard_collings_e_w_eds_materials_properties_handbook_titan","Ti-3Al-2.5V","Kmex",81.0,null,null,null,"MPa√m","0 °C","as-extruded","","","",false,"","Strength vs Temperature",""],["book:boyer_rodney_welsch_gerhard_collings_e_w_eds_materials_properties_handbook_titan","Ti-3Al-2.5V","stress intensity",123.0,null,null,null,"MPa√m","0 °C","heat treated","","","",false,"","Strength vs Temperature",""],["book:boyer_rodney_welsch_gerhard_collings_e_w_eds_materials_properties_handbook_titan","Ti-3Al-2.5V","Fracture toughness (Jic)",40.0,null,null,null,"kJ/m2","0 °C","as-extruded","","","",false,"unit_mismatch","Strength vs Temperature",""],["book:boyer_rodney_welsch_gerhard_collings_e_w_eds_materials_properties_handbook_titan","Ti-3Al-2.5V","Fracture toughness (Jic)",70.0,null,null,null,"kJ/m2","0 °C","annealed","","","",false,"unit_mismatch","Strength vs Temperature",""],["book:boyer_rodney_welsch_gerhard_collings_e_w_eds_materials_properties_handbook_titan","Ti-3Al-2.5V","Fracture toughness (Jic)",93.0,null,null,null,"kJ/m2","0 °C","α+ annealed (near β transus)","","","",false,"unit_mismatch","Strength vs Temperature",""],["book:boyer_rodney_welsch_gerhard_collings_e_w_eds_materials_properties_handbook_titan","Ti-3Al-2.5V","Fracture toughness (Jic)",123.0,null,null,null,"kJ/m2","0 °C","+ β annealed (near α transus)","","","",false,"unit_mismatch","Strength vs Temperature",""],["book:boyer_rodney_welsch_gerhard_collings_e_w_eds_materials_properties_handbook_titan","Ti-3Al-2.5V","Fracture toughness (Jic)",100.0,null,null,null,"kJ/m2","0 °C","aannealed","","","",false,"unit_mismatch","Strength vs Temperature",""],["book:boyer_rodney_welsch_gerhard_collings_e_w_eds_materials_properties_handbook_titan","Ti-3Al-2.5V","Fracture toughness (Jic)",151.0,null,null,null,"kJ/m2","0 °C","Weld metal","","","",false,"unit_mismatch","Strength vs Temperature",""],["book:boyer_rodney_welsch_gerhard_collings_e_w_eds_materials_properties_handbook_titan","Ti-2.5Sn","fracture toughness",0.0,null,null,null,"","","stress relieved: 540 °C (1000 °F) 50 h, AC","","compact tension specimen","",false,"unit_missing","Fracture Properties",""],["book:boyer_rodney_welsch_gerhard_collings_e_w_eds_materials_properties_handbook_titan","Ti-2.5Sn","fracture toughness",0.0,null,null,null,"","","recrystallization annealed: 930 °C (1700 °F) 4 h, FC to 810 °C (1400 °F) 3 h, cooled to 480 °C (900 °F) in 3 / 4 h, AC","","compact tension specimen","",false,"unit_missing","Fracture Properties",""],["book:boyer_rodney_welsch_gerhard_collings_e_w_eds_materials_properties_handbook_titan","Ti-5Al-2.5Sn","Fracture toughness",13.0,null,null,null,"mm","room temperature","annealed","","","",false,"unit_mismatch","Fracture Properties",""],["book:boyer_rodney_welsch_gerhard_collings_e_w_eds_materials_properties_handbook_titan","Ti-5Al-2.5Sn","Fracture toughness",13.0,null,null,null,"mm","room temperature","annealed","","","",false,"unit_mismatch","Fracture Properties",""],["book:boyer_rodney_welsch_gerhard_collings_e_w_eds_materials_properties_handbook_titan","Ti-2.5Sn","Fracture toughness",6.4,null,null,null,"mm","room temperature","annealed by furnace cooling from 815 °C (1500 °F)","","","",false,"unit_mismatch","LD and TD orientations.",""],["book:boyer_rodney_welsch_gerhard_collings_e_w_eds_materials_properties_handbook_titan","Ti-2.5Sn","Fracture toughness",25.0,null,null,null,"mm","room temperature","annealed by furnace cooling from 815 °C (1500 °F)","","","",false,"unit_mismatch","LD and TD orientations.",""],["book:boyer_rodney_welsch_gerhard_collings_e_w_eds_materials_properties_handbook_titan","","Stress-corrosion cracking threshold",83.5,77.0,90.0,null,"MPa√m","","","","","",false,"","' \\ Ti-5AI-2.5Sn: Effect of cooling from β anneal on tensile properties",""],["book:copy_of_solidification_and_casting_materials_science_and_engineering","sintered A12O3/GAP composite","fracture energy",0.0,null,null,null,"","1873 K","","","three-point flexural test","",false,"unit_missing","Introduction",""],["book:copy_of_solidification_and_casting_materials_science_and_engineering","","colony size",0.0,null,null,null,"","","","","","",false,"unit_missing","Introduction",""],["book:toaz_info_1998_materials_properties_handbook_titanium_alloys_pr_ecac4a77a8df205e","Ti-6Al-4V","fracture toughness",1.3,null,null,null,"times","room temperature","","","","",false,"unit_mismatch","6. Defo-rmation",""],["book:toaz_info_1998_materials_properties_handbook_titanium_alloys_pr_ecac4a77a8df205e","Ti-6Al-4V","fracture toughness",1.4,null,null,null,"times","20 K","","","","",false,"unit_mismatch","6. Defo-rmation",""],["book:toaz_info_1998_materials_properties_handbook_titanium_alloys_pr_ecac4a77a8df205e","","fracture toughness",0.0,null,null,null,"","","","Widmanstätten","","",false,"unit_missing","8.2.1 lnfluence of lnterstitial Content",""],["book:toaz_info_1998_materials_properties_handbook_titanium_alloys_pr_ecac4a77a8df205e","","fracture toughness",0.0,null,null,null,"","","","basket-weave","","",false,"unit_missing","8.2.1 lnfluence of lnterstitial Content",""],["book:toaz_info_1998_materials_properties_handbook_titanium_alloys_pr_ecac4a77a8df205e","Ti-5Al-2.5Sn","Kic or Kc",96.0,null,null,null,"MPa√m","25 ºC","annealed, AC","","","",false,"","Stress-Corrosion Cracking",""],["book:toaz_info_1998_materials_properties_handbook_titanium_alloys_pr_ecac4a77a8df205e","Ti-5Al-2.5Sn","KISCC",36.2604,null,null,null,"MPa√m","25 ºC","annealed, AC","","","",false,"","Stress-Corrosion Cracking",""],["book:toaz_info_1998_materials_properties_handbook_titanium_alloys_pr_ecac4a77a8df205e","Ti-5Al-2.5Sn","Kic or Kc",91.0,null,null,null,"MPa√m","25 ºC","STA","","","",false,"","Stress-Corrosion Cracking",""],["book:toaz_info_1998_materials_properties_handbook_titanium_alloys_pr_ecac4a77a8df205e","Ti-5Al-2.5Sn","KISCC",27.47,null,null,null,"MPa√m","25 ºC","STA","","","",false,"","Stress-Corrosion Cracking",""],["book:toaz_info_1998_materials_properties_handbook_titanium_alloys_pr_ecac4a77a8df205e","Ti-5Al-2.5Sn","Kic or Kc",130.0,null,null,null,"MPa√m","25 ºC","annealed, WQ","","","",false,"","Stress-Corrosion Cracking",""],["book:toaz_info_1998_materials_properties_handbook_titanium_alloys_pr_ecac4a77a8df205e","Ti-5Al-2.5Sn","KISCC",43.952,null,null,null,"MPa√m","25 ºC","annealed, WQ","","","",false,"","Stress-Corrosion Cracking",""],["book:toaz_info_1998_materials_properties_handbook_titanium_alloys_pr_ecac4a77a8df205e","Ti-5Al-2.5Sn","Kic or Kc",107.0,null,null,null,"MPa√m","25 ºC","annealed, AC","","","",false,"","Stress-Corrosion Cracking",""],["book:toaz_info_1998_materials_properties_handbook_titanium_alloys_pr_ecac4a77a8df205e","Ti-5Al-2.5Sn","KISCC",49.446,null,null,null,"MPa√m","25 ºC","annealed, AC","","","",false,"","Stress-Corrosion Cracking",""],["book:toaz_info_1998_materials_properties_handbook_titanium_alloys_pr_ecac4a77a8df205e","Ti-5Al-2.5Sn","Fracture toughness",13.0,null,null,null,"mm","","","","","",false,"unit_mismatch","' Fracture Properties",""],["book:toaz_info_1998_materials_properties_handbook_titanium_alloys_pr_ecac4a77a8df205e","Ti-SAl-2.SSn","Fracture toughness",13.0,null,null,null,"mm","","","","","",false,"unit_mismatch","' Fracture Properties",""],["book:toaz_info_1998_materials_properties_handbook_titanium_alloys_pr_ecac4a77a8df205e","Ti-SAl-2.SSn (ELI)","K1c",68.0,null,null,null,"MPa√m","-195 ºC","","","","",false,"","ELI Fracture Toughness",""],["book:toaz_info_1998_materials_properties_handbook_titanium_alloys_pr_ecac4a77a8df205e","","K1c ksi\"1n.",86.8052,null,null,null,"MPa√m","","760 °C (1400 °F), 2 h, AC","","","",false,"","Heat Treatment",""],["book:toaz_info_1998_materials_properties_handbook_titanium_alloys_pr_ecac4a77a8df205e","","Ki..cc ksi~",30.7664,null,null,null,"MPa√m","","760 °C (1400 °F), 2 h, AC","","","",false,"","Heat Treatment",""],["book:toaz_info_1998_materials_properties_handbook_titanium_alloys_pr_ecac4a77a8df205e","","stress-corrosion cracking threshold",83.5,77.0,90.0,null,"MPa√m","","","","","",false,"","Physical Properties",""],["book:toaz_info_1998_materials_properties_handbook_titanium_alloys_pr_ecac4a77a8df205e","","crack growth rate",0.0,0.0,0.0,null,"","-70 °C","recrystallization annealed","","","",false,"unit_missing","Cast and P/M Fatigue",""],["book:toaz_info_1998_materials_properties_handbook_titanium_alloys_pr_ecac4a77a8df205e","","growth rate",0.0,0.0,0.0,null,"","-20 °C","","","","1 Hz to 20 Hz",false,"unit_missing","Cast and P/M Fatigue",""],["book:toaz_info_1998_materials_properties_handbook_titanium_alloys_pr_ecac4a77a8df205e","Ti-6Al-4V","fracture toughness",71.5,33.0,110.0,null,"MPa√m","","","","","",false,"","Cast and P/M Fatigue",""],["book:toaz_info_1998_materials_properties_handbook_titanium_alloys_pr_ecac4a77a8df205e","Ti-6Al-4V","fracture toughness",50.0,50.0,50.0,null,"%greater","","","","","",false,"unit_mismatch","Cast and P/M Fatigue",""],["book:toaz_info_1998_materials_properties_handbook_titanium_alloys_pr_ecac4a77a8df205e","Ti-6Al-4V","fracture toughness",70.0,70.0,70.0,null,"MPa√m","","annealed","","","",false,"","Cast and P/M Fatigue",""],["book:toaz_info_1998_materials_properties_handbook_titanium_alloys_pr_ecac4a77a8df205e","Ti-6Al-4V","fracture toughness",70.0,70.0,70.0,null,"MPa√m","","α-annealed","","","",false,"","Cast and P/M Fatigue",""],["book:toaz_info_1998_materials_properties_handbook_titanium_alloys_pr_ecac4a77a8df205e","4140 steel","fracture toughness",1240.0,1240.0,1240.0,null,"MPa√m","","hardened","","","",false,"out_of_range","Cast and P/M Fatigue",""],["book:toaz_info_1998_materials_properties_handbook_titanium_alloys_pr_ecac4a77a8df205e","7075 aluminum","fracture toughness",173.0,173.0,173.0,null,"MPa√m","","","","","",false,"","Cast and P/M Fatigue",""],["book:toaz_info_1998_materials_properties_handbook_titanium_alloys_pr_ecac4a77a8df205e","4340 steel","fracture toughness",1380.0,1380.0,1380.0,null,"MPa√m","","hardened","","","",false,"out_of_range","Cast and P/M Fatigue",""],["book:toaz_info_1998_materials_properties_handbook_titanium_alloys_pr_ecac4a77a8df205e","15-5 PH steel","fracture toughness",1380.0,1380.0,1380.0,null,"MPa√m","","hardened","","","",false,"out_of_range","Cast and P/M Fatigue",""],["book:toaz_info_1998_materials_properties_handbook_titanium_alloys_pr_ecac4a77a8df205e","Ti-6Al-4V","Fracture toughness",76.0,null,null,null,"MPa√m","-68 ºC","","","","",false,"","Cast and P/M Fatigue",""],["book:toaz_info_1998_materials_properties_handbook_titanium_alloys_pr_ecac4a77a8df205e","Ti-6Al-4V","crack growth",12.0,null,null,null,"MPa√m","-68 ºC","","","","",false,"","Cast and P/M Fatigue",""],["book:toaz_info_1998_materials_properties_handbook_titanium_alloys_pr_ecac4a77a8df205e","Ti-6Al-4V","crack growth",50.0,null,null,null,"MPa√m","","","","","",false,"","Cast and P/M Fatigue",""],["book:toaz_info_1998_materials_properties_handbook_titanium_alloys_pr_ecac4a77a8df205e","Ti-6Al-4V","fracture toughness",0.0,null,null,null,"","","","","","",false,"unit_missing","Heat Treatrnent",""],["book:toaz_info_1998_materials_properties_handbook_titanium_alloys_pr_ecac4a77a8df205e","Ti-6Al-4V","fracture toughness",0.0,null,null,null,"","","870 ºC (1600 ºF), rapid furnace cooled, plus 5 min 595 ºC (1100 ºF), air cooled","","","",false,"unit_missing","Heat Treatrnent",""],["book:toaz_info_1998_materials_properties_handbook_titanium_alloys_pr_ecac4a77a8df205e","Ti-6Al-4V","fracture toughness",0.0,null,null,null,"","","4 or more h, 925 ºC (1700 ºF), furnace cooled to 760 ºC (1400 ºF)","","","",false,"unit_missing","Heat Treatrnent",""],["book:toaz_info_1998_materials_properties_handbook_titanium_alloys_pr_ecac4a77a8df205e","Ti-6Al-2Sn-2Zr-2Mo-2Cr-0.25Si","stress-corrosion threshold",55.0,null,null,null,"MPa√m","","","","","",false,"","UNS Number: Unassigned",""],["book:toaz_info_1998_materials_properties_handbook_titanium_alloys_pr_ecac4a77a8df205e","Ti-6Al-4V","fracture toughness",3.0,3.0,3.0,null,"MPa√m","room temperature","950 ºC/1h + 540 ºC/8h","","tensile test","",false,"out_of_range","UNS Number: Unassigned",""],["book:toaz_info_1998_materials_properties_handbook_titanium_alloys_pr_ecac4a77a8df205e","Ti-5Al-2.5Fe","fracture toughness",0.0,null,null,null,"","","","","","",false,"unit_missing","1 Ti-5Al-2.5Fe",""],["book:toaz_info_1998_materials_properties_handbook_titanium_alloys_pr_ecac4a77a8df205e","","82.4 MPa√m",82.4,null,null,null,"MPa√m","","","","","",false,"","1 Ti-5Al-5Sn-2Zr-2Mo-0.25Si",""],["book:toaz_info_1998_materials_properties_handbook_titanium_alloys_pr_ecac4a77a8df205e","Ti-10V-2Fe-3Al","fracture toughness (Kic)",44.0,null,null,null,"MPa√m","room temperature","","","","",false,"","H igh-Temperature Strength",""],["book:toaz_info_1998_materials_properties_handbook_titanium_alloys_pr_ecac4a77a8df205e","Ti-10V-2Fe-3Al","fracture toughness (Kic)",60.0,null,null,null,"MPa√m","room temperature","","","","",false,"","H igh-Temperature Strength",""],["book:toaz_info_1998_materials_properties_handbook_titanium_alloys_pr_ecac4a77a8df205e","Ti-10V-2Fe-3Al","fracture toughness (Kic)",88.0,null,null,null,"MPa√m","room temperature","","","","",false,"","H igh-Temperature Strength",""],["book:toaz_info_1998_materials_properties_handbook_titanium_alloys_pr_ecac4a77a8df205e","Ti-10V-2Fe-3Al","toughness than in the STA condition",0.0,null,null,null,"","","STA","","","",false,"unit_missing","H igh-Temperature Strength",""],["book:toaz_info_1998_materials_properties_handbook_titanium_alloys_pr_ecac4a77a8df205e","","Directionality",3.5,3.0,4.0,null,"MPa√m","","","","","",false,"out_of_range","TI-15-3: Transverse crmp at 425 ·e (800 ºF)",""],["book:toaz_info_1998_materials_properties_handbook_titanium_alloys_pr_ecac4a77a8df205e","","Lot-to-lot variations",11.0,11.0,11.0,null,"MPa√m","","","","","",false,"","TI-15-3: Transverse crmp at 425 ·e (800 ºF)",""],["book:toaz_info_1998_materials_properties_handbook_titanium_alloys_pr_ecac4a77a8df205e","","K_IC",0.1,null,null,null,"","room temperature","beta annealed (790 ºC, 10 min)","","tensile test","29 Hz",false,"unit_missing","High-Temperature Strength",""],["book:toaz_info_1998_materials_properties_handbook_titanium_alloys_pr_ecac4a77a8df205e","","toughness",50.0,45.0,55.0,null,"MPa√m","","","equiaxed","","",false,"","Fabrication",""],["book:toaz_info_1998_materials_properties_handbook_titanium_alloys_pr_ecac4a77a8df205e","","toughness",75.0,60.0,90.0,null,"MPa√m","","","lamellar","","",false,"","Fabrication",""],["book:toaz_info_1998_materials_properties_handbook_titanium_alloys_pr_ecac4a77a8df205e","","toughness",80.0,65.0,95.0,null,"MPa√m","","","necklaced","","",false,"","Fabrication",""],["book:toaz_info_1998_materials_properties_handbook_titanium_alloys_pr_ecac4a77a8df205e","","low-temperature toughness",37.5,30.0,45.0,null,"MPa√m","-253 ºC","","","","",false,"","Fabrication",""],["book:toaz_info_1998_materials_properties_handbook_titanium_alloys_pr_ecac4a77a8df205e","Ti-48Al-1V-0.1C","plane-strain fracture toughness *(Kic)*",24.0,null,null,null,"MPa√m","room temperature","","","","",false,"","1 Gamma (Ti-AI) Alloys",""],["book:toaz_info_1998_materials_properties_handbook_titanium_alloys_pr_ecac4a77a8df205e","","K1c",12.0,null,null,null,"MPa√m","","","y","","",false,"","1 Gamma (Ti-AI) Alloys",""],["book:toaz_info_1998_materials_properties_handbook_titanium_alloys_pr_ecac4a77a8df205e","","K1c",20.0,null,null,null,"MPa√m","","","lamellar","","",false,"","1 Gamma (Ti-AI) Alloys",""],["book:toaz_info_1998_materials_properties_handbook_titanium_alloys_pr_ecac4a77a8df205e","","Kj",5.3,null,null,null,"","","hot rolled bar solution treated and aged at 730 ºC (1345 ºF), 1 h, WQ + 475 °C (890 ºF), 100 min, AC","","","",false,"unit_missing","1 Ti-15Mo-5Zr",""],["doi:10.1002/adem.201100055","CP-Ti Grade 2","fracture toughness",100.0,null,null,null,"MPa√m","","as-received","","","",false,"","results",""],["doi:10.1002/adem.202500285","","KIC",3.0,null,null,null,"MPa√m","","","","microcantilever bend tests","",false,"out_of_range","methods",""],["doi:10.1002/adem.202500285","Ti-TiN","KIC",2.7,null,null,0.7,"MPa√m","","","","LEFM based calculations","",false,"out_of_range","results",""],["doi:10.1002/adem.202500285","TiN-Ti","KIC",1.6,null,null,0.4,"MPa√m","","","","LEFM based calculations","",false,"out_of_range","results",""],["doi:10.1002/adem.202500285","Ti-TiN-Ti","KIC",3.2,null,null,1.0,"MPa√m","","","","LEFM based calculations","",false,"out_of_range","results",""],["doi:10.1002/adem.202500285","Ti","KIC",3.0,null,null,0.4,"MPa√m","","","","","",false,"out_of_range","results",""],["doi:10.1002/adem.202500285","TiN","KIC",1.75,1.5,2.0,null,"MPa√m","","","","","",false,"out_of_range","results",""],["doi:10.1002/adem.202500285","TiN","KIC",2.55,2.3,2.8,null,"MPa√m","","","","","",false,"out_of_range","results",""],["doi:10.1002/adem.202500285","TiN","KIC",1.52,null,null,0.4,"MPa√m","","","","microcantilever bend technique","",false,"out_of_range","results",""],["doi:10.1002/adem.202500285","Ti-TiN","Fracture toughness, KIC from LEFM",2.7,null,null,0.7,"MPa√m","","","","","",false,"out_of_range","results",""],["doi:10.1002/adem.202500285","TiN-Ti","Fracture toughness, KIC from LEFM",1.6,null,null,0.4,"MPa√m","","","","","",false,"out_of_range","results",""],["doi:10.1002/adem.202500285","Ti-TiN-Ti","Fracture toughness, KIC from LEFM",3.2,null,null,1.0,"MPa√m","","","","","",false,"out_of_range","results",""],["doi:10.1002/adem.202500285","Ti-TiN","initiation fracture toughness",2.7,2.0,3.4,0.7,"MPa√m","","","","","",false,"out_of_range","conclusions",""],["doi:10.1002/adem.202500285","TiN-Ti","initiation fracture toughness",1.6,1.2,2.0,0.4,"MPa√m","","","","","",false,"out_of_range","conclusions",""],["doi:10.1016/j.jmbbm.2012.01.017","Ti-24Nb-0.5O","superelastic recovery",0.0,null,null,null,"","room temperature","","","cyclic tensile test","",false,"unit_missing","abstract",""],["doi:10.1016/j.jmbbm.2012.01.017","Ti-24Nb-0.5N","superelastic recovery",0.0,null,null,null,"","room temperature","","","cyclic tensile test","",false,"unit_missing","abstract",""],["doi:10.1016/j.msea.2019.04.018","Ti-12Mo","peak value of maximum stress drop magnitude",0.0,null,null,null,"","","","","","",false,"unit_missing","abstract",""],["doi:10.1038/s41598-024-78854-w","Ti53.3-xNb10Zr10Ni10Co10Fe6.7Bx","KIC",13.6,null,null,13.6,"MPa.(m1/2)","","cast","","indentation","",false,"unit_mismatch","results_discussion","On the other hand, sample “S2” with a moderate amount of B (5.3 at.%), where a more homogeneous microstructure was observed, showed no cracks.Table 6Calculated fracture toughness of the prepared CCAs.At.% BHv, 9.8 NIndentationKIC, MPa.(m1/2)0.0538.2 ± 14No cracks5.3612.4 ± 13.6No cracks10.6660 ± 20 ~ 3.3"],["doi:10.1038/s41598-024-78854-w","Ti-10Co-10Ni-10Zr-6.7Fe","KIC, MPa.(m1/2)",3.3,null,null,null,"MPa√m","","","","","",false,"out_of_range","table","10.6\t660 ± 20\t\t~ 3.3"],["doi:10.1038/s41598-026-54590-1","20Nb-CCA","fracture toughness (KIC)",0.515,null,null,null,"MPa√m","room temperature","","","microhardness indentation","",false,"out_of_range","results_discussion","20Nb-CCA exhibits a lower KIC (0.515 MPa·m1/2), consistent with its brittle character and the high concentration of refractory intermetallics, which severely restrict plastic deformation."],["doi:10.1038/s41598-026-54590-1","10Fe10Nb-CCA","KIC",0.846,null,null,null,"MPa√m","","","","","",false,"out_of_range","results_discussion","The 10Fe10Nb- CCA, with a KIC of 0.846 MPa·m1/2, represents an intermediate case in which the introduction of Fe-stabilized ductile phases within the Fe–Nb microstructure facilitates partial plastic deformation at crack tips, thereby reducing stress intensity and improving toughness relative to the 20Nb alloy."],["doi:10.1039/d4ra07460b","m6","fracture toughness",0.0,null,null,null,"","","","","","",true,"unit_missing","conclusions","Reducing the composition of Hf and Zr elements into zero and increasing the composition of Cr and Mo elements into 228 atoms each in m6 resulted in larger elastic moduli (even larger than m5) and large elastic constants (C11 and C44) compared with other models indicating higher hardness with higher fracture toughness and melting temperature."],["doi:10.1103/physrevb.85.144112","Ti0.5Al0.5N","A",1.4,null,null,null,"","","","","CPFEM prediction","",true,"unit_missing","results_discussion",""],["doi:10.1115/1.4068648","Ti-6Al-4V","γc",0.0,null,null,null,"","","","","","104/s",false,"unit_missing","results",""],["doi:10.1115/1.4068648","Ti-6Al-4V","γc",0.0,null,null,null,"","","","","","104/s",false,"unit_missing","results",""],["doi:10.1115/1.4068648","Ti-6Al-4V","τy",0.0,null,null,null,"","","","","","",true,"unit_missing","results",""],["doi:10.13154/294-7902","PST Ti-49.3% Al","Fracture toughness",310.0,null,null,null,"MPa","room temperature","","","compression test","",false,"unit_mismatch","discussion",""],["doi:10.13154/294-7902","PST Ti-49.3% Al","Fracture toughness",350.0,null,null,null,"MPa","room temperature","","","compression test","",false,"unit_mismatch","discussion",""],["doi:10.13154/294-7902","PST Ti-49.3% Al","Fracture toughness",180.0,null,null,null,"MPa","room temperature","","","compression test","",false,"unit_mismatch","discussion",""],["doi:10.25560/105320","Ti-6Al-4V","∆𝐾𝛪𝐶",77.01,null,null,null,"MPa√m","","","coarse lamellar","CT fracture toughness test","",false,"","conclusions","Sample ∆𝐾𝛪𝐶(MPa m1/2) HT XZ-3 62.06 XZ-4 59.09 ZY-4 65.94 ZY-5 61.76 HIP XZ-6 77.20 XZ-7 79.76 ZY-4 76.95 ZY-6 77.01 The fracture toughness for the standard traditional manufactured and annealed Ti-6Al-4V alloys is around 55 MPa m1/2 with bi-modal microstructure."],["doi:10.25560/105320","Ti-6Al-4V","average value",77.7,null,null,null,"MPa√m","","HIP","coarse lamellar","CT fracture toughness test","",false,"","conclusions","In this work, the HT treated specimens exhibits the finer lamellar microstructure (average value 62.5 MPa m1/2 ) than the HIP treated specimens (average value 77.7 MPa m1/2)."],["doi:10.25560/105320","Ti-6Al-4V","average value",62.5,null,null,null,"MPa√m","","HT","fine lamellar","CT fracture toughness test","",false,"","conclusions","In this work, the HT treated specimens exhibits the finer lamellar microstructure (average value 62.5 MPa m1/2 ) than the HIP treated specimens (average value 77.7 MPa m1/2)."],["doi:10.25560/105320","Ti-6Al-4V","∆𝐾𝛪𝐶",59.09,null,null,null,"MPa√m","","","fine lamellar","CT fracture toughness test","",false,"","conclusions","Sample ∆𝐾𝛪𝐶(MPa m1/2) HT XZ-3 62.06 XZ-4 59.09 ZY-4 65.94 ZY-5 61.76 HIP XZ-6 77.20 XZ-7 79.76 ZY-4 76.95 ZY-6 77.01 The fracture toughness for the standard traditional manufactured and annealed Ti-6Al-4V alloys is around 55 MPa m1/2 with bi-modal microstructure."],["doi:10.25560/105320","Ti-6Al-4V","∆𝐾𝛪𝐶",79.76,null,null,null,"MPa√m","","","coarse lamellar","CT fracture toughness test","",false,"","conclusions","Sample ∆𝐾𝛪𝐶(MPa m1/2) HT XZ-3 62.06 XZ-4 59.09 ZY-4 65.94 ZY-5 61.76 HIP XZ-6 77.20 XZ-7 79.76 ZY-4 76.95 ZY-6 77.01 The fracture toughness for the standard traditional manufactured and annealed Ti-6Al-4V alloys is around 55 MPa m1/2 with bi-modal microstructure."],["doi:10.25560/105320","Ti-6Al-4V","∆𝐾𝛪𝐶",62.06,null,null,null,"MPa√m","","","fine lamellar","CT fracture toughness test","",false,"","conclusions","Sample ∆𝐾𝛪𝐶(MPa m1/2) HT XZ-3 62.06 XZ-4 59.09 ZY-4 65.94 ZY-5 61.76 HIP XZ-6 77.20 XZ-7 79.76 ZY-4 76.95 ZY-6 77.01 The fracture toughness for the standard traditional manufactured and annealed Ti-6Al-4V alloys is around 55 MPa m1/2 with bi-modal microstructure."],["doi:10.25560/105320","Ti-6Al-4V","∆𝐾𝛪𝐶",77.2,null,null,null,"MPa√m","","","coarse lamellar","CT fracture toughness test","",false,"","conclusions","Sample ∆𝐾𝛪𝐶(MPa m1/2) HT XZ-3 62.06 XZ-4 59.09 ZY-4 65.94 ZY-5 61.76 HIP XZ-6 77.20 XZ-7 79.76 ZY-4 76.95 ZY-6 77.01 The fracture toughness for the standard traditional manufactured and annealed Ti-6Al-4V alloys is around 55 MPa m1/2 with bi-modal microstructure."],["doi:10.25560/105320","Ti-6Al-4V","∆𝐾𝛪𝐶",76.95,null,null,null,"MPa√m","","","coarse lamellar","CT fracture toughness test","",false,"","conclusions","Sample ∆𝐾𝛪𝐶(MPa m1/2) HT XZ-3 62.06 XZ-4 59.09 ZY-4 65.94 ZY-5 61.76 HIP XZ-6 77.20 XZ-7 79.76 ZY-4 76.95 ZY-6 77.01 The fracture toughness for the standard traditional manufactured and annealed Ti-6Al-4V alloys is around 55 MPa m1/2 with bi-modal microstructure."],["doi:10.25560/105320","Ti-6Al-4V","∆𝐾𝛪𝐶",61.76,null,null,null,"MPa√m","","","fine lamellar","CT fracture toughness test","",false,"","conclusions","Sample ∆𝐾𝛪𝐶(MPa m1/2) HT XZ-3 62.06 XZ-4 59.09 ZY-4 65.94 ZY-5 61.76 HIP XZ-6 77.20 XZ-7 79.76 ZY-4 76.95 ZY-6 77.01 The fracture toughness for the standard traditional manufactured and annealed Ti-6Al-4V alloys is around 55 MPa m1/2 with bi-modal microstructure."],["doi:10.25560/105320","Ti-6Al-4V","∆𝐾𝛪𝐶",55.0,null,null,null,"MPa√m","","annealed","bimodal","CT fracture toughness test","",false,"","conclusions","Sample ∆𝐾𝛪𝐶(MPa m1/2) HT XZ-3 62.06 XZ-4 59.09 ZY-4 65.94 ZY-5 61.76 HIP XZ-6 77.20 XZ-7 79.76 ZY-4 76.95 ZY-6 77.01 The fracture toughness for the standard traditional manufactured and annealed Ti-6Al-4V alloys is around 55 MPa m1/2 with bi-modal microstructure."],["doi:10.25560/105320","Ti-6Al-4V","∆𝐾𝛪𝐶",65.94,null,null,null,"MPa√m","","","fine lamellar","CT fracture toughness test","",false,"","conclusions","Sample ∆𝐾𝛪𝐶(MPa m1/2) HT XZ-3 62.06 XZ-4 59.09 ZY-4 65.94 ZY-5 61.76 HIP XZ-6 77.20 XZ-7 79.76 ZY-4 76.95 ZY-6 77.01 The fracture toughness for the standard traditional manufactured and annealed Ti-6Al-4V alloys is around 55 MPa m1/2 with bi-modal microstructure."],["doi:10.25560/105320","Ti-6Al-4V","fracture toughness value",75.0,null,null,null,"MPa√m","","","coarse lamellar","","",false,"","conclusions","And for coarser lamellar structure materials, the fracture toughness value is much higher, reaches 75 MPa m1/2."],["doi:10.25560/96161","Ti-45Al-2B-2Mn-2Nb","fatigue crack growth threshold",4.03,4.03,4.03,0.11,"MPa√m","400°C","","lamellar","","",false,"out_of_range","abstract","At 400°C in air the fatigue crack growth threshold for the machined starter notches was 4.03±0.11MPa√m for twelve specimens in trans-lamellar fracture mode through the randomly oriented colonies local to the notch."],["doi:10.25560/96161","Ti-45Al-2B-2Mn-2Nb","fatigue crack growth threshold",4.0,4.0,4.0,null,"MPa√m","","","","","",false,"out_of_range","abstract","The initiation site on specimens that initiated away from the machined notch was determined, and this threshold could be calculated as approximately 4 MPa√m."],["doi:10.25560/96161","Ti-45Al-2B-2Mn-2Nb","fatigue crack growth threshold",2.7,2.7,2.7,null,"MPa√m","400°C","","lamellar","","",false,"out_of_range","abstract","This measured threshold in inter-lamellar fracture mode at 400°C in air was 2.7 MPa√m."],["doi:10.25560/96161","Ti-45Al-2B-2Mn-2Nb","fatigue crack growth threshold",4.0,4.0,4.0,null,"MPa√m","400°C","","lamellar","","",false,"out_of_range","abstract","This increased from 4.0 MPa√m at 400°C to 7.1 MPa√m at 750°C in air in trans-lamellar fracture mode."],["doi:10.25560/96161","Ti-45Al-2B-2Mn-2Nb","fatigue crack growth threshold",7.1,7.1,7.1,null,"MPa√m","750°C","","lamellar","","",false,"","abstract","This increased from 4.0 MPa√m at 400°C to 7.1 MPa√m at 750°C in air in trans-lamellar fracture mode."],["doi:10.25560/96161","Ti-45Al-2B-2Mn-2Nb","fatigue crack growth threshold",5.8,5.8,5.8,null,"MPa√m","750°C","","lamellar","","",false,"","abstract","A step increase in the temperature at low values of the stress intensity factor range, ∆K, determined the inter-lamellar fracture mode fatigue crack growth threshold of 5.8 MPa√m at 750°C in air."],["doi:10.25560/96161","Ti-45Al-2B-2Mn-2Nb","fatigue crack growth threshold",4.0,4.0,4.0,null,"MPa√m","400-600°C","","lamellar","","",false,"out_of_range","conclusions","This threshold is strongly microstructure dependent and suﬀers a minima at temperatures of around 400 - 600 °C in air."],["doi:10.25560/96161","Ti-45Al-2B-2Mn-2Nb","crack growth threshold",4.02,null,null,0.12,"MPa√m","","","","","",false,"out_of_range","results","Crack growth threshold was measured for nine specimens with a 0.5 mm machined starter notch, averaging at 4.02 MPa√m with a standard deviation of 0.12 MPa√m."],["doi:10.25560/96161","Ti-45Al-2B-2Mn-2Nb","crack growth threshold",4.05,null,null,null,"MPa√m","","","","","",false,"out_of_range","results","Crack growth threshold was measured for two specimens with a 0.1 mm machined starter notch, measuring 4.0 and 4.1 MPa√m."],["doi:10.25560/96161","Ti-45Al-2B-2Mn-2Nb","crack growth threshold",4.0,null,null,null,"MPa√m","","","","","",false,"out_of_range","results","Crack growth threshold was measured for one specimen with a 0.25 mm machined starter notch, measuring 4.0 MPa√m."],["doi:10.25560/96161","Ti-45Al-2B-2Mn-2Nb","crack growth threshold",4.0,null,null,null,"MPa√m","","","","","",false,"out_of_range","results","The threshold for the 0.1, 0.25 and 0.5 mm notches is therefore similar around 4 MPa√m, therefore showing no dependence on starter notch size on crack growth threshold."],["doi:10.25560/96161","Ti-45Al-2B-2Mn-2Nb","fatigue crack growth threshold",4.02,4.02,4.02,0.12,"MPa√m","400°C","","","","",false,"out_of_range","conclusions","The fatigue crack growth threshold for 0.5 mm starter notches was 4.02±0.12 MPa√m for nine specimens, 0.25 mm starter notch was 4.0 MPa√m for one specimen, and 0.1 mm starter notches was 4.0 and 4.1 MPa√m for two specimens."],["doi:10.25560/96161","Ti-45Al-2B-2Mn-2Nb","fatigue crack growth threshold",4.0,4.0,4.0,null,"MPa√m","400°C","","","","",false,"out_of_range","conclusions","The fatigue crack growth threshold for 0.5 mm starter notches was 4.02±0.12 MPa√m for nine specimens, 0.25 mm starter notch was 4.0 MPa√m for one specimen, and 0.1 mm starter notches was 4.0 and 4.1 MPa√m for two specimens."],["doi:10.25560/96161","Ti-45Al-2B-2Mn-2Nb","fatigue crack growth threshold",4.0,4.0,4.0,null,"MPa√m","400°C","","","","",false,"out_of_range","conclusions","The fatigue crack growth threshold for 0.5 mm starter notches was 4.02±0.12 MPa√m for nine specimens, 0.25 mm starter notch was 4.0 MPa√m for one specimen, and 0.1 mm starter notches was 4.0 and 4.1 MPa√m for two specimens."],["doi:10.25560/96161","Ti-45Al-2B-2Mn-2Nb","fatigue crack growth threshold",4.1,4.1,4.1,null,"MPa√m","400°C","","","","",false,"out_of_range","conclusions","The fatigue crack growth threshold for 0.5 mm starter notches was 4.02±0.12 MPa√m for nine specimens, 0.25 mm starter notch was 4.0 MPa√m for one specimen, and 0.1 mm starter notches was 4.0 and 4.1 MPa√m for two specimens."],["doi:10.25560/96161","Ti-45Al-2B-2Mn-2Nb","stress intensity values",10.0,9.0,11.0,null,"MPa√m","","","","","",false,"","conclusions","The plastic zone size coincides with this size between stress intensity values of 9 - 11 MPa√m, or a crack length of 1.9 - 2.3 mm."],["doi:10.25560/96161","Ti-45Al-2B-2Mn-2Nb","threshold for notch 1",4.1,null,null,null,"MPa√m","","","","","",false,"out_of_range","results","The threshold for notch 1 was 4.1 MPa√m and the threshold for notch 12 was 4.0 MPa√m."],["doi:10.25560/96161","Ti-45Al-2B-2Mn-2Nb","threshold for notch 12",4.0,null,null,null,"MPa√m","","","","","",false,"out_of_range","results","The threshold for notch 1 was 4.1 MPa√m and the threshold for notch 12 was 4.0 MPa√m."],["doi:10.25560/96161","Ti-45Al-2B-2Mn-2Nb","∆K of approximately 14 MPa√m",14.0,null,null,null,"MPa√m","","","","","",false,"","results","Notch 1 can be seen to grow to a larger ∆K of approximately 14 MPa√m, corresponding to a crack length of approximately 1 mm before ﬁnal fracture."],["doi:10.25560/96161","Ti-45Al-2B-2Mn-2Nb","∆K greater than 9 MPa√m",9.0,null,null,null,"MPa√m","","","","","",false,"","results","Notch 12 is top left and shows a smaller region of fatigue. grows to approximately 10 MPa√m, corresponding to a crack length of approximately 0.5 mm before ﬁnal fracture."],["doi:10.25560/96161","Ti-45Al-2B-2Mn-2Nb","grows to approximately 10 MPa√m",10.0,null,null,null,"MPa√m","","","","","",false,"","results","Notch 12 is top left and shows a smaller region of fatigue. grows to
