Repository: akhtar07/tisci-explorer

# TiSci Explorer

A read-only, static explorer for **TiSci**, an autonomous research agent for titanium alloys. TiSci reads the
titanium-alloy literature, builds a knowledge graph and a table of measured values, proposes hypotheses where the
graph has gaps, and tests them with DFT (MACE / VASP) and the ICME-lite multiscale chain.

**Live site:** https://akhtar07.github.io/tisci-explorer/

The site has seven sections:

| Section | What it shows |
|---|---|
| Overview | Corpus → graph → facts → hypotheses → verdicts, with the snapshot's counts |
| Worked example | One full loop for W in α-Ti: graph path, hypothesis, novelty check, DFT test, verdict, follow-up, DAMASK |

File: data/facts/grain_size.json (part 1 of 35)
{"cols":["doc","alloy","property_raw","value","min","max","unc","unit","T","condition","microstructure","method","strain_rate","prediction","flag","section","sentence"],"rows":[["arxiv:0911.5406","","crystallite size",0.01,null,null,null,"µm","","","","","",false,"","discussion",""],["arxiv:2009.07962","","average size",0.028,0.024,0.032,0.004,"µm","","","","","",false,"","results",""],["arxiv:2009.07962","","average size",0.013,0.011,0.015,0.002,"µm","","","","","",false,"","results",""],["arxiv:2009.07962","","interparticle distance",0.104,0.091,0.117,0.013,"µm","","","","","",false,"","results",""],["arxiv:2009.07962","","average size",0.023,0.018,0.028,0.005,"µm","","","","","",false,"","results",""],["arxiv:2009.07962","","average size",0.012,0.009,0.015,0.003,"µm","","","","","",false,"","results",""],["arxiv:2009.07962","","interparticle distance",7.0,5.0,9.0,2.0,"µm","","","","","",false,"unit_suspect","results",""],["arxiv:2009.07962","","average size",0.018,0.014,0.022,0.004,"µm","","","","","",false,"","results",""],["arxiv:2009.07962","","average size",0.016,0.011,0.021,0.005,"µm","","","","","",false,"","results",""],["arxiv:2009.07962","","size",8.0,5.0,11.0,3.0,"µm","","","","","",false,"unit_suspect","results",""],["arxiv:2009.07962","Ni56Ti36Hf8","channels",8.0,null,null,null,"µm","","3-step heat treated","","","",false,"unit_suspect","discussion",""],["arxiv:2009.07969","Ni56Ti36Hf8","average size",0.017,null,null,0.003,"µm","","aged","","HRTEM","",false,"","results",""],["arxiv:2009.07969","Ni56Ti36Hf8","average size",0.025,null,null,0.007,"µm","","aged","","HRTEM","",false,"","results",""],["arxiv:2009.07969","Ni56Ti36Hf8","average width",9.0,null,null,2.0,"µm","","","","HRTEM","",false,"unit_suspect","results",""],["arxiv:2009.07969","Ni56Ti36Hf8","width",2.0,null,null,null,"µm","","","amorphous","HRTEM","",false,"unit_suspect","results",""],["arxiv:2009.07969","Ni56Ti36Hf8","average width",0.01,null,null,0.003,"µm","","","","HRTEM","",false,"","results",""],["arxiv:2009.07969","Ni56Ti36Hf8","average spacing",0.102,null,null,0.036,"µm","","","","HRTEM","",false,"","results",""],["arxiv:2009.07969","Ni56Ti36Hf8","width",2.0,null,null,null,"µm","","","amorphous","HRTEM","",false,"unit_suspect","results",""],["arxiv:2009.07969","Ni56Ti36Hf8","coarsened to",0.043,null,null,0.017,"µm","","wear","","HRTEM","",false,"","results",""],["arxiv:2009.07969","Ni56Ti36Hf8","coarsened to",0.028,null,null,0.008,"µm","","wear","","HRTEM","",false,"","results",""],["arxiv:2009.07969","Ni56Ti36Hf8","average width",0.01,null,null,0.005,"µm","","","","HRTEM","",false,"","results",""],["arxiv:2009.07969","Ni56Ti36Hf8","average spacing",0.064,null,null,0.018,"µm","","","","HRTEM","",false,"","results",""],["arxiv:2009.07969","Ni56Ti36Hf8","extended",0.1,null,null,null,"µm","","","amorphous","HRTEM","",false,"","results",""],["arxiv:2103.06194","Ti-0.3O","average grain size",60.0,null,null,null,"µm","","as-annealed","","EBSD","",false,"","methods",""],["arxiv:2103.11173","","A2 domain width",0.45,0.1,0.8,null,"µm","","as-cast","","","",false,"","results",""],["arxiv:2103.11173","","A2 domain width",1.1,0.2,2.0,null,"µm","","annealed","","","",false,"","results",""],["arxiv:2103.11173","D2","precipitate diameter",0.3,0.1,0.5,null,"µm","","as-cast","","","",false,"","results",""],["arxiv:2103.11173","D2","precipitate diameter",1.1,0.2,2.0,null,"µm","","annealed","","","",false,"","results",""],["arxiv:2103.11173","","A2 domain width",0.22,0.06,0.38,null,"µm","","as-cast","","","",false,"","results",""],["arxiv:2103.11173","","A2 domain width",0.66,0.12,1.2,null,"µm","","annealed","","","",false,"","results",""],["arxiv:2106.12227","Ti-6Al","mean grain size",140.0,110.0,170.0,30.0,"µm","","annealed at 980°C/12h + slow cooling","","","",false,"","methods",""],["arxiv:2111.04606","CP-Ti Grade 2","grain size",0.5,null,null,null,"µm","","","","line intercept method","",false,"","results",""],["arxiv:2111.04606","CP-Ti Grade 2","grain size",3.76,null,null,2.4,"µm","","annealed for 8 h","","EBSD","",false,"","results",""],["arxiv:2205.01504","","average grain size",8.0,null,null,null,"µm","","","","","",true,"","results_discussion",""],["arxiv:2205.01504","","mean grain sizes",4.0,null,null,null,"µm","","","","","",true,"","results_discussion",""],["arxiv:2205.01504","","mean grain sizes",8.0,null,null,null,"µm","","","","","",true,"","results_discussion",""],["arxiv:2205.01504","","mean grain sizes",20.0,null,null,null,"µm","","","","","",true,"","results_discussion",""],["arxiv:2205.01504","","mean grain sizes",30.0,null,null,null,"µm","","","","","",true,"","results_discussion",""],["arxiv:2205.01504","","mean grain sizes",40.0,null,null,null,"µm","","","","","",true,"","results_discussion",""],["arxiv:2402.03389","Ti-46Al-1Mo-0.2Si","coarse lamellar grains bigger than 300 mm in size",300.0,300.0,null,null,"µm","","","lamellar","","",false,"unit_suspect","methods",""],["arxiv:2402.03389","Ti-46Al-1Mo-0.2Si","bands of a and g grains < 5 mm in size",5000.0,null,5000.0,null,"µm","","","","","",false,"","methods",""],["arxiv:2402.03389","Ti-46Al-1Mo-0.2Si","bands of grains up to ~10 mm in size",10000.0,null,10000.0,null,"µm","","","","","",false,"","methods",""],["arxiv:2412.00588","","average grain size",8.61,null,null,null,"µm","","","","","",true,"unit_suspect","other",""],["arxiv:2412.00588","","average grain size",0.0102,null,null,null,"µm","","","","","",true,"","other",""],["arxiv:2412.00588","","average grain size",0.0117,null,null,null,"µm","","","","","",true,"","other",""],["arxiv:2412.00588","","grain size",8.61,null,null,null,"µm","","","LCO","","",true,"unit_suspect","other",""],["arxiv:2412.00588","","average grain sizes",8.61,null,null,null,"µm","","","","","",true,"unit_suspect","other",""],["arxiv:2412.00588","","average grain sizes",0.0102,null,null,null,"µm","","","","","",true,"","other",""],["arxiv:2412.00588","","average grain sizes",0.0117,null,null,null,"µm","","","","","",true,"","other",""],["arxiv:2505.00445","","grain sizes",1.0,null,null,null,"µm","","","","chemical etching","",false,"","results",""],["arxiv:2505.00445","","grain sizes",4.0,null,null,null,"µm","","","","chemical etching","",false,"","results",""],["arxiv:2506.17849","Ti-Zr-Hf-Nb-Ta","crystallite size",0.034,null,null,null,"µm","","","","","",false,"","results",""],["arxiv:2506.17849","Ti-Zr-Hf-Nb-Ta","crystallite size",0.021,null,null,null,"µm","","","","","",false,"","results",""],["arxiv:2506.17849","Ti-Zr-Hf-Nb-Ta","crystallite size",0.02,null,null,null,"µm","","","","","",false,"","results",""],["arxiv:2506.17849","Ti-Zr-Hf-Nb-Ta","grain size",0.021,null,null,0.015,"µm","","HPT N = 1","","","",false,"","results",""],["arxiv:2506.17849","Ti-Zr-Hf-Nb-Ta","grain size",350.0,null,null,120.0,"µm","","","","EBSD","",false,"","results",""],["arxiv:2506.17849","Ti-Zr-Hf-Nb-Ta","grain size",0.02,null,null,0.014,"µm","","HPT N = 10","","","",false,"","results",""],["arxiv:2512.09534","MoNbTaTiZr","grain size",6.4,null,null,null,"µm","","as-cast","","","",false,"","results",""],["arxiv:2512.09534","MoNbTaTiZr","grain size",4.1,null,null,null,"µm","","rolled","","","",false,"","results",""],["arxiv:2602.08572","TiFeMo","LB*2*−*lath*",0.36,0.31,0.41,0.05,"µm","","homogenised at 1170 °C","","","",false,"","other",""],["arxiv:2602.08572","Ti-Fe-Mo","grain size",364.0,352.0,376.0,12.0,"µm","","homogenised","","","",false,"","conclusions",""],["arxiv:2602.08572","Ti-Fe-Mo","grain size",30.0,28.0,32.0,2.0,"µm","","aged 72 hour","","","",false,"","conclusions",""],["arxiv:2602.08572","Ti-21Fe-21Mo","grain size",30.0,30.0,30.0,2.0,"µm","","aged at 750 °C for 72 h","","","",false,"","abstract",""],["arxiv:2602.08572","Ti-21Fe-21Mo","grain size",364.0,364.0,364.0,12.0,"µm","","homogenised at 1170 °C","","","",false,"","abstract",""],["arxiv:2602.08572","Ti-21Fe-21Mo","average grain size",364.0,364.0,364.0,null,"µm","","homogenised at 1170 °C","A2-Ti(Mo,Fe) matrix with large B2-TiFe prior dendrites","EBSD","",false,"","results_discussion",""],["arxiv:2602.08572","Ti-21Fe-21Mo","grain size",30.0,30.0,30.0,2.0,"µm","","aged at 750 °C for 72 h","","","",false,"","results_discussion",""],["arxiv:2602.08572","TiFeMo","effective grain size",0.36,null,null,null,"µm","","homogenised at 1170 °C","","","",false,"","other",""],["arxiv:2603.11695","","mean grain size",437.0,null,null,null,"µm","","","","","",false,"","results",""],["arxiv:2603.11695","","mean grain size",7.94,null,null,null,"µm","","","","","",false,"","results",""],["arxiv:2603.11695","","mean grain size",262.0,null,null,null,"µm","","","","","",false,"","results",""],["arxiv:2603.11695","","mean grain size",146.0,null,null,null,"µm","","","","","",false,"","results",""],["arxiv:2603.11695","","mean grain size",187.0,null,null,null,"µm","","","","","",false,"","results",""],["arxiv:2603.11695","","mean grain size",6.3,null,null,null,"µm","","","","","",false,"","results",""],["book:978_3_540_73036_1","Ti-6Al-4V","α grain sizes",2.0,null,null,null,"µm","","recrystallized at 800°C","equiaxed α","TEM","",false,"","Fully Equiaxed Microstructures",""],["book:978_3_540_73036_1","Ti-6Al-2Sn-4Zr-6Mo","β grain size",50.0,30.0,70.0,null,"µm","","","bimodal","","",false,"","Bi-Modal Microstructures",""],["book:978_3_540_73036_1","Ti-15Mo-3Nb-3Al-0.2Si","grain sizes",45.0,40.0,50.0,null,"µm","","","","","",false,"","Beta Annealed Microstructures",""],["book:978_3_540_73036_1","β-CEZ","β grain size",60.0,null,null,null,"µm","","","","","",false,"","Effect of Beta Grain Size",""],["book:978_3_540_73036_1","Ti-6Al-4V","β grain size",0.0,null,null,null,"","","950°C","bimodal","TEM","",false,"unit_missing","5.1 Processing and Microstructure",""],["book:978_3_540_73036_1","β-CEZ","β grain size",400.0,null,null,null,"µm","","","","","",false,"","Effect of Beta Grain Size",""],["book:978_3_540_73036_1","Ti-6Al-2Sn-4Zr-6Mo","β grain size",125.0,null,null,null,"µm","","bi-modal","bimodal","","",false,"","Optimization of Properties of Ti-5553",""],["book:978_3_540_73036_1","Ti-6Al-2Sn-4Zr-6Mo","average dimensions of about 800 μm in L and T directions and 200 µm in ST direction",500.0,200.0,800.0,null,"µm","","β processed","","","",false,"","7.4.1 Effect of Yield Stress Level on Properties of Ti-6246",""],["book:978_3_540_73036_1","Ti-6Al-2Sn-4Zr-6Mo","grain size",400.0,null,null,null,"µm","","β annealed","","","",false,"","Optimization of Properties of Ti-5553",""],["book:978_3_540_73036_1","Ti-6Al-2Sn-4Zr-6Mo","equiaxed β grain size",20.0,20.0,20.0,null,"µm","","","","","",false,"","7.4.1 Effect of Yield Stress Level on Properties of Ti-6246",""],["book:978_3_540_73036_1","Ti-6Al-2Sn-4Zr-6Mo","size",3.0,2.0,4.0,null,"µm","","","","","",false,"unit_suspect","Martensite Transformation",""],["book:978_3_540_73036_1","Ti-6Al-2Sn-4Zr-6Mo","β grain size",500.0,500.0,500.0,null,"µm","","β annealed","equiaxed β","","",false,"","7.4.1 Effect of Yield Stress Level on Properties of Ti-6246",""],["book:978_3_540_73036_1","Ti-6Al-4V","length",20.0,null,null,null,"µm","","after normal processing (pack rolling)","","","",false,"","Superplastic Forming and Diffusion Bonding",""],["book:boyer_rodney_welsch_gerhard_collings_e_w_eds_materials_properties_handbook_titan","","grain size",0.5,null,null,null,"relative","","","","","",false,"unit_mismatch","' \\ Ti-5AI-2.5Sn: Effect of cooling from β anneal on tensile properties",""],["book:boyer_rodney_welsch_gerhard_collings_e_w_eds_materials_properties_handbook_titan","","Grain size",0.3333,null,null,null,"relative","","","","","",false,"unit_mismatch","' \\ Ti-5AI-2.5Sn: Effect of cooling from β anneal on tensile properties",""],["book:boyer_rodney_welsch_gerhard_collings_e_w_eds_materials_properties_handbook_titan","Ti-0.8Ni-0.3Mo","Grain size",0.0,null,null,null,"","","","","","",false,"unit_missing","Ti-0.3Mo-0.8Ni, R53400",""],["book:toaz_info_1998_materials_properties_handbook_titanium_alloys_pr_ecac4a77a8df205e","Ti-6Al-4V","grain sizes of6.4 and 9 µm",6.4,null,null,null,"µm","925 ºC","","","","",false,"","Technical Note 5A: Supe.rplastic Forming of Titanium Alloys",""],["book:toaz_info_1998_materials_properties_handbook_titanium_alloys_pr_ecac4a77a8df205e","Ti-6Al-4V","grain sizes of6.4 and 9 µm",9.0,null,null,null,"µm","925 ºC","","","","",false,"","Technical Note 5A: Supe.rplastic Forming of Titanium Alloys",""],["book:toaz_info_1998_materials_properties_handbook_titanium_alloys_pr_ecac4a77a8df205e","","average equiaxed grain size oi 0.020 to 0.025mm",22.5,20.0,25.0,null,"µm","","vacuum annealed","equiaxed α","","",false,"","Chemical/Corrosion Properties",""],["book:toaz_info_1998_materials_properties_handbook_titanium_alloys_pr_ecac4a77a8df205e","","a grain size",2.0,2.0,2.0,null,"µm","","annealed","equiaxed α","","",false,"","Cast and P/M Fatigue",""],["book:toaz_info_1998_materials_properties_handbook_titanium_alloys_pr_ecac4a77a8df205e","Ti-15Mo-5Zr","P grain size",60.0,20.0,100.0,null,"µm","","annealed","","","",false,"","1 Ti-15Mo-5Zr",""],["book:toaz_info_1998_materials_properties_handbook_titanium_alloys_pr_ecac4a77a8df205e","","gage section",25.0,null,null,null,"µm","","","","","",false,"unit_suspect","1 TIMETAL ® 21 S",""],["book:toaz_info_1998_materials_properties_handbook_titanium_alloys_pr_ecac4a77a8df205e","","p grain size",56.0,null,null,null,"µm","","solution treated at 850 °C, WQ","","","",false,"","Mechanical Properties",""],["book:toaz_info_1998_materials_properties_handbook_titanium_alloys_pr_ecac4a77a8df205e","","typical unit cell parameter for the ~ structure",0.329,null,null,null,"µm","900 ºC","","","","",false,"unit_suspect","Ti-0.3Mo-0.8Ni, R53400",""],["book:toaz_info_1998_materials_properties_handbook_titanium_alloys_pr_ecac4a77a8df205e","Ti-6211","grain size",0.3333,null,null,null,"factor","","annealed","","","",false,"unit_mismatch","Physical Properties",""],["book:toaz_info_1998_materials_properties_handbook_titanium_alloys_pr_ecac4a77a8df205e","","a-grain size",17.5,15.0,20.0,null,"µm","","","","","",false,"","Phases and Structures",""],["book:toaz_info_1998_materials_properties_handbook_titanium_alloys_pr_ecac4a77a8df205e","","average equiaxed grain size",22.5,20.0,25.0,null,"µm","","vacuum annealed","equiaxed","","",false,"","Chemical/Corrosion Properties",""],["book:toaz_info_1998_materials_properties_handbook_titanium_alloys_pr_ecac4a77a8df205e","PDME Ti-6Al-4V","grain size",35.0,null,null,null,"µm","","","","","",false,"","9.2.4 Prognosis for Alpha Alloys",""],["book:toaz_info_1998_materials_properties_handbook_titanium_alloys_pr_ecac4a77a8df205e","","fine grain size",3.0,1.0,5.0,null,"µm","","","equiaxed","","",false,"","10.4 Pendant-Drop Melt Extraction and Consolidation of Ti-6Al-4V Powder [MAR75, ",""],["book:toaz_info_1998_materials_properties_handbook_titanium_alloys_pr_ecac4a77a8df205e","Ti-6Al-4V","Grain size",5.3,null,null,null,"µm","870 ºC","","","","",false,"","Technical Note 5A: Supe.rplastic Forming of Titanium Alloys",""],["book:toaz_info_1998_materials_properties_handbook_titanium_alloys_pr_ecac4a77a8df205e","","e =0.4683nm",0.4683,null,null,null,"µm","","","","","",false,"unit_suspect","Ti-0.3Mo-0.8Ni, R53400",""],["book:toaz_info_1998_materials_properties_handbook_titanium_alloys_pr_ecac4a77a8df205e","","grain sizes",2.0,1.0,3.0,null,"µm","","","","","about 10-4/s",false,"","Chemical/Corrosion Properties",""],["book:toaz_info_1998_materials_properties_handbook_titanium_alloys_pr_ecac4a77a8df205e","","grain size",80.5,75.0,86.0,null,"µm","","","","","",false,"","Chemical/Corrosion Properties",""],["book:toaz_info_1998_materials_properties_handbook_titanium_alloys_pr_ecac4a77a8df205e","","grain_size",60.0,20.0,100.0,null,"µm","","","","","",false,"","1 Ti-15Mo-5Zr",""],["book:toaz_info_1998_materials_properties_handbook_titanium_alloys_pr_ecac4a77a8df205e","","gage section",6000.0,null,null,null,"µm","","","","","",false,"","1 TIMETAL ® 21 S",""],["book:toaz_info_1998_materials_properties_handbook_titanium_alloys_pr_ecac4a77a8df205e","","a=0.2950nm",0.295,null,null,null,"µm","","","","","",false,"unit_suspect","Ti-0.3Mo-0.8Ni, R53400",""],["book:toaz_info_1998_materials_properties_handbook_titanium_alloys_pr_ecac4a77a8df205e","Ti-6Al-4V","primary a-grain size",17.5,15.0,20.0,null,"µm","","solution treated and aged","","","",false,"","Phases and Structures",""],["book:toaz_info_1998_materials_properties_handbook_titanium_alloys_pr_ecac4a77a8df205e","","a grain size",12.0,12.0,12.0,null,"µm","","annealed","equiaxed α","","",false,"","Cast and P/M Fatigue",""],["book:toaz_info_1998_materials_properties_handbook_titanium_alloys_pr_ecac4a77a8df205e","Ti-0.8Ni-0.3Mo","Grain size of ASTM grade 12",0.0,null,null,null,"","","","","","",false,"unit_missing","Ti-0.3Mo-0.8Ni, R53400",""],["doi:10.1002/adem.201100055","CP-Ti Grade 2","mean grain size",30.0,null,null,null,"µm","","annealed at 750°C/2h","","","",false,"","methods",""],["doi:10.1002/adem.202500285","Ti","sizes",0.029,null,null,null,"µm","","","","Scherrer formula","",false,"","results",""],["doi:10.1002/adem.202500285","TiN","sizes",5.0,null,null,null,"µm","","","","Scherrer formula","",false,"unit_suspect","results",""],["doi:10.1002/adem.202500285","TiN-Ti","plastic zone size",0.256,null,null,null,"µm","","","","","",false,"","discussion",""],["doi:10.1002/adem.202500285","Ti-TiN-Ti","plastic zone size",0.277,null,null,null,"µm","","","","","",false,"","discussion",""],["doi:10.1002/advs.76407","Nb-Zr-Ti-Ta-Al RHEA","average grain size",10.32,6.68,13.96,3.64,"µm","","annealed at 1123 K for 5 min","","","",false,"","results","The average grain size of the RHEA was measured to be 10.32 ± 3.64 µm (Figure )."],["doi:10.1002/advs.76407","Nb-Zr-Ti-Ta-Al RHEA","average diameter",2.86,1.58,4.14,1.28,"µm","","annealed at 1123 K for 5 min","","","",false,"unit_suspect","results","The average diameter and volume fraction of the nanodomains are 2.86 ± 1.28 nm and 9.6 ± 0.35%, respectively, based on multiple APT datasets (Figure )."],["doi:10.1002/advs.76407","base alloy","average grain size",11.89,9.63,14.15,2.26,"µm","","annealed at 1123 K for 5 min","","","",false,"","results","The base alloy exhibits a BCC structure with an average grain size of 11.89 ± 2.26 µm (Figure and )."],["doi:10.1002/advs.76407","Nb-Zr-Ti-Ta-Al","CGONs",2.84,2.46,3.22,0.38,"µm","","","","","",false,"unit_suspect","discussion","This lowers the nucleation barrier and enables the precipitation of fairly fine CGONs (2.84 ± 0.38 nm) upon short‐term annealing (Figure )."],["doi:10.1002/smsc.70348","","dominant lateral correlation length",0.197,0.197,0.197,null,"µm","","","","","",false,"","results_discussion",""],["doi:10.1002/smsc.70348","","average ligament width",0.06,0.06,0.06,null,"µm","","","","","",false,"","results_discussion",""],["doi:10.1007/s10853-018-2650-4","CP-Ti Grade 2","average grain diameter",85.0,70.0,100.0,null,"µm","","hot-rolled","equiaxed α","","",false,"","methods","The substrate material was supplied in the hot-rolled condition and consists of equiaxed alpha grains with an average grain diameter ranging from approximately 70–100 lm, as seen in Fig. 4a."],["doi:10.1007/s10853-018-2650-4","CP-Ti Grade 2","average grain diameter",85.0,70.0,100.0,null,"µm","","","","","",false,"","methods","Laser–mechanical forming, Fig. 4d, showed clear evidence of deformation twinning near the top and bottom, while the average grain diameter in the middle and bottom parts of the plate is similar to that of the initial substrate."],["doi:10.1007/s12540-022-01226-4","Ti-12Mo","band width",1500.0,null,null,null,"µm","350 ℃","","","numerical simulation","10-3 s-1",true,"","abstract",""],["doi:10.1016/j.actamat.2023.118723","Ti-6Al-4V","branch thickness",7.1,6.7,7.5,0.4,"µm","","","","","",false,"","results",""],["doi:10.1016/j.actamat.2023.118723","Ti-6Al-4V","material network thickness",24.7,null,null,1.2,"µm","","","","","",false,"","discussion",""],["doi:10.1016/j.actamat.2023.118723","Ti-6Al-4V","branch thickness",7.1,null,null,0.4,"µm","","","","","",false,"","discussion",""],["doi:10.1016/j.actamat.2023.118723","Ti-6Al-4V","equivalent mean diameter",15.7,null,null,2.8,"µm","","","","","",false,"","discussion",""],["doi:10.1016/j.actamat.2023.118723","Ti-6Al-4V","equivalent mean diameter",15.7,12.9,18.5,2.8,"µm","","","","","",false,"","conclusions",""],["doi:10.1016/j.actamat.2023.118723","Ti-6Al-4V","thickness",7.1,6.7,7.5,0.4,"µm","","","","","",false,"","conclusions",""],["doi:10.1016/j.bioactmat.2025.11.029","","particle size",34.0,null,null,null,"µm","","","","particle size analysis","",false,"","results","Particle size analysis (c) indicates a consistent size range of 15–53 μm, suitable for SLM. d and f demonstrate that higher Ta content increases density and decreases flow time for 50 g of powder. shows ICP-AES elemental composition, highlighting that oxygen content increases with higher Ti proportions."],["doi:10.1016/j.dib.2018.10.172","","Mean Grain Size (μ)",2.3,null,null,null,"µm","","","equiaxed","","",true,"","table","Mean Grain Size (μ)\t2.3 μm\tStandard deviation (σ)\t0.4 μm"],["doi:10.1016/j.dib.2018.10.172","","Standard deviation (σ)",0.4,null,null,null,"µm","","","equiaxed","","",true,"","table","Mean Grain Size (μ)\t2.3 μm\tStandard deviation (σ)\t0.4 μm"],["doi:10.1016/j.dib.2018.10.172","","Max Grain Size cutoff",3.5,null,null,null,"µm","","","equiaxed","","",true,"","table","Max Grain Size cutoff\tμ + 3σ\tMin Grain Size cutoff\tμ − 4σ"],["doi:10.1016/j.dib.2018.10.172","","Min Grain Size cutoff",1.1,null,null,null,"µm","","","equiaxed","","",true,"","table","Max Grain Size cutoff\tμ + 3σ\tMin Grain Size cutoff\tμ − 4σ"],["doi:10.1016/j.heliyon.2024.e25971","Ti-6Al-4V","prior-β width",81.2,81.2,81.2,44.2,"µm","","","","","",false,"","abstract","Optical and scanning electron microscopy are used to determine through-thickness distributions of prior-β width ([top, middle, bottom]:[81.2 ± 44.2, 76.02 ± 30.4, 75.6 ± 31.2] μm), ⍺-lath thickness ([top, middle, bottom]:[1.0 ± 1.3, 1.3 ± 1.2, 1.4 ± 1.8] μm; average), and ⍺/β-phase fractions ([top, middle, bottom]:[0.87 ± 0.05, 0.82 ± 0.03, 0.88 ± 0.03]; average)."],["doi:10.1016/j.heliyon.2024.e25971","Ti-6Al-4V","prior-β width",76.02,76.02,76.02,30.4,"µm","","","","","",false,"","abstract","Optical and scanning electron microscopy are used to determine through-thickness distributions of prior-β width ([top, middle, bottom]:[81.2 ± 44.2, 76.02 ± 30.4, 75.6 ± 31.2] μm), ⍺-lath thickness ([top, middle, bottom]:[1.0 ± 1.3, 1.3 ± 1.2, 1.4 ± 1.8] μm; average), and ⍺/β-phase fractions ([top, middle, bottom]:[0.87 ± 0.05, 0.82 ± 0.03, 0.88 ± 0.03]; average)."],["doi:10.1016/j.heliyon.2024.e25971","Ti-6Al-4V","prior-β width",75.6,75.6,75.6,31.2,"µm","","","","","",false,"","abstract","Optical and scanning electron microscopy are used to determine through-thickness distributions of prior-β width ([top, middle, bottom]:[81.2 ± 44.2, 76.02 ± 30.4, 75.6 ± 31.2] μm), ⍺-lath thickness ([top, middle, bottom]:[1.0 ± 1.3, 1.3 ± 1.2, 1.4 ± 1.8] μm; average), and ⍺/β-phase fractions ([top, middle, bottom]:[0.87 ± 0.05, 0.82 ± 0.03, 0.88 ± 0.03]; average)."],["doi:10.1016/j.heliyon.2024.e25971","Ti-6Al-4V","β grain widths",75.6,null,null,31.2,"µm","","","","","",false,"","results","Assuming a normal distribution, the mean and standard deviation for the β grain widths at the bottom, middle, and top locations are 75.6 ± 31.2 μm, 76.02 ± 30.4 μm, and 81.2 ± 44.2 μm, respectively."],["doi:10.1016/j.heliyon.2024.e25971","Ti-6Al-4V","β grain widths",76.02,null,null,30.4,"µm","","","","","",false,"","results","Assuming a normal distribution, the mean and standard deviation for the β grain widths at the bottom, middle, and top locations are 75.6 ± 31.2 μm, 76.02 ± 30.4 μm, and 81.2 ± 44.2 μm, respectively."],["doi:10.1016/j.heliyon.2024.e25971","Ti-6Al-4V","β grain widths",81.2,null,null,44.2,"µm","","","","","",false,"","results","Assuming a normal distribution, the mean and standard deviation for the β grain widths at the bottom, middle, and top locations are 75.6 ± 31.2 μm, 76.02 ± 30.4 μm, and 81.2 ± 44.2 μm, respectively."],["doi:10.1016/j.heliyon.2024.e25971","Ti-6Al-4V","β grain widths",72.2,null,null,32.6,"µm","","","","","",false,"","results","The mean and standard deviation for thicknesses of 0.15–0.25 mm, 0.30–0.35 mm, and 0.55–0.70 mm are 72.2 ± 32.6 μm, 77.9 ± 33.02 μm, and 82.7 ± 38.6 μm, respectively."],["doi:10.1016/j.heliyon.2024.e25971","Ti-6Al-4V","β grain widths",77.9,null,null,33.02,"µm","","","","","",false,"","results","The mean and standard deviation for thicknesses of 0.15–0.25 mm, 0.30–0.35 mm, and 0.55–0.70 mm are 72.2 ± 32.6 μm, 77.9 ± 33.02 μm, and 82.7 ± 38.6 μm, respectively."],["doi:10.1016/j.heliyon.2024.e25971","Ti-6Al-4V","β grain widths",82.7,null,null,38.6,"µm","","","","","",false,"","results","The mean and standard deviation for thicknesses of 0.15–0.25 mm, 0.30–0.35 mm, and 0.55–0.70 mm are 72.2 ± 32.6 μm, 77.9 ± 33.02 μm, and 82.7 ± 38.6 μm, respectively."],["doi:10.1016/j.heliyon.2024.e35999","AlBeSiTiV","average grain size",14.57,null,null,null,"µm","","","equiaxed","EBSD","",false,"","results_discussion","EBSD was employed for further microstructure analysis of the coating. a shows the microstructure of the AlBeSiTiV coating, the average grain size was observed to be 14.57 μm (d). b shows the IPF of AlBeSiTiV HEA coating, it was observed to be in FCC phase with an equiaxed grain structure with minor BCC."],["doi:10.1016/j.jallcom.2021.162112","Ti-20Zr-3Mo-3Sn","average diameter",70.0,null,null,null,"µm","","","equiaxed β","","",false,"","results_discussion",""],["doi:10.1016/j.jmps.2016.01.003","CP-Ti Grade 2","average grain size",40.0,null,null,null,"µm","room temperature","","equiaxed α","optical microscopy","",false,"","methods",""],["doi:10.1016/j.matlet.2016.04.184","Ti-23Hf-4Sn-3Mo","average grain sizes",45.0,null,null,null,"µm","","homogenized at 1223 K/72 ks + quenched","","optical microscopy","",false,"","results_discussion",""],["doi:10.1016/j.matlet.2016.04.184","Ti-23Hf-4Sn-3Mo","average grain sizes",45.0,null,null,null,"µm","","heat treated at 1073 K/1.8 ks + quenched","","optical microscopy","",false,"","results_discussion",""],["doi:10.1016/j.matlet.2016.04.184","Ti-23Hf-4Sn-3Mo","average grain sizes",70.0,null,null,null,"µm","","heat treated at 1173 K/1.8 ks + quenched","","optical microscopy","",false,"","results_discussion",""],["doi:10.1016/j.msea.2021.141672","Ti-12Mo","grain size",75.0,50.0,100.0,null,"µm","","annealed 1173K/1.8ks + water quenched","","","",false,"","methods",""],["doi:10.1016/j.msea.2022.144231","","mean grain sizes",0.0,null,null,null,"","","","","TEM","",false,"unit_missing","results",""],["doi:10.1016/j.nimb.2014.02.008","Ti","mean diameter",0.324,null,null,0.002,"µm","","","","AFM","",false,"","results_discussion",""],["doi:10.1016/j.nimb.2014.02.008","Ti","mean diameter",0.364,null,null,0.063,"µm","","","","AFM","",false,"","results_discussion",""],["doi:10.1016/j.nimb.2014.02.008","Ti","diameter",0.21,null,null,0.02,"µm","","","","AFM","",false,"","results_discussion",""],["doi:10.1016/j.nimb.2014.02.008","Ti","mean diameter",0.07,null,null,0.002,"µm","","","","AFM","",false,"","results_discussion",""],["doi:10.1016/j.nimb.2014.02.008","Ti","mean diameter",0.099,null,null,0.004,"µm","","","","AFM","",false,"","results_discussion",""],["doi:10.1016/j.nimb.2014.02.008","Ti","mean width",0.303,null,null,0.008,"µm","","","","AFM","",false,"","results_discussion",""],["doi:10.1016/j.nimb.2014.02.008","CP-Ti Grade 2","length",2.5,2.0,3.0,0.5,"µm","","","","","",false,"","results_discussion",""],["doi:10.1016/j.scriptamat.2022.114887","Ti-14Mo","average width",65.0,50.0,80.0,null,"µm","","as-built","","","",false,"","abstract",""],["doi:10.1016/j.scriptamat.2022.114887","Ti-14Mo","average width",150.0,100.0,200.0,null,"µm","","900°C/30 min + OQ","","","",false,"","abstract",""],["doi:10.1016/j.surfcoat.2014.02.067","Ti0.51Al0.49N","crystallite size",0.02,null,null,null,"µm","","","","","",false,"","results",""],["doi:10.1016/j.surfcoat.2014.02.067","Ti0.47Al0.45Ta0.08N","crystallite size",0.02,null,null,null,"µm","","","","","",false,"","results",""],["doi:10.1016/j.surfcoat.2014.02.067","Ti0.43Al0.42Ta0.15N","crystallite size",0.02,null,null,null,"µm","","","","","",false,"","results",""],["doi:10.1016/j.surfcoat.2014.02.067","Ti0.35Al0.65N","crystallite size",0.02,null,null,null,"µm","","","","","",false,"","results",""],["doi:10.1016/j.surfcoat.2014.02.067","Ti0.32Al0.60Ta0.08N","crystallite size",0.02,null,null,null,"µm","","","","","",false,"","results",""],["doi:10.1016/j.surfcoat.2014.02.067","Ti0.30Al0.54Ta0.16N","crystallite size",0.02,null,null,null,"µm","","","","","",false,"","results",""],["doi:10.1016/s0921-5093(97)00416-4","Ti-6%Al-4%V","mean size of the mostly equiaxed β particles",1.0,null,null,null,"µm","","annealed","equiaxed α","","",false,"","results",""],["doi:10.1021/acsomega.1c06974","CP-Ti Grade 2","pore size",100.0,null,null,null,"µm","","","","","",false,"","results_discussion","We initially secured the pore size for cell proliferation.,a–c shows the adjusted pore sizes of the pore former (100 μm, 100–200 μm, and 200 μm, respectively), and pore sizes ranging from 100 to 200 μm were found to be the most advantageous for cell proliferation according to the microstructures observed in the SEM results."],["doi:10.1021/acsomega.1c06974","CP-Ti Grade 2","pore size",100.0,null,null,null,"µm","","","","","",false,"","results_discussion","We initially secured the pore size for cell proliferation.,a–c shows the adjusted pore sizes of the pore former (100 μm, 100–200 μm, and 200 μm, respectively), and pore sizes ranging from 100 to 200 μm were found to be the most advantageous for cell proliferation according to the microstructures observed in the SEM results."],["doi:10.1021/acsomega.1c06974","CP-Ti Grade 2","pore size",200.0,null,null,null,"µm","","","","","",false,"","results_discussion","We initially secured the pore size for cell proliferation.,a–c shows the adjusted pore sizes of the pore former (100 μm, 100–200 μm, and 200 μm, respectively), and pore sizes ranging from 100 to 200 μm were found to be the most advantageous for cell proliferation according to the microstructures observed in the SEM results."],["doi:10.1038/s41598-018-20257-9","CP-Ti Grade 2","grain size",25.0,20.0,30.0,null,"µm","","as-received","equiaxed","","",false,"","methods","The as-received materials show an equiaxed grain structure with the grain size ranging from 20 to 30 μm."],["doi:10.1038/srep05017","CP-Ti Grade 2","Thickness of foils after rolling",220.0,null,null,null,"µm","","","","","",false,"","table","Thickness of foils after rolling\tT1, μm\t220\t230\t230\t240"],["doi:10.1038/srep05017","CP-Ti Grade 2","Thickness of foils after rolling",230.0,null,null,null,"µm","","","","","",false,"","table","Thickness of foils after rolling\tT1, μm\t220\t230\t230\t240"],["doi:10.1038/srep05017","CP-Ti Grade 2","Thickness of foils after rolling",230.0,null,null,null,"µm","","","","","",false,"","table","Thickness of foils after rolling\tT1, μm\t220\t230\t230\t240"],["doi:10.1038/srep05017","CP-Ti Grade 2","Thickness of foils after rolling",240.0,null,null,null,"µm","","","","","",false,"","table","Thickness of foils after rolling\tT1, μm\t220\t230\t230\t240"],["doi:10.1038/srep05017","CP-Ti Grade 2","Thickness of foils after rolling",140.0,null,null,null,"µm","","","","","",false,"","table","\tT2, μm\t140\t150\t150\t147"],["doi:10.1038/srep05017","CP-Ti Grade 2","Thickness of foils after rolling",150.0,null,null,null,"µm","","","","","",false,"","table","\tT2, μm\t140\t150\t150\t147"],["doi:10.1038/srep05017","CP-Ti Grade 2","Thickness of foils after rolling",150.0,null,null,null,"µm","","","","","",false,"","table","\tT2, μm\t140\t150\t150\t147"],["doi:10.1038/srep05017","CP-Ti Grade 2","Thickness of foils after rolling",147.0,null,null,null,"µm","","","","","",false,"","table","\tT2, μm\t140\t150\t150\t147"],["doi:10.1038/srep05017","CP-Ti Grade 2","Thickness of foils after rolling",62.0,null,null,null,"µm","","","","","",false,"","table","\tT3, μm\t62\t74\t74\t70"],["doi:10.1038/srep05017","CP-Ti Grade 2","Thickness of foils after rolling",74.0,null,null,null,"µm","","","","","",false,"","table","\tT3, μm\t62\t74\t74\t70"],["doi:10.1038/srep05017","CP-Ti Grade 2","Thickness of foils after rolling",74.0,null,null,null,"µm","","","","","",false,"","table","\tT3, μm\t62\t74\t74\t70"],["doi:10.1038/srep05017","CP-Ti Grade 2","Thickness of foils after rolling",70.0,null,null,null,"µm","","","","","",false,"","table","\tT3, μm\t62\t74\t74\t70"],["doi:10.1039/d0ra09356d","Ti-25Ta","size of precipitated particles",3.0,null,null,null,"µm","","","","","",false,"","conclusions","Ag precipitates at the grain boundary, the size of precipitated particles is about 3 μm, and the amount of precipitation is less than 4.5 wt%."],["doi:10.1051/jp4:1993768","TiAl","average grain size",200.0,null,null,null,"pm","","","","","",false,"unit_mismatch","methods",""],["doi:10.1063/1.5016548","","step height",0.03,null,null,null,"µm","","","","SEM","",false,"","results_discussion",""],["doi:10.1063/1.5016548","","thickness of upper Ti layer",0.027,null,null,null,"µm","","","","","",false,"","results_discussion",""],["doi:10.1080/14686996.2025.2580925","","Average pore diameter (mm)",293.0,null,null,null,"µm","","","","","",false,"","table","Specimen\t0.612\t0.973\t0.293\t0.019\t0.015"],["doi:10.1080/14686996.2025.2580925","","Minimum pore diameter (mm)",19.0,null,null,null,"µm","","","","","",false,"","table","Specimen\t0.612\t0.973\t0.293\t0.019\t0.015"],["doi:10.1080/14686996.2025.2580925","","Standard deviation (σ)",0.015,null,null,null,"","","","","","",false,"unit_missing","table","Specimen\t0.612\t0.973\t0.293\t0.019\t0.015"],["doi:10.1080/14686996.2025.2580925","","Average pore diameter (mm)",338.0,null,null,null,"µm","","","","","",false,"","table","Voronoi model\t0.608\t0.961\t0.338\t0.012\t0.021"],["doi:10.1080/14686996.2025.2580925","","Minimum pore diameter (mm)",12.0,null,null,null,"µm","","","","","",false,"","table","Voronoi model\t0.608\t0.961\t0.338\t0.012\t0.021"],["doi:10.1080/14686996.2025.2580925","","Standard deviation (σ)",0.021,null,null,null,"","","","","","",false,"unit_missing","table","Voronoi model\t0.608\t0.961\t0.338\t0.012\t0.021"],["doi:10.1080/14786435.2015.1028506","Zr-Nb-Ti-Ta-Hf","grain size",200.0,null,null,null,"µm","","","","","",false,"","abstract",""],["doi:10.1080/14786435.2015.1028506","Zr-Nb-Ti-Ta-Hf","grain size",80.0,null,null,null,"µm","","","","","",false,"","abstract",""],["doi:10.1088/1757-899x/63/1/012067","CP-Ti Grade 4","grain size",0.6,null,null,null,"µm","room temperature","ECAP-Conform 2 passes","","","10-3 s-1",false,"","results_discussion",""],["doi:10.1088/1757-899x/63/1/012067","CP-Ti Grade 4","grain size",0.4,null,null,null,"µm","room temperature","ECAP-Conform 4 passes","","","10-3 s-1",false,"","results_discussion",""],["doi:10.1088/1757-899x/63/1/012067","CP-Ti Grade 4","subgrain size",0.22,null,null,null,"µm","room temperature","ECAP-Conform 2 passes","","","10-3 s-1",false,"","results_discussion",""],["doi:10.1088/1757-899x/63/1/012067","CP-Ti Grade 4","average grain size",10.0,null,null,null,"µm","room temperature","","","","10-3 s-1",false,"","results_discussion",""],["doi:10.1088/1757-899x/63/1/012067","CP-Ti Grade 4","grain size",0.2,null,null,null,"µm","","ECAP-Conform 10 passes","","","",false,"","results_discussion",""],["doi:10.1088/1757-899x/63/1/012067","CP-Ti Grade 4","grain size",0.5,null,null,null,"µm","","ECAP-Conform 10 passes","","","",false,"","results_discussion",""],["doi:10.1088/1757-899x/63/1/012067","CP-Ti Grade 4","grain size",10.0,null,null,null,"µm","","ECAP-Conform 10 passes","","","",false,"","results_discussion",""],["doi:10.1088/1757-899x/63/1/012067","CP-Ti Grade 4","grain size",0.5,null,null,null,"µm","","ECAP-Conform 10 passes","","","",false,"","results_discussion",""],["doi:10.1088/1757-899x/63/1/012067","CP-Ti Grade 4","average grain size",0.2,null,null,null,"µm","","","","","",false,"","conclusions",""],["doi:10.1088/1757-899x/63/1/012067","CP-Ti Grade 4","average grain size",0.24,null,null,null,"µm","","","","","",false,"","conclusions",""],["doi:10.1103/physrevmaterials.8.013607","pure Ti","grain size",90.0,null,null,null,"µm","","recrystallized","equiaxed α","","",false,"","methods",""],["doi:10.1103/physrevmaterials.8.013607","Ti-O (binary)","grain size",30.0,null,null,null,"µm","","recrystallized","equiaxed α","","",false,"","methods",""],["doi:10.1109/tasc.2021.3071997","","Grain size by XRD (nm)",0.164,null,null,null,"µm","","not annealed","","XRD","",false,"","methods","Sample Grain size by XRD (nm) Grain size by AFM (nm) Not Annealed 164 191 Tann 100 °C 167"],["doi:10.1109/tasc.2021.3071997","","Grain size by AFM (nm)",0.191,null,null,null,"µm","","not annealed","","AFM","",false,"","methods","Sample Grain size by XRD (nm) Grain size by AFM (nm) Not Annealed 164 191 Tann 100 °C 167"],["doi:10.1109/tasc.2021.3071997","","Grain size by XRD (nm)",0.155,null,null,null,"µm","","Tann 130 °C","","XRD","",false,"","methods","Tann 130 °C 155"],["doi:10.1109/tasc.2021.3071997","","Grain size by XRD (nm)",0.151,null,null,null,"µm","","Tann 260 °C","","XRD","",false,"","methods","Tann 260 °C 151 194 (1)"],["doi:10.1109/tasc.2021.3071997","","Grain size by AFM (nm)",0.194,null,null,null,"µm","","Tann 260 °C","","AFM","",false,"","methods","Tann 260 °C 151 194 (1)"],["doi:10.1109/tasc.2021.3071997","","mean grain size",0.191,0.1747,0.2067,null,"µm","","not annealed","","AFM","",false,"","methods","The not annealed sample has a mean grain size of 191 nm, with values spanning from 174.7 nm to 206.7 nm, while the 260 °C annealed sample has 194 nm, with values from 171.9 nm to 214.7 nm."],["doi:10.1109/tasc.2021.3071997","","mean grain size",0.194,0.1719,0.2147,null,"µm","","Tann 260 °C","","AFM","",false,"","methods","The not annealed sample has a mean grain size of 191 nm, with values spanning from 174.7 nm to 206.7 nm, while the 260 °C annealed sample has 194 nm, with values from 171.9 nm to 214.7 nm."],["doi:10.1126/sciadv.aax2799","Ti-6Al","average size of the SRO domains",0.91,null,null,0.27,"µm","","","","","",false,"unit_suspect","results_discussion","The average size of the SRO domains identified in this way is d— = 0.91 nm, with SD of σ = 0.27 nm."],["doi:10.1155/2014/904230","Ti-6Al-4V","pore diameters",50.0,50.0,50.0,null,"µm","","","","2D optical microscopy","",false,"","discussion","As mentioned above the volume and interconnectivity of the pore network should be suitable for cell ingrowth. “Small” and “Medium” exhibit pore diameters (analysed from 2D optical microscopy pictures) up to 50 μm without interconnected pores. “Mix” and “Large” on the other hand show pore diameters up to 175 μm and for “Large” some pores are even bigger than 200 μm (see )."],["doi:10.1155/2014/904230","Ti-6Al-4V","pore diameters",175.0,175.0,175.0,null,"µm","","","","2D optical microscopy","",false,"","discussion","As mentioned above the volume and interconnectivity of the pore network should be suitable for cell ingrowth. “Small” and “Medium” exhibit pore diameters (analysed from 2D optical microscopy pictures) up to 50 μm without interconnected pores. “Mix” and “Large” on the other hand show pore diameters up to 175 μm and for “Large” some pores are even bigger than 200 μm (see )."],["doi:10.1155/2014/904230","Ti-6Al-4V","pore diameters",200.0,200.0,200.0,null,"µm","","","","","",false,"","discussion","As mentioned above the volume and interconnectivity of the pore network should be suitable for cell ingrowth. “Small” and “Medium” exhibit pore diameters (analysed from 2D optical microscopy pictures) up to 50 μm without interconnected pores. “Mix” and “Large” on the other hand show pore diameters up to 175 μm and for “Large” some pores are even
