Repository: akhtar07/tisci-explorer

# TiSci Explorer

A read-only, static explorer for **TiSci**, an autonomous research agent for titanium alloys. TiSci reads the
titanium-alloy literature, builds a knowledge graph and a table of measured values, proposes hypotheses where the
graph has gaps, and tests them with DFT (MACE / VASP) and the ICME-lite multiscale chain.

**Live site:** https://akhtar07.github.io/tisci-explorer/

The site has seven sections:

| Section | What it shows |
|---|---|
| Overview | Corpus → graph → facts → hypotheses → verdicts, with the snapshot's counts |
| Worked example | One full loop for W in α-Ti: graph path, hypothesis, novelty check, DFT test, verdict, follow-up, DAMASK |

File: data/facts/hardness.json (part 1 of 60)
{"cols":["doc","alloy","property_raw","value","min","max","unc","unit","T","condition","microstructure","method","strain_rate","prediction","flag","section","sentence"],"rows":[["arxiv:0911.5406","","−Ph",3.86,null,null,null,"GPa","","","","","",true,"","discussion",""],["arxiv:1702.04038","Al15Hf25Sc10Ti25Zr25","hardness",524.0,null,null,null,"HV","","as cast","","","",false,"","results",""],["arxiv:1702.04038","Al15Hf25Sc10Ti25Zr25","hardness",407.0,null,null,null,"HV","","annealed","","","",false,"","results",""],["arxiv:1905.12754","Ti-6Al-4V","hardness",5.71,4.3,7.12,null,"GPa","","as-built SLM","martensitic α'","nanoindentation","",false,"","results",""],["arxiv:2007.02908","","peak compressive substrate stress",1.16,null,null,0.04,"GPa","","","","","",false,"","abstract",""],["arxiv:2007.02908","","peak compressive substrate stress",1.14,null,null,0.04,"GPa","","","","","",false,"","abstract",""],["arxiv:2007.02908","","peak compressive substrate stress",0.71,null,null,0.07,"GPa","","","","","",false,"","abstract",""],["arxiv:2007.02908","","peak compressive substrate stress",0.68,null,null,0.05,"GPa","","","","","",false,"","abstract",""],["arxiv:2009.07962","Ni56Ti36Hf8","hardness",716.0,null,null,null,"HV","","solution annealed","","","",false,"","abstract",""],["arxiv:2009.07962","Ni56Ti41Hf3","hardness",707.0,null,null,null,"HV","","","","","",false,"","abstract",""],["arxiv:2009.07962","Ni56Ti41Hf3","hardness",752.0,null,null,null,"HV","","aged at 300°C for 12 h","","","",false,"","abstract",""],["arxiv:2009.07962","Ni56Ti36Hf8","hardness",769.0,null,null,null,"HV","","intermediate aging (300°C for 12 h) + normal aging (550°C for 4 h)","","","",false,"","abstract",""],["arxiv:2009.07962","Ni56Ti41Hf3","Vickers micro-hardness",707.0,null,null,1.0,"HV","","solution annealed","","","",false,"","results",""],["arxiv:2009.07962","Ni56Ti41Hf3","Vickers micro-hardness",682.0,null,null,null,"HV","","conventional aging 550 ºC for 4 h","","","",false,"","results",""],["arxiv:2009.07962","Ni56Ti41Hf3","Vickers micro-hardness",752.0,null,null,null,"HV","","preaging 300 ºC for 12 h","","","",false,"","results",""],["arxiv:2009.07962","Ni56Ti36Hf8","Vickers micro-hardness",716.0,null,null,null,"HV","","solution annealed","","","",false,"","results",""],["arxiv:2009.07962","Ni56Ti36Hf8","Vickers micro-hardness",700.0,null,null,null,"HV","","aging 550 ºC for 4 h","","","",false,"","results",""],["arxiv:2009.07962","Ni56Ti36Hf8","Vickers micro-hardness",705.0,null,null,null,"HV","","preaging 300 ºC for 12 h","","","",false,"","results",""],["arxiv:2009.07962","Ni56Ti36Hf8","Vickers micro-hardness",769.0,null,null,null,"HV","","preaging 300 ºC for 12 h + aging 550 ºC for 4 h","","","",false,"","results",""],["arxiv:2009.07962","","high hardness",707.0,null,null,null,"HV","","SA","","","",false,"","discussion",""],["arxiv:2009.07962","Ni56Ti41Hf3","hardness",682.0,null,null,null,"HV","","aged at 550 ºC for 4 h","","","",false,"","discussion",""],["arxiv:2009.07962","Ni56Ti41Hf3","hardness",752.0,null,null,null,"HV","","preaged at 300 ºC for 12 h after SA","equiaxed, semi-coherent","","",false,"","discussion",""],["arxiv:2009.07962","Ni56Ti36Hf8","hardness",710.0,null,null,null,"HV","","aged 550°C/4h","","","",false,"","discussion",""],["arxiv:2009.07962","Ni56Ti36Hf8","hardness",716.0,null,null,null,"HV","","SA","","","",false,"","discussion",""],["arxiv:2009.07962","Ni56Ti36Hf8","hardness",700.0,null,null,null,"HV","","aged 550°C/4h","","","",false,"","discussion",""],["arxiv:2009.07962","Ni56Ti36Hf8","hardness",700.0,null,null,null,"HV","","aged 550°C/4h","","","",false,"","discussion",""],["arxiv:2009.07962","Ni56Ti36Hf8","hardness",716.0,null,null,null,"HV","","SA","","","",false,"","discussion",""],["arxiv:2009.07962","Ni56Ti36Hf8","hardness",769.0,null,null,null,"HV","","3-step heat treated","","","",false,"","discussion",""],["arxiv:2009.07962","Ni56Ti36Hf8","hardness",769.0,null,null,null,"HV","","3-step heat treated","","","",false,"","discussion",""],["arxiv:2009.07962","Ni56Ti41Hf3","hardness",710.0,null,null,null,"HV","","SA + aged","","","",false,"","discussion",""],["arxiv:2009.07962","Ni56Ti36Hf8","hardness",769.0,null,null,null,"HV","","3-step heat treated","","","",false,"","discussion",""],["arxiv:2009.07962","Ni56Ti41Hf3","hardness",718.0,null,null,null,"HV","","preaged SAWQ + 300°C/12h","","","",false,"","discussion",""],["arxiv:2301.03935","Al0.50Ti0.50N","σ",0.3,null,null,null,"GPa","","deposited with Vs = FP","","","",false,"","methods",""],["arxiv:2301.03935","Al0.50Ti0.50N","σ",-0.5,null,null,null,"GPa","","deposited with Vs = FP","","","",false,"","methods",""],["arxiv:2301.03935","Al0.50Ti0.50N","σ",-1.4,null,null,null,"GPa","","deposited with Vs = FP","","","",false,"","methods",""],["arxiv:2301.03935","Al0.50Ti0.50N","σ",-1.1,null,null,null,"GPa","","deposited with Vs = FP","","","",false,"","methods",""],["arxiv:2301.03935","Al0.50Ti0.50N","σ",-4.0,null,null,null,"GPa","","deposited with Vs = -40 V","","","",false,"","methods",""],["arxiv:2301.03935","Al0.50Ti0.50N","σ",-2.8,null,null,null,"GPa","","deposited with Vs = -40 V","","","",false,"","methods",""],["arxiv:2301.03935","Al0.50Ti0.50N","σ",-4.1,null,null,null,"GPa","","deposited with Vs = -40 V","","","",false,"","methods",""],["arxiv:2301.03935","Al0.50Ti0.50N","σ",-3.3,null,null,null,"GPa","","deposited with Vs = -40 V","","","",false,"","methods",""],["arxiv:2301.03935","Al0.50Ti0.50N","σ",-6.5,null,null,null,"GPa","","deposited with Vs = -40 V","","","",false,"","methods",""],["arxiv:2301.03935","Al0.50Ti0.50N","σ",-4.2,null,null,null,"GPa","","deposited with Vs = -40 V","","","",false,"","methods",""],["arxiv:2301.03935","Al0.50Ti0.50N","σ",-8.2,null,null,null,"GPa","","deposited with Vs = -80 V","","","",false,"","methods",""],["arxiv:2301.03935","Al0.67Ti0.33N","𝜎",1.6,null,null,null,"GPa","","Vs = FP","","","",false,"","methods",""],["arxiv:2301.03935","Al0.67Ti0.33N","𝜎",-3.9,null,null,null,"GPa","","Vs = -40 V","","","",false,"","methods",""],["arxiv:2301.03935","Al0.67Ti0.33N","𝜎",-3.9,null,null,null,"GPa","","","","","",false,"","methods",""],["arxiv:2301.03935","Al0.67Ti0.33N","𝜎",-4.2,null,null,null,"GPa","","","","","",false,"","methods",""],["arxiv:2301.03935","Al0.67Ti0.33N","𝜎",-6.4,null,null,null,"GPa","","","","","",false,"","methods",""],["arxiv:2301.03935","Al0.67Ti0.33N","𝜎",-6.9,null,null,null,"GPa","","","","","",false,"","methods",""],["arxiv:2310.14223","Nb1.3Mo0.5Ti1.5Ta0.2Cr","microhardness",1066.5,null,null,null,"HV","","","","","",false,"out_of_range","abstract",""],["arxiv:2310.14223","Nb2Mo0.5Ti1.5Ta0.2Cr","microhardness",709.31,null,null,null,"HV","","","","","",false,"","abstract",""],["arxiv:2310.14223","Nb2Mo0.5Ti1.5Ta0.2Cr","microhardness",709.31,null,null,null,"HV","","annealed 900°C/10h","","","",false,"","abstract",""],["arxiv:2310.14223","Nb1.3Mo0.5Ti1.5Ta0.2Cr","microhardness",1066.5,null,null,null,"HV","room temperature","as-built","equiaxed","Vickers hardness test","",false,"out_of_range","results_discussion",""],["arxiv:2310.14223","Nb2Mo0.5Ti1.5Ta0.2Cr","microhardness",713.8,null,null,null,"HV","room temperature","as-built","equiaxed","Vickers hardness test","",false,"","results_discussion",""],["arxiv:2310.14223","Nb2Mo0.5Ti1.5Ta0.2Cr","microhardness",937.5,null,null,null,"HV","room temperature","annealed at 900°C/10h","equiaxed","Vickers hardness test","",false,"out_of_range","results_discussion",""],["arxiv:2310.14223","Nb1.3","hardness",1066.5,null,null,null,"HV","","","","","",false,"out_of_range","conclusions",""],["arxiv:2310.14223","Nb2","hardness",709.31,null,null,null,"HV","","","","","",false,"","conclusions",""],["arxiv:2310.14223","Nb2","hardness",709.31,null,null,null,"HV","","annealed","","","",false,"","conclusions",""],["arxiv:2506.17849","Ti-Zr-Hf-Nb-Ta","hardness",390.0,null,null,10.0,"HV","","homogenized","","","",false,"","results",""],["arxiv:2506.17849","Ti-Zr-Hf-Nb-Ta","hardness",500.0,null,null,null,"HV","","HPT N = 10","","","",false,"","results",""],["arxiv:2506.17849","Ti-Zr-Hf-Nb-Ta","microhardness",500.0,null,null,null,"HV","room temperature","","","nanoindentation","",false,"","discussion",""],["arxiv:2506.17849","Ti-Zr-Hf-Nb-Ta","microhardness",500.0,null,null,null,"HV","","","nanograins, dislocations, metastable ω phase","","",false,"","conclusions",""],["arxiv:2512.09534","MoNbTaTiZr","hardness",7245.0,null,null,678.0,"MPa","","annealed + rolled","","","",false,"unit_mismatch","results",""],["arxiv:2512.09534","MoNbTaTiZr","hardness",7387.0,null,null,375.0,"MPa","","annealed + rolled","bright","","",false,"unit_mismatch","results",""],["arxiv:2512.09534","MoNbTaTiZr","hardness",5724.0,null,null,298.0,"MPa","","annealed + rolled","dark","","",false,"unit_mismatch","results",""],["arxiv:2512.09534","MoNbTaTiZr","hardness",5707.0,null,null,845.0,"MPa","","annealed + rolled","mixed","","",false,"unit_mismatch","results",""],["arxiv:2602.08572","Ti-21Fe-21Mo","Vickers hardness",450.0,450.0,450.0,null,"HV","","after each heat treatment","","Vickers hardness","",false,"","methods",""],["arxiv:2602.08572","Ti-21Fe-21Mo","hardness",380.0,380.0,380.0,null,"HV","","aged at 750 °C for 24 h","","","",false,"","methods",""],["arxiv:2602.08572","Ti-21Fe-21Mo","hardness",410.0,410.0,410.0,null,"HV","","aged at 750 °C for 48 h","","","",false,"","methods",""],["arxiv:2602.08572","Ti-21Fe-21Mo","hardness",450.0,450.0,450.0,null,"HV","","aged at 750 °C for 72 h","","","",false,"","methods",""],["arxiv:2602.08572","Ti-21Fe-21Mo","hardness",470.0,470.0,470.0,null,"HV","","aged at 750 °C for 144 h","","","",false,"","methods",""],["arxiv:2602.08572","Ti-21Fe-21Mo","hardness",470.0,470.0,470.0,null,"HV","","aged at 750 °C for 144 h","","","",false,"","results_discussion",""],["arxiv:2602.08572","Ti-Fe-Mo","hardness",496.5,null,null,null,"HV","","","","","",false,"","results_discussion",""],["arxiv:2602.08572","Ti-Fe-Mo","hardness",485.0,null,null,null,"HVµm1/2","","","","","",false,"unit_mismatch","results_discussion",""],["arxiv:2602.08572","Ti-Fe-Mo","hardness",90.0,null,null,null,"HV","","","","","",false,"","results_discussion",""],["arxiv:2602.08572","Ti-Fe-Mo","hardness",-20.0,null,null,null,"HV","","","","","",false,"out_of_range","results_discussion",""],["arxiv:2602.08572","Ti-Fe-Mo","hardness",70.0,null,null,null,"HV","","","","","",false,"out_of_range","results_discussion",""],["arxiv:2602.08572","TiFeMo","∆*Hss*,*hom*",179.0,null,null,null,"HV","","homogenised at 1170 °C","","","",false,"","other",""],["arxiv:2602.08572","TiFeMo","∆*Hss*,*aged*",155.0,null,null,null,"HV","","aged at 750 °C for 72 h","","","",false,"","other",""],["arxiv:2602.08572","TiFeMo","decrease in hardness",-20.0,null,null,null,"HV","","aged at 750 °C for 72 h","","","",false,"out_of_range","other",""],["arxiv:2602.08572","TiFeMo","∆*Hppt*",5.0,null,null,null,"HV","","aged at 750 °C for 72 h","","","",false,"out_of_range","other",""],["arxiv:2602.08572","Ti-Fe-Mo","hardness",90.0,null,null,null,"HV","","","","","",false,"","other",""],["arxiv:2604.05725","Ti12Nb0O","σy",0.738,null,null,0.006,"","","","","","",false,"unit_missing","results_discussion",""],["arxiv:2604.05725","Ti12Nb1O","σy",0.797,null,null,0.003,"","","","","","",false,"unit_missing","results_discussion",""],["arxiv:2604.05725","Ti12Nb2O","σy",0.726,null,null,0.008,"","","","","","",false,"unit_missing","results_discussion",""],["arxiv:2604.05725","Ti12Nb3O","σy",0.785,null,null,0.002,"","","","","","",false,"unit_missing","results_discussion",""],["arxiv:2604.05725","Ti16Nb1O","σy",0.64,null,null,0.006,"","","","","","",false,"unit_missing","results_discussion",""],["arxiv:2604.05725","Ti20Nb0O","σy",0.461,null,null,0.005,"","","","","","",false,"unit_missing","results_discussion",""],["book:978_3_540_73036_1","Ti-6Al-2Sn-4Zr-6Mo","microhardness",5.0,null,null,null,"µm","","","","","",false,"unit_mismatch","3.9.1 Light Microscopy",""],["book:boyer_rodney_welsch_gerhard_collings_e_w_eds_materials_properties_handbook_titan","Ti-3Al-2.5V","hardness",24.0,15.0,27.0,null,"HRC","","annealed","","","",false,"","Ti-3AI-2.5V: Tensile properties for tubing and pipe All values are minimums unle",""],["book:boyer_rodney_welsch_gerhard_collings_e_w_eds_materials_properties_handbook_titan","Ti-3Al-2.5V","Vickers hardness",260.0,220.0,300.0,null,"HV","","annealed","","","",false,"","Ti-3AI-2.5V: Tensile properties for tubing and pipe All values are minimums unle",""],["book:boyer_rodney_welsch_gerhard_collings_e_w_eds_materials_properties_handbook_titan","Ti-3Al-2.5V","Hardness, HV",261.0,null,null,null,"HV","","750°C(1380°F)20min,WQ","","","",false,"","Ti-3AI-2.5V: Tensile properties for tubing and pipe All values are minimums unle",""],["book:boyer_rodney_welsch_gerhard_collings_e_w_eds_materials_properties_handbook_titan","Ti-3Al-2.5V","Hardness, HV",258.0,null,null,null,"HV","","800°C(1470°F)20min,WQ","","","",false,"","Ti-3AI-2.5V: Tensile properties for tubing and pipe All values are minimums unle",""],["book:boyer_rodney_welsch_gerhard_collings_e_w_eds_materials_properties_handbook_titan","Ti-3Al-2.5V","Hardness, HV",257.0,null,null,null,"HV","","850°C(1560°F)20min,WQ","","","",false,"","Ti-3AI-2.5V: Tensile properties for tubing and pipe All values are minimums unle",""],["book:boyer_rodney_welsch_gerhard_collings_e_w_eds_materials_properties_handbook_titan","Ti-3Al-2.5V","Hardness, HV",299.0,null,null,null,"HV","","900°C(1650°F)20min,WQ","","","",false,"","Ti-3AI-2.5V: Tensile properties for tubing and pipe All values are minimums unle",""],["book:boyer_rodney_welsch_gerhard_collings_e_w_eds_materials_properties_handbook_titan","Ti-3Al-2.5V","Hardness, HV",304.0,null,null,null,"HV","","950°C(1740°F)20min,WQ","","","",false,"","Ti-3AI-2.5V: Tensile properties for tubing and pipe All values are minimums unle",""],["book:boyer_rodney_welsch_gerhard_collings_e_w_eds_materials_properties_handbook_titan","Ti-3Al-2.5V","Hardness, HV",263.0,null,null,null,"HV","","750°C(1380°F)20min,WQ,500°C(930°F)5h,AC","","","",false,"","Ti-3AI-2.5V: Tensile properties for tubing and pipe All values are minimums unle",""],["book:boyer_rodney_welsch_gerhard_collings_e_w_eds_materials_properties_handbook_titan","Ti-3Al-2.5V","Hardness, HV",254.0,null,null,null,"HV","","800°C(1470°F)20min,WQ,500°C(930°F)5h,AC","","","",false,"","Ti-3AI-2.5V: Tensile properties for tubing and pipe All values are minimums unle",""],["book:boyer_rodney_welsch_gerhard_collings_e_w_eds_materials_properties_handbook_titan","Ti-3Al-2.5V","Hardness, HV",278.0,null,null,null,"HV","","850°C(1560°F)20min,WQ,500°C(930°F)5h,AC","","","",false,"","Ti-3AI-2.5V: Tensile properties for tubing and pipe All values are minimums unle",""],["book:boyer_rodney_welsch_gerhard_collings_e_w_eds_materials_properties_handbook_titan","Ti-3Al-2.5V","Hardness, HV",301.0,null,null,null,"HV","","900°C(1650°F)20min,WQ,500°C(930°F)5h,AC","","","",false,"","Ti-3AI-2.5V: Tensile properties for tubing and pipe All values are minimums unle",""],["book:boyer_rodney_welsch_gerhard_collings_e_w_eds_materials_properties_handbook_titan","Ti-3Al-2.5V","Hardness, HV",292.0,null,null,null,"HV","","950°C(1740°F)20min,WQ,500°C(930°F)5h,AC","","","",false,"","Ti-3AI-2.5V: Tensile properties for tubing and pipe All values are minimums unle",""],["book:boyer_rodney_welsch_gerhard_collings_e_w_eds_materials_properties_handbook_titan","Ti-3Al-2.5V","hardness",210.0,null,null,null,"HV","","as-forged","","","",false,"","Ti-3AI-2.5V: Tensile properties for tubing and pipe All values are minimums unle",""],["book:boyer_rodney_welsch_gerhard_collings_e_w_eds_materials_properties_handbook_titan","Ti-5Al-2.5Sn","Hardness",30.0,30.0,36.0,null,"","room temperature","annealed, ELI","","","",false,"unit_missing","Hardness Ti-5AI-2.5Sn: Effect of low temperature on hardness",""],["book:boyer_rodney_welsch_gerhard_collings_e_w_eds_materials_properties_handbook_titan","Ti-5Al-2.5Sn","Hardness",28.0,28.0,28.0,null,"","room temperature","annealed, ELI","","","",false,"unit_missing","Hardness Ti-5AI-2.5Sn: Effect of low temperature on hardness",""],["book:boyer_rodney_welsch_gerhard_collings_e_w_eds_materials_properties_handbook_titan","Ti-5Al-2.5Sn","Hardness",33.2,33.2,33.2,null,"","","unwelded ELI sheet","","","",false,"unit_missing","Hardness Ti-5AI-2.5Sn: Effect of low temperature on hardness",""],["book:boyer_rodney_welsch_gerhard_collings_e_w_eds_materials_properties_handbook_titan","Ti-5Al-2.5Sn","Hardness",28.0,28.0,28.0,null,"","","single-bead weld of ELI sheet","","","",false,"unit_missing","Hardness Ti-5AI-2.5Sn: Effect of low temperature on hardness",""],["book:boyer_rodney_welsch_gerhard_collings_e_w_eds_materials_properties_handbook_titan","Ti-5Al-2.5Sn","Hardness",30.0,30.0,31.0,null,"","","annealed bar","","","",false,"unit_missing","Hardness Ti-5AI-2.5Sn: Effect of low temperature on hardness",""],["book:boyer_rodney_welsch_gerhard_collings_e_w_eds_materials_properties_handbook_titan","Ti-5Al-2.5Sn","Hardness",321.0,321.0,335.0,null,"","","as cast","","","",false,"unit_missing","Hardness Ti-5AI-2.5Sn: Effect of low temperature on hardness",""],["book:boyer_rodney_welsch_gerhard_collings_e_w_eds_materials_properties_handbook_titan","Ti-6211","Rockwell hardness",30.0,null,null,null,"HRC","","","","","",false,"","Mechanica l Propertie s",""],["book:toaz_info_1998_materials_properties_handbook_titanium_alloys_pr_ecac4a77a8df205e","Ti-V (binary)","Vickers hardness, *H..,,*",0.0,null,null,null,"","","quenched","","","",false,"unit_missing","12.4 Systematic Variation of Elastic Moduli with Composition and Microstructure ",""],["book:toaz_info_1998_materials_properties_handbook_titanium_alloys_pr_ecac4a77a8df205e","","(5-kg dia· mond-pyramid hardness, H v)",0.0,null,null,null,"","","","","","",false,"unit_missing","12.4 Systematic Variation of Elastic Moduli with Composition and Microstructure ",""],["book:toaz_info_1998_materials_properties_handbook_titanium_alloys_pr_ecac4a77a8df205e","Ti-Nb (binary)","hardness",200.0,null,null,null,"kg/mm2","","quenched","co phase","","",false,"unit_mismatch","12.4 Systematic Variation of Elastic Moduli with Composition and Microstructure ",""],["book:toaz_info_1998_materials_properties_handbook_titanium_alloys_pr_ecac4a77a8df205e","Ti-12V","hardness",200.0,null,null,null,"kg/mm2","","quenched","","","",false,"unit_mismatch","12.4 Systematic Variation of Elastic Moduli with Composition and Microstructure ",""],["book:toaz_info_1998_materials_properties_handbook_titanium_alloys_pr_ecac4a77a8df205e","Ti-12V","hardness",405.0,null,null,null,"kg/mm2","","quenched","","","",false,"unit_mismatch","12.4 Systematic Variation of Elastic Moduli with Composition and Microstructure ",""],["book:toaz_info_1998_materials_properties_handbook_titanium_alloys_pr_ecac4a77a8df205e","iodide titanium","Brinell hardness (HB)",71.925,68.25,75.6,null,"HV","room temperature","vacuum annealed","equiaxed","","3 x 10-4/s",false,"out_of_range","Chemical/Corrosion Properties",""],["book:toaz_info_1998_materials_properties_handbook_titanium_alloys_pr_ecac4a77a8df205e","ASTM grade 4 titanium","Brinell hardness (HB)",75.6,73.5,77.7,null,"HV","room temperature","vacuum annealed","","","3 x 10-4/s",false,"out_of_range","Chemical/Corrosion Properties",""],["book:toaz_info_1998_materials_properties_handbook_titanium_alloys_pr_ecac4a77a8df205e","Ti-6Al-2Sn-4Zr-2Mo","hardness",34.0,32.0,36.0,null,"HRC","room temperature","duplex annealed","","","",false,"","Mechanical Properties",""],["book:toaz_info_1998_materials_properties_handbook_titanium_alloys_pr_ecac4a77a8df205e","","orthorhombic martensite (à\") is a rather soft martensite",0.0,0.0,0.0,null,"","","","martensitic α'","","",false,"unit_missing","Phases and Structures",""],["book:toaz_info_1998_materials_properties_handbook_titanium_alloys_pr_ecac4a77a8df205e","Ti-6Al-4V","Rating",22.0,null,null,null,"","","A","","","",false,"unit_missing","Bending",""],["book:toaz_info_1998_materials_properties_handbook_titanium_alloys_pr_ecac4a77a8df205e","Ti-6Al-4V","Rating",18.0,null,null,null,"","","HT","","","",false,"unit_missing","Bending",""],["book:toaz_info_1998_materials_properties_handbook_titanium_alloys_pr_ecac4a77a8df205e","Ti-5Al-2.5Fe","Vickers hardness",330.0,320.0,340.0,null,"HV","","deformed at 850 °C","","","",false,"","1 Ti-5Al-2.5Fe",""],["book:toaz_info_1998_materials_properties_handbook_titanium_alloys_pr_ecac4a77a8df205e","","HRC",35.0,32.0,38.0,null,"HRC","room temperature","","","","",false,"","1 Ti-5Al-5Sn-2Zr-2Mo-0.25Si",""],["book:toaz_info_1998_materials_properties_handbook_titanium_alloys_pr_ecac4a77a8df205e","","Hardness (annea!ed), HRC",34.5,33.0,36.0,null,"HRC","room temperature","","","","",false,"","Mechanical Properties",""],["book:toaz_info_1998_materials_properties_handbook_titanium_alloys_pr_ecac4a77a8df205e","","42-44 HRC",43.0,42.0,44.0,null,"HRC","room temperature","","","","10,000 cycles/min",false,"","Mechanical Properties",""],["book:toaz_info_1998_materials_properties_handbook_titanium_alloys_pr_ecac4a77a8df205e","","302 HV",302.0,null,null,null,"HV","room temperature","","","","10,000 cycles/min",false,"","Mechanical Properties",""],["book:toaz_info_1998_materials_properties_handbook_titanium_alloys_pr_ecac4a77a8df205e","","HV",304.0,null,null,null,"HV","room temperature","","","","10g",false,"","Mechanical Properties",""],["book:toaz_info_1998_materials_properties_handbook_titanium_alloys_pr_ecac4a77a8df205e","","181",181.0,null,null,null,"","","WQ+ 350ºC(660\"F) 1 h","small secondary α","","",false,"unit_missing","Heat Treatment",""],["book:toaz_info_1998_materials_properties_handbook_titanium_alloys_pr_ecac4a77a8df205e","","Hardne",345.0,null,null,null,"HV","","860 ºC (1580 ºF), 2 h, WQ + 550 ºC (1020 ºF), 1 h, AC","","","",false,"","Fabrication",""],["book:toaz_info_1998_materials_properties_handbook_titanium_alloys_pr_ecac4a77a8df205e","","HV",440.0,null,null,null,"HV","","","","","",false,"","Fabrication",""],["book:toaz_info_1998_materials_properties_handbook_titanium_alloys_pr_ecac4a77a8df205e","","HV",470.0,null,null,null,"HV","","","","","",false,"","Fabrication",""],["book:toaz_info_1998_materials_properties_handbook_titanium_alloys_pr_ecac4a77a8df205e","","HV",485.0,null,null,null,"HV","","","","","",false,"","Fabrication",""],["book:toaz_info_1998_materials_properties_handbook_titanium_alloys_pr_ecac4a77a8df205e","","HV",480.0,null,null,null,"HV","","","","","",false,"","Fabrication",""],["book:toaz_info_1998_materials_properties_handbook_titanium_alloys_pr_ecac4a77a8df205e","","HV",465.0,null,null,null,"HV","","","","","",false,"","Fabrication",""],["book:toaz_info_1998_materials_properties_handbook_titanium_alloys_pr_ecac4a77a8df205e","","HV",460.0,null,null,null,"HV","","","","","",false,"","Fabrication",""],["book:toaz_info_1998_materials_properties_handbook_titanium_alloys_pr_ecac4a77a8df205e","","HV",460.0,null,null,null,"HV","","","","","",false,"","Fabrication",""],["book:toaz_info_1998_materials_properties_handbook_titanium_alloys_pr_ecac4a77a8df205e","","hardness",560.0,null,null,null,"HV","","","","","",false,"","Fabrication",""],["book:toaz_info_1998_materials_properties_handbook_titanium_alloys_pr_ecac4a77a8df205e","","abear kai",114.65,111.9,123.5,null,"","room temperature","","","","",false,"unit_missing","UNS: Unassigned",""],["book:toaz_info_1998_materials_properties_handbook_titanium_alloys_pr_ecac4a77a8df205e","","hardness",60.0,null,null,null,"HRA","","fully annealed","","","",false,"unit_mismatch","Fabricatlon",""],["book:toaz_info_1998_materials_properties_handbook_titanium_alloys_pr_ecac4a77a8df205e","","Vicker numbers",190.0,null,null,null,"HV","","annealed","","","",false,"","Fabricatlon",""],["book:toaz_info_1998_materials_properties_handbook_titanium_alloys_pr_ecac4a77a8df205e","","Vicker numbers",240.0,null,null,null,"HV","","15% cold work","","","",false,"","Fabricatlon",""],["book:toaz_info_1998_materials_properties_handbook_titanium_alloys_pr_ecac4a77a8df205e","Ti-20Mo","Vickers hardness",350.0,350.0,350.0,5.0,"kgf/mm2","350 °C","aged at 350 °C (660 °F)","","","",false,"unit_mismatch","Technical Note 1 Appeodix: Example of ro1so Formation",""],["book:toaz_info_1998_materials_properties_handbook_titanium_alloys_pr_ecac4a77a8df205e","Ti-20Mo","Vickers hardness",373.0,373.0,373.0,5.0,"kgf/mm2","350 °C","aged at 350 °C (660 °F)","","","",false,"unit_mismatch","Technical Note 1 Appeodix: Example of ro1so Formation",""],["book:toaz_info_1998_materials_properties_handbook_titanium_alloys_pr_ecac4a77a8df205e","Ti-20Mo","Vickers hardness",409.0,409.0,409.0,5.0,"kgf/mm2","350 °C","aged at 350 °C (660 °F)","","","",false,"unit_mismatch","Technical Note 1 Appeodix: Example of ro1so Formation",""],["doi:10.1002/adem.201100055","CP-Ti Grade 2","hardness",120.0,null,null,null,"HV","","as-received","","","",false,"","methods",""],["doi:10.1002/adem.202500285","","hardness",8.0,null,null,null,"GPa","","","","nanoindentation","",false,"","methods",""],["doi:10.1002/adem.202500285","","hardness",6.3,null,null,null,"GPa","","","","nanoindentation","",false,"","methods",""],["doi:10.1002/adem.202500285","","hardness",23.7,null,null,null,"GPa","","","","nanoindentation","",false,"","methods",""],["doi:10.1002/advs.202205085","","hardness",298.38,null,null,null,"HV","","","","micro‐indentation hardness tester","",false,"","results_discussion","At the bottom of the specimen, a cellular grain, the highest hardness of 298.38 Hv, was observed, and, as the deposition height increased, the hardness decreased, and an average of 195.5 Hv was measured."],["doi:10.1002/advs.202205085","","hardness",195.5,null,null,null,"HV","","","","micro‐indentation hardness tester","",false,"","results_discussion","At the bottom of the specimen, a cellular grain, the highest hardness of 298.38 Hv, was observed, and, as the deposition height increased, the hardness decreased, and an average of 195.5 Hv was measured."],["doi:10.1007/s12540-022-01226-4","Ti-12Mo","b",220.458,null,null,null,"","room temperature","","","tensile test","",false,"unit_missing","methods",""],["doi:10.1016/j.actamat.2019.05.047","Ti0.40Al0.55Zr0.05N","high hardness values",40.0,null,null,null,"GPa","700-1100 °C","","","","",false,"","results_discussion",""],["doi:10.1016/j.bioactmat.2025.11.029","Ti-55 wt %Ta","microhardness",340.0,null,null,null,"HV","room temperature","as-built SLM","","Vickers hardness test","",false,"","methods","The microhardness assessment of the materials was conducted utilizing a Vickers hardness tester (Qness Q10A+, Austria) on the xy-planes, employing a load of 0.2 kg and a loading duration of 15 s."],["doi:10.1016/j.bioactmat.2025.11.029","SLM Ta25","Vickers hardness",740.0,null,null,5.0,"HV","","as-built SLM","","","",false,"","results","SLM TaTi alloys (Ta25, Ta55, Ta75) showed significantly higher Vickers hardness than SLM Ti and SLM Ta, although hardness values decreased with rising Ta content."],["doi:10.1016/j.bioactmat.2025.11.029","SLM Ta55","Vickers hardness",700.0,null,null,5.0,"HV","","as-built SLM","","","",false,"","results","SLM TaTi alloys (Ta25, Ta55, Ta75) showed significantly higher Vickers hardness than SLM Ti and SLM Ta, although hardness values decreased with rising Ta content."],["doi:10.1016/j.bioactmat.2025.11.029","SLM Ta75","Vickers hardness",660.0,null,null,5.0,"HV","","as-built SLM","","","",false,"","results","SLM TaTi alloys (Ta25, Ta55, Ta75) showed significantly higher Vickers hardness than SLM Ti and SLM Ta, although hardness values decreased with rising Ta content."],["doi:10.1016/j.dib.2022.108775","Ti10Mo6Cu","microhardness",0.0,null,null,null,"","","as-built SLM","","FM-700 Digital Vickers Microhardness Tester","",false,"unit_missing","abstract","- •There were satellites on the surfaces of the samples ( – single scan, red circles) - •The surface roughness of the single scan samples was different from the surface roughness of the rescan samples ( and c). - •The surface roughness of the samples varied at the various hatch distances (c) - •The elemental compositions of the rescan samples were different from the elemental composition of the single scan samples (a-b). - •There were pockets of elemental concentration of the constituent element"],["doi:10.1016/j.heliyon.2024.e25519","D2","microhardness",394.0,null,null,null,"HV","","heat-treated 1200 °C/15-60 min + FC","","","",false,"","results_discussion","The alloys with lowest average microhardness after heat treatment are samples D2, D3 and D4 (d) with 394 HV0.5, 341.1 HV0.5 and 281 HV0.5, respectively."],["doi:10.1016/j.heliyon.2024.e25519","D3","microhardness",341.1,null,null,null,"HV","","heat-treated 1200 °C/15-60 min + FC","","","",false,"","results_discussion","The alloys with lowest average microhardness after heat treatment are samples D2, D3 and D4 (d) with 394 HV0.5, 341.1 HV0.5 and 281 HV0.5, respectively."],["doi:10.1016/j.heliyon.2024.e25519","D4","microhardness",281.0,null,null,null,"HV","","heat-treated 1200 °C/15-60 min + FC","","","",false,"","results_discussion","The alloys with lowest average microhardness after heat treatment are samples D2, D3 and D4 (d) with 394 HV0.5, 341.1 HV0.5 and 281 HV0.5, respectively."],["doi:10.1016/j.heliyon.2024.e25519","D1","microhardness",770.2,null,null,null,"HV","","as-built","","","",false,"","results_discussion","But, the as-built sample D1 had the highest microhardness of 770.2 HV0.5."],["doi:10.1016/j.heliyon.2024.e25519","Ti–Al-x(Mo, Si)","microhardness",770.2,null,null,null,"HV","","as-built LENS","","","",false,"","conclusions","When Mo and Si are introduced, the γ phase lattice volume and tetragonal ratio c/a of seems to reduce due to lattice contraction. - ✓The XRD analysis corroborates the occurrence of primary-α, α2, γ, βo and ζ-Ti5Si3 phases in the Ti–Al-x(Mo, Si) alloys fabricated via LENS. - ✓The average microhardness values generally reduced with heat treatment for all the samples with sample D4 (281 HV) having the lowest recorded microhardness value while sample D1 (770.2 HV) was the highest."],["doi:10.1016/j.heliyon.2024.e25519","Ti–Al-x(Mo, Si)","microhardness",281.0,null,null,null,"HV","","heat-treated D4","","","",false,"","conclusions","When Mo and Si are introduced, the γ phase lattice volume and tetragonal ratio c/a of seems to reduce due to lattice contraction. - ✓The XRD analysis corroborates the occurrence of primary-α, α2, γ, βo and ζ-Ti5Si3 phases in the Ti–Al-x(Mo, Si) alloys fabricated via LENS. - ✓The average microhardness values generally reduced with heat treatment for all the samples with sample D4 (281 HV) having the lowest recorded microhardness value while sample D1 (770.2 HV) was the highest."],["doi:10.1016/j.heliyon.2024.e30108","Ti-6Al-4V","Vickers microhardness",408.0,396.0,420.0,12.0,"HV","","as-built SLM","","microhardness","",false,"","results","Murchio et al. [] found higher hardness at 90° (408 ± 12 HV) compared to 15° (382 ± 14 HV), with no effect on Vickers microhardness []."],["doi:10.1016/j.heliyon.2024.e30108","Ti-6Al-4V","Vickers microhardness",382.0,368.0,396.0,14.0,"HV","","as-built SLM","","microhardness","",false,"","results","Murchio et al. [] found higher hardness at 90° (408 ± 12 HV) compared to 15° (382 ± 14 HV), with no effect on Vickers microhardness []."],["doi:10.1016/j.heliyon.2024.e30108","Ti-6Al-4V","hardness",4.2,3.7,4.7,0.5,"GPa","","as-built SLM","","tensile test","",false,"","results","Chen et al. [] reported similar Young's modulus (0°: 127 ± 2 GPa, 90°: 128 ± 2 GPa, and 45°: 127 ± 4 GPa) but lower hardness at 0° (4.2 ± 0.5 GPa) compared to 90° and 45° (5.1 ± 0.5 GPa), affecting yield and strength []."],["doi:10.1016/j.heliyon.2024.e30108","Ti-6Al-4V","hardness",5.1,4.6,5.6,0.5,"GPa","","as-built SLM","","tensile test","",false,"","results","Chen et al. [] reported similar Young's modulus (0°: 127 ± 2 GPa, 90°: 128 ± 2 GPa, and 45°: 127 ± 4 GPa) but lower hardness at 0° (4.2 ± 0.5 GPa) compared to 90° and 45° (5.1 ± 0.5 GPa), affecting yield and strength []."],["doi:10.1016/j.heliyon.2024.e30108","Ti-6Al-4V","hardness",5.1,4.6,5.6,0.5,"GPa","","as-built SLM","","tensile test","",false,"","results","Chen et al. [] reported similar Young's modulus (0°: 127 ± 2 GPa, 90°: 128 ± 2 GPa, and 45°: 127 ± 4 GPa) but lower hardness at 0° (4.2 ± 0.5 GPa) compared to 90° and 45° (5.1 ± 0.5 GPa), affecting yield and strength []."],["doi:10.1016/j.heliyon.2024.e30108","Ti-6Al-4V","hardness",376.5,371.3,381.7,5.2,"HV","","as-built SLM","","microhardness","",false,"","results","Alsalla et al. [] 90° samples exhibited lower elongation (7.1 ± 0.5 %), yield strength (7.1 ± 0.5 MPa), and hardness (376.5 ± 5.2 HV) []."],["doi:10.1016/j.heliyon.2024.e30108","Ti-6Al-4V","Vickers microhardness",497.43,null,null,null,"HV","","","","","",false,"","results","Hu et al. [] observed higher Vickers microhardness in the parallel orientation (497.43 HV), resulting in reduced plastic deformation, and lower coefficient of friction (0.37) and wear []."],["doi:10.1016/j.heliyon.2024.e30108","Ti-6Al-4V","microhardness",30.14,null,null,null,"%","","","","","",false,"unit_mismatch","results","Zheng et al. [] noted a 30.14 % increase in microhardness at 0°, with lower elongation and greater yield strength compared to other angles []."],["doi:10.1016/j.heliyon.2024.e30108","Ti-6Al-4V","hardness",334.0,null,null,null,"AT","","","","","",false,"unit_mismatch","results","Szymczyk-Ziołkowska et al. [] observed higher compressive strength at 90° (1792 MPa) and lower deformation, with higher hardness (334 AT) and tensile strength (1022 MPa) at 45° []."],["doi:10.1016/j.heliyon.2024.e30108","Ti-6Al-4V","hardness",12.0,null,null,null,"AT","","","","","",false,"unit_mismatch","results","Mengucci et al. [] noted higher hardness (12 AT) and tensile strength (1110 MPa) at 0° with no change in surface roughness, while 45° offered higher tensile strength (13 ÿb (%)) []."],["doi:10.1016/j.heliyon.2024.e30108","Ti-6Al-4V","hardness",0.0,null,null,null,"","","","","","",false,"unit_missing","discussion","Although Chen et al. [] found similar elasticity values between 0° and 90° in their study, as they believe that this value is only altered by mutual atomic bonds and not by printing processes, the authors corroborate that the hardness of the device is lower in the 0° plane, so there are more processing defects in this direction because the implant is built concurrently with the irregular laser path, which weakens the local hardness and strength [,,, , , ,]."],["doi:10.1016/j.heliyon.2024.e35999","316 SS","mean microhardness",172.8,null,null,10.0,"HV","","","","","",false,"","results_discussion","The mean microhardness of the substrate 316 SS was 172.8 ± 10 HV in the range of (−50 μm to −150 μm)."],["doi:10.1016/j.heliyon.2024.e35999","AlBeSiTiV HEA","mean microhardness",975.0,null,null,13.0,"HV","","","","","",false,"out_of_range","results_discussion","The average thickness recorded for the coating was 150 μm and the mean microhardness was observed to be 975 ± 13 HV. indicates that the microhardness of the AlBeSiTiV HEA coating was five times that of the substrate."],["doi:10.1016/j.heliyon.2024.e35999","AlBeSiTiV","microhardness",975.0,null,null,null,"HV","","","","microhardness test","",false,"out_of_range","conclusions","The coating was subjected to a microhardness test and the average microhardness was observed to be 975HV.•The tribological analysis revealed that the fundamental mechanisms responsible for wear were adhesion, abrasion, and oxidation."],["doi:10.1016/j.jmps.2016.01.003","CP-Ti Grade 2","ε0",0.6445,null,null,null,"","","","","","",false,"unit_missing","methods",""],["doi:10.1016/j.msea.2022.144231","","hardness",0.0,null,null,null,"","","","","","",false,"unit_missing","results",""],["doi:10.1016/j.msea.2022.144231","Al","hardness",0.0,null,null,null,"","","","","","",false,"unit_missing","results",""],["doi:10.1016/j.msea.2022.144231","Cu","hardness",0.0,null,null,null,"","","","","","",false,"unit_missing","results",""],["doi:10.1016/j.msea.2022.144231","Cu-Zn","hardness",0.0,null,null,null,"","","","","","",false,"unit_missing","results",""],["doi:10.1016/j.msea.2022.144231","Ti","hardness",0.0,null,null,null,"","","","","","",false,"unit_missing","results",""],["doi:10.1016/j.msea.2022.144231","Fe","hardness",0.0,null,null,null,"","","","","","",false,"unit_missing","results",""],["doi:10.1016/j.physb.2012.07.007","Ti3AlC2","hardness",11.4,null,null,0.7,"GPa","","","","nanoindentation","",false,"","results_discussion",""],["doi:10.1016/j.physb.2012.07.007","Ti3SiC2","hardness",15.0,null,null,null,"GPa","","thin film","","nano-indentation","",false,"","results_discussion",""],["doi:10.1016/j.physb.2012.07.007","Ti3AlC2","nanohardness",15.0,null,null,null,"GPa","","thin film","","nanoindentation","",false,"","results_discussion",""],["doi:10.1016/j.physb.2012.07.007","TiO2","theoretical Vickers hardness",11.9,null,null,null,"","","","","","",true,"unit_missing","results_discussion",""],["doi:10.1016/j.physb.2012.07.007","TiO2","measured value",12.0,null,null,null,"GPa","","","","","",false,"","results_discussion",""],["doi:10.1016/j.physb.2012.07.007","Ti3AlC2","hardness values measured by micro-indentations",5.0,3.0,7.0,null,"GPa","","","","micro-indentation","",false,"","results_discussion",""],["doi:10.1016/j.scriptamat.2022.114887","Ti-14Mo","hardness",350.0,null,null,5.0,"HV","room temperature","900°C/30 min + OQ","full metastable β","microhardness test","",false,"","abstract",""],["doi:10.1016/j.surfcoat.2022.128802","","hardness",8.58,null,null,null,"GPa","","","","nanoindentation","",false,"","results_discussion",""],["doi:10.1016/j.surfcoat.2022.128802","","hardness",8.31,null,null,null,"GPa","","","","nanoindentation","",false,"","results_discussion",""],["doi:10.1016/j.surfcoat.2022.128802","","hardness",10.97,null,null,null,"GPa","","","","nanoindentation","",false,"","results_discussion",""],["doi:10.1016/j.surfcoat.2022.128802","","hardness",9.55,null,null,null,"GPa","","","","nanoindentation","",false,"","results_discussion",""],["doi:10.1016/j.surfcoat.2022.128802","","hardness",14.03,null,null,null,"GPa","","","","","",false,"","results_discussion",""],["doi:10.1016/j.surfcoat.2022.128802","","hardness",1.3,null,null,null,"","","","","","",false,"unit_missing","results_discussion",""],["doi:10.1016/j.surfcoat.2022.128802","","hardness",1.5,null,null,null,"","","","","","",false,"unit_missing","results_discussion",""],["doi:10.1016/j.surfcoat.2022.128802","","hardness",1.7,null,null,null,"","","annealed","","","",false,"unit_missing","results_discussion",""],["doi:10.1016/j.surfcoat.2022.128802","","hardness",5.0,5.0,15.0,null,"GPa","","","","","",false,"","results_discussion",""],["doi:10.1016/j.surfcoat.2022.128802","","hardness",1.0,null,null,null,"","","","","","",false,"unit_missing","results_discussion",""],["doi:10.1016/j.surfcoat.2022.128802","","hardness",1.0,null,null,null,"","","","","","",false,"unit_missing","results_discussion",""],["doi:10.1016/j.surfcoat.2022.128802","","hardness",0.75,null,null,null,"","","annealed","","","",false,"unit_missing","results_discussion",""],["doi:10.1016/j.surfcoat.2022.128802","M2.S2","hardness",14.04,null,null,null,"GPa","room temperature","annealed","","nanoindentation","",false,"","conclusions",""],["doi:10.1038/s41467-025-56580-9","Nb6-HEA","micro-hardness",0.0,null,null,null,"","","","","","",false,"unit_missing","results","As shown in Fig. , the Nb6-HEA possesses higher micro-hardness than conventional structural materials (e.g., SUS316L stainless steels and Ti-Al-V alloys) and elastic materials (e.g., Ti-2448 and Ti-Ni-based alloys)–."],["doi:10.1038/s41598-022-13940-5","Ti-6Al-4V","Reflectivity at λ = 1064 nm, R",0.6154,null,null,null,"","","","","","",false,"unit_missing","table","Thermal conductivity at room temperature, KS\t7 W/m K"],["doi:10.1038/s41598-024-78854-w","Ti53.3-xNb10Zr10Ni10Co10Fe6.7Bx",
