Repository: akhtar07/tisci-explorer

# TiSci Explorer

A read-only, static explorer for **TiSci**, an autonomous research agent for titanium alloys. TiSci reads the
titanium-alloy literature, builds a knowledge graph and a table of measured values, proposes hypotheses where the
graph has gaps, and tests them with DFT (MACE / VASP) and the ICME-lite multiscale chain.

**Live site:** https://akhtar07.github.io/tisci-explorer/

The site has seven sections:

| Section | What it shows |
|---|---|
| Overview | Corpus → graph → facts → hypotheses → verdicts, with the snapshot's counts |
| Worked example | One full loop for W in α-Ti: graph path, hypothesis, novelty check, DFT test, verdict, follow-up, DAMASK |

File: data/facts/martensite_start.json
{"cols":["doc","alloy","property_raw","value","min","max","unc","unit","T","condition","microstructure","method","strain_rate","prediction","flag","section","sentence"],"rows":[["arxiv:1211.0375","","transition temperature of ω→α at ambient pressure",379.85,null,null,null,"°C","","","","Debye model","",true,"","conclusions",""],["arxiv:1211.0375","","transition temperature of ω→α at ambient pressure",591.85,null,null,null,"°C","","","","phonon","",true,"","conclusions",""],["arxiv:2103.13978","V45Ti30Ni25","martensite start temperature (Ms)",5.0,null,null,null,"°C","room temperature","","","","",false,"","other",""],["arxiv:2505.00445","","Ms",25.3,null,null,null,"°C","","700 °C","","DSC","",false,"","results",""],["arxiv:2505.00445","","Mp",19.1,null,null,null,"°C","","700 °C","","DSC","",false,"","results",""],["arxiv:2505.00445","","Mf",13.4,null,null,null,"°C","","700 °C","","DSC","",false,"","results",""],["book:978_3_540_73036_1","Ti-6Al-2Sn-4Zr-2Mo","aging treatment",595.0,null,null,null,"°C","","aged 8h at 595°C","","","",false,"","6 High Temperature Alloys",""],["book:978_3_540_73036_1","CP-Ti Grade 2","martensitic start temperature (MS)",850.0,null,null,null,"°C","","","","","",false,"","Martensite Transformation",""],["book:978_3_540_73036_1","Ti-5.8Al-4Sn-3.5Zr-0.7Nb-0.5Mo-0.35Si","aging treatment",700.0,null,null,null,"°C","","aged 2h at 700°C","","","",false,"","6 High Temperature Alloys",""],["book:boyer_rodney_welsch_gerhard_collings_e_w_eds_materials_properties_handbook_titan","Ti-6Al-4V","martensite start",740.0,735.0,745.0,5.0,"°C","","","","","",false,"","T1-3AI-2.5V: Commercial compositions",""],["book:boyer_rodney_welsch_gerhard_collings_e_w_eds_materials_properties_handbook_titan","Ti-6Al-4V","martensite start",790.0,785.0,795.0,5.0,"°C","","","martensitic α'","","",false,"","T1-3AI-2.5V: Commercial compositions",""],["book:boyer_rodney_welsch_gerhard_collings_e_w_eds_materials_properties_handbook_titan","Ti-6Al-4V","martensite start",790.0,785.0,795.0,5.0,"°C","","","","","",false,"","T1-3AI-2.5V: Commercial compositions",""],["book:boyer_rodney_welsch_gerhard_collings_e_w_eds_materials_properties_handbook_titan","Ti3Al","order-disorder reaction at",1100.0,null,null,null,"°C","","","","","",false,"out_of_range","9.2.4 Prognosi s for Alph a Alloy s",""],["book:boyer_rodney_welsch_gerhard_collings_e_w_eds_materials_properties_handbook_titan","","M s",735.0,710.0,760.0,null,"°C","","","","","",false,"","5.1.1 Introduction : Formatio n of Nonequilibriu m Phase s",""],["book:toaz_info_1998_materials_properties_handbook_titanium_alloys_pr_ecac4a77a8df205e","Ti-50.6Ni","M8temperatura",500.0,null,null,null,"°C","","cold worked 9.2 to 40% + annealed at 500 °C for 30 min","","","",false,"","Physical Properties",""],["book:toaz_info_1998_materials_properties_handbook_titanium_alloys_pr_ecac4a77a8df205e","50.2% Ti","M8 temperature",90.0,null,null,null,"°C","","","","","",false,"","Physical Properties",""],["book:toaz_info_1998_materials_properties_handbook_titanium_alloys_pr_ecac4a77a8df205e","","Ms",800.0,null,null,null,"°C","","","","","",false,"","7.14 Aging of Two Technical Beta Alloys",""],["doi:10.1103/physrevmaterials.2.073609","Ti-20Ta-5Al","Martensite start, Ms",0.0,null,null,null,"","","","","","",false,"unit_missing","results",""],["doi:10.18154/rwth-2024-09537","Ti-6Al-4V","Martensitstarttemperatur",706.0,697.0,715.0,7.0,"°C","","","martensitic α'","","",false,"","abstract",""],["doi:10.18154/rwth-2024-09537","Ti-6Al-4V","sekundäres Temperaturmaximum",260.0,260.0,260.0,null,"°C","","","","","",false,"","abstract",""],["doi:10.18154/rwth-2024-09537","Ti-6Al-4V","sekundäres Temperaturmaximum",600.0,600.0,600.0,null,"°C","","","","","",false,"","abstract",""],["doi:10.18154/rwth-2024-09537","Ti-6Al-4V","Martensitdekomposition",400.0,400.0,400.0,null,"°C","","400°C/2h","","","",false,"","abstract",""],["doi:10.3390/ma13194392","","O phase was visibly formed from α2-phase at temperatures below 660 °C",660.0,660.0,660.0,null,"°C","","","","","",false,"","results","The orthorhombic O phase was visibly formed from α2-phase at temperatures below 660 °C, remained stable up to that temperature, and was associated with improved room temperature ductility [,]."],["doi:10.3390/ma13194392","","O phase was dissolved again at about 700 °C",700.0,700.0,700.0,null,"°C","","","","","",false,"","results","The O phase was dissolved again at about 700 °C."],["doi:10.3390/ma15030861","Ti-0Al","As",226.85,null,null,null,"°C","","","","","",false,"","results_discussion","Given that 0Al and 5Al performed SME while 10Al exhibited superelasticity, reverse MT start temperatures (As) are deduced to be lower than the heating temperature of 500 K and RT of around 300 K, respectively."],["doi:10.3390/ma15030861","Ti-5Al","As",26.85,null,null,null,"°C","","","","","",false,"","results_discussion","Given that 0Al and 5Al performed SME while 10Al exhibited superelasticity, reverse MT start temperatures (As) are deduced to be lower than the heating temperature of 500 K and RT of around 300 K, respectively."],["doi:10.3390/ma15030861","","As",-73.15,null,null,null,"°C","","","","","",false,"","results_discussion","This suggests that As was reduced by more than 200 K via 10% Al addition."],["doi:10.3390/ma19010010","Ti-5Mo-2Fe","Md¯",2.794,null,null,null,"°C","","","","","",false,"","table","Ti-5Mo-2Fe\t10.8\t803.7\t2.408\t2.794\t4.122"],["doi:10.3390/ma19010010","Ti-9.2Mo-2Fe","Md¯",2.801,null,null,null,"°C","","","","","",false,"","table","Ti-9.2Mo-2Fe\t15\t763.8\t2.397\t2.801\t4.178"],["doi:10.3390/ma19010010","Ti-3.4Mo-2Fe","Md¯",2.792,null,null,null,"°C","","","","","",false,"","table","Ti-3.4Mo-2Fe\t9.2\t818.9\t2.412\t2.792\t4.105"],["doi:10.70675/08f5f9ffz53b8z455bzb583zf6d87897e084","Ti-10V-2Fe-3Al","température de début de transformation martensitique",650.0,null,null,null,"°C","room temperature","","","DSC","",false,"","conclusions",""],["doi:10.70675/08f5f9ffz53b8z455bzb583zf6d87897e084","Ti-10V-2Fe-3Al","température de début de transformation martensitique",480.0,null,null,null,"°C","room temperature","","","DSC","",false,"","conclusions",""],["doi:10.70675/716d5103z43a6z447ezb3e9zec4113215e51","Ti-6Al-2Sn-4Zr-6Mo","Ms",6.0,null,null,null,"","","","","","",false,"unit_missing","conclusions",""],["doi:10.70675/c58a1934zefe1z42edzb47az554934ffb99a","Ti-26Nb","Ms",25.0,null,null,null,"°C","room temperature","","equiaxed β","DSC","",false,"","conclusions",""],["doi:10.70675/c58a1934zefe1z42edzb47az554934ffb99a","Ti-24Nb","Ms",25.0,null,null,null,"°C","room temperature","","martensitic α'","DSC","",false,"","conclusions",""],["doi:10.70675/c58a1934zefe1z42edzb47az554934ffb99a","Ti-24Nb","Mf",0.0,null,null,null,"°C","room temperature","","martensitic α'","DSC","",false,"","conclusions",""],["doi:10.70675/c58a1934zefe1z42edzb47az554934ffb99a","Ti-26Nb","Mf",0.0,null,null,null,"°C","room temperature","","equiaxed β","DSC","",false,"","conclusions",""],["hal:tel-01754648","Ti-6Al-4V","températures de début Ms",780.0,null,null,null,"°C","","","","","",false,"","discussion",""],["hal:tel-03767643","Ti-6Al-4V","Ms",800.0,null,null,null,"°C","","","","","",false,"","conclusions",""],["hal:tel-03767643","Ti-6Al-4V","Ms",800.0,null,null,null,"°C","","","martensitic α'","","",false,"","conclusions",""],["ia:DTIC_AD0006453","Ti-2.91Mn","Ms temperature",527.5,520.0,535.0,null,"C","","","","","",false,"unit_mismatch","conclusions",""],["ia:DTIC_AD0006453","","Ms temperature",527.5,520.0,535.0,null,"C","","","","","",false,"unit_mismatch","conclusions",""],["ia:DTIC_AD0761814","Ti-6Al-4V","Ms",828.85,null,null,10.0,"°C","","","","","",false,"","results",""],["ia:DTIC_ADA068810","Ti-40V","Tc values of 176 and 128K",-145.15,-145.15,-145.15,null,"°C","","","","","",false,"","other",""],["ia:DTIC_ADA068810","Ti-40V","Tc values of 176 and 128K",-97.15,-97.15,-97.15,null,"°C","","","","","",false,"","other",""],["ia:DTIC_ADA068810","Ti-6Al-4V","martensite start temperature (Ms)",704.0,null,null,null,"°C","","held at 704°C (1300°F)","","","",false,"","results",""],["ia:DTIC_ADA280327","","M_s",1126.85,null,null,5.0,"°C","","","","","",false,"out_of_range","methods",""],["ia:DTIC_ADA280327","Ti-25Al-11Nb","M_s",1080.85,null,null,null,"°C","","","","","",false,"out_of_range","discussion",""],["ia:DTIC_ADA280327","Ti-26Al-10Nb-3V-1Mo","M_s",1126.85,null,null,null,"°C","","","","","",false,"out_of_range","discussion",""],["ia:DTIC_ADA280327","","M_s",1080.85,null,null,5.0,"°C","","","","","",false,"out_of_range","methods",""],["ia:DTIC_ADA384327","47-2-2-1","Y, start temperature",1100.0,null,null,null,"°C","","","","","",false,"out_of_range","results",""],["ia:DTIC_ADA398321","Ti-6Al-4V","nose temperature",725.0,null,null,null,"°C","","","","","",false,"","results",""],["ia:DTIC_ADA398321","Ti-6Al-4V","nose temperature",580.0,null,null,null,"°C","","","","","",false,"","results",""],["ia:DTIC_ADA398321","Ti-6Al-4V","Ms temperature",530.0,null,null,null,"°C","","","","","",false,"","results",""],["ia:nasa_techdoc_19670002432","VT-14--1","temperature of the martensitic transformation",585.0,null,null,null,"°C","","","","","",false,"","methods",""],["oa:W1950020143","Ti-6Al-4V","temperature of the recrystallized region boundary",779.85,null,null,null,"°C","","","","","",false,"","conclusions","In addition, the temperature of the recrystallized region boundary and first microstructural band were 1053 K and 1013 K (780 \u0003C and 740 \u0003C), respectively, below the b transus and very close to the a dissolution temperature of 1021 K (748 \u0003C)."],["oa:W1950020143","Ti-6Al-4V","temperature of the first microstructural band",739.85,null,null,null,"°C","","","","","",false,"","conclusions","In addition, the temperature of the recrystallized region boundary and first microstructural band were 1053 K and 1013 K (780 \u0003C and 740 \u0003C), respectively, below the b transus and very close to the a dissolution temperature of 1021 K (748 \u0003C)."],["oa:W1966925764","Ti-22Nb-0.5O","Ms",24.85,null,null,null,"°C","","","","DSC","",false,"","results_discussion",""],["oa:W1966925764","Ti-22Nb","Ms",-160.0,null,null,null,"K/at%","","","","DSC","",false,"unit_mismatch","results_discussion",""],["oa:W1966925764","Ti-22Nb","Ms",-113.15,null,null,null,"°C","","solution treated at 1173 K for 1.8 ks","","DSC","",false,"","results_discussion",""],["oa:W1966925764","Ti-22Nb-1.5O","martensitic transformation start temperature",-113.15,null,null,null,"°C","","","","","",false,"","conclusions",""],["oa:W1994679201","Ti-6Al-4V","martensite start temperature",410.0,410.0,410.0,null,"Ks-1","","","martensitic α'","","",false,"unit_mismatch","discussion","Ahmed et al.[13] have shown that Ti-6Al- 4V completely transformed to the martensitic structure at the cooling rate above 410 K s-1."],["oa:W1999161397","TNTZ-1.2O","ideal freezing temperature T0",-84.95,null,null,null,"°C","","solution treated at 1273 K for 1 hour in vacuum and then quenched in water","","","",false,"","results","Its ideal freezing temperature T0 is 188.2 K obtained by fitting the frequency dependent modulus dip temperatures with the Vogel- Fulcher relationship."],["oa:W2037004717","Ti-19.1Nb-8.8Zr","Ms temperature",46.0,null,null,null,"°C","","","","DSC","",false,"","results_discussion","Fig. 6—DSC graph of the Ti-8.8Zr-19.1Nb alloy after heat treatment, which presents an Ms temperature of 46 \u0001C."],["oa:W2055157141","","Ms temperatures",85.0,45.0,125.0,null,"°C","","","martensitic α'","","",false,"","conclusions","Two of them present martensite phase transformation thermally induced with Ms temperatures of 125ºC and 45ºC respectively, which could be modified through mechanical and/or heat treatment for applications that require a transformation at body temperature."],["oa:W2055157141","Ti-13.7Nb-1.4Ta","Ms temperatures",125.0,null,null,null,"°C","room temperature","","","DSC","",false,"","methods","For Peer Review Only 16 transformation from austenite to martensite on heating and cooling [1-3], with an Ms temperatures of 125ºC and 45ºC, for the Ti-13.7Nb-1.4Ta (130) and Ti-19.1Nb-8.8Zr (134) alloys, respectively, were appreciated on the DSC profiles, whereas the rest of the alloys did not evidence any martensitic transformation (see Fig. 6 in which the DSC plot obtained from the alloy 134 in contrast with that obtained from the alloy 131 are shown)."],["oa:W2055157141","Ti-19.1Nb-8.8Zr","Ms temperatures",45.0,null,null,null,"°C","room temperature","","","DSC","",false,"","methods","For Peer Review Only 16 transformation from austenite to martensite on heating and cooling [1-3], with an Ms temperatures of 125ºC and 45ºC, for the Ti-13.7Nb-1.4Ta (130) and Ti-19.1Nb-8.8Zr (134) alloys, respectively, were appreciated on the DSC profiles, whereas the rest of the alloys did not evidence any martensitic transformation (see Fig. 6 in which the DSC plot obtained from the alloy 134 in contrast with that obtained from the alloy 131 are shown)."],["oa:W2084480117","Ti-34Nb-2Al","endothermic peak minimum",190.0,null,null,null,"°C","","quenched","","DSC","",false,"","results_discussion","An endothermic peak occurs with a minimum around 190°C."],["oa:W2107902959","Ti-Nb (binary)","austenite start temperature As",303.85,300.85,306.85,3.0,"°C","","","","DSC","",false,"","results_discussion",""],["oa:W2131318004","Ti-29Nb-13Ta-4.6Zr","Ms",300.0,null,null,null,"°C","","","","","",false,"","results",""],["oa:W2131318004","Ti-39Nb-13Ta-4.6Zr","Ms",100.0,null,null,null,"°C","","","","","",false,"","results",""],["oa:W2150950116","Ti-14.8V","martensite start temperature",0.0,null,null,null,"","","","","","",false,"unit_missing","conclusions",""],["oa:W2162156376","Ti-10V-5Al-5Cr-1Mo","Ms temperature",15.0,null,null,null,"◦C","","","","","",true,"unit_mismatch","results_discussion",""],["oa:W2162156376","Ti-2Fe","Ms temperature",500.0,450.0,550.0,50.0,"°C","","","","","",false,"","results_discussion",""],["oa:W2162156376","Ti-4Cr","Ms temperature",500.0,450.0,550.0,50.0,"°C","","","","","",false,"","results_discussion",""],["oa:W2162156376","Ti-8Mo","Ms temperature",500.0,450.0,550.0,50.0,"°C","","","","","",false,"","results_discussion",""],["oa:W2162156376","Ti-10V","Ms temperature",500.0,450.0,550.0,50.0,"°C","","","","","",false,"","results_discussion",""],["oa:W2162156376","Ti-15Mo-3Nb-3Al-0.2Si","Ms temperature",0.0,null,null,null,"°C","","ST-3","","","",true,"","methods",""],["oa:W2162156376","Ti-15Mo-3Nb-3Al-0.2Si","Ms temperature",0.0,null,null,null,"°C","","ST-1","","","",true,"","methods",""],["oa:W2162156376","Ti-14.1Mo-3.5Nb-3Al-0.32Fe-0.14Si","Ms temperature",120.0,null,null,null,"°C","","as-received","","","",true,"","methods",""],["oa:W2162156376","Ti-10V-3Al-2Fe-0.1B","Ms temperature",240.0,null,null,null,"◦C","","","","","",true,"unit_mismatch","results_discussion",""],["oa:W2287077258","","Af- Ms",50.0,null,null,null,"°C","200 MPa","","","","",false,"unit_suspect","results_discussion",""],["oa:W2287077258","","martensitic transformation start temperature (Ms)",43.0,null,null,null,"°C","","","","","",false,"unit_suspect","conclusions",""],["oa:W2287077258","Ti-26Nb","Mf",-93.15,null,null,null,"°C","","solution treated at 1173 K for 3.6 ks","","","",true,"","results_discussion",""],["oa:W2287077258","","Ms temperature under zero stress",-13.15,null,null,null,"°C","","","","","",false,"","results_discussion",""],["oa:W2289849872","Ti-6Al-4V","température de fin Mf",650.0,null,null,null,"°C","","","","","",false,"","discussion",""],["oa:W2289849872","Ti-6Al-4V","température de début Ms",780.0,null,null,null,"°C","","","","","",false,"","discussion",""],["oa:W2306608300","Ti92Nb8","martensitic phase α''",0.0,null,null,null,"","","water quenched","martensitic α''","","",false,"unit_missing","methods",""],["oa:W2306608300","Ti74Nb26","martensitic starting temperature, Ms",25.0,null,null,null,"°C","room temperature","","","","",false,"","methods",""],["oa:W2306608300","Ti92Nb8","Ms temperature",25.0,null,null,null,"°C","room temperature","","martensitic α''","","",false,"","methods",""],["oa:W2306608300","Ti74Nb26","Ms",0.0,null,null,null,"°C","","","","","",false,"","conclusions",""],["oa:W2387773153","Ti-6Al-2Sn-4Zr-6Mo","Ms",6.0,null,null,null,"","","","","","",false,"unit_missing","conclusions",""],["oa:W2396359378","Ti-6Al-4V","MS",600.0,null,null,null,"°C","","","","","",false,"","results_discussion","In this work, EBM printing temperature is ~600–650 °C, which is believed to be within MS and MF (start and finish temperature for martensite) of α​′​4."],["oa:W2415796975","Ti-33Nb-4Sn","martensitic transformation start (Ms) temperatures",43.85,null,null,null,"°C","","solution treated at 1073 K/1h + quenched in water","martensitic α'","DMA","",false,"","results_discussion","According to Fig. 2, the martensitic transformation start (Ms) temperatures of the ST and CRA specimens are estimated to be 317 and 232 K, respectively."],["oa:W2415796975","Ti-33Nb-4Sn","martensitic transformation start (Ms) temperatures",-41.15,null,null,null,"°C","","cold rolled + annealed at 673 K/20 min","","DMA","",false,"","results_discussion","According to Fig. 2, the martensitic transformation start (Ms) temperatures of the ST and CRA specimens are estimated to be 317 and 232 K, respectively."],["oa:W2418457294","Ti-6Al-4V","martensite start temperature",574.85,null,null,null,"°C","","","","","",false,"","results",""],["oa:W2505981160","Ti-6Al-4V","martensite start temperature",335.0,331.0,339.0,null,"°C","","","","","",false,"","conclusions",""],["oa:W2505981160","Ti-6Al-4V","Ms temperature",336.75,330.9,338.6,null,"°C","","","","","",false,"","conclusions",""],["oa:W2505981160","Ti-6Al-4V","Mf temperature",138.55,121.9,155.2,null,"°C","","","","","",false,"","conclusions",""],["oa:W2505981160","Ti-6Al-4V","martensite start temperature",378.0,null,null,null,"°C","","","","","",false,"","conclusions",""],["oa:W2560444437","Ti-33Nb","temperatures of the β ↔ α’’ MT",200.0,null,null,null,"°C","","","","DSC","",false,"","methods",""],["oa:W2560444437","Ti-39.5Nb","s M",30.0,null,null,null,"°C","","","","","",false,"","results_discussion",""],["oa:W2560444437","Ti-33Nb","thermal hysteresis",70.0,null,null,null,"°C","","","","","",false,"","conclusions",""],["oa:W2576164544","Ti-6Al-4V","martensite decomposition",650.0,650.0,650.0,null,"°C","","650°C (SRA2)","","light microscopy","",false,"","results","Light microscopic investigations yielded that heat treatments up to 650°C (SRA2) did not affect the microstructure of the FZ significantly because such low temperatures were insufficient for martensite decomposition into equilibrium α + β structure."],["oa:W2584257649","Ti-6Al-4V","martensite start",1000.0,null,null,null,"°C","","","martensitic α'","DSC","",false,"","results_discussion","www.nature.com/scientificreports/ 7 Scientific Reports | 7:41444 | DOI: 10.1038/srep41444 diffusion (>​1000 °C/min for Ti-6Al-4V)38 and with sufficient undercooling, the β​ grains will transform into martensite via a diffusionless transformation."],["oa:W2588996732","Ti-27.5Nb","martensitic start transformation (Ms)",-113.15,null,null,null,"°C","","","","","",false,"","results_discussion",""],["oa:W2622110699","Ti-6Al-4V","Martensite start (Ms) temperature",575.0,null,null,null,"°C","","","martensitic α'","","",false,"","results_discussion","According to the previous reports46, 50, the Martensite start (Ms) temperature is 575 °C, and with a sufficiently high cooling rate (above 410 °C/s), Ti-6Al-4V will experience a fully diffusionless transition from the β phase to the α’ phase."],["oa:W2743291032","Ti-6Al-4V","temperatura de início martensítica",0.0,null,null,null,"","","","martensitic α'","","",false,"unit_missing","abstract",""],["oa:W2743884968","Ti-6Al-4V","martensite start",450.0,null,null,null,"°C","","as-built SLM","martensitic α'","","",false,"","results_discussion",""],["oa:W2767624653","Ti-16Nb","martensite decomposition",630.0,null,null,null,"°C","","","martensitic α'","","",false,"","results","α″ fully decomposes into α and β by further heating of Ti–16Nb to 630 °C and of Ti–21Nb to 590 °C."],["oa:W2767624653","Ti-21Nb","martensite decomposition",590.0,null,null,null,"°C","","","martensitic α'","","",false,"","results","α″ fully decomposes into α and β by further heating of Ti–16Nb to 630 °C and of Ti–21Nb to 590 °C."],["oa:W2767624653","Ti-36Nb","temperature, below which α″ martensite present in the initial microstructure is preserved during heating",210.0,210.0,210.0,null,"°C","","","α″ martensite","","",false,"","results","Increasing the Nb content reduces the temperature, below which α″ martensite present in the initial microstructure is preserved during heating: it decreases from 600 °C for c = 16 to 210 °C for c = 36 (Fig. 2 and Table 1)."],["oa:W2767624653","Ti-16Nb","martensite decomposition",600.0,null,null,null,"°C","","","martensitic α'","","",false,"","results","α″ martensite is preserved in Ti–16Nb up to 600 °C and in Ti–21Nb up to 510 °C."],["oa:W2767624653","Ti-21Nb","martensite decomposition",510.0,null,null,null,"°C","","","martensitic α'","","",false,"","results","α″ martensite is preserved in Ti–16Nb up to 600 °C and in Ti–21Nb up to 510 °C."],["oa:W2770719077","Ti-6Al-4V","martensite start temperature",649.85,null,null,null,"°C","","","","","",false,"","conclusions","The martensite start temperature is estimated at 923 K from the lattice strain of the β-phase. • the solidification front velocity and the cooling rate are estimated from high-speed imaging data at 10.3 mm/s and 4500 K/s, respectively."],["oa:W2771818832","Ti35Nb2,5Sn","temperatura de início de transformação martensítica",25.0,null,null,null,"°C","","deformed 80% + solutionized 900°C/30min + nitrogen quenched + aged 400°C/48h","martensitic α'","DSC","",false,"","front",""],["oa:W2771818832","Ti35Nb","início da transformação da martensíta",40.0,null,null,null,"°C","","89% cold worked","","","",false,"","front",""],["oa:W2771818832","Ti35Nb","início da transformação martensítica",25.0,null,null,null,"°C","room temperature","","","","",false,"","front",""],["oa:W2771818832","Ti35Nb","Ms (%)",7.86,null,null,null,"%","25 °C","","","","",false,"unit_mismatch","front",""],["oa:W2771818832","Ti35Nb2,5Sn","temperatura de início de transformação martensítica",25.0,null,null,null,"°C","","deformed 80% + solutionized 900°C/30min + water quenched + aged 400°C/48h","martensitic α'","DSC","",false,"","front",""],["oa:W2771818832","TiNbSn","temperatura de início da transformação martensítica",17.6,17.6,null,null,"°C","","","","","",false,"","front",""],["oa:W2771818832","TiNbSn","temperatura de início da transformação martensítica",41.2,41.2,null,null,"°C","","","","","",false,"","front",""],["oa:W2771818832","TiNbSn","temperatura de início da transformação martensítica",40.9,40.9,null,null,"°C","","","","","",false,"","front",""],["oa:W2792665329","","increase in Ms",3.0,null,null,null,"°C","","","","","",true,"","conclusions",""],["oa:W2792665329","","increase in Ms",288.5,null,null,null,"°C","700°C","","","","",true,"","conclusions",""],["oa:W2794199564","Ti-4Mo","K",699.85,null,null,null,"°C","","","","","",false,"","results",""],["oa:W2795108952","Ti-6Al-4V","Ms",574.85,null,null,null,"°C","","","","","",false,"","discussion","As a result, the fabrication is performed at powder-bed temperature above the martensitic transformation temperature (Ms = 848 K []), what favors the formation of α and β phases instead of α’ martensite []."],["oa:W2802585007","Ti-9Mo-6W","Ms",197.0,null,null,null,"°C","","","micrometre β grains","","",true,"","discussion","Ti Mo W 82 4 11 1 6 6 without considering the effect of grain size, according to51: = − − − − − + . . . . . . . ‐ M 1156 150Fe 96Cr 49Mo 37V 17Nb 7Zr Al s wt % wt % wt % wt % wt % wt % wt % The Ms for the nanometre β grains, micrometre β grains and the nominal composition (Ti-9Mo6W) was calculated to be 270 °C, 197 °C and 313 °C respectively, with the effect of the W being calculated using the Mo equivalent criterion given by Refs40,41."],["oa:W2802585007","Ti-9Mo-6W","Ms",313.0,null,null,null,"°C","","","","","",true,"","discussion","Ti Mo W 82 4 11 1 6 6 without considering the effect of grain size, according to51: = − − − − − + . . . . . . . ‐ M 1156 150Fe 96Cr 49Mo 37V 17Nb 7Zr Al s wt % wt % wt % wt % wt % wt % wt % The Ms for the nanometre β grains, micrometre β grains and the nominal composition (Ti-9Mo6W) was calculated to be 270 °C, 197 °C and 313 °C respectively, with the effect of the W being calculated using the Mo equivalent criterion given by Refs40,41."],["oa:W2802585007","Ti-9Mo-6W","Ms",270.0,null,null,null,"°C","","","nanometre β grains","","",true,"","discussion","Ti Mo W 82 4 11 1 6 6 without considering the effect of grain size, according to51: = − − − − − + . . . . . . . ‐ M 1156 150Fe 96Cr 49Mo 37V 17Nb 7Zr Al s wt % wt % wt % wt % wt % wt % wt % The Ms for the nanometre β grains, micrometre β grains and the nominal composition (Ti-9Mo6W) was calculated to be 270 °C, 197 °C and 313 °C respectively, with the effect of the W being calculated using the Mo equivalent criterion given by Refs40,41."],["oa:W2907179127","Ti-6Al-4V","Ms",800.0,null,null,null,"°C","","","","","",false,"","conclusions",""],["oa:W2907179127","Ti-6Al-4V","Ms",800.0,null,null,null,"°C","","","martensitic α'","","",false,"","conclusions",""],["oa:W2938646687","Ti-21V","Tω",-43.15,null,null,null,"°C","","","","","",false,"","methods",""],["oa:W2952649009","","température Ms",25.5,null,null,null,"at%","","","","","",false,"unit_mismatch","conclusions",""],["oa:W2952649009","Ti-22Nb","température Ms",160.0,null,null,null,"°C","","","","","",false,"","conclusions",""],["oa:W2952649009","","température Ms",25.5,null,null,null,"at%","","","","","",false,"unit_mismatch","conclusions",""],["oa:W2952649009","Ti-(20-28)Nb","température de début de transformation martensitique Ms",40.0,null,null,null,"°C","","","","","",false,"","conclusions",""],["oa:W2979245909","Ti-5Al-2Sn-2Zr-4Mo-4Cr","température d'apparition de la phase Q'",433.0,null,null,null,"°C","","revenu 640°C","","","",false,"","conclusions",""],["oa:W2980517261","Ti-6Al-4V","martensite decomposition finishes",899.85,null,null,null,"°C","","as-built SLM","martensitic α'","SEM microscopy","",false,"","conclusions",""],["oa:W2980517261","Ti-6Al-4V","martensite decomposition starts",699.85,null,null,null,"°C","","as-built SLM","martensitic α'","SEM microscopy","",false,"","conclusions",""],["oa:W3002306392","Ti-6Al-4V","martensite finish temperature",30.0,null,null,null,"°C","room temperature","","","","",false,"","results_discussion","The martensite finish temperature for Ti-6Al-4V ELI is below 30 °C (room temperature—RT) []."],["oa:W3013746844","Ti-6Al-4V","martensitic start temperature",800.0,null,null,null,"°C","","as-built EBM","","","",false,"","discussion","Moreover, it its known that the build temperature of 600~650 °C in the chamber was below martensitic start temperature (Ms) 800 °C."],["oa:W3088798476","Ti-6Al-4V","starting martensitic formation temperature",650.0,null,null,null,"°C","","","","","",false,"","results_discussion","However, it is noted during cooling at or above 410 °C/s, the starting martensitic formation temperature is 650 °C33,34."],["oa:W3092469589","","increase of Ms",1.2,null,null,null,"°C","","","","Clausius-Clapeyron equation","",true,"unit_suspect","results_discussion",""],["oa:W3092469589","","martensitic transformation started at",75.55,null,null,null,"°C","","","","DSC","",false,"","results_discussion",""],["oa:W3092469589","","martensitic transformation finished at",62.75,null,null,null,"°C","","","","DSC","",false,"","results_discussion",""],["oa:W3092469589","","martensitic transformation started at",76.95,null,null,null,"°C","","","","DSC","",false,"","results_discussion",""],["oa:W3092469589","","martensitic transformation finished at",66.25,null,null,null,"°C","","","","DSC","",false,"","results_discussion",""],["oa:W3092469589","","increase of Ms",9.5,null,null,null,"°C","","","","Clausius-Clapeyron equation","",true,"unit_suspect","results_discussion",""],["oa:W3092469589","","martensitic transformation started at",83.15,null,null,null,"°C","","","","DSC","",false,"","results_discussion",""],["oa:W3092469589","","increase of Ms",4.1,null,null,null,"°C","","","","Clausius-Clapeyron equation","",true,"unit_suspect","results_discussion",""],["oa:W3092469589","","martensitic transformation finished at",72.45,null,null,null,"°C","","","","DSC","",false,"","results_discussion",""],["oa:W3092469589","","increase of Ms",0.9,null,null,null,"°C","","","","","",false,"unit_suspect","results_discussion",""],["oa:W3092469589","","increase of Ms",2.3,null,null,null,"°C","","","","","",false,"unit_suspect","results_discussion",""],["oa:W3092469589","","increase of Ms",8.5,null,null,null,"°C","","","","","",false,"unit_suspect","results_discussion",""],["oa:W3094013131","Ti-5Fe","martensite start temperature",25.0,null,null,null,"°C","room temperature","","","","",false,"","discussion","With these parameters, the alloy sits very close to the composition where the martensite start temperature is below room temperature, according to the diagrams of Refs. [25,26]."],["oa:W3094709040","Ti-6Al-4V","Martensite Start Temperature",805.0,792.0,818.0,13.0,"°C","","","","","",false,"","table","1000 °C\t805 ± 13 °C"],["oa:W3094709040","Ti-6Al-4V","Martensite Start Temperature",756.0,739.0,773.0,17.0,"°C","","","","","",false,"","table","950 °C\t756 ± 17 °C"],["oa:W3094709040","Ti-6Al-4V","martensite phase fraction",0.0,null,null,null,"","","","","","",false,"unit_missing","results","Influence of the Holding Time and Cooling Rate on the Martensite Content The micrographs presented before reveal that the martensite phase fraction strongly depend on the holding time of the short-term heat treatments for maximum control temperatures of ≥950 °C."],["oa:W3094709040","Ti-6Al-4V","Martensite start temperature",756.0,null,null,null,"°C","","","","","",false,"","results","Martensite start temperature for 950 °C as maximum control temperature was about 756 °C (see )."],["oa:W3094709040","Ti-6Al-4V","martensite start temperature",804.0,null,null,null,"°C","","","","","",false,"","results","By this means the martensite start temperature for these individual experiments with 10 s holding time and a cooling rate of 100 °C/s can be determined with sufficient precision to 740 °C for the maximum control temperature of 950 °C and to 804 °C for 1000 °C, respectively."],["oa:W3094709040","Ti-6Al-4V","martensite start temperature",740.0,null,null,null,"°C","","","","","",false,"","results","By this means the martensite start temperature for these individual experiments with 10 s holding time and a cooling rate of 100 °C/s can be determined with sufficient precision to 740 °C for the maximum control temperature of 950 °C and to 804 °C for 1000 °C, respectively."],["oa:W3107371599","Ti-6Al-4V","martensite finish, Mf",710.0,null,null,null,"°C","","","","","",false,"","discussion",""],["oa:W3107371599","Ti-6Al-4V","martensite start, Ms",790.0,null,null,null,"°C","","","","","",false,"","discussion",""],["oa:W3125488395","Ti-24Nb-4Zr-8Sn","Ms",60.0,null,null,null,"°C","","SWQ","","DSC","",false,"","results","This effect was potentially quite dramatic, as the DSC cycle reached a much lower temperature than was initially obtained during the SWQ (- 60 \u0003C vs. 0 \u0003C), meaning heating to 200 \u0003C was sufﬁcient to supress Ms by at least 60 \u0003C."],["oa:W3125488395","Ti-24Nb-4Zr-8Sn","Ms",60.0,null,null,null,"°C","","SWQ","","DSC","",false,"","results","The Effect of Thermal Cycling To identify Ms for the SWQ and FWQ conditions, DSC thermograms were obtained by heating samples to 200 \u0003C in order to transform the a00 to b and then cooled to - 60 \u0003C to allow the a00 to reform."],["oa:W3125488395","Ti-24Nb-4Zr-8Sn","Ms",60.0,null,null,null,"°C","","","","DSC","",false,"","results","Previous work has linked grain reﬁnement below * 40 lm to a decrease in Ms of these alloys [38]; however, much smaller grain sizes between 200 and 50 nm have been required to have a more dramatic effect on Ms [28, 32]."],["oa:W3131489832","Ti-6Al-4V","martensite start temperature",410.0,410.0,410.0,null,"°C/s","","","","","",false,"unit_mismatch","methods","As reported by Ahmed et al. [32], the ά phase forms at rapid cooling rates higher than 410 °C/s, which is exceeded in the SLM process."],["oa:W3133777837","Ti2448 SMA","temperature-induced MT",-173.15,null,null,null,"°C","100 K","","","phase field simulation","",true,"","results_discussion",""],["oa:W3133777837","Ti2448 SMA","nucleation time",0.0,null,null,null,"","","","","phase field simulation","",true,"unit_missing","results_discussion",""],["oa:W3133777837","Ti2448 SMA","nucleation time",0.0,null,null,null,"","","","","phase field simulation","",true,"unit_missing","results_discussion",""],["oa:W3137344511","Ti-20Nb-6Zr","creation of a higher amount of martensite",0.0,null,null,null,"","","shot-peened at 1s","","","",false,"unit_missing","results_discussion","Nevertheless, based on the observation of (020)α′′ peak, which is more pronounced for samples shot-peened at 300% or during 1s, it can be suggested that these tougher conditions led to the creation of a higher amount of martensite, compared to shot-peening at 100%."],["oa:W3137344511","Ti-20Nb-6Zr","creation of a higher amount of martensite",0.0,null,null,null,"","","shot-peened at 300%","","","",false,"unit_missing","results_discussion","Nevertheless, based on the observation of (020)α′′ peak, which is more pronounced for samples shot-peened at 300% or during 1s, it can be suggested that these tougher conditions led to the creation of a higher amount of martensite, compared to shot-peening at 100%."],["oa:W3200239816","Ti-6Al-4V","martensite starting temperature MS",575.0,null,null,null,"°C","","","","","",false,"","discussion","While the temperature of molten pool reaches the β transus temperature Tβ (980°C) [20], the β phase transfers into α phase; and when the temperature of specimen reaches martensite starting temperature MS (575°C) [27], α phase transfers into α' phase."],["oa:W3201130909","","martensite start temperature",0.0,null,null,null,"","","","","","",false,"unit_missing","discussion",""],["oa:W3212628970","Ti-6Al-4V","martensite start",800.0,null,null,null,"°C","","","","","",false,"","discussion","However, the temperature increase was very brief, and the cyclic heat ing did not cause the temperature to reach the α/β transition tempera ture (975 ◦C) [31] or the martensite start (Ms) temperature of Ti-6Al-4V (800 ◦C) [32]."],["oa:W4255581505","7-TAB alloy","undercooling of the lamellar reaction",60.0,null,null,null,"°C","","","lamellar","DSC","",false,"unit_suspect","conclusions",""],["oa:W4281632506","Ti-1023","martensite",900.0,null,null,null,"°C","","","","","",false,"","results","And the orientation of martensite will change at 900 °C; in the repeated experiment, the close-packed hexagonal α″ phase was found in very few samples."],["oa:W4296644234","Ti-6Al-4V","peak temperature",196.85,null,null,null,"°C","","deformed by QHE","","","",false,"","results_discussion",""],["oa:W4296644234","Ti-6Al-4V","peak temperature",76.85,null,null,null,"°C","","deformed by rolling","","","",false,"","results_discussion",""],["oa:W4366210280","Ti-6Al-4V","temperature",881.0,null,null,null,"°C","","after 2nd ISEPT pass","","IR camera","",false,"","results","The IR camera temperature measurements during the first two ISEPT passes of CSAM Ti-6Al-4 V were 686 °C and 881 °C consecutively."],["oa:W4366210280","Ti-6Al-4V","temperature",686.0,null,null,null,"°C","","after 1st ISEPT pass","","IR camera","",false,"","results","The IR camera temperature measurements during the first two ISEPT passes of CSAM Ti-6Al-4 V were 686 °C and 881 °C consecutively."],["oa:W4366425353","Ti-29Nb-10Zr-9Ta","Ms",-40.0,null,null,null,"°C","","","","","",false,"","results_discussion","By applying this formula, it follows that Ms = −40 °C for the currently studied alloy."],["oa:W4377293282","Ti-6Al-4V","martensite finish",710.0,null,null,null,"°C","","as-built SLM","","","",false,"","conclusions","The martensite start, Ms, and ﬁnish, Mf, temperatures were estimated as ~ 790 \u0002C and ~ 710 \u0002C, respectively,[63] however, the diﬀusional transformation from b to a was highly dependent on the cooling rate and the local composition, which in itself had a signiﬁcant eﬀect on the undercooling."],["oa:W4377293282","Ti-6Al-4V","martensite start",790.0,null,null,null,"°C","","as-built SLM","","","",false,"","conclusions","The martensite start, Ms, and ﬁnish, Mf, temperatures were estimated as ~ 790 \u0002C and ~ 710 \u0002C, respectively,[63] however, the diﬀusional transformation from b to a was highly dependent on the cooling rate and the local composition, which in itself had a signiﬁcant eﬀect on the undercooling."],["oa:W4385347119","Ti-6Al-4V","Tr (°C)",20.0,null,null,null,"°C","","","","","",false,"","table","783\t498\t0.028\t0.28\t1\t1680\t20\t−0.09\t0.25\t−0.5\t0.014\t3.87"],["oa:W4386759970","Ti-6Al-4V","MDT",495.0,null,null,null,"°C","","powder","","DSC","",false,"","results_discussion",""],["oa:W4386759970","Ti-6Al-4V","MDT",490.0,null,null,null,"°C","","as-built","","DSC","",false,"","results_discussion",""],["oa:W4386861996","","martensite start (Ms) temperature",-32.0,null,null,null,"°C","","","","","",false,"","results","The authors argue that the Zr/Nb ratio of 0.22 is crucial to obtaining the desired microstructure, although other ratios have produced good results as well.[43] Furthermore, SIM formation is suppressed in this alloy given the relatively low martensite start (Ms) temperature of \u000332 °C."],["oa:W4389051745","Inconel 718","cooling air temperature",471.29,null,null,null,"°C","","","","","",true,"","results_discussion","From the data provided in Figure 4, the gradient of the line is 1.8 (𝑚𝑚= 𝑦𝑦2− 𝑦𝑦1 𝑥𝑥2−𝑥𝑥1) and using this to predict the cooling air temperature at which the developed stress will be equal to the yield stress gives the value 744.44 K."],["oa:W4389398784","Ti-6Al-4V","Ms",0.0,null,null,null,"","","","","","",false,"unit_missing","conclusions","Ms and M f respectively denote the temperature at which martensites start to form and the temperature at which the transformation is complete 123"],["oa:W4392440676","Ti-6Al-4V","température de transus β",1100.0,null,null,null,"°C","","","martensitic α'","","",false,"out_of_range","conclusions",""],["oa:W4394868182","Ti-6Al-4V","martensite start temperature M*S",640.0,580.0,700.0,null,"°C","","","","","",false,"","discussion",""],["oa:W4402383823","Ti-6Al-4V","martensite start",200.0,200.0,200.0,null,"°C","","as-built","","","",false,"","results_discussion","The preheating temperature of 200°C rather than that of 50°C is likely to decompose or not to form the α’ martensite due to the reduced temperature gradient in this study."],["oa:W4403980744","Ti-6Al-4V","Ms",800.0,null,null,null,"°C","","","","","",false,"","discussion","It has been reported that Ms and Mf of Ti64 are 800℃ and 630℃, respectively [33, 34]."],["oa:W4403980744","Ti-6Al-4V","Ms",525.0,null,null,null,"°C/s","","","martensitic α'","","",false,"unit_mismatch","discussion","The acicular 훼′ needles were formed from the prior β phase in a diffusionless, shear-type transformation process when the cooling rate is high (the critical range of 410-525℃/s) [26, 27]."],["oa:W4403980744","Ti-6Al-4V","Ms",410.0,null,null,null,"°C/s","","","martensitic α'","","",false,"unit_mismatch","discussion","The acicular 훼′ needles were formed from the prior β phase in a diffusionless, shear-type transformation process when the cooling rate is high (the critical range of 410-525℃/s) [26, 27]."],["oa:W4403980744","Ti-6Al-4V","Mf",630.0,null,null,null,"°C","","","","","",false,"","discussion","It has been reported that Ms and Mf of Ti64 are 800℃ and 630℃, respectively [33, 34]."],["oa:W4405737966","Ti-5Al-2Sn-2Zr-4Mo-4Cr","critical ignition temperature",803.6,null,null,null,"°C","","","","","",false,"","results","The temperature variation curve during the friction process shows a sudden increase in temperature at this point, which is identified as the critical ignition temperature of approximately 803.6 °C (e)."],["oa:W4409373750","Ti-Nb (binary)","𝑀௦",100.0,100.0,150.0,null,"°C","","tempered from 1000°C","","","",false,"","abstract","Fig. 1 shows the concentration dependence of the values of the normal modulus of elasticity (E) and the magnitude of the main deformations at the 𝛽→𝛼\" martensitic transformation (𝑀௦) temperature [19, 20] for a Ti-Nb alloy tempered from 1000C."],["oa:W4412041561","Ti-6Al-4V","α′-martensite start temperature",426.85,326.85,526.85,null,"°C","","","","","",false,"","conclusions","For rapid cooling, the α′-martensite start temperature (often in the range 600–800 K) becomes relevant [35]."],["oa:W4414518163","Ti-6Al-4V","T0 (°C)",20.0,null,null,null,"°C","","","","","",false,"","table","783\t498\t0.028\t1.0\t0.28\t1578\t20\t0.01"],["oa:W4415659157","Ti-6Al-4V","martensite start",0.0,null,null,null,"","","RSW","martensitic α'","","",false,"unit_missing","results",""],["oa:W4417320224","Ti-6Al-4V","peak temperature of 509.2 °C",509.2,null,null,null,"°C","","as-built","","DSC","",false,"","results_discussion","475 ◦C, 2 h, w.q 396 ± 11 HV0.1 378 ± 5 HV0.5 373 ± 5 HV5 Fig. 3 Differential Scanning Calorimetry curves showing first and sec ond heating cycles of an as-built Ti–6Al–4V sample, highlighting an irreversible exothermic event with a peak temperature of 509.2 ◦C when deviating from the linear reference line (dashed-blue)"],["oa:W7120770970","TiNbSn","temperatura de início da transformação martensítica",40.9,null,null,null,"°C","","","","","",false,"","front",""],["oa:W7120770970","Ti35Nb2,5Sn","temperatura de início de transformação martensítica",0.0,null,null,null,"°C","room temperature","deformed 80% + solutionized 900°C/30min + water quenched + aged 400°C/48h","martensitic α'","DSC","",false,"","front",""],["oa:W7120770970","Ti35Nb","início da transformação martensítica",25.0,null,null,null,"°C","","","","","",false,"","front",""],["oa:W7120770970","TiNbSn","temperatura de início da transformação martensítica",17.6,null,null,null,"°C","","","","","",false,"","front",""],["oa:W7120770970","Ti35Nb","início da transformação da martensíta",40.0,null,null,null,"°C","","89% cold worked","martensitic α'","","",false,"","front",""],["oa:W7120770970","Ti35Nb2,5Sn","temperatura de início de transformação martensítica",0.0,null,null,null,"°C","room temperature","deformed 80% + solutionized 900°C/30min + nitrogen quenched + aged 400°C/48h","martensitic α'","DSC","",false,"","front",""],["oa:W7120770970","Ti35Nb2,5Sn","temperatura de início de transformação martensítica",0.0,null,null,null,"°C","room temperature","deformed 80% + solutionized 900°C/30min + water quenched + aged 400°C/48h","martensitic α'","DSC","",false,"","front",""],["oa:W7120770970","TiNbSn","temperatura de início da transformação martensítica",41.2,null,null,null,"°C","","","","","",false,"","front",""],["oa:W7120770970","Ti35Nb2,5Sn","Ms (%)",0.2592,null,null,null,"","","","","CPFEM prediction","",true,"unit_missing","front",""],["oa:W7120770970","Ti35Nb","Ms (%)",8.0968,null,null,null,"","","","","CPFEM prediction","",true,"unit_missing","front",""],["oa:W7127387198","Co15","martensite start temperature (Ms)",206.85,null,null,null,"°C","","","","DSC","",false,"","results","The Co15 alloy undergoes a martensitic transformation with a martensite start temperature (Ms) of ~500K (heating) and ~480K (cooling)."],["oa:W7127387198","Co15","martensite start temperature (Ms)",226.85,null,null,null,"°C","","","","DSC","",false,"","results","The Co15 alloy undergoes a martensitic transformation with a martensite start temperature (Ms) of ~500K (heating) and ~480K (cooling)."],["oa:W7132049509","Ti-6Al-4V","Ms",780.0,null,null,null,"°C","","","","","",false,"","abstract",""],["oa:W7132696201","Ti-6Al-4V","Martenzit Faz Dönüşüm Sıcaklığı",750.0,null,null,null,"°C","","","","","",false,"","abstract",""],["oa:W7132696201","Ti-6Al-4V","Martenzit Faz Dönüşüm Sıcaklığı",610.0,null,null,null,"°C","","","","","",false,"","abstract",""],["oa:W7134344756","VST2","martensite start temperature",965.0,965.0,965.0,null,"°C","","","martensitic α'","","",false,"","abstract",""],["oa:W7148182143","TiH2-Nb","dehydrogenation process initiated at",340.0,null,null,null,"°C","","milled at 200 rpm","","TG analysis","",false,"","abstract",""],["oa:W7148182143","TiH2-Nb","dehydrogenation process initiated at",582.0,null,null,null,"°C","","milled at 100 rpm","","TG analysis","",false,"","abstract",""],["oa:W7148182143","TiH2-Nb","dehydrogenation process initiated at",340.0,null,null,null,"°C","","milled at 300 rpm","","TG analysis","",false,"","abstract",""],["oa:W7148182143","TiH2-Nb","dehydrogenation process initiated at",488.0,null,null,null,"°C","","milled at 100 rpm","","TG analysis","",false,"","abstract",""],["oa:W7148182143","TiH2-Nb","dehydrogenation process initiated at",410.0,null,null,null,"°C","","milled at 200 rpm","","TG analysis","",false,"","abstract",""],["oa:W7148182143","TiH2-Nb","dehydrogenation process initiated at",430.0,null,null,null,"°C","","milled at 300 rpm","","TG analysis","",false,"","abstract",""],["oa:W7208147445","Ti-10V-2Fe-3Al","temperature",450.0,null,null,null,"°C","","","","","",false,"","front",""],["oa:W7208147445","Ti-10V-2Fe-3Al","temperature",300.0,null,null,null,"°C","","","","","",false,"","front",""],["oa:W810987828","Ti-24Nb","Mf",10.0,null,null,null,"°C","room temperature","as-received","martensitic","DSC","",false,"","conclusions",""],["oa:W810987828","Ti-24Nb","Ms",25.0,null,null,null,"°C","room temperature","as-received","martensitic","DSC","",false,"","conclusions",""],["oa:W810987828","Ti-26Nb","Mf",-15.0,null,null,null,"°C","room temperature","as-received","","DSC","",false,"","conclusions",""],["oa:W810987828","Ti-26Nb","Ms",-5.0,null,null,null,"°C","room temperature","as-received","","DSC","",false,"","conclusions",""],["openaire:0ebce66eac52a3f1da8c78db01785563","Ti-6Al-4V","Martenzit Dönüşüm Sıcaklığı",750.0,null,null,null,"°C","","","","","",false,"","abstract",""],["openaire:3a498c4387292198c9fed3207ed1fa13","Ti-6Al-4V","martensite start temperature (MS)",340.0,null,null,null,"°C","","","","calculation","",true,"","results",""],["openaire:3a498c4387292198c9fed3207ed1fa13","Ti-6Al-4V-3.5Cu","martensite start temperature (MS)",350.0,null,null,null,"°C","","","","calculation","",true,"","results",""],["openaire:4a6943e0b794a92d0aa62d8bc36e8a27","Ti-6Al-4V","température de début de la transformation martensitique",780.0,null,null,null,"°C","","","martensitic α'","","",false,"","discussion",""],["openaire:4a6943e0b794a92d0aa62d8bc36e8a27","Ti-6Al-4V","Ms",827.0,null,null,null,"°C","","","","DSC","",false,"","discussion",""],["openaire:4a6943e0b794a92d0aa62d8bc36e8a27","Ti-6Al-4V","Mf",720.0,null,null,null,"°C","","","","DSC","",false,"","discussion",""],["openaire:5bebbe4eedbf060bd00907327eb37fdb","Ti-6Al-4V","martensite start",845.0,null,null,null,"°C","","quenched from 845°C","martensitic α'","","",false,"","methods",""],["openaire:6804710753fcec14ebcbd2d160f11ca8","Ti-6Al-4V","température de transus β",1100.0,null,null,null,"°C","","","martensitic α'","","",false,"out_of_range","conclusions",""],["openaire:7787665bfe328ff86aa44129d98b983d","Ti-6Al-4V","Ms (℃)",400.0,null,null,null,"°C","","","","","",false,"","conclusions",""],["openaire:84d182dc10f74e2eeea11502d2654ee5","Ti-6Al-4V","martensite finish, Mf",710.0,null,null,null,"°C","","","","","",false,"","discussion",""],["openaire:84d182dc10f74e2eeea11502d2654ee5","Ti-6Al-4V","martensite start, Ms",790.0,null,null,null,"°C","","","","","",false,"","discussion",""],["openaire:84d182dc10f74e2eeea11502d2654ee5","Ti-6Al-4V","decomposition of martensite takes place at temperatures as low as",400.0,400.0,400.0,null,"°C","","","","","",false,"","discussion",""],["openaire:b93441245325c152abe51fae1cb44913","Ti-6Al-2Sn-4Zr-2Mo","martensitic transformation (start temperature (Ms) - finish temperature (Mf))",800.0,800.0,770.0,null,"°C","","fast cooling process","","","",false,"","results_discussion",""],["openaire:bf1e6007e2db38280e0e34b1803b05d6","Ti-35Nb-15Ta","reducción de la temperatura Ms del titanio puro",-182.65,null,null,null,"°C","","","","","",false,"","abstract",""],["openaire:bf1e6007e2db38280e0e34b1803b05d6","Ti-35Nb-15Ta","reducción de la temperatura Ms del titanio puro",26.25,null,null,null,"°C","","","","","",false,"unit_suspect","abstract",""],["openaire:bf1e6007e2db38280e0e34b1803b05d6","Ti-35Nb-15Ta","reducción de la temperatura Ms del titanio puro",10.5,null,null,null,"°C","","","","","",false,"unit_suspect","abstract",""],["openaire:bf1e6007e2db38280e0e34b1803b05d6","Ti-35Nb-15Ta","reducción de la temperatura Ms del titanio puro",4.5,null,null,null,"°C","","","","","",false,"unit_suspect","abstract",""],["openaire:bf1e6007e2db38280e0e34b1803b05d6","Ti","Temperatura de transformación martensíntica del titanio puro (Ms)",854.85,null,null,null,"°C","","","","","",false,"","abstract",""]]}
