Repository: akhtar07/tisci-explorer

# TiSci Explorer

A read-only, static explorer for **TiSci**, an autonomous research agent for titanium alloys. TiSci reads the
titanium-alloy literature, builds a knowledge graph and a table of measured values, proposes hypotheses where the
graph has gaps, and tests them with DFT (MACE / VASP) and the ICME-lite multiscale chain.

**Live site:** https://akhtar07.github.io/tisci-explorer/

The site has seven sections:

| Section | What it shows |
|---|---|
| Overview | Corpus → graph → facts → hypotheses → verdicts, with the snapshot's counts |
| Worked example | One full loop for W in α-Ti: graph path, hypothesis, novelty check, DFT test, verdict, follow-up, DAMASK |

File: data/facts/ultimate_tensile_strength.json (part 1 of 48)
{"cols":["doc","alloy","property_raw","value","min","max","unc","unit","T","condition","microstructure","method","strain_rate","prediction","flag","section","sentence"],"rows":[["arxiv:1702.04038","Al15Hf25Sc10Ti25Zr25","compression strength",1950.0,null,null,null,"MPa","","as cast","","","",false,"","results",""],["arxiv:1702.04038","Al15Hf25Sc10Ti25Zr25","compression strength",2200.0,null,null,null,"MPa","","annealed","","","",false,"","results",""],["arxiv:1905.12754","Ti-6Al-4V","ultimate tensile strength",1177.0,null,null,36.0,"MPa","room temperature","as-built SLM","","tensile test","1 × 10-4 s-1",false,"","results",""],["arxiv:1905.12754","Ti-6Al-4V","tensile strength",1166.5,1006.0,1327.0,null,"MPa","","as-built SLM","","","",false,"","results",""],["arxiv:2103.13978","","UTS",900.0,null,null,null,"MPa","room temperature","","","tensile test","",false,"","other",""],["arxiv:2103.13978","V45Ti30Ni25","UTS",900.0,null,null,null,"MPa","room temperature","","","tensile test","",false,"","other",""],["arxiv:2205.01504","","flow stress",530.0,null,null,null,"MPa","","","","CPFEM prediction","",true,"","results_discussion",""],["arxiv:2205.01504","","flow stress",482.0,null,null,null,"MPa","","","","CPFEM prediction","",true,"","results_discussion",""],["arxiv:2506.17849","Ti-Zr-Hf-Nb-Ta","tensile strength",640.0,null,null,null,"MPa","","homogenized","","tensile test","",false,"","results",""],["arxiv:2506.17849","Ti-Zr-Hf-Nb-Ta","tensile strength",1300.0,null,null,null,"MPa","room temperature","","","tensile test","",false,"","results",""],["arxiv:2506.17849","Ti-Zr-Hf-Nb-Ta","tensile strength",2080.0,null,null,null,"MPa","room temperature","","","tensile test","",false,"","results",""],["arxiv:2506.17849","Ti-Zr-Hf-Nb-Ta","tensile strength",2130.0,null,null,null,"MPa","room temperature","","","tensile test","",false,"","results",""],["arxiv:2506.17849","Ti-Zr-Hf-Nb-Ta","tensile strength",2000.0,null,null,null,"MPa","room temperature","","","tensile test","",false,"","results",""],["arxiv:2506.17849","Ti-Zr-Hf-Nb-Ta","tensile strength",1718.0,1300.0,2130.0,null,"MPa","","","","","",false,"","discussion",""],["arxiv:2506.17849","Ti-Zr-Hf-Nb-Ta","tensile strength",2130.0,2130.0,2130.0,null,"MPa","","HPT-processed","","","",false,"","discussion",""],["arxiv:2506.17849","CP-Ti Grade 2","strength",999.0,0.0,999.0,null,"MPa","","HPT-processed","","","",false,"","discussion",""],["arxiv:2506.17849","Ti-Zr-Hf-Nb-Ta","strength",640.0,640.0,640.0,null,"MPa","","homogenized","","","",false,"","discussion",""],["arxiv:2506.17849","Ti-Zr-Hf-Nb-Ta","tensile strength",2130.0,null,null,null,"MPa","","","nanograins, dislocations, metastable ω phase","","",false,"","conclusions",""],["arxiv:2508.16367","Ti-6Al-4V","ultimate tensile strength",1000.0,null,null,null,"MPa","room temperature","as-built","martensitic α'","tensile test","0.0003 s-1",false,"","results_discussion",""],["arxiv:2508.16367","Ti-6Al-4V","ultimate tensile strength",900.0,null,null,null,"MPa","room temperature","heat-treated","bimodal","tensile test","0.0003 s-1",false,"","results_discussion",""],["arxiv:2603.11695","","mean tensile strengths",548.0,null,null,null,"MPa","","","","","",false,"","results",""],["arxiv:2603.11695","","mean tensile strengths",552.6,null,null,null,"MPa","","","","","",false,"","results",""],["arxiv:2603.11695","","tensile strength",550.0,543.9,557.1,null,"MPa","","","","","",false,"","methods",""],["book:978_3_540_73036_1","Ti-6Al-2Sn-4Zr-6Mo","UTS (MPa)",350.0,null,null,null,"MPa","","","","","",false,"","Microstructure, Composition, and Properties",""],["book:978_3_540_73036_1","Ti-25Al-10Nb-3V-1Mo","tensile",900.0,null,null,null,"MPa","600 °C","","","tensile test","",false,"","Alpha 2 and Orthorhombic Alloys",""],["book:978_3_540_73036_1","Ti-5.8Al-4Sn-3.5Zr-0.7Nb-0.5Mo-0.35Si","tensile",700.0,null,null,null,"MPa","600 °C","","","tensile test","",false,"","Alpha 2 and Orthorhombic Alloys",""],["book:978_3_540_73036_1","orthorhombic alloys","UTS (MPa)",880.0,null,null,null,"MPa","room temperature","","","tensile test","",false,"","Alpha 2 and Orthorhombic Alloys",""],["book:978_3_540_73036_1","orthorhombic alloys","UTS (MPa)",925.0,null,null,null,"MPa","room temperature","","","tensile test","",false,"","Alpha 2 and Orthorhombic Alloys",""],["book:978_3_540_73036_1","orthorhombic alloys","UTS (MPa)",1415.0,null,null,null,"MPa","room temperature","","","tensile test","",false,"","Alpha 2 and Orthorhombic Alloys",""],["book:978_3_540_73036_1","orthorhombic alloys","UTS (MPa)",1175.0,null,null,null,"MPa","room temperature","","","tensile test","",false,"","Alpha 2 and Orthorhombic Alloys",""],["book:978_3_540_73036_1","orthorhombic alloys","UTS (MPa)",880.0,null,null,null,"MPa","650°C","","","tensile test","",false,"","Alpha 2 and Orthorhombic Alloys",""],["book:978_3_540_73036_1","orthorhombic alloys","UTS (MPa)",925.0,null,null,null,"MPa","650°C","","","tensile test","",false,"","Alpha 2 and Orthorhombic Alloys",""],["book:978_3_540_73036_1","orthorhombic alloys","UTS (MPa)",1415.0,null,null,null,"MPa","650°C","","","tensile test","",false,"","Alpha 2 and Orthorhombic Alloys",""],["book:978_3_540_73036_1","orthorhombic alloys","UTS (MPa)",1175.0,null,null,null,"MPa","650°C","","","tensile test","",false,"","Alpha 2 and Orthorhombic Alloys",""],["book:boyer_rodney_welsch_gerhard_collings_e_w_eds_materials_properties_handbook_titan","Ti-5Al-2.5Sn","ultimate tensile strength",50.0,null,null,null,"%","room temperature","","","","",false,"unit_mismatch","Microstructural Strengthening",""],["book:boyer_rodney_welsch_gerhard_collings_e_w_eds_materials_properties_handbook_titan","Ti-5Al-2.5Sn","ultimate tensile strength",40.0,null,null,null,"%","370 °C","","","","",false,"unit_mismatch","Microstructural Strengthening",""],["book:boyer_rodney_welsch_gerhard_collings_e_w_eds_materials_properties_handbook_titan","CP-Ti Grade 1","tensile strength",240.0,null,null,null,"MPa","room temperature","","","","",false,"","Magnetic susceptibility of polycrystalline titanium",""],["book:boyer_rodney_welsch_gerhard_collings_e_w_eds_materials_properties_handbook_titan","CP-Ti Grade 2","tensile strength",345.0,null,null,null,"MPa","room temperature","","","","",false,"","Magnetic susceptibility of polycrystalline titanium",""],["book:boyer_rodney_welsch_gerhard_collings_e_w_eds_materials_properties_handbook_titan","CP-Ti Grade 3","tensile strength",440.0,null,null,null,"MPa","room temperature","","","","",false,"","Magnetic susceptibility of polycrystalline titanium",""],["book:boyer_rodney_welsch_gerhard_collings_e_w_eds_materials_properties_handbook_titan","CP-Ti Grade 4","tensile strength",550.0,null,null,null,"MPa","room temperature","","","","",false,"","Magnetic susceptibility of polycrystalline titanium",""],["book:boyer_rodney_welsch_gerhard_collings_e_w_eds_materials_properties_handbook_titan","CP-Ti Grade 2","tensile strength",345.0,null,null,null,"MPa","","annealed","equiaxed α","","",false,"","Unalloyed Ti Grade 2, R50400",""],["book:boyer_rodney_welsch_gerhard_collings_e_w_eds_materials_properties_handbook_titan","CP-Ti Grade 1","tensile strength",240.0,null,null,null,"MPa","","","","","",false,"","Unalloyed Ti Grade 2, R50400",""],["book:boyer_rodney_welsch_gerhard_collings_e_w_eds_materials_properties_handbook_titan","Ti-3Al-2.5V","tensile strength",1140.0,null,null,null,"MPa","","heat treated","","","",false,"","CP and modified Ti: Polarization in NaCI solution",""],["book:boyer_rodney_welsch_gerhard_collings_e_w_eds_materials_properties_handbook_titan","Ti-3Al-2.5V","ultimate tensile strength",640.0,null,null,null,"MPa","","","","","",false,"","Ti-3AI-2.5V: Tensile properties for tubing and pipe All values are minimums unle",""],["book:boyer_rodney_welsch_gerhard_collings_e_w_eds_materials_properties_handbook_titan","Ti-3Al-2.5V","Tensile ultimate strength MPa",827.0,null,null,null,"MPa","","solution treatment 925 °C/1 h + aging 6 h","","","",false,"","Ti-3AI-2.5V: Tensile properties for tubing and pipe All values are minimums unle",""],["book:boyer_rodney_welsch_gerhard_collings_e_w_eds_materials_properties_handbook_titan","Ti-3Al-2.5V","Tensile ultimate strength MPa",917.0,null,null,null,"MPa","","solution treatment 925 °C/1 h + aging 6 h","","","",false,"","Ti-3AI-2.5V: Tensile properties for tubing and pipe All values are minimums unle",""],["book:boyer_rodney_welsch_gerhard_collings_e_w_eds_materials_properties_handbook_titan","Ti-3Al-2.5V","Tensile ultimate strength MPa",792.0,null,null,null,"MPa","","solution treatment 925 °C/1 h + aging 6 h","","","",false,"","Ti-3AI-2.5V: Tensile properties for tubing and pipe All values are minimums unle",""],["book:boyer_rodney_welsch_gerhard_collings_e_w_eds_materials_properties_handbook_titan","Ti-3Al-2.5V","Tensile ultimate strength MPa",889.0,null,null,null,"MPa","","solution treatment 925 °C/1 h + aging 6 h","","","",false,"","Ti-3AI-2.5V: Tensile properties for tubing and pipe All values are minimums unle",""],["book:boyer_rodney_welsch_gerhard_collings_e_w_eds_materials_properties_handbook_titan","Ti-3Al-2.5V","Tensile ultimate strength MPa",910.0,null,null,null,"MPa","","solution treatment 925 °C/1 h + aging 6 h","","","",false,"","Ti-3AI-2.5V: Tensile properties for tubing and pipe All values are minimums unle",""],["book:boyer_rodney_welsch_gerhard_collings_e_w_eds_materials_properties_handbook_titan","","strengths",155.0,138.0,172.0,null,"MPa","room temperature","solution treated 15 min at 910 °C + water quenched + aged 8 h at 510 °C","","","",false,"","Forming",""],["book:boyer_rodney_welsch_gerhard_collings_e_w_eds_materials_properties_handbook_titan","","strengths",155.0,138.0,172.0,null,"MPa","room temperature","annealed","","","",false,"","Forming",""],["book:boyer_rodney_welsch_gerhard_collings_e_w_eds_materials_properties_handbook_titan","","UTS",999.0,null,null,null,"MPa","room temperature","full hard (50% cold worked)","","","",false,"","Forming",""],["book:boyer_rodney_welsch_gerhard_collings_e_w_eds_materials_properties_handbook_titan","Ti-2.5Sn","tensile strength",772.0,null,null,null,"MPa","room temperature","annealed","","","",false,"","Physical Properties",""],["book:boyer_rodney_welsch_gerhard_collings_e_w_eds_materials_properties_handbook_titan","","Ultimate tensile strength",689.0,689.0,689.0,null,"MPa","","","","","",false,"","Mechanical Properties",""],["book:boyer_rodney_welsch_gerhard_collings_e_w_eds_materials_properties_handbook_titan","","Ultimate tensile strength",793.0,793.0,793.0,null,"MPa","","","","","",false,"","Mechanical Properties",""],["book:boyer_rodney_welsch_gerhard_collings_e_w_eds_materials_properties_handbook_titan","","ultimate tensile strength",806.0,806.0,806.0,null,"MPa","","","","","",false,"","Mechanical Properties",""],["book:boyer_rodney_welsch_gerhard_collings_e_w_eds_materials_properties_handbook_titan","Ti-6Al-4V","Ultimate tensile strength ksi",827.0,827.0,827.0,null,"MPa","","","","","",false,"","Mechanical Properties",""],["book:boyer_rodney_welsch_gerhard_collings_e_w_eds_materials_properties_handbook_titan","Ti-6Al-4V","Ultimate tensile strength ksi",793.0,793.0,793.0,null,"MPa","","","","","",false,"","Mechanical Properties",""],["book:boyer_rodney_welsch_gerhard_collings_e_w_eds_materials_properties_handbook_titan","Ti-6Al-4V","Ultimate tensile strength ksi",793.0,793.0,793.0,null,"MPa","","","","","",false,"","Mechanical Properties",""],["book:boyer_rodney_welsch_gerhard_collings_e_w_eds_materials_properties_handbook_titan","Ti-6Al-4V","Ultimate tensile strength ksi",793.0,793.0,793.0,null,"MPa","","","","","",false,"","Mechanical Properties",""],["book:boyer_rodney_welsch_gerhard_collings_e_w_eds_materials_properties_handbook_titan","Ti-6Al-4V","Α-basis value",848.0,848.0,848.0,null,"MPa","","","","","",false,"","Mechanical Properties",""],["book:boyer_rodney_welsch_gerhard_collings_e_w_eds_materials_properties_handbook_titan","Ti-6Al-4V","Α-basis value",870.0,870.0,870.0,null,"MPa","","","","","",false,"","Mechanical Properties",""],["book:boyer_rodney_welsch_gerhard_collings_e_w_eds_materials_properties_handbook_titan","Ti-5Al-2.5Sn","ultimate tensile strength",982.0,982.0,982.0,null,"MPa","room temperature","annealed","","tensile test","",false,"","Hardness Ti-5AI-2.5Sn: Effect of low temperature on hardness",""],["book:boyer_rodney_welsch_gerhard_collings_e_w_eds_materials_properties_handbook_titan","Ti-5Al-2.5Sn","ultimate tensile strength",1206.0,1206.0,1206.0,null,"MPa","room temperature","cold drawn 15%","","tensile test","",false,"","Hardness Ti-5AI-2.5Sn: Effect of low temperature on hardness",""],["book:boyer_rodney_welsch_gerhard_collings_e_w_eds_materials_properties_handbook_titan","Ti-5Al-2.5Sn","ultimate tensile strength",913.0,896.0,930.0,null,"MPa","room temperature","annealed","","tensile test","",false,"","Ti-5AI-2.5Sn: Creep data for bar",""],["book:boyer_rodney_welsch_gerhard_collings_e_w_eds_materials_properties_handbook_titan","Ti-5Al-2.5Sn","Annealed UTS (0.2% offset), MPa (ksi)",982.5,null,null,null,"MPa","","annealed","","","",false,"","Forming",""],["book:boyer_rodney_welsch_gerhard_collings_e_w_eds_materials_properties_handbook_titan","Ti-5Al-2.5Sn","Annealed UTS (0.2% offset), MPa (ksi)",1206.6,null,null,null,"MPa","","cold drawn 15%","","","",false,"","Forming",""],["book:boyer_rodney_welsch_gerhard_collings_e_w_eds_materials_properties_handbook_titan","Ti-6Al-2Mo-2Zr","Compressive modulus",112.0,96.0,119.0,null,"MPa","room temperature","duplex annealed 900 °C/30 min + 790 °C/15 min","","tensile test","",false,"unit_suspect","Ti-6AI-2Sn-4Zr-2Mo-0.08Si: Compositions",""],["book:copy_of_solidification_and_casting_materials_science_and_engineering","Ti-44% Al","tensile strength",460.0,null,null,null,"MPa","room temperature","rheocast","","tensile test","",false,"","Microanalysis",""],["book:copy_of_solidification_and_casting_materials_science_and_engineering","Ti-44% Al","tensile strength",0.0,null,null,null,"MPa","1273 K","rheocast at 15s⁻¹","","tensile test","",false,"out_of_range","Microanalysis",""],["book:toaz_info_1998_materials_properties_handbook_titanium_alloys_pr_ecac4a77a8df205e","","tensile strength",104000000.0,null,null,null,"N/m2","","as-VHP","","tensile test","",false,"unit_mismatch","10.4 Pendant-Drop Melt Extraction and Consolidation of Ti-6Al-4V Powder [MAR75, ",""],["book:toaz_info_1998_materials_properties_handbook_titanium_alloys_pr_ecac4a77a8df205e","","tensile strength",107000000.0,null,null,null,"N/m2","","mill annealed","","tensile test","",false,"unit_mismatch","10.4 Pendant-Drop Melt Extraction and Consolidation of Ti-6Al-4V Powder [MAR75, ",""],["book:toaz_info_1998_materials_properties_handbook_titanium_alloys_pr_ecac4a77a8df205e","","tensile strength",99000000.0,null,null,null,"N/m2","","mill annealed","","tensile test","",false,"unit_mismatch","10.4 Pendant-Drop Melt Extraction and Consolidation of Ti-6Al-4V Powder [MAR75, ",""],["book:toaz_info_1998_materials_properties_handbook_titanium_alloys_pr_ecac4a77a8df205e","Ti-5Al-2.5Sn","ultimate tensile strength",50.0,null,null,null,"%","room temperature","","","","",false,"unit_mismatch","Strengthen ing",""],["book:toaz_info_1998_materials_properties_handbook_titanium_alloys_pr_ecac4a77a8df205e","Ti-5Al-2.5Sn","ultimate tensile strength",60.0,null,null,null,"%","370 °C","","","","",false,"unit_mismatch","Strengthen ing",""],["book:toaz_info_1998_materials_properties_handbook_titanium_alloys_pr_ecac4a77a8df205e","","ultimate tensile strength",235.0,null,null,null,"MPa","","","","","",false,"","Chemical/Corrosion Properties",""],["book:toaz_info_1998_materials_properties_handbook_titanium_alloys_pr_ecac4a77a8df205e","","Ultimate tensilc strength",310.0,270.0,350.0,null,"MPa","","","","","",false,"","Chemical/Corrosion Properties",""],["book:toaz_info_1998_materials_properties_handbook_titanium_alloys_pr_ecac4a77a8df205e","CP-Ti Grade 1","tensile strength",240.0,170.0,310.0,null,"MPa","room temperature","","","","",false,"","Unalloyed Ti Grade I, R50250",""],["book:toaz_info_1998_materials_properties_handbook_titanium_alloys_pr_ecac4a77a8df205e","CP-Ti Grade 2","tensile strength",465.0,380.0,550.0,null,"MPa","room temperature","","","","",false,"","Unalloyed Ti Grade I, R50250",""],["book:toaz_info_1998_materials_properties_handbook_titanium_alloys_pr_ecac4a77a8df205e","ASTM Grade 3","tensile strength",567.5,480.0,655.0,null,"MPa","room temperature","","","","",false,"","Unalloyed Ti Grade I, R50250",""],["book:toaz_info_1998_materials_properties_handbook_titanium_alloys_pr_ecac4a77a8df205e","ASTM Grade 4","tensile strength",617.5,550.0,685.0,null,"MPa","room temperature","","","","",false,"","Unalloyed Ti Grade I, R50250",""],["book:toaz_info_1998_materials_properties_handbook_titanium_alloys_pr_ecac4a77a8df205e","CP-Ti Grade 2","strength",345.0,null,null,null,"MPa","","","","","",false,"","Unalloyed Ti Grade 2, R50400",""],["book:toaz_info_1998_materials_properties_handbook_titanium_alloys_pr_ecac4a77a8df205e","Ti-3Al-2.5V","ultimate tensile strength",538.0,null,null,null,"MPa","","annealed at 785 °C, 2 h, vacuum cooled","","","",false,"","Machining",""],["book:toaz_info_1998_materials_properties_handbook_titanium_alloys_pr_ecac4a77a8df205e","","UTS",1035.0,1035.0,1035.0,null,"MPa","","","","","",false,"","Seamless Tubing",""],["book:toaz_info_1998_materials_properties_handbook_titanium_alloys_pr_ecac4a77a8df205e","","ultimate tensile strength",999.0,999.0,999.0,null,"MPa","","annealed","","","",false,"","Seamless Tubing",""],["book:toaz_info_1998_materials_properties_handbook_titanium_alloys_pr_ecac4a77a8df205e","","tensile strength",772.0,null,null,null,"MPa","","annealed","","","",false,"","Stress-Corrosion Cracking",""],["book:toaz_info_1998_materials_properties_handbook_titanium_alloys_pr_ecac4a77a8df205e","","ultima te tensile strength",806.0,null,null,null,"MPa","","","","","",false,"","Mechanical Properties",""],["book:toaz_info_1998_materials_properties_handbook_titanium_alloys_pr_ecac4a77a8df205e","","A-basis value",848.0,null,null,null,"MPa","","","","","",false,"","Mechanical Properties",""],["book:toaz_info_1998_materials_properties_handbook_titanium_alloys_pr_ecac4a77a8df205e","","A-basis valueis",870.0,null,null,null,"MPa","","","","","",false,"","Mechanical Properties",""],["book:toaz_info_1998_materials_properties_handbook_titanium_alloys_pr_ecac4a77a8df205e","","UTS (0.2% offsct)",982.5,null,null,null,"MPa","room temperature","cold-drawn","","tensile test","",false,"","Heat Treatment",""],["book:toaz_info_1998_materials_properties_handbook_titanium_alloys_pr_ecac4a77a8df205e","","UTS (0.2% offsct)",879.1,null,null,null,"MPa","room temperature","annealed","","tensile test","",false,"","Heat Treatment",""],["book:toaz_info_1998_materials_properties_handbook_titanium_alloys_pr_ecac4a77a8df205e","","Ultimate tensile stren~ ksi",1055.0,null,null,null,"MPa","room temperature","1150 ºC (2100 ºF), water quench","","tensile test","",false,"","Heat Treatment",""],["book:toaz_info_1998_materials_properties_handbook_titanium_alloys_pr_ecac4a77a8df205e","","Ultimate tensile stren~",953.0,null,null,null,"MPa","","760 °C (1400 °F), 2 h, AC","","","",false,"","Heat Treatment",""],["book:toaz_info_1998_materials_properties_handbook_titanium_alloys_pr_ecac4a77a8df205e","","Ultimate tensile stren~",911.0,null,null,null,"MPa","","900 °C (1650 °F), 10 h, AC","","","",false,"","Heat Treatment",""],["book:toaz_info_1998_materials_properties_handbook_titanium_alloys_pr_ecac4a77a8df205e","","smooth tensile strength",0.122,0.058,0.122,null,"wt%","","","","","",false,"unit_mismatch","Heat Treatment",""],["book:toaz_info_1998_materials_properties_handbook_titanium_alloys_pr_ecac4a77a8df205e","Ti-6211","ultimate tensile strength",827.0,null,null,null,"MPa","","as-rolled plate (rolled above beta transus)","","","",false,"","Physical Properties",""],["book:toaz_info_1998_materials_properties_handbook_titanium_alloys_pr_ecac4a77a8df205e","Ti-6211","ultimate tensile strength",793.0,null,null,null,"MPa","","a-β processed and full annealed","","","",false,"","Physical Properties",""],["book:toaz_info_1998_materials_properties_handbook_titanium_alloys_pr_ecac4a77a8df205e","Ti-6Al-2Sn-4Zr-2Mo","MPa",875.0,null,null,null,"MPa","room temperature","","","tensile test","",false,"","Physical Properties",""],["book:toaz_info_1998_materials_properties_handbook_titanium_alloys_pr_ecac4a77a8df205e","Ti-6Al-2Sn-4Zr-2Mo","MPa",827.0,null,null,null,"MPa","room temperature","","","tensile test","",false,"","Physical Properties",""],["book:toaz_info_1998_materials_properties_handbook_titanium_alloys_pr_ecac4a77a8df205e","Ti-6Al-2Sn-4Zr-2Mo","tntimate tensile strength",1010.0,null,null,null,"MPa","","","","","",false,"","Mechanical Properties",""],["book:toaz_info_1998_materials_properties_handbook_titanium_alloys_pr_ecac4a77a8df205e","Ti-6Al-2Sn-4Zr-2Mo","tntimate tensile strength",1020.0,null,null,null,"MPa","","","","","",false,"","Mechanical Properties",""],["book:toaz_info_1998_materials_properties_handbook_titanium_alloys_pr_ecac4a77a8df205e","Ti-6Al-2Sn-4Zr-2Mo","stre MP a",938.0,null,null,null,"MPa","","a + 13 forgcd +STA(a)","","","",false,"","Mechanical Properties",""],["book:toaz_info_1998_materials_properties_handbook_titanium_alloys_pr_ecac4a77a8df205e","Ti-6Al-4V","strengths",1140.0,1006.0,1327.0,null,"MPa","","","","","",false,"","1 Ti-6Al-4V [0]",""],["book:toaz_info_1998_materials_properties_handbook_titanium_alloys_pr_ecac4a77a8df205e","Ti-6Al-4V","shear strengths",590.0,480.0,700.0,null,"MPa","room temperature","","","","",false,"","Typical Strengths [0]",""],["book:toaz_info_1998_materials_properties_handbook_titanium_alloys_pr_ecac4a77a8df205e","Ti-6Al-4V","strength",860.0,null,null,null,"MPa","room temperature","","","","",false,"","Typical Strengths [0]",""],["book:toaz_info_1998_materials_properties_handbook_titanium_alloys_pr_ecac4a77a8df205e","Ti-6Al-4V","tensile strength",925.0,null,null,null,"MPa","room temperature","mill annealed","","","",false,"","Typical Strengths [0]",""],["book:toaz_info_1998_materials_properties_handbook_titanium_alloys_pr_ecac4a77a8df205e","Ti-6Al-4V","tensile strength",1100.0,null,null,null,"MPa","room temperature","STA","","","",false,"","Typical Strengths [0]",""],["book:toaz_info_1998_materials_properties_handbook_titanium_alloys_pr_ecac4a77a8df205e","Ti-6Al-4V","tensile strength",940.0,null,null,null,"MPa","room temperature","","","tensile test","",false,"","Effect of Processing",""],["book:toaz_info_1998_materials_properties_handbook_titanium_alloys_pr_ecac4a77a8df205e","Ti-6Al-4V","tensile strength",985.0,null,null,null,"MPa","room temperature","","","tensile test","",false,"","Effect of Processing",""],["book:toaz_info_1998_materials_properties_handbook_titanium_alloys_pr_ecac4a77a8df205e","Ti-6Al-4V","tensile strength",770.0,null,null,null,"MPa","200 °C","","","tensile test","",false,"","Effect of Processing",""],["book:toaz_info_1998_materials_properties_handbook_titanium_alloys_pr_ecac4a77a8df205e","Ti-6Al-4V","UTS",937.687,null,null,null,"MPa","","annealed sheet","","","",false,"","Effect of Processing",""],["book:toaz_info_1998_materials_properties_handbook_titanium_alloys_pr_ecac4a77a8df205e","Ti-6Al-4V","UTS",895.0,null,null,null,"MPa","","","","","",false,"","Effect of Processing",""],["book:toaz_info_1998_materials_properties_handbook_titanium_alloys_pr_ecac4a77a8df205e","Ti-6Al-4V","tensile strength",985.0,null,null,null,"MPa","","annealed extrusions","","","",false,"","Effect of Processing",""],["book:toaz_info_1998_materials_properties_handbook_titanium_alloys_pr_ecac4a77a8df205e","Ti-6Al-4V","UTS",1182.5,1145.0,1220.0,null,"MPa","","","","","",false,"","Effect of Processing",""],["book:toaz_info_1998_materials_properties_handbook_titanium_alloys_pr_ecac4a77a8df205e","Ti-6Al-4V","ultimate tensile strength",998.5,997.0,1000.0,null,"MPa","room temperature","annealed","","","",false,"","Cast and P/M Fatigue",""],["book:toaz_info_1998_materials_properties_handbook_titanium_alloys_pr_ecac4a77a8df205e","","yield strength",1585.0,1515.0,1655.0,null,"MPa","","","","","",false,"","Cast and P/M Fatigue",""],["book:toaz_info_1998_materials_properties_handbook_titanium_alloys_pr_ecac4a77a8df205e","Ti-6Al-4V","strengths",1110.0,null,null,null,"MPa","","STA","","","",false,"","Heat Treatrnent",""],["book:toaz_info_1998_materials_properties_handbook_titanium_alloys_pr_ecac4a77a8df205e","Ti-6Al-4V","strength",0.0,null,null,null,"","","2 h, 735 ± 15 ºC (1350 ± 25 ºF), air cooled","","","",false,"unit_missing","Heat Treatrnent",""],["book:toaz_info_1998_materials_properties_handbook_titanium_alloys_pr_ecac4a77a8df205e","Ti-662","ultimate tensile strength",1200.0,null,null,null,"MPa","","","","","",false,"","1 Ti-6Al-6V-2Sn [0]",""],["book:toaz_info_1998_materials_properties_handbook_titanium_alloys_pr_ecac4a77a8df205e","Ti-662","ultimate tensile strength",1170.0,null,null,null,"MPa","","solution-treated-and-aged","","","",false,"","1 Ti-6Al-6V-2Sn [0]",""],["book:toaz_info_1998_materials_properties_handbook_titanium_alloys_pr_ecac4a77a8df205e","Ti-662","ultimate tensile strength",1035.0,null,null,null,"MPa","","solution-treated-and-aged","","","",false,"","1 Ti-6Al-6V-2Sn [0]",""],["book:toaz_info_1998_materials_properties_handbook_titanium_alloys_pr_ecac4a77a8df205e","Ti-6Al-4V","ultimate tensile strength",900.0,900.0,900.0,null,"MPa","room temperature","950 ºC/1h + 540 ºC/8h","","tensile test","",false,"","UNS Number: Unassigned",""],["book:toaz_info_1998_materials_properties_handbook_titanium_alloys_pr_ecac4a77a8df205e","","tensile strenglh",930.0,null,null,null,"MPa","","beta annealed","","","",false,"","Fatigue-Crack Propagation",""],["book:toaz_info_1998_materials_properties_handbook_titanium_alloys_pr_ecac4a77a8df205e","","tensile strength",1027.0,null,null,null,"MPa","","beta solution treated and aged","","","",false,"","Fatigue-Crack Propagation",""],["book:toaz_info_1998_materials_properties_handbook_titanium_alloys_pr_ecac4a77a8df205e","","tensile strength",1034.0,null,null,null,"MPa","","duplex annealed","","","",false,"","Fatigue-Crack Propagation",""],["book:toaz_info_1998_materials_properties_handbook_titanium_alloys_pr_ecac4a77a8df205e","Ti-6Al-4V","Ultimate tensile strength",896.3184,null,null,null,"MPa","room temperature","solution treated","","tensile test","",false,"","Other Fabrication Methods",""],["book:toaz_info_1998_materials_properties_handbook_titanium_alloys_pr_ecac4a77a8df205e","Ti-6Al-4V","Ultimate tensile strength",1103.1611,null,null,null,"MPa","room temperature","STA","","tensile test","",false,"","Other Fabrication Methods",""],["book:toaz_info_1998_materials_properties_handbook_titanium_alloys_pr_ecac4a77a8df205e","Ti-6Al-4V","Ultimate tensile strength",861.8446,null,null,null,"MPa","room temperature","annealed","","tensile test","",false,"","Other Fabrication Methods",""],["book:toaz_info_1998_materials_properties_handbook_titanium_alloys_pr_ecac4a77a8df205e","Ti-4Al-3Mo-1V","Room-temperature ultimate tensile strengths",1340.0,null,null,null,"MPa","room temperature","aged sheet","","tensile test","",false,"","Other Fabrication Methods",""],["book:toaz_info_1998_materials_properties_handbook_titanium_alloys_pr_ecac4a77a8df205e","Ti-4Al-3Mo-1V","Room-temperature ultimate tensile strengths",1350.0,null,null,null,"MPa","room temperature","aged sheet","","tensile test","",false,"","Other Fabrication Methods",""],["book:toaz_info_1998_materials_properties_handbook_titanium_alloys_pr_ecac4a77a8df205e","","Ultimate tensile strength",1227.2667,null,null,null,"MPa","room temperature","Mill annealed 880 °C (1625 °F), 1 h, WQ + 540 °C (1000 °F), 8 h, AC","","tensile test","",false,"","1 Ti-5Al-1.5Fe-1 .4Cr-1.2Mo Ti-155A",""],["book:toaz_info_1998_materials_properties_handbook_titanium_alloys_pr_ecac4a77a8df205e","","Ultimate tensile strength",1227.0,null,null,null,"MPa","room temperature","Mill annealed 880 °C (1625 °F), 1 h, WQ + 540 °C (1000 °F), 8 h, AC","","tensile test","",false,"","1 Ti-5Al-1.5Fe-1 .4Cr-1.2Mo Ti-155A",""],["book:toaz_info_1998_materials_properties_handbook_titanium_alloys_pr_ecac4a77a8df205e","","Ultimate temrile strength",861.8446,827.3708,896.3184,null,"MPa","","","","","",false,"","1 Ti-5Al-2.5Fe",""],["book:toaz_info_1998_materials_properties_handbook_titanium_alloys_pr_ecac4a77a8df205e","","Minimum tensile strength",860.0,860.0,860.0,null,"MPa","","","","","",false,"","1 Ti-5Al-2.5Fe",""],["book:toaz_info_1998_materials_properties_handbook_titanium_alloys_pr_ecac4a77a8df205e","","Ultimate tensile strength",861.8446,861.8446,861.8446,null,"MPa","146 °C","","","","",false,"","1 Ti-5Al-2.5Fe",""],["book:toaz_info_1998_materials_properties_handbook_titanium_alloys_pr_ecac4a77a8df205e","Ti-5Al-2.5Fe","ultimate tensile strength",990.0,null,null,null,"MPa","room temperature","forged","","tensile test","",false,"","1 Ti-5Al-2.5Fe",""],["book:toaz_info_1998_materials_properties_handbook_titanium_alloys_pr_ecac4a77a8df205e","","tensile strength",900.0,null,null,null,"MPa","room temperature","room temperature, minimum values (no heat treatment specified)","","","",false,"","1 Ti-5Al-5Sn-2Zr-2Mo-0.25Si",""],["book:toaz_info_1998_materials_properties_handbook_titanium_alloys_pr_ecac4a77a8df205e","","tensile strength",689.0,null,null,null,"MPa","1000 °F","minimum values: (1000 ºF)","","","",false,"","1 Ti-5Al-5Sn-2Zr-2Mo-0.25Si",""],["book:toaz_info_1998_materials_properties_handbook_titanium_alloys_pr_ecac4a77a8df205e","","Ultimale tensile strength, MPa(ksi)",913.5,827.0,1000.0,null,"MPa","room temperature","","","","",false,"","Mechanical Properties",""],["book:toaz_info_1998_materials_properties_handbook_titanium_alloys_pr_ecac4a77a8df205e","","UTS",917.0,null,null,null,"MPa","room temperature","","","tensile test","10,000 cycles/min",false,"","Mechanical Properties",""],["book:toaz_info_1998_materials_properties_handbook_titanium_alloys_pr_ecac4a77a8df205e","","UTS",945.0,null,null,null,"MPa","room temperature","","","tensile test","10,000 cycles/min",false,"","Mechanical Properties",""],["book:toaz_info_1998_materials_properties_handbook_titanium_alloys_pr_ecac4a77a8df205e","","UTS",930.0,null,null,null,"MPa","room temperature","","","","",false,"","Mechanical Properties",""],["book:toaz_info_1998_materials_properties_handbook_titanium_alloys_pr_ecac4a77a8df205e","","UTS",958.0,null,null,null,"MPa","room temperature","","","","",false,"","Mechanical Properties",""],["book:toaz_info_1998_materials_properties_handbook_titanium_alloys_pr_ecac4a77a8df205e","","tensile strengths",1155.0,930.0,1380.0,null,"MPa","room temperature","","","tensile test","",false,"","Heat Treatment",""],["book:toaz_info_1998_materials_properties_handbook_titanium_alloys_pr_ecac4a77a8df205e","","1106",1106.0,null,null,null,"","","WQ+ 350ºC(660\"F) 1 h","small secondary α","","",false,"unit_missing","Heat Treatment",""],["book:toaz_info_1998_materials_properties_handbook_titanium_alloys_pr_ecac4a77a8df205e","Ti-10V-2Fe","UTS",1100.0,null,null,null,"MPa","","solution treated and aged (STA)","","fatigue test","",false,"","H igh-Temperature Strength",""],["book:toaz_info_1998_materials_properties_handbook_titanium_alloys_pr_ecac4a77a8df205e","Ti-10V-2Fe","UTS",965.0,null,null,null,"MPa","","direct aged","","fatigue test","",false,"","H igh-Temperature Strength",""],["book:toaz_info_1998_materials_properties_handbook_titanium_alloys_pr_ecac4a77a8df205e","Ti-2Fe-1O","strength level",965.0,null,null,null,"MPa","","strength level, 965 MPa, or 140 ksi","","","",false,"","H igh-Temperature Strength",""],["book:toaz_info_1998_materials_properties_handbook_titanium_alloys_pr_ecac4a77a8df205e","Ti-6Al-4V","strength level",896.0,null,null,null,"MPa","","strength level, 896 MPa, or 130 ksi","","","",false,"","H igh-Temperature Strength",""],["book:toaz_info_1998_materials_properties_handbook_titanium_alloys_pr_ecac4a77a8df205e","Ti-10V-2Fe-3Al","ultimate tensile strength",965.0,null,null,null,"MPa","","solution treated and aged","","","",false,"","H igh-Temperature Strength",""],["book:toaz_info_1998_materials_properties_handbook_titanium_alloys_pr_ecac4a77a8df205e","Ti-6Al-4V","ultimate tensile strength",1000.0,null,null,null,"MPa","","annealed","","","",false,"","H igh-Temperature Strength",""],["book:toaz_info_1998_materials_properties_handbook_titanium_alloys_pr_ecac4a77a8df205e","Ti-10V-2Fe-3Al","strength level",965.0,null,null,null,"MPa","","solution treated and aged","","","",false,"","H igh-Temperature Strength",""],["book:toaz_info_1998_materials_properties_handbook_titanium_alloys_pr_ecac4a77a8df205e","Ti-10V-2Fe-3Al","ultimate tensile strength",1190.0,null,null,null,"MPa","room temperature","","","tensile test","",false,"","H igh-Temperature Strength",""],["book:toaz_info_1998_materials_properties_handbook_titanium_alloys_pr_ecac4a77a8df205e","Ti-10V-2Fe-3Al","ultimate tensile strength",1100.0,null,null,null,"MPa","room temperature","","","tensile test","",false,"","H igh-Temperature Strength",""],["book:toaz_info_1998_materials_properties_handbook_titanium_alloys_pr_ecac4a77a8df205e","Ti-10V-2Fe-3Al","ultimate tensile strength",965.0,null,null,null,"MPa","room temperature","","","tensile test","",false,"","H igh-Temperature Strength",""],["book:toaz_info_1998_materials_properties_handbook_titanium_alloys_pr_ecac4a77a8df205e","Ti-10V-2Fe-3Al","high-strength (1190 MPa, or 173 ksi)",1190.0,null,null,null,"MPa","","","","","",false,"","H igh-Temperature Strength",""],["book:toaz_info_1998_materials_properties_handbook_titanium_alloys_pr_ecac4a77a8df205e","Ti-10V-2Fe-3Al","lower strength version of the alloy (965 MPa, or 140 ksi)",965.0,null,null,null,"MPa","","","","","",false,"","H igh-Temperature Strength",""],["book:toaz_info_1998_materials_properties_handbook_titanium_alloys_pr_ecac4a77a8df205e","","tensile strength",1117.0,null,null,null,"MPa","","","","","",false,"","TI-15-3: Transverse crmp at 425 ·e (800 ºF)",""],["book:toaz_info_1998_materials_properties_handbook_titanium_alloys_pr_ecac4a77a8df205e","Ti-15V-3Cr-3Sn-3Al","Ultimate tensile lltrenirth",738.0,724.0,765.0,null,"MPa","","annealed","","","0.005 min-1",false,"","TI-15-3: Transverse crmp at 425 ·e (800 ºF)",""],["book:toaz_info_1998_materials_properties_handbook_titanium_alloys_pr_ecac4a77a8df205e","Ti-15V-3Cr-3Sn-3Al","Ultimate tensile lltrenirth",752.0,724.0,765.0,null,"MPa","","annealed","","","0.050 min-1",false,"","TI-15-3: Transverse crmp at 425 ·e (800 ºF)",""],["book:toaz_info_1998_materials_properties_handbook_titanium_alloys_pr_ecac4a77a8df205e","Ti-15V-3Cr-3Sn-3Al","Ultimate tensile lltrenirth",731.0,724.0,765.0,null,"MPa","","annealed","","","0.100 min-1",false,"","TI-15-3: Transverse crmp at 425 ·e (800 ºF)",""],["book:toaz_info_1998_materials_properties_handbook_titanium_alloys_pr_ecac4a77a8df205e","Beta-21 S","ultimate tensile strength",12.0,null,null,12.0,"MPa","room temperature","annealed","","tensile test","",false,"out_of_range","1 TIMETAL ® 21 S",""],["book:toaz_info_1998_materials_properties_handbook_titanium_alloys_pr_ecac4a77a8df205e","Ti-8823","Tensile strength at 315 ºC (600 ºF)",880.0,880.0,880.0,null,"MPa","315 ºC","","","","",false,"","1 Ti-8Mo-8V-2Fe-3AI",""],["book:toaz_info_1998_materials_properties_handbook_titanium_alloys_pr_ecac4a77a8df205e","Ti-8823","Tensile strength at 315 ºC (600 ºF)",950.0,950.0,950.0,null,"MPa","315 ºC","","","","",false,"","1 Ti-8Mo-8V-2Fe-3AI",""],["book:toaz_info_1998_materials_properties_handbook_titanium_alloys_pr_ecac4a77a8df205e","Ti-8823","Notched tensile strength",1127.0,1068.0,1186.0,null,"MPa","480 °C","8 h aging at 480 °C (900 °F), air cooled","","","",false,"","1 Ti-8Mo-8V-2Fe-3AI",""],["book:toaz_info_1998_materials_properties_handbook_titanium_alloys_pr_ecac4a77a8df205e","Ti-8823","Notched tensile strength",1130.0,1130.0,1130.0,null,"MPa","480 °C","24 h aging at 480 °C (900 °F), air cooled","","","",false,"","1 Ti-8Mo-8V-2Fe-3AI",""],["book:toaz_info_1998_materials_properties_handbook_titanium_alloys_pr_ecac4a77a8df205e","Ti-8823","Notched tensile strength",1220.0,1172.0,1268.0,null,"MPa","480 °C","8 h aging at 480 °C (900 °F), air cooled","","","",false,"","1 Ti-8Mo-8V-2Fe-3AI",""],["book:toaz_info_1998_materials_properties_handbook_titanium_alloys_pr_ecac4a77a8df205e","Ti-8823","Notched tensile strength",1296.0,1296.0,1296.0,null,"MPa","480 °C","24 h aging at 480 °C (900 °F), air cooled","","","",false,"","1 Ti-8Mo-8V-2Fe-3AI",""],["book:toaz_info_1998_materials_properties_handbook_titanium_alloys_pr_ecac4a77a8df205e","","intimate tensile strenirth MP a",1393.0,null,null,null,"MPa","room temperature","","","tensile test","",false,"","Mechanical Properties",""],["book:toaz_info_1998_materials_properties_handbook_titanium_alloys_pr_ecac4a77a8df205e","Transage 175","Strength",1345.0,1170.0,1520.0,null,"MPa","room temperature","isothermally forged at 815 °C, 62% reduction, annealed 815 °C, 1 h","","tensile test","",false,"","Mechanical Properties",""],["book:toaz_info_1998_materials_properties_handbook_titanium_alloys_pr_ecac4a77a8df205e","Transage 175","Strength",1344.4776,1172.1087,1516.8465,null,"MPa","room temperature","isothermally forged at 815 °C, 62% reduction, annealed 815 °C, 1 h","","tensile test","",false,"","Mechanical Properties",""],["book:toaz_info_1998_materials_properties_handbook_titanium_alloys_pr_ecac4a77a8df205e","Transage 175","ultimate tensile strength",1103.0,null,null,null,"MPa","room temperature","a-β preform forged at 705 °C, 0.42 mm/s, heat treated at 720 °C, 2 h, AC, 480 °C, 24 h, AC","","tensile test","",false,"","Mechanical Properties",""],["book:toaz_info_1998_materials_properties_handbook_titanium_alloys_pr_ecac4a77a8df205e","","U.T.S. laii",1487.0,1468.0,1504.0,null,"MPa","room temperature","","","","",false,"","UNS: Unassigned",""],["book:toaz_info_1998_materials_properties_handbook_titanium_alloys_pr_ecac4a77a8df205e","","austenitic strength",800.0,null,null,null,"MPa","","","","","",false,"","Physical Properties",""],["book:toaz_info_1998_materials_properties_handbook_titanium_alloys_pr_ecac4a77a8df205e","Ti-6Al-6V-2Sn","tensile strength",0.0,null,null,null,"","","mill-annealed + air cooled","","","",false,"unit_missing","Annealing",""],["book:toaz_info_1998_materials_properties_handbook_titanium_alloys_pr_ecac4a77a8df205e","Ti-6Al-6V-2Sn","tensile strength",0.0,null,null,null,"","","mill-annealed + furnace cooled","","","",false,"unit_missing","Annealing",""],["book:toaz_info_1998_materials_properties_handbook_titanium_alloys_pr_ecac4a77a8df205e","Ti-6Al-4V","tensile strengths",1240.0,1100.0,1380.0,null,"MPa","room temperature","aged at 480 °C for 8 to 60 h","","tensile test","",false,"","Solution Treating and Aging",""],["book:toaz_info_1998_materials_properties_handbook_titanium_alloys_pr_ecac4a77a8df205e","","intimate tensile strenirth MP a",1475.0,null,null,null,"MPa","room temperature","","","tensile test","",false,"","Mechanical Properties",""],["book:toaz_info_1998_materials_properties_handbook_titanium_alloys_pr_ecac4a77a8df205e","","maximwn strength",1170.0,null,null,null,"MPa","","Age 850-900 ºF, 24 hr, AC","","","",false,"","Mechanical Properties of Bar",""],["book:toaz_info_1998_materials_properties_handbook_titanium_alloys_pr_ecac4a77a8df205e","Transage 129","Intimate tensile strength",1275.0,null,null,null,"MPa","","Aged: 675 ºC (1250 ºF), 2 h, AC","","","",false,"","Working",""],["book:toaz_info_1998_materials_properties_handbook_titanium_alloys_pr_ecac4a77a8df205e","Traneage 129","strength level",1240.0,null,null,null,"MPa","","aged","","","",false,"","Mechanical Properties",""],["book:toaz_info_1998_materials_properties_handbook_titanium_alloys_pr_ecac4a77a8df205e","Ti-15Mo-5Zr-3Al","tensile strength",1470.0,null,null,null,"MPa","room temperature","optimum heat treatment","","tensile test","",false,"","Mechanical Properties",""],
