Repository: akhtar07/tisci-explorer

# TiSci Explorer

A read-only, static explorer for **TiSci**, an autonomous research agent for titanium alloys. TiSci reads the
titanium-alloy literature, builds a knowledge graph and a table of measured values, proposes hypotheses where the
graph has gaps, and tests them with DFT (MACE / VASP) and the ICME-lite multiscale chain.

**Live site:** https://akhtar07.github.io/tisci-explorer/

The site has seven sections:

| Section | What it shows |
|---|---|
| Overview | Corpus → graph → facts → hypotheses → verdicts, with the snapshot's counts |
| Worked example | One full loop for W in α-Ti: graph path, hypothesis, novelty check, DFT test, verdict, follow-up, DAMASK |

File: data/facts/wear_rate.json (part 1 of 6)
{"cols":["doc","alloy","property_raw","value","min","max","unc","unit","T","condition","microstructure","method","strain_rate","prediction","flag","section","sentence"],"rows":[["arxiv:2310.14223","NbxMo0.5Ti1.5Ta0.2Cr","wear rate",0.0,null,null,null,"","","annealed 900°C/10h","","","",false,"unit_missing","abstract",""],["arxiv:2310.14223","NbxMo0.5Ti1.5Ta0.2Cr","wear rate",0.0,null,null,null,"","","annealed","","","",false,"unit_missing","conclusions",""],["doi:10.1016/j.heliyon.2024.e35999","AlBeSiTiV","specific wear rate (SWR)",0.0003,null,null,null,"N/mm3","","","","","",false,"unit_mismatch","results_discussion","The specific wear rate (SWR) increased from 2.6 × 10−4 N/mm3 at 15N to 6.8 × 10−3N/mm3 at 35N indicating that the higher applied load resulted in increased wear."],["doi:10.1016/j.heliyon.2024.e35999","AlBeSiTiV","specific wear rate (SWR)",0.0068,null,null,null,"N/mm3","","","","","",false,"unit_mismatch","results_discussion","The specific wear rate (SWR) increased from 2.6 × 10−4 N/mm3 at 15N to 6.8 × 10−3N/mm3 at 35N indicating that the higher applied load resulted in increased wear."],["doi:10.1016/j.heliyon.2024.e35999","AlBeSiTiV","wear rate",0.0,null,null,null,"","","","","","",false,"unit_missing","results_discussion","However, there was a minimal wear rate at a load of 15 N due to reduced contact stresses on the sliding pin."],["doi:10.1016/j.heliyon.2024.e35999","AlBeSiTiV","wear rate",0.0,null,null,null,"","","","","","",false,"unit_missing","results_discussion","As the sliding velocity increases from 1 m/s to 2 m/s, a slight increase in wear rate is observed."],["doi:10.1016/j.heliyon.2024.e35999","AlBeSiTiV","wear rate",0.0,null,null,null,"","","","","","",false,"unit_missing","results_discussion","As the sliding velocity further increases to 3 m/s, the wear rate decreases due to mechanically mixed layer (MML) formation on the surface of the pin."],["doi:10.1038/s41598-024-78854-w","Ti53.3-xNb10Zr10Ni10Co10Fe6.7Bx","wear rate",0.0,null,null,null,"","","","","","",false,"unit_missing","abstract","Accordingly, the wear resistance increased with B addition where 10.6 at.%B sample showed the lowest wear rate among the other conditions."],["doi:10.1038/s41598-024-78854-w","Ti53.3-xNb10Zr10Ni10Co10Fe6.7Bx","wear rate",0.03,null,null,null,"","","","","","",false,"unit_missing","results_discussion","Regarding the wear rate (WR) of the tests performed at 0.9 km sliding distance, speed of 1 m/s, and a load of 10 kg, increasing the B content decreased the WR from ~ 0.13 to ~ 0.03 with 5.3 at.% B addition and then to ~ 0.004 at 10.6 at.% B."],["doi:10.1038/s41598-024-78854-w","Ti53.3-xNb10Zr10Ni10Co10Fe6.7Bx","wear rate",0.004,null,null,null,"","","","","","",false,"unit_missing","results_discussion","Regarding the wear rate (WR) of the tests performed at 0.9 km sliding distance, speed of 1 m/s, and a load of 10 kg, increasing the B content decreased the WR from ~ 0.13 to ~ 0.03 with 5.3 at.% B addition and then to ~ 0.004 at 10.6 at.% B."],["doi:10.1038/s41598-026-49745-z","Ti-6Al-4V","wear rate",16.5,15.0,18.0,null,"%","","","","","",true,"unit_mismatch","abstract","Optimized composite configurations achieve UTS of 1150–1180 MPa, YTS of 1040–1070 MPa, hardness of 380–410 HV, and a 15–18% reduction in wear rate, outperforming baseline experimental and computational approaches."],["doi:10.1038/s41598-026-54590-1","20Nb-CCA","specific wear rate",0.0,null,null,null,"mm3/N·m","","","","","",false,"","results_discussion","Despite its relatively low hardness, the 20Nb-CCA exhibited better overall wear resistance, with the lowest specific wear rate (0.29 × 10−10 mm3/N·m), a low COF (0.57), and minimal weight loss (0.01 g)."],["doi:10.1038/s41598-026-54590-1","10Fe10Nb-CCA","wear rate",0.0,null,null,null,"mm3/Nm","","","","","",false,"unit_mismatch","results_discussion","The 10Fe10Nb-CCA, despite its higher COF (0.68) and friction force (40.21 N), maintained a moderate wear rate of (1.07 × 10−10 mm3/Nm)."],["doi:10.3390/ma12223751","Ti-Al-B","wear rates",0.0003,0.0001,0.0004,null,"mm3/N·m","23–900 °C","","","","",false,"","results_discussion","The wear rates are in the range of 0.8−4.2 × 10−4 mm3/N.m from 23 to 900 °C."],["doi:10.3390/ma15165522","","wear resistance",0.0273,null,null,null,"","","","","","",false,"unit_missing","methods","It was indicated that the microhardness of the Co-based alloy composite cladded layer is about 2.6 times higher than that of the Inconel 600 substrate, and the wear resistance of the cladded layer is 36.6 times higher than that of the Inconel 600 substrate."],["doi:10.3390/ma15165522","","wear resistance",0.333,null,null,null,"","","","","","",false,"unit_missing","methods","The hardness of the four cladded layers is 3–6 times higher than that of the substrate, and the wear resistance of the cladded layers in different proportions were improved to different degrees in comparison to the substrate."],["doi:10.3390/ma15165522","Cu","wear resistance",5.0,null,null,null,"","","","","","",false,"unit_missing","methods","The results showed that the microhardness has been significantly improved (from 98 HV for the Cu substrate to 875 HV for the cladded layer), and the wear resistance of the cladding layer is also increased by 5 times compared with that of the Cu substrate."],["doi:10.3390/ma15165522","","wear resistance",0.333,null,null,null,"","","","","","",false,"unit_missing","methods","The hardness of the cladded layer is 645.5 HV, which is significantly higher than that of the substrate (125.1 HV), and the wear resistance of the cladded layer is also improved."],["doi:10.3390/ma15165522","","wear volume",0.3,null,null,null,"","","","","","",false,"unit_missing","methods","The wear volume is about 30% of the aluminum alloy substrate."],["doi:10.3390/ma15165522","Ti-6Al-4V","wear resistance",18.4,18.4,57.4,null,"","","","","","",false,"unit_missing","methods","In 2017, Weng et al. [] fabricated SiC-reinforced Co-based composite coatings on Ti-6Al-4V titanium alloy substrates, and the results showed that the formation of Ti5Si3 and TiC can significantly improve the microhardness (the microhardness of the cladded layer is over 3 times that of substrate) and wear resistance (the wear resistance of the cladded layer is over 18.4~57.4 times of that of substrate) of the substrate."],["doi:10.3390/ma15165522","","wear resistance",0.5,null,null,null,"","","","","","",false,"unit_missing","methods","The microhardness of the cladded layer is at most twice than that of the substrate material, and the wear resistance is 2 times higher than that of the substrate material."],["doi:10.3390/ma16031054","Ti-60.94Zr-36.72Mo","wear resistance",0.0,0.0,0.0,null,"","","","","","",true,"unit_missing","conclusions","When increasing Mo content, the β grain is gradually refined and its lattice constant is steadily reduced.(2).Increasing Mo content can effectively improve the hardness, strength, and wear resistance of the designed alloys due to the refinement of the grain and enhancement of solid solution hardening, but reduce ductility owing to the combination of the decreased plastic flow and increased LAGBs fraction."],["doi:10.3390/ma16155320","CrMoNbTiZr HEA","wear rate",0.0,null,null,null,"mm3/Nm","","","","","",false,"unit_mismatch","results","Optical profilometry of the wear track (b) shows that the scar is about 47 µm deep, while the average wear rate was estimated to be 3.4 × 10−4 mm3/Nm, which was lower than the 4.0 × 10−3 mm3/Nm for CuMoTaWV [] and 3.5 × 10−4 mm3/Nm for a typical biomedical Ti6Al4V alloy []."],["doi:10.3390/ma17174284","Ti + 3 wt.% TiC","wear rate",2.45,2.45,2.45,null,"mm3/N·m","","as-built DED","","","",false,"out_of_range","abstract","The wear rate is not proportionally affected by the rise content of TiC reinforcement; the hypoeutectic region of TMCs exhibited a wear rate of 2.45 mm3/N·m (Ti + wt.% 3 TiC) and a friction coefficient of 0.48 compared to the ones from the hypereutectic region, which measured a wear rate of 3.02 mm3/N·m (Ti + wt.% 15 TiC) and a friction coefficient of 0.63."],["doi:10.3390/ma17174284","Ti + 15 wt.% TiC","wear rate",3.02,3.02,3.02,null,"mm3/N·m","","as-built DED","","","",false,"out_of_range","abstract","The wear rate is not proportionally affected by the rise content of TiC reinforcement; the hypoeutectic region of TMCs exhibited a wear rate of 2.45 mm3/N·m (Ti + wt.% 3 TiC) and a friction coefficient of 0.48 compared to the ones from the hypereutectic region, which measured a wear rate of 3.02 mm3/N·m (Ti + wt.% 15 TiC) and a friction coefficient of 0.63."],["doi:10.3390/ma17174284","CP-Ti Grade 2","wear rate",0.71,null,null,null,"mm3/N·m","","","","","",false,"","results_discussion","The analyzed results showed that the average wear volume of the sample fabricated of pure titanium was about 0.71 mm3/N·m, while the average specific wear rate for the composite sample mixed with wt.% 1, wt.% 2, and wt.% 3 TiC was about 1.7 mm3/N·m, 1.18 mm3/N·m, and 2.45 mm3/N·m, respectively."],["doi:10.3390/ma17174284","Ti + wt.% 1 TiC","wear rate",1.7,null,null,null,"mm3/N·m","","","","","",false,"out_of_range","results_discussion","The analyzed results showed that the average wear volume of the sample fabricated of pure titanium was about 0.71 mm3/N·m, while the average specific wear rate for the composite sample mixed with wt.% 1, wt.% 2, and wt.% 3 TiC was about 1.7 mm3/N·m, 1.18 mm3/N·m, and 2.45 mm3/N·m, respectively."],["doi:10.3390/ma17174284","Ti + wt.% 2 TiC","wear rate",1.18,null,null,null,"mm3/N·m","","","","","",false,"out_of_range","results_discussion","The analyzed results showed that the average wear volume of the sample fabricated of pure titanium was about 0.71 mm3/N·m, while the average specific wear rate for the composite sample mixed with wt.% 1, wt.% 2, and wt.% 3 TiC was about 1.7 mm3/N·m, 1.18 mm3/N·m, and 2.45 mm3/N·m, respectively."],["doi:10.3390/ma17174284","Ti + wt.% 3 TiC","wear rate",2.45,null,null,null,"mm3/N·m","","","","","",false,"out_of_range","results_discussion","The analyzed results showed that the average wear volume of the sample fabricated of pure titanium was about 0.71 mm3/N·m, while the average specific wear rate for the composite sample mixed with wt.% 1, wt.% 2, and wt.% 3 TiC was about 1.7 mm3/N·m, 1.18 mm3/N·m, and 2.45 mm3/N·m, respectively."],["doi:10.3390/ma17174284","Ti + wt.% 5 TiC","wear rate",3.43,null,null,null,"mm3/N·m","","","","","",false,"out_of_range","results_discussion","In the case of TMCs with wt.% 5 TiC, the wear rate was 3.43 mm3/N·m."],["doi:10.3390/ma17174284","Ti + wt.% 10 TiC","wear rate",5.67,null,null,null,"mm3/N·m","","","","","",false,"out_of_range","results_discussion","When the content of TiC was increased up to wt.% 10, the wear rate also increased to 5.67 mm3/N·m."],["doi:10.3390/ma17174284","Ti + wt.% 15 TiC","wear rate",3.02,null,null,null,"mm3/N·m","","","","","",false,"out_of_range","results_discussion","The increase in Carbon due to the step-up to wt.% 15 TiC provides the necessary mass to decrease the wear rate to 3.02 mm3/N·m."],["doi:10.3390/ma17174284","Ti + wt.% 3 TiC","wear rate",2.45,null,null,null,"mm3/N·m","","","","","",false,"out_of_range","conclusions","The TMCs that are in the hypoeutectic region exhibit a wear rate of 2.45 mm3/N·m (Ti + wt.% 3 TiC) and an average friction coefficient (COF) of 0.48 compared to the ones in the hypereutectic region, which measures a wear rate of 3.02 mm3/N·m (Ti + wt.% 15 TiC) and a COF of 0.63."],["doi:10.3390/ma17174284","Ti + wt.% 15 TiC","wear rate",3.02,null,null,null,"mm3/N·m","","","","","",false,"out_of_range","conclusions","The TMCs that are in the hypoeutectic region exhibit a wear rate of 2.45 mm3/N·m (Ti + wt.% 3 TiC) and an average friction coefficient (COF) of 0.48 compared to the ones in the hypereutectic region, which measures a wear rate of 3.02 mm3/N·m (Ti + wt.% 15 TiC) and a COF of 0.63."],["doi:10.7273/000006302","Ti-6Al-4V","wear rate",0.5,0.5,0.5,null,"","","","","","",false,"unit_missing","abstract",""],["hal:tel-00665845","Ti-6Al-4V","Largeur de la trace de l’usure",0.0,null,null,null,"","","","","tribological test","",false,"unit_missing","conclusions",""],["hal:tel-00665845","Ti-6Al-4V","Largeur de la trace d’usure",0.0,null,null,null,"","","","","tribological test","",false,"unit_missing","conclusions",""],["hal:tel-00665845","Ti-6Al-4V","Evolution de la largeur de la trace de l’usure",0.0,null,null,null,"","","","","tribological test","",false,"unit_missing","conclusions",""],["hal:tel-00665845","Ti-6Al-4V","Largeur de la trace de l’usure",0.0,null,null,null,"","","","","tribological test","",false,"unit_missing","conclusions",""],["ia:NASA_NTRS_Archive_20070012401","Ti-6Al-4V/TiC","wear rate",0.0,null,null,null,"mm3⋅N-1⋅m-1","296 K","","","","",false,"unit_mismatch","results",""],["ia:NASA_NTRS_Archive_20070012401","Ti-6Al-4V/TiC","wear rate",0.0,null,null,null,"mm3⋅N-1⋅m-1","296 K","","","","",false,"unit_mismatch","results",""],["ia:NASA_NTRS_Archive_20070012401","Ti-6Al-4V/TiC","wear rate",0.0,null,null,null,"mm3⋅N-1⋅m-1","296 K","","","","",false,"unit_mismatch","results",""],["ia:NASA_NTRS_Archive_20070012401","Ti-6Al-4V","wear rate",0.0,null,null,null,"mm3⋅N-1⋅m-1","296 K","","","","",false,"unit_mismatch","results",""],["ia:NASA_NTRS_Archive_20070012401","Ti-6Al-4V","wear rate",0.0,null,null,null,"mm3⋅N-1⋅m-1","296 K","","","","",false,"unit_mismatch","results",""],["ia:NASA_NTRS_Archive_20070012401","Ti-6Al-4V","wear rate",0.0001,null,null,null,"mm3⋅N-1⋅m-1","296 K","","","","",false,"unit_mismatch","results",""],["ia:NASA_NTRS_Archive_20070012401","Ti-6Al-4V/TiC","wear rate",0.0,null,null,null,"mm3⋅N-1⋅m-1","296 K","","","","",false,"unit_mismatch","results",""],["ia:NASA_NTRS_Archive_20070012401","Ti-6Al-4V/TiC","wear rates",0.0,null,null,null,"","296–523 K","composite","","","",false,"unit_missing","results",""],["ia:NASA_NTRS_Archive_20070012401","Ti-6Al-4V","wear rates",0.0,null,null,null,"","423–523 K","GLC/Cr-coated","","","",false,"unit_missing","results",""],["ia:NASA_NTRS_Archive_20070012401","Ti-6Al-4V","wear rates",0.0,null,null,null,"","423–523 K","MoS2/Ti-coated","","","",false,"unit_missing","results",""],["ia:NASA_NTRS_Archive_20070012401","Ti-6Al-4V","wear rates",0.0,null,null,null,"","523 K","DLC/Cr-coated","","","",false,"unit_missing","results",""],["ia:NASA_NTRS_Archive_20070012401","Ti-6Al-4V","wear rates",0.0,null,null,null,"","523 K","GLC/Cr-coated","","","",false,"unit_missing","results",""],["ia:NASA_NTRS_Archive_20070012401","Ti-6Al-4V","wear rates",0.0,null,null,null,"","523 K","MoS2/Ti-coated","","","",false,"unit_missing","results",""],["ia:NASA_NTRS_Archive_20070012401","Ti-6Al-4V/TiC","wear rates",0.0,null,null,null,"","296–523 K","composite","","","",false,"unit_missing","discussion",""],["ia:NASA_NTRS_Archive_20070012401","Ti-6Al-4V","wear rate",0.0,null,null,null,"","523 K","","","fretting wear test","",false,"unit_missing","discussion",""],["ia:NASA_NTRS_Archive_20070012401","Ti-6Al-4V","wear rate",0.0,null,null,null,"","523 K","","","fretting wear test","",false,"unit_missing","discussion",""],["ia:NASA_NTRS_Archive_20070012401","Ti-6Al-4V/TiC","wear rate",0.0,null,null,null,"","296 K","","","fretting wear test","",false,"unit_missing","conclusions",""],["ia:NASA_NTRS_Archive_20070012401","Ti-6Al-4V/TiC","wear rate",0.0,null,null,null,"","423 K","","","fretting wear test","",false,"unit_missing","conclusions",""],["ia:NASA_NTRS_Archive_20070012401","Ti-6Al-4V/TiC","wear rate",0.0,null,null,null,"","523 K","","","fretting wear test","",false,"unit_missing","conclusions",""],["ia:NASA_NTRS_Archive_20070012401","Ti-6Al-4V/TiC","wear rate",0.0,null,null,null,"","296 K","","","fretting wear test","",false,"unit_missing","conclusions",""],["ia:NASA_NTRS_Archive_20070012401","Ti-6Al-4V/TiC","wear rate",0.0,null,null,null,"","296 K","","","fretting wear test","",false,"unit_missing","conclusions",""],["ia:NASA_NTRS_Archive_20070012401","Ti-6Al-4V/TiC","wear rate",0.0,null,null,null,"","423 K","","","fretting wear test","",false,"unit_missing","conclusions",""],["ia:NASA_NTRS_Archive_20070012401","Ti-6Al-4V/TiC","wear rate",0.0,null,null,null,"","523 K","","","fretting wear test","",false,"unit_missing","conclusions",""],["ia:NASA_NTRS_Archive_20070012401","Ti-6Al-4V/TiC","wear rate",0.0,null,null,null,"","296 K","","","fretting wear test","",false,"unit_missing","abstract",""],["ia:NASA_NTRS_Archive_20070012401","Ti-6Al-4V/TiC","wear rate",0.0,null,null,null,"","423 K","","","fretting wear test","",false,"unit_missing","abstract",""],["ia:NASA_NTRS_Archive_20070012401","Ti-6Al-4V/TiC","wear rate",0.0,null,null,null,"","523 K","","","fretting wear test","",false,"unit_missing","abstract",""],["ia:NASA_NTRS_Archive_20120011147","Ti-6Al-4V","adhesive wear rate",0.0,null,null,null,"","","","","","",false,"unit_missing","conclusions",""],["ia:NASA_NTRS_Archive_20150012313","Ti-2Cr-2Nb","wear volume loss",0.0,null,null,null,"","473 K","","","","",false,"unit_missing","results_discussion",""],["ntrs:19760014234","Ti-6Al-4V","wear volume",2.25,2.0,2.5,null,"","150 °C","","","","",false,"unit_missing","results_discussion",""],["ntrs:19760014234","Ti-6Al-4V","wear volume",2.25,2.0,2.5,null,"","300 °C","","","","",false,"unit_missing","results_discussion",""],["ntrs:20150012313","Ti-48Al-2Cr-2Nb","wear volume loss",0.0,null,null,null,"","473 K","","","","",false,"unit_missing","results_discussion",""],["oa:W1519254253","Ti-6Al-4V","average wear rate",0.0028,null,null,null,"g/hr","","","","","",false,"unit_mismatch","conclusions",""],["oa:W1519254253","Ti-6Al-4V","average wear rate",0.0,null,null,null,"g/m","","","","","",false,"unit_mismatch","conclusions",""],["oa:W1519254253","Ti-6Al-4V","improved wear resistance",0.0,null,null,null,"","","","","","",false,"unit_missing","conclusions",""],["oa:W1849614599","Ti-13Nb-13Zr","wear rate",0.0,null,null,null,"mm3/Nm","","warm-rolled","","","",false,"unit_mismatch","results_discussion","The results presented no significant variation between the WR (1.05×10−5 mm3/Nm) and HR Ti-13Nb-13Zr (4.44×10−5 mm3/Nm)."],["oa:W1849614599","Ti-13Nb-13Zr","wear rate",0.0,null,null,null,"mm3/Nm","","hot-rolled","","","",false,"unit_mismatch","results_discussion","The results presented no significant variation between the WR (1.05×10−5 mm3/Nm) and HR Ti-13Nb-13Zr (4.44×10−5 mm3/Nm)."],["oa:W1890754171","Ti-6Al-4V","wear rate",0.0006,null,null,null,"mm3/Nm","","","","","",false,"unit_mismatch","results_discussion","They found the coefficient of friction to be 0.49 and the wear rate to be 5.7×10−4 mm3/Nm."],["oa:W1890754171","Ti-6Al-4V","wear rate",0.0004,null,null,null,"mm3/Nm","","","","","",false,"unit_mismatch","results_discussion","The coefficient of friction and wear rate of Ti-6Al-4V in the present work were found to be 0.454 and 3.75×10−4 mm3/Nm, respectively."],["oa:W1890754171","Al2O3-40wt%8YSZ composite-coated","wear rate",0.0,null,null,null,"mm3/Nm","","","","","",false,"unit_mismatch","results_discussion","Further, the wear rates of the composite coatings varied from 1.48×10−6 to 375.00×10−6 mm3/Nm."],["oa:W1890754171","Al2O3-40wt%8YSZ composite-coated","wear rate",0.0004,null,null,null,"mm3/Nm","","","","","",false,"unit_mismatch","results_discussion","Further, the wear rates of the composite coatings varied from 1.48×10−6 to 375.00×10−6 mm3/Nm."],["oa:W1890754171","Ti-6Al-4V","wear rate",0.0001,null,null,null,"mm3/Nm","","","","","",false,"unit_mismatch","results_discussion","Perumal et al who have studied the wear behavior of plasma-sprayed alumina and SiC coatings on Ti-6Al-4V alloy against alumina balls in the Hank’s solution environment, obtained wear rates of 7.33×10−5 mm3/Nm and 2.16×110−4 mm3/Nm, respectively."],["oa:W1890754171","Ti-6Al-4V","wear rate",0.0002,null,null,null,"mm3/Nm","","","","","",false,"unit_mismatch","results_discussion","Perumal et al who have studied the wear behavior of plasma-sprayed alumina and SiC coatings on Ti-6Al-4V alloy against alumina balls in the Hank’s solution environment, obtained wear rates of 7.33×10−5 mm3/Nm and 2.16×110−4 mm3/Nm, respectively."],["oa:W1890754171","Ti-6Al-4V","wear rate",0.0003,null,null,null,"","","","","","",false,"unit_missing","conclusions","Dense structure with enhanced hardness and bonding strength among the splats were the main reasons for the superior wear resistance of the coating.The wear rate of composite coating was 253 times lower than Ti-6Al-4V alloy.Wear-track examination of the Ti-6Al-4V alloy showed that the contribution of wear of Ti-6Al-4V is evaluated by both abrasive and adhesive wear, whereas in the case of composite coating, microcracks and chipping contributed to its wear rate."],["oa:W1948478474","TiN","specific wear rate",0.0018,null,null,null,"mg/Nm","","","","wear test","",false,"unit_mismatch","abstract","The minimum specific wear rate of TiN surface was 0.0018 mg/Nm and 0.0026 mg/Nm against Ti6Al4V alloy and TaN respectively."],["oa:W1948478474","TiN","specific wear rate",0.0026,null,null,null,"mg/Nm","","","","wear test","",false,"unit_mismatch","abstract","The minimum specific wear rate of TiN surface was 0.0018 mg/Nm and 0.0026 mg/Nm against Ti6Al4V alloy and TaN respectively."],["oa:W1948478474","","specific wear rate",0.0018,null,null,null,"mg/Nm","","","","","",false,"unit_mismatch","methods","The minimum specific wear rate of TiN surface was 0.0018 mg/Nm and 0.0026 mg/Nm against Ti6Al4V alloy and TaN respectively."],["oa:W1948478474","","specific wear rate",0.0026,null,null,null,"mg/Nm","","","","","",false,"unit_mismatch","methods","The minimum specific wear rate of TiN surface was 0.0018 mg/Nm and 0.0026 mg/Nm against Ti6Al4V alloy and TaN respectively."],["oa:W1948478474","TaN","specific wear rate",0.001,null,null,null,"mg/Nm","","","","","",false,"unit_mismatch","methods","The specific wear rate of the counterpart decreases with increasing the load and the minimum specific wear rate obtained about 0.001mg/Nm for TaN."],["oa:W196623694","Ti-6Al-4V","wear rate",0.0,null,null,null,"mm3/N·m","room temperature","","","wear test","",false,"","methods",""],["oa:W1983473480","Ti-6Al","volumetric wear rate",57.62,null,null,null,"mm3·N·mm-1","","","","mechanical profilometer","",false,"unit_mismatch","results_discussion","Wear In the wear test, the volumetric wear rate was calculated by the help of mechanical profilometer as 57.62 × 10−3 mm3·N·mm−1 for the Ti-6Al-Nb."],["oa:W1994176812","Ti-6Al-4V","wear rate coefficient",42999.0,null,null,null,"J/µm3","","","","","",false,"unit_mismatch","results_discussion",""],["oa:W1994176812","52100","wear rate coefficient",63747.0,null,null,null,"J/µm3","","","","","",false,"unit_mismatch","results_discussion",""],["oa:W1994176812","Ti-6Al-4V","wear rate coefficient",2393.0,null,null,null,"J/µm3","","hardened","","","",false,"unit_mismatch","results_discussion",""],["oa:W1994176812","52100","wear rate coefficient",36266.0,null,null,null,"J/µm3","","","","","",false,"unit_mismatch","results_discussion",""],["oa:W1994176812","Ti-6Al-4V","wear rate",0.94,null,null,null,"","","","","","",false,"unit_missing","results_discussion",""],["oa:W1994176812","Ti-6Al-4V","wear rate",0.99,null,null,null,"","","coated","","","",false,"unit_missing","results_discussion",""],["oa:W2003164620","Ti-6Al-4V","wear rate",0.0,null,null,null,"","","","","","",false,"unit_missing","results",""],["oa:W2057332408","Ti-6Al-4V","wear rate",90.0,null,null,null,"mm3/s","","","","","",false,"unit_mismatch","methods","Wear rates corresponding to the ratio of wear to the interaction duration are equal to 90 mm3/s (0.1 mm3/1.1 ms) at 64 m/s and 180 mm3/s (0.4 mm3/ 2.2 ms) at 40 m/s."],["oa:W2057332408","Ti-6Al-4V","wear rate",180.0,null,null,null,"mm3/s","","","","","",false,"unit_mismatch","methods","Wear rates corresponding to the ratio of wear to the interaction duration are equal to 90 mm3/s (0.1 mm3/1.1 ms) at 64 m/s and 180 mm3/s (0.4 mm3/ 2.2 ms) at 40 m/s."],["oa:W2071455072","nc-TiC/a-C","wear rate (WV)",0.28,null,null,null,"10^-6mm3N^-1m^-1","","","","","",false,"unit_mismatch","conclusions","The wear rate (WV) of the nc-WC/ a-C coating was equal to 0.08 9 10\u00026 mm3 N\u00021 m\u00021, while for the nc-TiC/a-C one it was approximately four times greater (0.28 9 10\u00026 mm3 N\u00021 m\u00021)."],["oa:W208787446","CP-Ti Grade 2","specific wear rate",0.0,null,null,null,"","","","","","",false,"unit_missing","discussion",""],["oa:W208787446","Ti","wear rate",0.0,null,null,null,"","","","","","",false,"unit_missing","discussion",""],["oa:W208787446","UFG Ti","wear rate",0.0,null,null,null,"","","","","","",false,"unit_missing","discussion",""],["oa:W208787446","CP-Ti Grade 2","wear rate",0.0,0.0,0.0,0.0,"m3N-1m-1","","","","nanoindentation","",false,"unit_mismatch","results",""],["oa:W208787446","CP-Ti Grade 2","wear rate",0.0,null,null,null,"m3N-1m-1","","","","nanoindentation","",false,"unit_mismatch","results",""],["oa:W208787446","Al-1050","wear rate",0.0,null,null,null,"mm2N-1","","","","","",false,"unit_mismatch","conclusions",""],["oa:W208787446","CP-Ti Grade 2","wear rate",0.0,null,null,null,"","","","","","",false,"unit_missing","discussion",""],["oa:W208787446","CP-Ti Grade 2","Wear rate X10-12 m2N-1",3.5,2.0,5.0,null,"X10-12m2N-1","room temperature","as-received","","micro scratch test","",false,"unit_mismatch","discussion",""],["oa:W208787446","CP-Ti Grade 2","Wear rate X10-12 m2N-1",4.0,2.0,5.0,null,"X10-12m2N-1","room temperature","HPT+annealing","","micro scratch test","",false,"unit_mismatch","discussion",""],["oa:W208787446","CP-Ti Grade 2","Wear rate X10-12 m2N-1",4.5,2.0,5.0,null,"X10-12m2N-1","room temperature","HPT-proc","","micro scratch test","",false,"unit_mismatch","discussion",""],["oa:W208787446","TiN","wear rate",0.0,null,null,null,"m3N-1m-1","","as-received","","wear test","",false,"unit_mismatch","methods",""],["oa:W208787446","TiN","wear rate",1.87,1.57,2.17,0.3,"m3N-1m-1","","UFG Ti","","wear test","",false,"unit_mismatch","methods",""],["oa:W2088429769","","wear rate",2.0,2.0,2.0,null,"µm/m","","","","","",false,"unit_mismatch","results_discussion",""],["oa:W2088429769","","wear rate",0.018,0.018,0.018,null,"µm/m","","","","","",false,"unit_mismatch","results_discussion",""],["oa:W2090993675","Ti-6Al-4V/TiC","wear rate",0.0,null,null,null,"mm3⋅N-1⋅m-1","296 K","","","","",false,"unit_mismatch","results",""],["oa:W2090993675","Ti-6Al-4V/TiC","wear rate",0.0,null,null,null,"mm3⋅N-1⋅m-1","296 K","","","","",false,"unit_mismatch","results",""],["oa:W2090993675","Ti-6Al-4V/TiC","wear rate",0.0,null,null,null,"mm3⋅N-1⋅m-1","296 K","","","","",false,"unit_mismatch","results",""],["oa:W2090993675","Ti-6Al-4V","wear rate",0.0,null,null,null,"mm3⋅N-1⋅m-1","296 K","","","","",false,"unit_mismatch","results",""],["oa:W2090993675","Ti-6Al-4V","wear rate",0.0,null,null,null,"mm3⋅N-1⋅m-1","296 K","","","","",false,"unit_mismatch","results",""],["oa:W2090993675","Ti-6Al-4V","wear rate",0.0001,null,null,null,"mm3⋅N-1⋅m-1","296 K","","","","",false,"unit_mismatch","results",""],["oa:W2090993675","Ti-6Al-4V/TiC","wear rate",0.0,null,null,null,"mm3⋅N-1⋅m-1","296 K","","","","",false,"unit_mismatch","results",""],["oa:W2115393559","Ti-6Al-4V","wear rate",0.91,null,null,null,"µm/cycle","","","","","",true,"unit_mismatch","results_discussion",""],["oa:W2115393559","Ti-6Al-4V","wear rate",0.1,null,null,null,"µm/cycle","","","","","",true,"unit_mismatch","results",""],["oa:W2115393559","Ti-6Al-4V","wear rate",0.02,null,null,null,"µm/cycle","","","","","",true,"unit_mismatch","results",""],["oa:W2115393559","Ti-6Al-4V","wear rate",0.16,null,null,null,"µm/cycle","","","","","",true,"unit_mismatch","results",""],["oa:W2115393559","Ti-6Al-4V","wear rate",0.06,null,null,null,"µm/cycle","","","","","",true,"unit_mismatch","results",""],["oa:W2115393559","Ti-6Al-4V","wear rate",0.06,null,null,null,"µm/cycle","","","","","",false,"unit_mismatch","results",""],["oa:W2141824150","Ti-6Al-4V","wear rate",0.3,null,null,null,"10^-6mm3/(Nm)","room temperature","HV-TPN","","tribometry","",false,"unit_mismatch","results_discussion",""],["oa:W2141824150","Ti-6Al-4V","wear rate",0.38,null,null,null,"10^-6mm3/(Nm)","room temperature","LV-TPN","","tribometry","",false,"unit_mismatch","results_discussion",""],["oa:W2141824150","D-CrAlN","wear rate",0.08,null,null,null,"10-6mm3(Nm)-1","","","","","",false,"unit_mismatch","results_discussion",""],["oa:W2141824150","untreated Ti-alloy","wear rate",366.74,null,null,null,"10-6mm3(Nm)-1","","","","","",false,"unit_mismatch","results_discussion",""],["oa:W2148033437","Ti-Si-B","wear rate",0.0,null,null,null,"mm3.Nm–1","","hot pressing (900 °C/30 MPa/30 min)","","","",false,"unit_mismatch","conclusions","Wear rate of the Ti-Si-B samples obtained by hot pressing (mm3.Nm–1)."],["oa:W2238900832","Ti-35Nb-7Zr-5Ta","wear factor",0.74,null,null,null,"","37 °C","laser-treated","","","",false,"unit_missing","results_discussion",""],["oa:W2238900832","UHMWPE","wear factor",0.73,null,null,null,"","37 °C","laser-treated","","","",false,"unit_missing","results_discussion",""],["oa:W2281810137","CP-Ti Grade 2","wear rate",0.0,null,null,null,"","","","","","",false,"unit_missing","conclusions","Coatings produced by TIG with premixed powders showed a good metallurgical bonding with the substrate.  Due to the presence of hard phases, the hardness of the modified layer reached a value as high as 800 HV 0.5 kgf which was almost 3 to 4 times as compared to CP-Ti base material.  TIG surface modification with 97Fe2C1Si, 94Fe4C2Si and 91Fe6C3Si on CP-Ti improve the wear resistance, although the surface modified with 94Fe4C2Si is more effective."],["oa:W2344246605","Ti-6Al-4V","volume loss",120.0,null,null,null,"","","oxidised at 600°C, polished","","Archard equation","",false,"unit_missing","abstract",""],["oa:W2344246605","Ti-6Al-4V","volume loss",0.75,null,null,null,"","","OBDH","","","",false,"unit_missing","conclusions",""],["oa:W2344246605","Ti-6Al-4V","volume loss",0.0,null,null,null,"","","polished 600°C","","","",false,"unit_missing","conclusions",""],["oa:W2344246605","Ti-6Al-4V","volume loss",0.25,null,null,null,"","","OBDH[U]","","","",false,"unit_missing","conclusions",""],["oa:W2344246605","Ti-6Al-4V","volume loss",1.0,null,null,null,"","","ASR","","","",false,"unit_missing","conclusions",""],["oa:W2396862558","Ti-6Al-4V","maximum erosion rate",0.0,null,null,null,"","","","","","",false,"unit_missing","results","Maximum erosion rate of Ti64 and TiAl alloys eroded by 464 and 603 μm water droplets at four different impact speeds."],["oa:W2396862558","TiAl","maximum erosion rate",0.0,null,null,null,"","","","","","",false,"unit_missing","results","Maximum erosion rate of Ti64 and TiAl alloys eroded by 464 and 603 μm water droplets at four different impact speeds."],["oa:W2477741361","Ti-6Al-4V","cumulative material loss",2.0,null,null,null,"","","nitrided at 900°C","","","",false,"unit_missing","abstract",""],["oa:W2477741361","Ti-6Al-4V","resistance to erosion",0.0,null,null,null,"","","nitrided in N2-4%H2 at 900°C","","","",false,"unit_missing","abstract",""],["oa:W2551958716","Ti-6Al-4V","abrasive wear resistance",1.0,1.0,1.0,null,"","","untreated","","","",false,"unit_missing","discussion","Hence abrasive wear will occur when drilling relatively hard simulated cortical bone (Figs. 11a and 12a) since the abrasive wear resistance of a surface is proportional to its hardness [19]."],["oa:W2756926878","","wear rate",0.09,null,null,null,"lm3N-1lm-1","","milled 18 h","","tribological test","",false,"unit_mismatch","results_discussion",""],["oa:W2756926878","","wear rate",0.09,null,null,null,"lm3N-1lm-1","","milled 12 h","","tribological test","",false,"unit_mismatch","results_discussion",""],["oa:W2756926878","","wear rate",0.09,null,null,null,"lm3N-1lm-1","","milled 6 h","","tribological test","",false,"unit_mismatch","results_discussion",""],["oa:W2756926878","","wear rate",9.106,null,null,null,"lm3","","milled 2 h","","tribological test","",false,"unit_mismatch","results_discussion",""],["oa:W2756926878","Ti-6Al-4Fe","wear rate",0.0,null,null,null,"","","","","","",false,"unit_missing","conclusions",""],["oa:W2756926878","Ti-6Al-4V","wear rate",0.0,null,null,null,"","","","","","",false,"unit_missing","conclusions",""],["oa:W2765089331","Ti7Nb","wear loss",0.0,null,null,null,"","","","","","",false,"unit_missing","discussion","Under a load of 1 N the current density during sliding is extremely low as well as wear loss which implies that the average contact pressure, according to the Hertz formalism, is below the yield strength of the material."],["oa:W2766997448","TC21","wear rate",0.0,null,null,null,"","","WQ + Aging","intergranular and equiaxed dimple fractured mechanism","","",false,"unit_missing","conclusions","The variation in hardness with aging treatment was more pronounced; 3) Microstructure of TC21 alloy composed mainly of α phase and residual β matrix strengthened by secondary α platelets; 4) Optimal hardness, tensile properties and wear resistance can be achieved by AC + Aging condition, however wear resistance is found to be slightly lower for WQ + Aging condition; 5) Tensile fractured surface morphologies for WQ condition showed equiaxed dimple feature with good ductility, and WQ + Aging condi"],["oa:W2766997448","TC21","wear rate",1.75,null,null,null,"m/s","","","","","",false,"unit_mismatch","results_discussion","Initially, the wear rate was rapidly increased with increasing sliding speed up to 1.5 m/s, and then showed a steady state till 1.75 m/s and finally deterioration with further increase in sliding speed up to 2 m/s."],["oa:W2766997448","TC21","wear rate",1.5,null,null,null,"m/s","","","","","",false,"unit_mismatch","results_discussion","Initially, the wear rate was rapidly increased with increasing sliding speed up to 1.5 m/s, and then showed a steady state till 1.75 m/s and finally deterioration with further increase in sliding speed up to 2 m/s."],["oa:W2766997448","TC21","wear rate",1.75,null,null,null,"m/s","","","","","",false,"unit_mismatch","results_discussion","The estimated wear rates obtained that wear rate for all studied conditions increased with increasing sliding speed up to 1.75 m/s and then decreased again at 2 m/s."],["oa:W2766997448","","wear rate",0.0,null,null,null,"","","","","","",false,"unit_missing","conclusions","In addition, wear rate of all conditions increased with increasing sliding speed until 1.75 m/s and then decreased with increasing sliding speed of 2 m/s."],["oa:W2766997448","TC21","wear rate",2.0,null,null,null,"m/s","","","","","",false,"unit_mismatch","results_discussion","The estimated wear rates obtained that wear rate for all studied conditions increased with increasing sliding speed up to 1.75 m/s and then decreased again at 2 m/s."],["oa:W2766997448","TC21","wear rate",0.0,null,null,null,"","","WQ","equiaxed dimple feature","","",false,"unit_missing","conclusions","The variation in hardness with aging treatment was more pronounced; 3) Microstructure of TC21 alloy composed mainly of α phase and residual β matrix strengthened by secondary α platelets; 4) Optimal hardness, tensile properties and wear resistance can be achieved by AC + Aging condition, however wear resistance is found to be slightly lower for WQ + Aging condition; 5) Tensile fractured surface morphologies for WQ condition showed equiaxed dimple feature with good ductility, and WQ + Aging condi"],["oa:W2783063957","","Sr ion release",0.0,null,null,null,"","","","","","",false,"unit_missing","results","Ion release profile in culture medium The Sr ion release behavior of the TiO2, 10% SrO–TiO2, 20% SrO–TiO2 and 30% SrO–TiO2 coatings were evaluated over 9 days and the release profile is shown in ."],["oa:W2804250896","","wear rate",2.1,null,null,null,"10-5mm3·N-1·m-1","","","","","",false,"unit_mismatch","abstract","When compared with pure HA coating enhanced hardness (from 2.5 to 5.8 GPa), elastic modulus (from 110 to 171 GPa), and fracture toughness (from 0.7 to 2.2 MPa·m1/2) elicited a reduced wear rate from 55.3 × 10−5 mm3·N−1·m−1 to 2.1 × 10−5 mm3·N−1·m−1 in HA-CNT-CeO2-Ag."],["oa:W2804250896","HA","wear rate",176.1,null,null,null,"10-5mm3·N-1·m-1","","","","","",false,"unit_mismatch","results","The high values of the pressure created during the wear of HA (no lubrication provided due to absence of CNTs) has resulted highest damage and thus eliciting a maximum wear rate (176.1 × 10−5 mm3·N−1·m−1) amongst the coatings."],["oa:W2804250896","HA","wear rate",176.1,176.1,176.1,null,"10-6mm3·N-1·m-1","","","","","",false,"unit_mismatch","results","The wear rate was estimated to be highest for HA, 176.1 × 10−6 mm3·N−1·m−1, which was reduced by 3 times to 54.7 × 10−6 mm3·N−1·m−1 for HA-4C, with a further reduction of 18 times to 9.7 × 10−6 mm3·N−1·m−1 for HA-4C-5Ce."],["oa:W2804250896","HA-4C","wear rate",54.7,54.7,54.7,null,"10-6mm3·N-1·m-1","","","","","",false,"unit_mismatch","results","The wear rate was estimated to be highest for HA, 176.1 × 10−6 mm3·N−1·m−1, which was reduced by 3 times to 54.7 × 10−6 mm3·N−1·m−1 for HA-4C, with a further reduction of 18 times to 9.7 × 10−6 mm3·N−1·m−1 for HA-4C-5Ce."],["oa:W2804250896","HA-4C-5Ce","wear rate",9.7,9.7,9.7,null,"10-6mm3·N-1·m-1","","","","","",false,"unit_mismatch","results","The wear rate was estimated to be highest for HA, 176.1 × 10−6 mm3·N−1·m−1, which was reduced by 3 times to 54.7 × 10−6 mm3·N−1·m−1 for HA-4C, with a further reduction of 18 times to 9.7 × 10−6 mm3·N−1·m−1 for HA-4C-5Ce."],["oa:W2804250896","TiAl6V4","wear rate",176.1,null,null,null,"10-5mm3·N-1·m-1","","","","","",false,"unit_mismatch","results","The pure HA coating (a) shows the lowest mechanical property (toughness of 0.68 MPa·m1/2, ) and therefore the least tribological resistance (wear rate of 176.1 × 10−5 mm3·N−1·m−1, ), the least L929 cell density, and no antibacterial property."],["oa:W2804250896","TiAl6V4","wear rate",52.83,null,null,null,"10-5mm3·N-1·m-1","","","","","",false,"unit_mismatch","results","For the CNT incorporated HA-4C coating (b), the increased toughness by 1.3 times () and the CNT pull-outs from the matrix led to the formation of graphitic tribo-film (b), tribological resistance by 3 times () with 1.6 times higher cell growth (with filopodial protrusions) and 18% higher bacterial growth."],["oa:W2804250896","TiAl6V4","wear resistance",1.6,null,null,null,"","","","","","",false,"unit_missing","results","The fracture toughness (attributed to the crack bridging by CNTs and toughening by CeO2 NPs) and tribological resistance by 1.6 times and 18 times higher, respectively, while cell density (with multiple filopodial protrusions) was enhanced by 2 times but with 15% higher bacterial growth (c). d (HA-4C-5Ce-5Ag) shows 3.1 times higher toughness, 26 times higher wear resistance, 4.8 times elevated cell density, and 46% bacterial reduction (in comparison to HA coating)."],["oa:W2804250896","TiAl6V4","wear resistance",26.0,null,null,null,"","","","","","",false,"unit_missing","results","The fracture toughness (attributed to the crack bridging by CNTs and toughening by CeO2 NPs) and tribological resistance by 1.6 times and 18 times higher, respectively, while cell density (with multiple filopodial protrusions) was enhanced by 2 times but with 15% higher bacterial growth (c). d (HA-4C-5Ce-5Ag) shows 3.1 times higher toughness, 26 times higher wear resistance, 4.8 times elevated cell density, and 46% bacterial reduction (in comparison to HA coating)."],["oa:W2804250896","TiAl6V4","tribological resistance",28.0,null,null,null,"","","","","","",false,"unit_missing","conclusions","HA-CNT-CeO2-Ag plasma-sprayed coating elicited a tribological resistance of 28 times more than that of pure HA coating attributed to the combined effect of deposited graphitic tribo-film and enhanced mechanical properties (2.3 times 1.6 times, and 3.1 times enhanced Vickers
