Repository: akhtar07/tisci-explorer

# TiSci Explorer

A read-only, static explorer for **TiSci**, an autonomous research agent for titanium alloys. TiSci reads the
titanium-alloy literature, builds a knowledge graph and a table of measured values, proposes hypotheses where the
graph has gaps, and tests them with DFT (MACE / VASP) and the ICME-lite multiscale chain.

**Live site:** https://akhtar07.github.io/tisci-explorer/

The site has seven sections:

| Section | What it shows |
|---|---|
| Overview | Corpus → graph → facts → hypotheses → verdicts, with the snapshot's counts |
| Worked example | One full loop for W in α-Ti: graph path, hypothesis, novelty check, DFT test, verdict, follow-up, DAMASK |

File: data/facts/ultimate_tensile_strength.json (part 3 of 48)
regression","",true,"unit_missing","abstract",""],["doi:10.21611/qirt.2020.097","CP-Ti Grade 2","Ultimate tensile strength",448.0,null,null,null,"MPa","room temperature","","","tensile test","",false,"","methods",""],["doi:10.2355/isijinternational.isijint-2017-514","Ti–Fe–O","ultimate tensile strength",1308.0,null,null,null,"MPa","77 K","annealed at 1 023 K for 3.6 Ks, followed by air cooled","","tensile test","4×10−4 s−1",false,"","methods",""],["doi:10.2355/isijinternational.isijint-2017-514","Ti–Fe–O","ultimate tensile strength",765.0,null,null,null,"MPa","293 K","annealed at 1 023 K for 3.6 Ks, followed by air cooled","","tensile test","4×10−4 s−1",false,"","methods",""],["doi:10.25560/105320","Ti-6Al-4V","ultimate stress",304.0,null,null,null,"MPa","","as-built SLM","","","",false,"","conclusions","Yield stress 𝜎𝑦 and ultimate stress 𝜎𝑈𝑇𝑆 are 258 MPa and 304 MPa respectively."],["doi:10.25560/105320","wrought Ti-6Al-4V","UTS",650.0,null,null,null,"MPa","450 ℃","","","tensile test","",false,"","conclusions","Table 6-2: High temperature tensile mechanical properties of wrought Ti-6Al-4V Temperature (℃) YS(MPa) UTS(MPa) RS (%) Ref. 600 330 400 45 [143] 377 407 46 [144] 500 521 638 30 [144] 450 480 650 17 [143]"],["doi:10.25560/105320","wrought Ti-6Al-4V","UTS",400.0,null,null,null,"MPa","600 ℃","","","tensile test","",false,"","conclusions","Table 6-2: High temperature tensile mechanical properties of wrought Ti-6Al-4V Temperature (℃) YS(MPa) UTS(MPa) RS (%) Ref. 600 330 400 45 [143] 377 407 46 [144] 500 521 638 30 [144] 450 480 650 17 [143]"],["doi:10.25560/105320","SLM Ti-6Al-4V","UTS",304.0,null,null,null,"MPa","600 ℃","","","tensile test","",false,"","conclusions","Table 6-1: Basic tensile mechanical properties of SLM Ti-6Al-4V Temperature (℃) YS(MPa) UTS(MPa) RS (%) Process 600 258 304 42 SLM The high temperature of traditional wrought Ti-6Al-4V at various temperature conditions were cited and shown in Table 6-2."],["doi:10.25560/105320","wrought Ti-6Al-4V","UTS",407.0,null,null,null,"MPa","600 ℃","","","tensile test","",false,"","conclusions","Table 6-2: High temperature tensile mechanical properties of wrought Ti-6Al-4V Temperature (℃) YS(MPa) UTS(MPa) RS (%) Ref. 600 330 400 45 [143] 377 407 46 [144] 500 521 638 30 [144] 450 480 650 17 [143]"],["doi:10.25560/105320","Ti-6Al-4V","𝜎𝑈𝑇𝑆",304.0,null,null,null,"MPa","600 °C","as-built SLM","","","",false,"","conclusions","Table 7-1: Material properties for Ti-6Al-4V at 600℃ conditions Elastic-Plastic properties Creep properties Creep failure strain 𝐸 𝜐 𝜎𝑦 𝜎𝑈𝑇𝑆 𝐴 𝑛 𝜀𝑓 114 𝐺𝑃𝑎 0.3 258 𝑀𝑃𝑎 304 𝑀𝑃𝑎 2.73 × 10−11 4.23 0.295 7.2.2 Creep damage accumulation model The most generally applied simplified approach for describing the creep damage behavior is the Norton power law creep."],["doi:10.25560/105320","SLM Ti-6Al-4V","ultimate stress",0.0,null,null,null,"","room temperature","","","tensile test","",false,"unit_missing","conclusions","From the investigation and the analysis of the static tensile and LCF experimental results on SLM additively manufactured specimens with various parameters in room temperature conditions, the conclusions can be summarized as follows: ⚫ Tensile strength of various SLM manufactured Ti-6Al-4V alloy is similar and have slight difference in the yield strength, ultimate stress, and elongation."],["doi:10.25560/105320","wrought Ti-6Al-4V","UTS",638.0,null,null,null,"MPa","500 ℃","","","tensile test","",false,"","conclusions","Table 6-2: High temperature tensile mechanical properties of wrought Ti-6Al-4V Temperature (℃) YS(MPa) UTS(MPa) RS (%) Ref. 600 330 400 45 [143] 377 407 46 [144] 500 521 638 30 [144] 450 480 650 17 [143]"],["doi:10.25560/108765","Ti-6Al-4V","UTS",925.0,null,null,null,"MPa","","as-built SLM","","","",false,"","discussion","There is a reduction in yield and UTS, with the resulting values being similar to standard cast or forged Ti64 and are compliant with the standard applied to Ti64 for service components."],["doi:10.25560/108765","Ti-6Al-4V","UTS",925.0,null,null,null,"MPa","","forged","","","",false,"","discussion","There is a reduction in yield and UTS, with the resulting values being similar to standard cast or forged Ti64 and are compliant with the standard applied to Ti64 for service components."],["doi:10.25560/108765","Ti-6Al-4V","UTS",925.0,null,null,null,"MPa","","cast","","","",false,"","discussion","There is a reduction in yield and UTS, with the resulting values being similar to standard cast or forged Ti64 and are compliant with the standard applied to Ti64 for service components."],["doi:10.25560/108765","Ti-6Al-4V","UTS",900.0,null,null,null,"MPa","room temperature","equiaxed","equiaxed α","tensile test","",false,"","results","The yield strength realised is close to that of commercial Ti64, where the structure is of an equiaxed type."],["doi:10.25560/108765","Ti-6Al-4V","tensile strength",895.0,null,null,null,"MPa","room temperature","","","tensile test","",false,"","results","Properties Specified for Commercial Ti64 Grade Tensile strength ksi MPa 0.2% YIELD STRESS ksi MPa Elongation % 5 130 895 120 828 10"],["doi:10.25560/108765","Ti-6Al-4V","UTS",895.0,null,null,null,"MPa","room temperature","annealed 720°C/30min","","tensile test","",false,"","results","It can be seen that after the annealing process (720°C, 30 mins) the UTS results for the as-built AM samples match those of the hot forged samples."],["doi:10.25560/87099","Ti-6Al-4V","ultimate tensile strength (σUTS)",1000.0,850.0,1150.0,null,"MPa","room temperature","as-built SLM","","","",false,"","methods","89 Figure 4.17: Ultimate tensile strength (σUTS) for Ti6Al4V struts. ..........................................."],["doi:10.25560/87099","SS316L","Ultimate tensile strength",531.0,null,null,null,"MPa","","","","","",false,"","results","Ultimate tensile strength For SS316L, the average σUTS across all struts, calculated using the minimum diameter, was 531 MPa, around 85% of the bulk value of 624 MPa [257], as seen in Figure 4.16a."],["doi:10.25560/87099","Ti-6Al-4V","Ultimate tensile strength",794.0,null,null,null,"MPa","","","","","",false,"","results","For Ti6Al4V the average value of σUTS across all struts was 794 MPa, around 73% of the bulk value of 1085 MPa [258] as shown in Figure 4.17a."],["doi:10.25560/87099","Ti-6Al-4V","Ultimate tensile strength",750.0,290.0,750.0,null,"MPa","","","","","",false,"","results","There is a trend for increased σUTS as a function of build angle, with the strongest specimens (σUTS = 750 MPa) built at 90° to the build plate and the weakest specimens (σUTS = 290 MPa) built at 20° to the build plate."],["doi:10.25560/87099","SS316L","ultimate tensile strength",531.0,null,null,null,"MPa","room temperature","","","tensile test","",false,"","discussion","The ultimate tensile strength has been reported for SS316L struts as 450 MPa and 575.3 MPa [204,240], which bounds my value of 531 MPa."],["doi:10.25560/87099","Ti-6Al-4V","ultimate tensile stress (σUTS)",1066.0,null,null,null,"MPa","","as-built laser PBF, 90° build angle","","","",false,"","discussion","The average value of 1066 MPa for the ultimate tensile stress (σUTS) of Ti6Al4V struts built at 90° compares well with the value of yield stress found by Wang. et al. of 997 MPa, as the struts in this work failed immediately after yielding."],["doi:10.25560/92842","Ti-6Al-2Sn-4Zr-6Mo","UTS (MPa)",1201.0,null,null,null,"MPa","","β forged","","","",false,"","methods","Experimental Table 3.1: Mechanical properties of Ti-6246 and Ti-64 used in this work, provided by TIMET Ti-6246 UTS (MPa) 0.2% YS (MPa) Young’s Modulus(GPa) RA (%) β forged 1201 1049 107 13 Ti-64 UTS (MPa) 0.2% YS (MPa) Young’s Modulus(GPa) RA(%) TD 1046 953 134 42.5 RD 989 884 125 40.5 ↵grains and 6% β phase formed at the triple points."],["doi:10.25560/92842","Ti-6Al-4V","UTS (MPa)",1046.0,null,null,null,"MPa","","TD","","","",false,"","methods","Experimental Table 3.1: Mechanical properties of Ti-6246 and Ti-64 used in this work, provided by TIMET Ti-6246 UTS (MPa) 0.2% YS (MPa) Young’s Modulus(GPa) RA (%) β forged 1201 1049 107 13 Ti-64 UTS (MPa) 0.2% YS (MPa) Young’s Modulus(GPa) RA(%) TD 1046 953 134 42.5 RD 989 884 125 40.5 ↵grains and 6% β phase formed at the triple points."],["doi:10.25560/92842","Ti-6Al-4V","UTS (MPa)",989.0,null,null,null,"MPa","","RD","","","",false,"","methods","Experimental Table 3.1: Mechanical properties of Ti-6246 and Ti-64 used in this work, provided by TIMET Ti-6246 UTS (MPa) 0.2% YS (MPa) Young’s Modulus(GPa) RA (%) β forged 1201 1049 107 13 Ti-64 UTS (MPa) 0.2% YS (MPa) Young’s Modulus(GPa) RA(%) TD 1046 953 134 42.5 RD 989 884 125 40.5 ↵grains and 6% β phase formed at the triple points."],["doi:10.25560/93389","Ti-7Al-0.05O","ultimate tensile stress",715.0,null,null,null,"MPa","","IWQ","","tensile test","10^{-3} s^{-1}",false,"","methods","Comparing the weakest and strongest materials, the di↵erence in yield stress between Ti–7Al–0.05O in the IWQ state and Ti– 7Al–0.25O in the aged condition is 498 MPa, highlighting the considerable e↵ect of interstitial oxygen and crystallographic ordering on mechanical properties."],["doi:10.25560/93389","Ti-7Al-0.25O","ultimate tensile stress",1191.0,null,null,null,"MPa","","aged","","tensile test","10^{-3} s^{-1}",false,"","methods","Comparing the weakest and strongest materials, the di↵erence in yield stress between Ti–7Al–0.05O in the IWQ state and Ti– 7Al–0.25O in the aged condition is 498 MPa, highlighting the considerable e↵ect of interstitial oxygen and crystallographic ordering on mechanical properties."],["doi:10.25560/96384","Ti-36Nb-2Ta-3Zr-0.3O","high strength",1000.0,1000.0,1000.0,null,"MPa","room temperature","","","tensile test","",false,"","abstract","Gum metal (Ti-36Nb-2Ta-3Zr-0.3O) is a recently developed multifunctional bcc titanium (p Ti) alloy that exhibits high strength (> 1 GPa), high ductility (>10%) and high yield strain (~2.5%)."],["doi:10.25560/96384","IMO.O","nominal tensile stress-strain",850.0,850.0,850.0,null,"MPa","room temperature","","","tensile test","",false,"","methods","104 4.21 Nominal tensile stress-strain curve of the IMO.O specimen...........................................105 4.22 (a) Diffraction pattern from a ToyO.O specimen aged at 300°C for 2 days."],["doi:10.25560/98677","","peak stress",94.0,null,null,null,"MPa","880 °C","","","","0.01s-1",false,"out_of_range","discussion","Similarly, for the deformation stage D, it can be observed that the peak stress of the alloy decreased from 94 MPa (Point A) to 58 MPa (Point D) when the temperature increased from 880 °C to 900 °C at a strain rate of 0.01s-1."],["doi:10.25560/98677","","peak stress",58.0,null,null,null,"MPa","900 °C","","","","0.01s-1",false,"out_of_range","discussion","Similarly, for the deformation stage D, it can be observed that the peak stress of the alloy decreased from 94 MPa (Point A) to 58 MPa (Point D) when the temperature increased from 880 °C to 900 °C at a strain rate of 0.01s-1."],["doi:10.26127/btuopen-7000","γ-TiAl","Festigkeiten bei Raumtemperatur",950.0,800.0,1100.0,null,"MPa","room temperature","","","","",false,"","abstract","Bei Temperaturen um 1450 °C bestehen γ-TiAl-Legierung hauptsächlich aus der α-Phase bzw."],["doi:10.26127/btuopen-7000","TiAl","Zugfestigkeit",814.0,null,null,null,"MPa","room temperature","","","","",false,"","abstract","Die Zugfestigkeit bei RT beträgt 814 MPa und liegt damit über dem im Patent angegebenen Wert von 810 MPa."],["doi:10.26190/unsworks/22625","CP-Ti Grade 2","tensile strength",760.0,690.0,830.0,null,"MPa","room temperature","as-built LPBF","martensitic α'","tensile test","",false,"","conclusions","They obtained a range of tensile strength between 690 and 830 MPa in the XY plane,"],["doi:10.26190/unsworks/22625","CP-Ti Grade 2","tensile strength",690.0,640.0,740.0,null,"MPa","room temperature","as-built LPBF","martensitic α'","tensile test","",false,"","conclusions","and 640–740 MPa in the XZ plane whereas maximum elongation at break showed high anisotropy within a range of 16–22% and 8–12% for the XY and XZ planes, respectively."],["doi:10.26190/unsworks/22625","Ti-6Al-4V","σUTS",0.0,null,null,null,"","room temperature","as-built","","tensile test","",false,"unit_missing","results","For the ASB tensile samples, the 45 orientation exhibited the highest yield strength value of 1055 MPa while the (𝜎𝜎UTS) values were indistinguishable for all orientations (Table 5.3)."],["doi:10.26190/unsworks/22625","Ti-6Al-4V","σUTS",0.0,null,null,null,"","","HIP 900°C","","","",false,"unit_missing","results","After HIPing at either temperature, the X-Z oriented samples became the strongest, although the anisotropy was weaker for HIP 950 treatment where the (𝜎𝜎UTS) difference"],["doi:10.26190/unsworks/22625","Ti-6Al-4V","σUTS",0.0,null,null,null,"","","HIP 950°C","","","",false,"unit_missing","results","After HIPing at either temperature, the X-Z oriented samples became the strongest, although the anisotropy was weaker for HIP 950 treatment where the (𝜎𝜎UTS) difference"],["doi:10.26190/unsworks/22625","Ti-6Al-4V","σUTS",720.0,null,null,null,"MPa","room temperature","as-built SLM, Z orientation","","tensile test","",false,"","results","The Z orientation ASB samples had the highest average yield strength value of 630 MPa and average 𝜎𝜎UTS of 720 MPa, although the lower values for the HIP-730 samples were not statistically significant for either orientation (Table 6.4)."],["doi:10.26190/unsworks/22625","CP-Ti Grade 2","σUTS",0.0,null,null,null,"","room temperature","wrought","","tensile test","",false,"unit_missing","results","Finally, the wrought CP-Ti was consistently weaker than the LPBF material and had lower yield strength when tested in the longitudinal (rolling) direction (LD) versus the transverse direction (TD), although this trend was reversed for the 𝜎𝜎UTS (Table 6.4)."],["doi:10.26190/unsworks/22625","Ti-6Al-4V","tensile strength",0.0,null,null,null,"","","HIP 950°C","","","",false,"unit_missing","results","Microstructure and Build Orientation Effects on Strength: Post heat treatment of the LPBF produced samples resulted in lower yield and tensile strength (Table 6.4); however, this difference was only statistically significant for the HIP 950 treatment."],["doi:10.26190/unsworks/22625","Ti-6Al-4V","Ultimate Tensile Strength",607.0,null,null,16.5,"MPa","","as-built X","","","",false,"","methods","Sample Yield Strength σYS (MPa) Ultimate Tensile Strength σUTS (MPa) Elastic Modulus E (GPa) ASB X 521 ± 13.1 607 ± 16.5 104 ± 3.7 Z 630 ± 20.6 720 ± 22.5 107 ± 1.1 HIP X 512 ± 14.3 587 ± 21.6 107 ± 6.1"],["doi:10.26190/unsworks/22625","Ti-6Al-4V","Ultimate Tensile Strength",720.0,null,null,22.5,"MPa","","as-built Z","","","",false,"","methods","Sample Yield Strength σYS (MPa) Ultimate Tensile Strength σUTS (MPa) Elastic Modulus E (GPa) ASB X 521 ± 13.1 607 ± 16.5 104 ± 3.7 Z 630 ± 20.6 720 ± 22.5 107 ± 1.1 HIP X 512 ± 14.3 587 ± 21.6 107 ± 6.1"],["doi:10.26190/unsworks/22625","Ti-6Al-4V","Ultimate Tensile Strength",587.0,null,null,21.6,"MPa","","HIP 730 X","","","",false,"","methods","Sample Yield Strength σYS (MPa) Ultimate Tensile Strength σUTS (MPa) Elastic Modulus E (GPa) ASB X 521 ± 13.1 607 ± 16.5 104 ± 3.7 Z 630 ± 20.6 720 ± 22.5 107 ± 1.1 HIP X 512 ± 14.3 587 ± 21.6 107 ± 6.1"],["doi:10.26190/unsworks/2414","","tensile strength",938.0,null,null,null,"MPa","room temperature","as-swaged","","tensile test","",false,"","abstract","In terms of properties, the as-swaged Ti alloy exhibited non-linear elasticity during tensile straining, with other properties including low elastic modulus (45.4 GPa), high elastic limit (2.3%), high elongation to failure (8.1%) and high yield strength (880 MPa) and tensile strength (938 MPa)."],["doi:10.26190/unsworks/2414","Ti alloy","ultimate tensile strength",938.0,null,null,null,"MPa","room temperature","96% cold-swaged","","tensile test","",false,"","conclusions","5.7.2 Tensile Properties after Cold Swaging Figure 4.36 showed that the 96% cold-swaged Ti alloy studied in this thesis exhibits high yield and ultimate tensile strengths (880 MPa & 938 MPa, respectively), low elastic modulus (45.3 GPa), large elastic limit of 2.3% and fracture strain of ~8%."],["doi:10.26190/unsworks/2414","","tensile strength",938.0,null,null,null,"MPa","","","","","",false,"","conclusions","¾ In terms of properties, the highly-swaged Ti alloy exhibited non-linear elasticity during tensile straining, with other properties including low elastic modulus (45.4 GPa), high elastic limit (2.3%), high elongation to failure (8.1%) and high yield strength (880 MPa) and tensile strength (938 MPa)."],["doi:10.26190/unsworks/24767","Ti-6Al-4V","Ultimate Tensile Strength (MPa)",965.0,null,null,null,"MPa","","","","","",false,"","methods","Items Values Melting point (K) 1667 Boiling Point (K) 3285 Latent Heat of Melting (kJ·kg-1) 436 Latent Heat of Vaporisation (kJ·kg-1) 8960 Specific Heat Capacity (J·kg-1·K-1) 610 Density (kg·m-3) 4420 Reflectivity 0.37-0.49 Thermal Conductivity (W·m-1·K-1) 5.8 Thermal diffusivity (m2/s) at 20°C 2.7×10-6 Modulus of Elasticity (GPa) 110 Ultimate Tensile Strength (MPa) 965 Yield Strength (MPa) 875 Poisson’s ratio 0.31 Elongation (%) 10-15"],["doi:10.26190/unsworks/2562","Ti0.08","ultimate tensile strength",750.0,null,null,null,"MPa","","","","","",false,"","results_discussion","However, Yuan et al. [2010] reported to have higher ultimate tensile strength, 1069.5 MPa as compared to the current study (Ti0.08 sample), which is 750 MPa."],["doi:10.26190/unsworks/2562","Ti0.27","tensile strength",670.0,null,null,null,"MPa","","","","","",false,"","results_discussion","The tensile strength of Ti0.27 and Ti0.75 sample were 670 and 630 MPa respectively."],["doi:10.26190/unsworks/2562","Ti0.75","tensile strength",630.0,null,null,null,"MPa","","","","","",false,"","results_discussion","The tensile strength of Ti0.27 and Ti0.75 sample were 670 and 630 MPa respectively."],["doi:10.31274/rtd-180813-12679","pure Ti","ultimate tensile strength",687.0,null,null,null,"MPa","room temperature","wire drawn and annealed at 700°C after each 60% reduction in area","","tensile test","",false,"","results_discussion",""],["doi:10.31274/rtd-180813-12679","pure Ti","ultimate tensile strength",557.0,null,null,null,"MPa","room temperature","swaged and annealed at 600°C after each two swaging dies (~25% reduction in area)","","tensile test","",false,"","results_discussion",""],["doi:10.31274/rtd-180813-12679","pure Ti","ultimate tensile strength",832.0,null,null,null,"MPa","room temperature","wire drawn and annealed at 700°C after each 60% reduction in area","","tensile test","",false,"","results_discussion",""],["doi:10.31274/rtd-180813-12679","pure Ti","ultimate tensile strength",543.5,490.0,597.0,null,"MPa","room temperature","swaged and annealed at 600°C after each two swaging dies (~25% reduction in area)","","tensile test","",false,"","results_discussion",""],["doi:10.31274/rtd-180813-12679","Ti-20Y","ac.uts",242.0,null,null,null,"MPa","","","","","",false,"","results_discussion",""],["doi:10.31274/rtd-180813-12679","Ti-20Y","ac.uts",302.0,null,null,null,"MPa","","","","","",false,"","results_discussion",""],["doi:10.31274/rtd-180813-12679","Ti-20Y","ac.uts",655.0,null,null,null,"MPa","","","","","",false,"","results_discussion",""],["doi:10.31274/rtd-180813-12679","Ti-20Y","ac.uts",949.0,null,null,null,"MPa","","","","","",false,"","results_discussion",""],["doi:10.31274/rtd-180813-12679","Ti-20Y","ac.uTS",245.0,null,null,null,"MPa","","","","","",true,"","results_discussion",""],["doi:10.31274/rtd-180813-12679","Ti-20Y","ac.uTS",245.0,null,null,null,"MPa","","","","","",true,"","results_discussion",""],["doi:10.31274/rtd-180813-12679","Ti-20Y","ac.uTS",514.0,null,null,null,"MPa","","","","","",true,"","results_discussion",""],["doi:10.31274/rtd-180813-12679","Ti-20Y","ac.uTS",747.0,null,null,null,"MPa","","","","","",true,"","results_discussion",""],["doi:10.31274/rtd-180813-12679","Ti-20Y","UTS",522.0,null,null,null,"MPa","","","","","",true,"","conclusions",""],["doi:10.31274/rtd-180813-14667","Ti-V (binary)","ULTIMATE TENSILE STRENGTH",129000.0,null,null,null,"PS.I.","25°C","","","","",false,"unit_mismatch","results",""],["doi:10.31274/rtd-180813-14667","Ti-V (binary)","ULTIMATE TENSILE STRENGTH",98700.0,null,null,null,"PS.I.","","","","","",false,"unit_mismatch","results",""],["doi:10.31274/rtd-180813-14667","Ti-V (binary)","ULTIMATE TENSILE STRENGTH",142000.0,null,null,null,"PS.I.","25*0","","","","",false,"unit_mismatch","results",""],["doi:10.31274/rtd-180813-14667","Ti-V (binary)","ULTIMATE TENSILE STRENGTH",81000.0,null,null,null,"PSI.","","","","","",false,"unit_mismatch","results",""],["doi:10.31274/rtd-180813-14667","Ti-V (binary)","ULTIMATE TENSILE STRENGTH",71500.0,null,null,null,"PSI.","","","","","",false,"unit_mismatch","results",""],["doi:10.3389/fcell.2021.750948","Ti-6Al-4V","compressive strength",11.64,null,null,0.26,"MPa","","","","","",false,"out_of_range","results","The elastic modulus of the Ti6Al4V and Ti2448 scaffolds was 16.1 and 1.92 GPa, and the compressive strength was 11.64 ± 0.26 and 20.21 ± 0.11 MPa, respectively."],["doi:10.3389/fcell.2021.750948","Ti-24Nb-4Zr-8Sn","compressive strength",20.21,null,null,0.11,"MPa","","","","","",false,"out_of_range","results","The elastic modulus of the Ti6Al4V and Ti2448 scaffolds was 16.1 and 1.92 GPa, and the compressive strength was 11.64 ± 0.26 and 20.21 ± 0.11 MPa, respectively."],["doi:10.3389/fcell.2021.750948","Ti-24Nb-4Zr-8Sn","compressive strength",0.0,null,null,null,"","","","","","",false,"unit_missing","discussion","For the two kinds of scaffolds with pore size of 1,000 µm and porosity of 82.63%, the compressive strength of Ti2448 scaffold is higher than that of Ti6Al4V scaffold, while the elastic modulus of Ti2448 scaffold is lower than that of Ti6Al4V scaffold."],["doi:10.3389/fcell.2021.750948","Ti-6Al-4V","compressive strength",0.0,null,null,null,"","","","","","",false,"unit_missing","discussion","For the two kinds of scaffolds with pore size of 1,000 µm and porosity of 82.63%, the compressive strength of Ti2448 scaffold is higher than that of Ti6Al4V scaffold, while the elastic modulus of Ti2448 scaffold is lower than that of Ti6Al4V scaffold."],["doi:10.3389/fcell.2021.750948","Ti-6Al-4V","Compressive strength (MPa)",11.64,null,null,0.26,"MPa","","","","","",false,"out_of_range","table","Ti6Al4V\t1,000\t82.63%\t16.1\t11.64 ± 0.26"],["doi:10.3389/fcell.2021.750948","Ti-24Nb-4Zr-8Sn","Compressive strength (MPa)",20.21,null,null,0.11,"MPa","","","","","",false,"out_of_range","table","Ti2448\t1,000\t82.63%\t1.92\t20.21 ± 0.11"],["doi:10.3389/fmedt.2026.1811963","Ti-6Al-4V","ultimate tensile strength",860.0,null,null,null,"MPa","","","","","",false,"","methods","The mechanical properties of the cranioplasty complied with the requirements speciﬁed for surgical implants in the standard ISO 5832-3, which include a minimum yield strength of 780 MPa, an ultimate tensile strength exceeding 860 MPa, and elongation at fracture greater than 10%."],["doi:10.3390/e23121632","Ti2.0Zr0.5Ta","compressive strength",1568.0,null,null,null,"MPa","room temperature","as-cast","","compression test","10−3 s−1",false,"","abstract","The yield strength, compressive strength and fracture strain of Ti2.0Zr0.5Ta reached 883 MPa, 1568 MPa and 34.58%, respectively."],["doi:10.3390/e23121632","TixZr2.5-xTa","compressive strength",1252.0,null,null,null,"MPa","room temperature","as-cast","","compression test","10−3 s−1",false,"","results","As the Ti content increases, the compressive strength and fracture strain of TixZr2.5-xTa (x = 0, 0.5, 1.0, 1.5, 2.0) alloys first decrease from 1410 MPa to 1252 MPa and 25.77% to 4.5%, respectively, and then increase to 1568 MPa and 34.58%, respectively."],["doi:10.3390/e23121632","TixZr2.5-xTa","compressive strength",1568.0,null,null,null,"MPa","room temperature","as-cast","","compression test","10−3 s−1",false,"","results","As the Ti content increases, the compressive strength and fracture strain of TixZr2.5-xTa (x = 0, 0.5, 1.0, 1.5, 2.0) alloys first decrease from 1410 MPa to 1252 MPa and 25.77% to 4.5%, respectively, and then increase to 1568 MPa and 34.58%, respectively."],["doi:10.3390/e23121632","Ti2.0Zr0.5Ta","compressive strength",1568.0,null,null,null,"MPa","","single BCC phase, equiaxed grains","equiaxed","","",false,"","conclusions","When x increases to 2.0, the Ti2.0Zr0.5Ta alloy with a single BCC phase and equiaxed grains shows the best mechanical properties, and its yield strength, compressive strength and fracture strain reach 883 MPa, 1568 MPa and 34.58%, respectively."],["doi:10.3390/e23121632","Zr2.5Ta","σc (MPa)",1410.0,null,null,null,"MPa","","","","","",false,"","table","Zr2.5Ta\t886\t1410\t25.77"],["doi:10.3390/e23121632","Ti0.5Zr2.0Ta","σc (MPa)",1447.0,null,null,null,"MPa","","","","","",false,"","table","Ti0.5Zr2.0Ta\t1298\t1447\t8.86"],["doi:10.3390/e23121632","Ti1.0Zr1.5Ta","σc (MPa)",1252.0,null,null,null,"MPa","","","","","",false,"","table","Ti1.0Zr1.5Ta\t1252\t1252\t4.50"],["doi:10.3390/e23121632","Ti1.5Zr1.0Ta","σc (MPa)",1502.0,null,null,null,"MPa","","","","","",false,"","table","Ti1.5Zr1.0Ta\t735\t1502\t10.58"],["doi:10.3390/e23121632","Ti2.0Zr0.5Ta","σc (MPa)",1568.0,null,null,null,"MPa","","","","","",false,"","table","Ti2.0Zr0.5Ta\t883\t1568\t34.58"],["doi:10.3390/e24020241","CoCrFeNiMnTi_x","tensile properties",461.0,null,null,null,"MPa","","","","","",false,"","abstract","The tensile properties show a trend of first strengthening and then decreasing, changing from 461 MPa to 631 MPa and then to 287 MPa."],["doi:10.3390/e24020241","CoCrFeNiMnTi_x","tensile properties",631.0,null,null,null,"MPa","","","","","",false,"","abstract","The tensile properties show a trend of first strengthening and then decreasing, changing from 461 MPa to 631 MPa and then to 287 MPa."],["doi:10.3390/e24020241","CoCrFeNiMnTi_x","tensile properties",287.0,null,null,null,"MPa","","","","","",false,"","abstract","The tensile properties show a trend of first strengthening and then decreasing, changing from 461 MPa to 631 MPa and then to 287 MPa."],["doi:10.3390/e24020241","Ti(x=0.25)","tensile strength",631.0,null,null,null,"MPa","room temperature","","","tensile test","",false,"","results_discussion","Compared with Ti(x=0) alloy, with the addition of Ti element, the strength of Ti(x=0.25) alloy is significantly improved, the tensile yield strength is increased from 212 MPa to 338 MPa, the tensile strength is increased from 461 MPa to 631 MPa, and the tensile strength of Ti(x=0.25) alloy is 36% higher than that of the alloy without Ti element."],["doi:10.3390/e24020241","Ti(x=0)","tensile strength",461.0,null,null,null,"MPa","room temperature","","","tensile test","",false,"","results_discussion","Compared with Ti(x=0) alloy, with the addition of Ti element, the strength of Ti(x=0.25) alloy is significantly improved, the tensile yield strength is increased from 212 MPa to 338 MPa, the tensile strength is increased from 461 MPa to 631 MPa, and the tensile strength of Ti(x=0.25) alloy is 36% higher than that of the alloy without Ti element."],["doi:10.3390/e24020241","Ti(x=0.55)","tensile strength",287.0,null,null,null,"MPa","room temperature","","","tensile test","",false,"","results_discussion","With the continuous addition of Ti, the strength of the Ti(x=0.55) alloy decreases sharply, and the yield strength and tensile strength are 176 MPa and 287 MPa, respectively, which is lower than that of the alloy without Ti."],["doi:10.3390/e24020241","CoCrFeNiMnTi0.25","Tensile Strength (MPa)",631.0,null,null,null,"MPa","room temperature","","","tensile test","",false,"","table","x = 0\t212\t461\t55"],["doi:10.3390/e24020241","CoCrFeNiMnTi0.55","Tensile Strength (MPa)",287.0,null,null,null,"MPa","room temperature","","","tensile test","",false,"","table","x = 0.25\t338\t631\t19"],["doi:10.3390/e24121777","Ti-6Al-4V","ultimate tensile strength",850.0,800.0,900.0,null,"MPa","","cast","","","",false,"","results","Ti6Al4V is a relatively mature alloy for commercial applications which has an ultimate tensile strength in the cast state of 800 MPa to 900 MPa and a plasticity between 5% and 13% [,]."],["doi:10.3390/e26040340","TiZrHfNbMo0.1","tensile strength",0.0,null,null,null,"","","1100 °C/1 h","","quasi-static tensile test","",false,"unit_missing","results_discussion","The experimental results display that the tensile strength and plasticity of the alloy at 1100 °C for 1 h and 6 h are outstanding."],["doi:10.3390/e26040340","TiZrHfNbMo0.1","tensile strength",0.0,null,null,null,"","","1100 °C/6 h","","quasi-static tensile test","",false,"unit_missing","results_discussion","The experimental results display that the tensile strength and plasticity of the alloy at 1100 °C for 1 h and 6 h are outstanding."],["doi:10.3390/jfb13040259","Ti-18Zr-15Nb","ultimate tensile strength",600.0,null,null,null,"MPa","","annealed at 525 °C after forging at 700 °C with water quenching","mixed statically and dynamically polygonized substructure of β-phase","","",false,"","abstract","In this state, the alloy demonstrates the best combination of functional properties in this study: a Young’s modulus of ~33 GPa, an ultimate tensile strength of ~600 MPa and a superelastic recovery strain of ~3.4%."],["doi:10.3390/jfb13040259","Ti-18Zr-15Nb","UTS",755.0,750.0,760.0,null,"MPa","","after RF at 600 °C","","","",false,"","results","After RF at 600 °C, it exhibits a relatively high strength (UTS = 750–760 MPa) regardless of the cooling conditions, compared to only ~630 MPa after RF at 700 °C, which is due to the combined effects of the fine-grained microstructure and the high dislocation density."],["doi:10.3390/jfb13040259","Ti-18Zr-15Nb","UTS",630.0,630.0,630.0,null,"MPa","","after RF at 700 °C","","","",false,"","results","After RF at 600 °C, it exhibits a relatively high strength (UTS = 750–760 MPa) regardless of the cooling conditions, compared to only ~630 MPa after RF at 700 °C, which is due to the combined effects of the fine-grained microstructure and the high dislocation density."],["doi:10.3390/jfb13040259","Ti-18Zr-15Nb","UTS",800.0,800.0,800.0,null,"MPa","","after CRF after RF600","","","",false,"","results","CRF after RF600 leads to a slight increase in the UTS value (from 747 to 800 MPa), which contrasts with RF at 700 °C, wherein such hardening is much greater (from 632 to 801 MPa)."],["doi:10.3390/jfb13040259","Ti-18Zr-15Nb","UTS",801.0,801.0,801.0,null,"MPa","","after RF at 700 °C","","","",false,"","results","CRF after RF600 leads to a slight increase in the UTS value (from 747 to 800 MPa), which contrasts with RF at 700 °C, wherein such hardening is much greater (from 632 to 801 MPa)."],["doi:10.3390/jfb13040259","Ti-18Zr-15Nb","UTS",660.0,635.0,685.0,null,"MPa","","after PDA at 525 °C","","","",false,"","results","After PDA at 525 °C, the ultimate tensile strength is reduced to 635–685 MPa and depends on the cooling conditions."],["doi:10.3390/jfb13040259","Ti-18Zr-15Nb","UTS",555.0,540.0,570.0,null,"MPa","","after PDA at 750 °C","","","",false,"","results","After PDA at 750 °C, the specimens are characterized by a lower strength of 540–570 MPa because of the coarser microstructure and the lower level of dislocation density."],["doi:10.3390/jfb13040259","Ti-18Zr-15Nb","UTS values",800.0,null,null,null,"MPa","room temperature","after CRF","","tensile test","",false,"","conclusions","The specimens after CRF showed the highest UTS values (~800 MPa), but their stress–strain diagrams did not contain typical superelastic plateaus."],["doi:10.3390/jfb13040259","Ti-18Zr-15Nb","higher strength",0.0,null,null,null,"","","RF 600°C","","","",false,"unit_missing","conclusions","The alloy after RF at 600 °C exhibits higher strength compared to its equivalent after RF at 700 °C."],["doi:10.3390/jfb13040259","Ti-18Zr-15Nb","higher strength",0.0,null,null,null,"","","RF 700°C","","","",false,"unit_missing","conclusions","The alloy after RF at 600 °C exhibits higher strength compared to its equivalent after RF at 700 °C."],["doi:10.3390/jfb13040259","Ti-18Zr-15Nb","UTS values",552.5,535.0,570.0,null,"MPa","room temperature","after PDA 750°C","equiaxed α","tensile test","",false,"","conclusions","After PDA at 750 °C, all of the samples demonstrate the highest elongation to failure of 15–20% obtained at the expense of the lowest UTS values of 535–570 MPa, which is explained by the formation of a recrystalized coarse-grained microstructure."],["doi:10.3390/jfb17040179","Ti-38Zr-8Nb","Tensile Strength σu, MPa",505.0,null,null,21.0,"MPa","","after quenching from 600 °C","","","",false,"","table","Ti-38Zr-8Nb\tAfter quenching from 600 °C\t15.2 ± 1.3\t505 ± 21"],["doi:10.3390/jfb17040179","Ti-38Zr-8Nb","Tensile Strength σu, MPa",1010.0,null,null,9.0,"MPa","","after quenching from 600 °C and annealing for 1 h at 400 °C","","","",false,"","table","After quenching from 600 °C and annealing for 1 h at 400 °C\t0.7 + 0.2\t1010 + 9"],["doi:10.3390/jfb17040179","Ti-38Zr-9Nb","Tensile Strength σu, MPa",502.0,null,null,6.0,"MPa","","after quenching from 600 °C","","","",false,"","table","Ti-38Zr-9Nb\tAfter quenching from 600 °C\t15.4 ± 0.2\t502 ± 6"],["doi:10.3390/jfb17040179","Ti-38Zr-9Nb","Tensile Strength σu, MPa",1009.0,null,null,43.0,"MPa","","after quenching from 600 °C and annealing for 1 h at 400 °C","","","",false,"","table","After quenching from 600 °C and annealing for 1 h at 400 °C\t2.5 ± 0.1\t1009 ± 43"],["doi:10.3390/jfb17040179","Ti-38Zr-10Nb","Tensile Strength σu, MPa",523.0,null,null,36.0,"MPa","","after quenching from 600 °C","","","",false,"","table","Ti-38Zr-10Nb\tAfter quenching from 600 °C\t14.2 ± 0.9\t523 ± 36"],["doi:10.3390/jfb17040179","Ti-38Zr-10Nb","Tensile Strength σu, MPa",629.0,null,null,31.0,"MPa","","after quenching from 600 °C and annealing for 1 h at 400 °C","","","",false,"","table","After quenching from 600 °C and annealing for 1 h at 400 °C\t9.7 ± 1.1\t629 ± 31"],["doi:10.3390/ma10070726","P_Ti_50","compressive strength",70.0,null,null,null,"MPa","","","","compression test","",false,"out_of_range","abstract","The compressive strength of P_Ti was measured using a compression test, which revealed an excellent load-bearing ability of above 70 MPa for that with an addition of 50 wt % NaCl (P_Ti_50)."],["doi:10.3390/ma10070726","Ti_1000_50","compressive strength",73.0,null,null,null,"MPa","","","","","",false,"out_of_range","results_discussion","In this study, the sample Ti_1000_50 had a compressive strength of 73 MPa and a measured porosity of 43.91 ± 1.8%."],["doi:10.3390/ma11030366","RASP-processed Ti","σuts",593.0,null,null,null,"MPa","","","","tensile test","",false,"","results_discussion","The σy and σuts of Ti increase from 378 MPa and 551 MPa in CG Ti to 535 MPa and 593 MPa in RASP-processed Ti, respectively."],["doi:10.3390/ma11030366","CG Ti","σuts",551.0,null,null,null,"MPa","","","","tensile test","",false,"","results_discussion","The σy and σuts of Ti increase from 378 MPa and 551 MPa in CG Ti to 535 MPa and 593 MPa in RASP-processed Ti, respectively."],["doi:10.3390/ma11030366","Ti","σUTS",593.0,null,null,null,"MPa","","RASP-processed","","","",false,"","conclusions","The hardness in the top surface (381 HV) is more than twice that of its CG counterpart (178 HV). - (4)The RASP-processed Ti showed significant strengthening; the σy and σUTS increase from 378 MPa and 551 MPa to 535 MPa and 593 MPa, respectively."],["doi:10.3390/ma11030366","Ti","σUTS",551.0,null,null,null,"MPa","","CG","","","",false,"","conclusions","The hardness in the top surface (381 HV) is more than twice that of its CG counterpart (178 HV). - (4)The RASP-processed Ti showed significant strengthening; the σy and σUTS increase from 378 MPa and 551 MPa to 535 MPa and 593 MPa, respectively."],["doi:10.3390/ma11030374","Ti-6Al-4V","tensile strength",930.0,null,null,null,"MPa","","annealed","","","",false,"","methods","Using these parameters, the density of bulk Ti6Al4V was measured as 4.42 g/cm3(≥99.5%) by the Archimedes method, tensile strength was 930 MPa and modulus of elasticity was 116 GPa after a post processing of heat treatment."],["doi:10.3390/ma11030374","Ti-6Al-4V","compressive strength",40.0,2.0,78.0,null,"MPa","","as-built SLM","","","",false,"out_of_range","conclusions","The compressive strength and elastic modulus of diamond lattice structures are in the range of 2–78 MPa and 34–1403 MPa, respectively, which are comparable with trabecular bone; - By optimizing the nodes with different curvature in each unit cell, the relationship between compressive strength and elastic modulus can be regulated, enabling the cellular structures more suitable for bone implants implication; - The change of stress distribution stemming from the optimized surface at nodes has a sig"],["doi:10.3390/ma11040529","Ti-20Zr-6.5Al-4V","tensile strength",1100.0,null,null,null,"MPa","room temperature","","","tensile test","0.375 mm min−1",false,"","results_discussion","The tensile and yield strengths are about 1100 MPa and 1000 MPa, respectively."],["doi:10.3390/ma11050669","NbMoTaWVTi","fracture strength",3115.0,null,null,null,"MPa","room temperature","consolidated bulk","","compressive test","1 × 10−3 s−1",false,"out_of_range","abstract","The compressive yield strength, fracture strength, and total fracture strain of the consolidated bulk HEA are 2709 MPa, 3115 MPa, and 11.4%, respectively."],["doi:10.3390/ma11050669","NbMoTaWVTi","fracture strength",3115.0,null,null,null,"MPa","ambient temperature","consolidated by SPS","equiaxed BCC matrix","compressive test","",false,"out_of_range","results_discussion","The alloy exhibits compressive yield strength of 2709 MPa, fracture strength of 3115 MPa, and total fracture strain of 11.4% at ambient temperature."],["doi:10.3390/ma11071244","HT-760","tensile strength",0.0,null,null,null,"","","","","","",false,"unit_missing","results_discussion","Thus, the tensile strength of HT-760 was better than that of HT-840."],["doi:10.3390/ma11071244","HT-840","tensile strength",0.0,null,null,null,"","","","","","",false,"unit_missing","results_discussion","Thus, the tensile strength of HT-760 was better than that of HT-840."],["doi:10.3390/ma11071244","HT-760","ultimate tensile strength",0.0,null,null,null,"","room temperature","","","","",false,"unit_missing","conclusions","The yield strength and ultimate tensile strength of HT-760 outperformed HT-840 at RT, however the E and RA of HT-760 were lower."],["doi:10.3390/ma11071244","HT-840","ultimate tensile strength",0.0,null,null,null,"","room temperature","","","","",false,"unit_missing","conclusions","The yield strength and ultimate tensile strength of HT-760 outperformed HT-840 at RT, however the E and RA of HT-760 were lower."],["doi:10.3390/ma11071244","Ti-22Al-25Nb","Ultimate Tensile Strength/MPa",1097.0,null,null,null,"MPa","room temperature","HT-760","","tensile test","",false,"","table","HT-760\t940\t760\t1097\t1004\t9.5\t12.5"],["doi:10.3390/ma11071244","Ti-22Al-25Nb","Ultimate Tensile Strength/MPa",1060.0,null,null,null,"MPa","room temperature","HT-800","","tensile test","",false,"","table","HT-800\t940\t800\t1060\t998\t11.5\t15.5"],["doi:10.3390/ma11071244","Ti-22Al-25Nb","Ultimate Tensile Strength/MPa",1047.0,null,null,null,"MPa","room temperature","HT-840","","tensile test","",false,"","table","HT-840\t940\t840\t1047\t966\t12\t15.5"],["doi:10.3390/ma11091573","CP-Ti Grade 2","σ40",553.0,null,null,null,"MPa","","sintered at 1150°C","","","",false,"","table","1150\t123\t553\t8.40"],["doi:10.3390/ma11091573","CP-Ti Grade 2","σ40",630.0,null,null,null,"MPa","","sintered at 1250°C","","","",false,"","table","1250\t220\t630\t7.82"],["doi:10.3390/ma11091573","CP-Ti Grade 2","σ40",831.0,null,null,null,"MPa","","sintered at 1300°C","","","",false,"","table","1300\t230\t831\t21.69"],["doi:10.3390/ma11122510","CP-Ti Grade 2","compressive strengths",582.15,
