Repository: akhtar07/tisci-explorer

# TiSci Explorer

A read-only, static explorer for **TiSci**, an autonomous research agent for titanium alloys. TiSci reads the
titanium-alloy literature, builds a knowledge graph and a table of measured values, proposes hypotheses where the
graph has gaps, and tests them with DFT (MACE / VASP) and the ICME-lite multiscale chain.

**Live site:** https://akhtar07.github.io/tisci-explorer/

The site has seven sections:

| Section | What it shows |
|---|---|
| Overview | Corpus → graph → facts → hypotheses → verdicts, with the snapshot's counts |
| Worked example | One full loop for W in α-Ti: graph path, hypothesis, novelty check, DFT test, verdict, follow-up, DAMASK |

File: data/facts/hardness.json (part 16 of 60)
false,"unit_missing","discussion","The maximum subsurface microhardness value in helical milling has been reported to be 18% higher than that of the bulk material in our previous report [28]."],["oa:W2565489240","CP-Ti Grade 2","hardness",135.0,null,null,null,"HV","","","","micro-hardness tester","",false,"","results",""],["oa:W2565489240","CP-Ti Grade 2","hardness",215.0,null,null,null,"HV","","SP30","","micro-hardness tester","",false,"","results",""],["oa:W2565489240","CP-Ti Grade 2","hardness",80.0,null,null,null,"HV","","","","","",false,"","results",""],["oa:W2565489240","CP-Ti Grade 2","hardness",15.0,null,null,null,"HV","","","","","",false,"out_of_range","results",""],["oa:W2565489240","CP-Ti Grade 2","hardness",0.0,null,null,null,"","","700°C/1h","","","",false,"unit_missing","results",""],["oa:W2565489240","pure Ti","hardness",10.0,null,null,null,"%","","","","","",false,"unit_mismatch","results",""],["oa:W2565489240","pure Ti","hardness",45.0,null,null,null,"%","","","","","",false,"unit_mismatch","results",""],["oa:W2565489240","CP-Ti Grade 2","micro-hardness",800.0,null,null,null,"HV","700 °C","700°C/100h","","micro-hardness","",false,"","discussion",""],["oa:W2565489240","Ti 834","hardness",30.0,null,null,null,"HV","","LSP","","","",false,"out_of_range","discussion",""],["oa:W2565489240","TC-11","hardness",30.0,null,null,null,"HV","","LSP","","","",false,"out_of_range","discussion",""],["oa:W2565489240","Ti-6Al-4V","hardness",45.0,null,null,null,"HV","","LSP","","","",false,"out_of_range","discussion",""],["oa:W2566509012","Ti-6Al-4V","hardness",31.0,20.0,42.0,null,"HBS","","","","","",false,"unit_mismatch","methods",""],["oa:W2567377920","","Hardness",4.1,null,null,null,"","","","","","",false,"unit_missing","results_discussion",""],["oa:W2567377920","CP-Ti Grade 2","Hardness",320.0,null,null,null,"HV","","TMP","","","",false,"","discussion",""],["oa:W2567377920","Ti-6Al-4V","Hardness",400.0,380.0,420.0,null,"HV","","AS","","","",false,"","discussion",""],["oa:W2567377920","CP-Ti Grade 2","Hardness",300.0,null,null,null,"HV","","AS","","","",false,"","discussion",""],["oa:W2567377920","Ti-6Al-4V","Hardness",350.0,null,null,null,"HV","","AS","","","",false,"","discussion",""],["oa:W2567377920","Ti-6Al-4V","hardness",350.0,null,null,null,"HV","","as-built","","","",false,"","discussion",""],["oa:W2567377920","CP-Ti Grade 2","hardness",300.0,null,null,null,"HV","","as-built","","","",false,"","discussion",""],["oa:W2567377920","Ti-6Al-4V","Hardness",269.0,null,null,null,"HV","","as-built","","","",false,"","discussion",""],["oa:W2567377920","Ti-6Al-4V","Hardness",419.0,null,null,null,"HV","","TMP","","","",false,"","discussion",""],["oa:W2567377920","CP-Ti Grade 2","Hardness",294.0,null,null,null,"HV","","as-built","","","",false,"","discussion",""],["oa:W2567377920","CP-Ti Grade 2","Hardness",409.0,null,null,null,"HV","","TMP","","","",false,"","discussion",""],["oa:W2568147211","Ti-6Al-4V","hardness",375.0,360.0,390.0,null,"HV","room temperature","as-built SLM","","digital micro-hardness","",false,"","abstract","Results indicated that the bone plate has a hardness of HV1 360–HV1 390, an ultimate tensile strength of 1000–1100 MPa, yield strength of 900–950 MPa, and an elongation of 8%–10%."],["oa:W2568147211","Ti-6Al-4V","hardness",375.0,360.0,390.0,null,"HV","","heat-treated","","","",false,"","results_discussion","The hardness of the customized bone plate after heat treatment was determined to be HV1 360–390, which was higher than that of a conventional cast part (HV1 320)."],["oa:W2568147211","Ti-6Al-4V","hardness",375.0,360.0,390.0,null,"HV","","heat-treated","","","",false,"","conclusions","Following heat treatment the plate had a hardness of HV1 360–390, an ultimate tensile strength of 1000–1100 MPa, yield strength of 900–950 MPa, and an elongation of 8%–10%, thus satisfying operating requirements.The customized bone plate was used in a clinical operation."],["oa:W2568147211","3D printing","Hardness (HV1)",373.0,null,null,1.9,"HV","","before heat treatment","","","",false,"","table","3D printing (before heat treatment)\t1288.70 ± 6.44\t1063.99 ± 5.32\t6.43 ± 0.03\t373 ± 1.9"],["oa:W2568147211","3D printing","Hardness (HV1)",367.0,null,null,1.9,"HV","","after heat treatment","","","",false,"","table","3D printing (after heat treatment)\t1081.42 ± 5.41\t925.26 ± 4.63\t8.11 ± 0.04\t367 ± 1.9"],["oa:W2568147211","standard cast part","Hardness (HV1)",320.0,null,null,null,"HV","","","","","",false,"","table","standard cast part []\t>895\t>825\t>6\t320"],["oa:W2568961202","Ti-31Fe-9Sn","hardness",8.9,null,null,null,"GPa","","","","","",false,"","abstract","It is shown that Ti-Nb-Zr-Ta nanostructured alloy is appealing because of its low Young’s modulus (Er = 71 GPa),\u0003 whereas the Ti-Fe-Sn system is interesting because of its large hardness (H = 8.9 GPa)."],["oa:W2568961202","Ti45Zr15Pd35-xSi5Nbx (x = 0, 5%)","hardness",10.4,null,null,null,"GPa","","","","","",false,"","abstract","Meanwhile Ti-Zr-Pd-Si-Nb alloy possesses relatively low Young’s modulus (Er = 85 GPa) and high hardness (H = 10.4 GPa)."],["oa:W2568961202","Ti-31Fe-9Sn","H",9.0,null,null,null,"GPa","","","","nanoindentation","",false,"","results_discussion","Nanoindentation experiments reveal that the Ti-31.0Fe-9.0Sn rods exhibit very large hardness (H § 9 GPa) and high Young’s modulus."],["oa:W2568961202","Ti-39.3Nb-13.3Zr-10.7Ta","H",0.0,null,null,null,"","","","","nanoindentation","",false,"unit_missing","results_discussion","Conversely, the Ti-39.3Nb- 13.3Zr-10.7Ta alloy is mechanically softer (but still maintains a reasonable hardness, H, higher than for the well-known “TiOsteum” alloy, i.e. Ti-35Nb-7Zr-5Ta) and is particularly interesting because of its rather low Young’s modulus (E § 71 GPa)."],["oa:W2568961202","Ti-31Fe-9Sn","H",9.0,null,null,null,"GPa","","","","nanoindentation","",false,"","abstract","Nanoindentation experiments reveal that the Ti-31.0Fe-9.0Sn rods exhibit very large hardness (H § 9 GPa) and high Young’s modulus."],["oa:W2568961202","Ti-31Fe-9Sn","hardness",8.0,null,null,null,"GPa","","","","nanoindentation","",false,"","results_discussion","In particular, nanoindentation experiments reveal that the Ti-31.0Fe-9.0Sn cast rods exhibit very large hardness (H § 8 GPa) and relatively high Young’s modulus."],["oa:W2568961202","Ti-39.3Nb-13.3Zr-10.7Ta","hardness",0.0,null,null,null,"","","","","","",false,"unit_missing","results_discussion","Conversely, the Ti-39.3Nb- 13.3Zr-10.7Ta alloy is interesting because of its rather low Young’s modulus (E § 71GPa), thus favoring its biomechanical compatibility with bone, while exhibiting reasonable hardness, higher than that of the “TiOsteum” alloy."],["oa:W2568961202","Ti-31Fe-9Sn","hardness",8.9,null,null,null,"GPa","","","","nanoindentation","",false,"","results_discussion","Remarkably, the Ti-31.0Fe-9.0Sn alloy exhibits a rather large hardness (H = 8.9 GPa), i.e. almost twice the value of Ti-44.3Nb-8.7Zr-12.3Ta, although both alloys are composed of phases with similar crystallographic structures (i.e., cubic)."],["oa:W2568961202","Ti-44.3Nb-12.3Ta-8.7Zr","hardness",4.6,null,null,null,"GPa","","","","nanoindentation","",false,"","results_discussion","Remarkably, the Ti-31.0Fe-9.0Sn alloy exhibits a rather large hardness (H = 8.9 GPa), i.e. almost twice the value of Ti-44.3Nb-8.7Zr-12.3Ta, although both alloys are composed of phases with similar crystallographic structures (i.e., cubic)."],["oa:W2568961202","Ti40Zr20Hf20Fe20","hardness",8.7,null,null,null,"GPa","","rod-shape","","nanoindentation","",false,"","results_discussion","The nanoindentation data reveal that the Ti40Zr20Hf20Fe20 (at. %) alloy exhibits high hardness (8.7 GPa) and relatively low reduced Young’s modulus (104 GPa)."],["oa:W2568961202","Ti-6Al-4V","hardness",5.0,null,null,null,"GPa","","","","nanoindentation","",false,"","results_discussion","It is worth remarking that the hardness and Young’s modulus of the Ti40Zr20Hf20Fe20 rod-shape alloy are higher and lower, respectively, than those of Ti-6Al-4V (H = 5.0 GPa, Er = 121 GPa)."],["oa:W2568961202","Ti-31Fe-9Sn","hardness",9.0,null,null,null,"GPa","","","","nanoindentation","",false,"","conclusions","While one of the newly developed alloys (Ti-31.0Fe-9.0Sn) is interesting because of its large hardness (H § 9 GPa), the other material (Ti-44.3Nb-8.7Zr-12.3Ta) is appealing because of its low Young’s modulus (Er = 71 GPa)."],["oa:W2568961202","Ti40Zr20Hf20Fe20","hardness",5.8,null,null,null,"GPa","","as-cast","","nanoindentation","",false,"","results_discussion","Summary of the values of hardness (H), reduced Young’s modulus (Er), H/Er, H3/E2 r, Uel/Utot, and Upl/Utot (where Uel, Upl and Utot denote the elastic, plastic and total indentation energies, respectively), corresponding to the Ti–6Al–4V and Ti40Zr20Hf20Fe20 alloys extracted from the nanoindentation curves performed with maximum load of 250 mN."],["oa:W2568961202","Ti40Zr20Hf20Fe20","H/Er",0.0427,null,null,null,"","","as-cast","","nanoindentation","",false,"unit_missing","results_discussion","Summary of the values of hardness (H), reduced Young’s modulus (Er), H/Er, H3/E2 r, Uel/Utot, and Upl/Utot (where Uel, Upl and Utot denote the elastic, plastic and total indentation energies, respectively), corresponding to the Ti–6Al–4V and Ti40Zr20Hf20Fe20 alloys extracted from the nanoindentation curves performed with maximum load of 250 mN."],["oa:W2568961202","Ti40Zr20Hf20Fe20","H3/E2 r",1.87,null,null,null,"GPa","","as-cast","","nanoindentation","",false,"","results_discussion","Summary of the values of hardness (H), reduced Young’s modulus (Er), H/Er, H3/E2 r, Uel/Utot, and Upl/Utot (where Uel, Upl and Utot denote the elastic, plastic and total indentation energies, respectively), corresponding to the Ti–6Al–4V and Ti40Zr20Hf20Fe20 alloys extracted from the nanoindentation curves performed with maximum load of 250 mN."],["oa:W2568961202","Ti40Zr20Hf20Fe20","Uel/Utot",0.58,null,null,null,"","","as-cast","","nanoindentation","",false,"unit_missing","results_discussion","Summary of the values of hardness (H), reduced Young’s modulus (Er), H/Er, H3/E2 r, Uel/Utot, and Upl/Utot (where Uel, Upl and Utot denote the elastic, plastic and total indentation energies, respectively), corresponding to the Ti–6Al–4V and Ti40Zr20Hf20Fe20 alloys extracted from the nanoindentation curves performed with maximum load of 250 mN."],["oa:W2568961202","Ti40Zr20Hf20Fe20","Upl/Utot",0.42,null,null,null,"","","as-cast","","nanoindentation","",false,"unit_missing","results_discussion","Summary of the values of hardness (H), reduced Young’s modulus (Er), H/Er, H3/E2 r, Uel/Utot, and Upl/Utot (where Uel, Upl and Utot denote the elastic, plastic and total indentation energies, respectively), corresponding to the Ti–6Al–4V and Ti40Zr20Hf20Fe20 alloys extracted from the nanoindentation curves performed with maximum load of 250 mN."],["oa:W2568961202","Ti40Zr20Hf20Fe20","hardness",7.5,null,null,null,"GPa","","","","nanoindentation","",false,"","results_discussion","The values of hardness of dendrite and eutectic matrix determined using applied load of 3mN are equal to 7.5 GPa and 10.5 GPa, respectively (Figure 5)."],["oa:W2568961202","Ti40Zr20Hf20Fe20","hardness",10.5,null,null,null,"GPa","","","","nanoindentation","",false,"","results_discussion","The values of hardness of dendrite and eutectic matrix determined using applied load of 3mN are equal to 7.5 GPa and 10.5 GPa, respectively (Figure 5)."],["oa:W2568961202","Ti40Zr20Hf20Fe20","average hardness",9.3,null,null,null,"GPa","","","","nanoindentation","",false,"","results_discussion","The average hardness from low-load indentation tests is 9.3 GPa."],["oa:W2568961202","Ti40Zr20Hf20Fe20","hardness",9.3,null,null,null,"GPa","","","","nanoindentation","",false,"","results_discussion","The difference between the hardness at 3 mN (H = 9.3 GPa) and 250 mN (H = 8.7 GPa) is likely due to the indentation size effect (ISE) [23]."],["oa:W2568961202","Ti40Zr20Hf20Fe20","hardness",8.7,null,null,null,"GPa","","","","nanoindentation","",false,"","results_discussion","The difference between the hardness at 3 mN (H = 9.3 GPa) and 250 mN (H = 8.7 GPa) is likely due to the indentation size effect (ISE) [23]."],["oa:W2568961202","","penetration depth",0.0,null,null,null,"","","ion irradiated at T = 620 K","","","",false,"unit_missing","results_discussion","On the contrary, ion irradiation at T = 620 K causes a decrease of the penetration depth (i.e., mechanical hardening) with respect to the as-cast or annealed samples."],["oa:W2568961202","","H",0.0,null,null,null,"","","annealed at 620 K","","nanoindentation","",false,"unit_missing","results_discussion","In contrast, an increase in the values of H and Er is observed after annealing at 620 K."],["oa:W2568961202","Ti45Zr15Pd35Si5","hardness",8.9,null,null,null,"GPa","","as-cast","","nanoindentation","",false,"","results_discussion","It is worth mentioning that the hardness of Ti45Zr15Pd35Si5 and Ti45Zr15Pd30Si5Nb5 alloys are also larger than that of Ti–39.3Nb–13.3Zr–10.7Ta and Ti– 31.0Fe–9.0Sn alloys, which has been previously investigated as suitable material for bone replacement due to its good mechanical properties.33 Difference in the mechanical response between Ti45Zr15Pd35Si5 and Ti45Zr15Pd30Si5Nb5 alloys can be explained by the relative fraction of bcc ȕ phase, the chemical composition and the difference in crystal s"],["oa:W2568961202","Ti45Zr15Pd30Si5Nb5","hardness",13.7,null,null,null,"GPa","","as-cast","","nanoindentation","",false,"","results_discussion","It is worth mentioning that the hardness of Ti45Zr15Pd35Si5 and Ti45Zr15Pd30Si5Nb5 alloys are also larger than that of Ti–39.3Nb–13.3Zr–10.7Ta and Ti– 31.0Fe–9.0Sn alloys, which has been previously investigated as suitable material for bone replacement due to its good mechanical properties.33 Difference in the mechanical response between Ti45Zr15Pd35Si5 and Ti45Zr15Pd30Si5Nb5 alloys can be explained by the relative fraction of bcc ȕ phase, the chemical composition and the difference in crystal s"],["oa:W2568961202","Ti45Zr15Pd35Si5","hardness",10.1,null,null,null,"GPa","","as-cast","","nanoindentation","",false,"","results_discussion","It is worth mentioning that the hardness of Ti45Zr15Pd35Si5 and Ti45Zr15Pd30Si5Nb5 alloys are also larger than that of Ti–39.3Nb–13.3Zr–10.7Ta and Ti– 31.0Fe–9.0Sn alloys, which has been previously investigated as suitable material for bone replacement due to its good mechanical properties.33 Difference in the mechanical response between Ti45Zr15Pd35Si5 and Ti45Zr15Pd30Si5Nb5 alloys can be explained by the relative fraction of bcc ȕ phase, the chemical composition and the difference in crystal s"],["oa:W2568961202","Ti45Zr15Pd30Si5Nb5","hardness",9.7,null,null,null,"GPa","","as-cast","","nanoindentation","",false,"","results_discussion","It is worth mentioning that the hardness of Ti45Zr15Pd35Si5 and Ti45Zr15Pd30Si5Nb5 alloys are also larger than that of Ti–39.3Nb–13.3Zr–10.7Ta and Ti– 31.0Fe–9.0Sn alloys, which has been previously investigated as suitable material for bone replacement due to its good mechanical properties.33 Difference in the mechanical response between Ti45Zr15Pd35Si5 and Ti45Zr15Pd30Si5Nb5 alloys can be explained by the relative fraction of bcc ȕ phase, the chemical composition and the difference in crystal s"],["oa:W2568961202","","hardness",8.9,null,null,null,"GPa","","","","nanoindentation","",false,"","results_discussion","The values of hardness for the light grey precipitates (Figure 6a), black precipitates (Fig. 6b) grey area between the eutectic domains (Fig. 6c) and eutectic lamellae (Fig. 6d), are equal to 8.9 GPa, 13.7 GPa, 10.1 GPa and 9.7 GPa, respectively (Table IV)."],["oa:W2568961202","","hardness",13.7,null,null,null,"GPa","","","","nanoindentation","",false,"","results_discussion","The values of hardness for the light grey precipitates (Figure 6a), black precipitates (Fig. 6b) grey area between the eutectic domains (Fig. 6c) and eutectic lamellae (Fig. 6d), are equal to 8.9 GPa, 13.7 GPa, 10.1 GPa and 9.7 GPa, respectively (Table IV)."],["oa:W2568961202","","hardness",10.1,null,null,null,"GPa","","","","nanoindentation","",false,"","results_discussion","The values of hardness for the light grey precipitates (Figure 6a), black precipitates (Fig. 6b) grey area between the eutectic domains (Fig. 6c) and eutectic lamellae (Fig. 6d), are equal to 8.9 GPa, 13.7 GPa, 10.1 GPa and 9.7 GPa, respectively (Table IV)."],["oa:W2568961202","","hardness",9.7,null,null,null,"GPa","","","","nanoindentation","",false,"","results_discussion","The values of hardness for the light grey precipitates (Figure 6a), black precipitates (Fig. 6b) grey area between the eutectic domains (Fig. 6c) and eutectic lamellae (Fig. 6d), are equal to 8.9 GPa, 13.7 GPa, 10.1 GPa and 9.7 GPa, respectively (Table IV)."],["oa:W2568961202","","hardness",13.7,null,null,null,"GPa","","","","nanoindentation","",false,"","results_discussion","In fact, the hardness of (Ti, Zr)5Si3 phase has been reported to be 13.7 GPa in Abdi’s study.36 Besides, comparable hardness values were reported by Mitra.40 Nevertheless, depending on the crystal size the values can slightly vary."],["oa:W2568961202","Ti45Zr15Pd30Si5Nb5","hardness",12.7,null,null,null,"GPa","","","","nanoindentation","",false,"","results_discussion","For instance, hardness of 12.7 GPa stands for crystal size between 5 to 10 Pm, while for smaller crystals (1-2 Pm), the hardness values increase up to 17.2 GPa.40 On the contrary, the hardness of the light grey precipitates (TiPd phase) and eutectic lamellae (phase mixture), are the lowest among all phases (Table IV)."],["oa:W2568961202","Ti45Zr15Pd30Si5Nb5","hardness",17.2,null,null,null,"GPa","","","","nanoindentation","",false,"","results_discussion","For instance, hardness of 12.7 GPa stands for crystal size between 5 to 10 Pm, while for smaller crystals (1-2 Pm), the hardness values increase up to 17.2 GPa.40 On the contrary, the hardness of the light grey precipitates (TiPd phase) and eutectic lamellae (phase mixture), are the lowest among all phases (Table IV)."],["oa:W2568961202","Ti45Zr15Pd35Si5","HTi-Zr-Pd-Si",14.2,null,null,null,"GPa","","","","nanoindentation","",false,"","conclusions","Remarkably, both alloys exhibit larger values of hardness, wear resistance and elastic recovery than commercial Ti-40Nb, (HTi-Zr-Pd-Si § 14.2 GPa, HTi-Zr-Pd-Si-Nb § 10.4 GPa and HTi-40Nb § 2.7 GPa."],["oa:W2568961202","Ti45Zr15Pd30Si5Nb5","HTi-Zr-Pd-Si-Nb",10.4,null,null,null,"GPa","","","","nanoindentation","",false,"","conclusions","Remarkably, both alloys exhibit larger values of hardness, wear resistance and elastic recovery than commercial Ti-40Nb, (HTi-Zr-Pd-Si § 14.2 GPa, HTi-Zr-Pd-Si-Nb § 10.4 GPa and HTi-40Nb § 2.7 GPa."],["oa:W2568961202","Ti-40Nb","HTi-40Nb",2.7,null,null,null,"GPa","","","","nanoindentation","",false,"","conclusions","Remarkably, both alloys exhibit larger values of hardness, wear resistance and elastic recovery than commercial Ti-40Nb, (HTi-Zr-Pd-Si § 14.2 GPa, HTi-Zr-Pd-Si-Nb § 10.4 GPa and HTi-40Nb § 2.7 GPa."],["oa:W2568961202","Ti-31Fe-9Sn","H",8.9,null,null,null,"GPa","","","","nanoindentation","",false,"","results_discussion","(III) The Ti-Zr-Nb-Ta nanostructured alloy is appealing because of its low Young’s modulus (Er = 71 GPa), whereas the Ti-Fe-Sn system is interesting because of its large hardness (H = 8.9 GPa)."],["oa:W2568961202","Ti-Zr-Pd-Si-Nb","hardness",10.4,null,null,null,"GPa","","","","","",false,"","results_discussion","Meanwhile Ti-Zr-Pd-Si-Nb alloys possess relatively low Young’s modulus (Er = 85 GPa) and high hardness (H = 10.4 GPa)."],["oa:W2574919115","Ti-5Al-5Mo-5V-3Cr","hardness",315.0,null,null,null,"HV","","as-welded","","Vicker’s hardness","",false,"","results",""],["oa:W2574919115","Ti-5Al-5Mo-5V-3Cr","hardness",320.0,null,null,null,"HV","","PWHT-1","","Vicker’s hardness","",false,"","results",""],["oa:W2574919115","Ti-5Al-5Mo-5V-3Cr","hardness",430.0,null,null,null,"HV","","PWHT-2","bimodal","Vicker’s hardness","",false,"","results",""],["oa:W2574919115","","hardness",315.0,null,null,null,"HV","","as-welded","","","",false,"","discussion",""],["oa:W2574919115","","hardness",320.0,null,null,null,"HV","","PWHT-1","","","",false,"","discussion",""],["oa:W2574919115","","hardness",430.0,null,null,null,"HV","","PWHT-2","","","",false,"","discussion",""],["oa:W2576164544","Ti-6Al-4V","microhardness",336.0,null,null,8.0,"HV","","as-welded","","","",false,"","results","The average microhardness value of the base material was found to be 336 ± 8 HV 0.5."],["oa:W2576164544","Ti-6Al-4V","microhardness",396.0,null,null,10.0,"HV","","as-welded","martensitic α'","","",false,"","results","The FZ exhibited the highest average microhardness, approximately 396 ± 10 HV 0.5 (roughly 18% greater than that in the BM), and it decreased abruptly as the distance from the FZ line increased."],["oa:W2576164544","Ti-6Al-4V","microhardness",351.0,null,null,10.0,"HV","","annealed 540°C/4h","","","",false,"","results","Annealing at 540°C for 4 h slightly increased the average microhardness of the BM from 336 ± 8 HV 0.5 in the as‐welded condition to 351 ± 10 HV 0.5 after annealing."],["oa:W2576164544","Ti-6Al-4V","microhardness",331.0,null,null,10.0,"HV","","heat treated 650°C/1h","","","",false,"","results","Heat treatment at 650°C for 1 h led to average microhardness in the BM of 331 ± 10 HV 0.5, which is slightly lower than that in the starting condition."],["oa:W2576164544","Ti-6Al-4V","microhardness",0.0,null,null,null,"","","recrystallization annealing 920°C/45min","","","",false,"unit_missing","results","A substantial decrease in microhardness was observed after recrystallization annealing at 920°C for 45 min."],["oa:W2576164544","Ti-6Al-4V","microhardness",0.0,null,null,null,"","","SRA1 annealing","","","",false,"unit_missing","results","Precipitation hardening takes place only after SRA1 annealing, whereas heat treatment at 650°C for 2 h leads to partial decomposition of martensite with attendant reduction of microhardness."],["oa:W2576164544","Ti-6Al-4V","microhardness",18.0,null,null,null,"%","","as-welded","","","",false,"unit_mismatch","conclusions","In the as‐welded condition, microhardness values in the FZ were 18% higher than those in the BM."],["oa:W2576164544","Ti-6Al-4V","hardening",0.0,null,null,null,"","","annealed at 540°C","","","",false,"unit_missing","conclusions","Annealing at 540°C led to the hardening of both the FZ owing to the tempering of martensite and the BM owing to precipitation of α2 phase."],["oa:W2580197674","Ti44Al6Nb1Cr2V","Vickers microhardness",440.2,null,null,null,"HV","","","","","",false,"","results","The initial microhardness without ultrasonic vibration is only 440.2HV, while the microhardness is increased to 544.6HV higher by 23.72% after ultrasonic vibration for 60 s."],["oa:W2580197674","Ti44Al6Nb1Cr2V","Vickers microhardness",544.6,null,null,null,"HV","","ultrasonic vibration for 60 s","","","",false,"","results","The initial microhardness without ultrasonic vibration is only 440.2HV, while the microhardness is increased to 544.6HV higher by 23.72% after ultrasonic vibration for 60 s."],["oa:W2580197674","TiAl","microhardness",23.72,null,null,null,"%","","","","Vickers microhardness tester","",false,"unit_mismatch","conclusions","As the increasing of ultrasonic vibration time, the microhardness, yield strength and compressive strain are gradually increased by 23.72%, 181.88% and 63.4% due to the fine grain strengthening, while the compressive strength is improved by 24.47% contributed by solution strengthening and the compressive strength retains almost constant as the ultrasonic vibration time."],["oa:W2585028610","Ti-6Al-4V","Vickers microhardness",10.9,null,null,null,"GPa","","","","Vickers microhardness","",false,"","results_discussion","TABLE I VICKERS MICROHARDNESS (GPA) OF TI-6AL-4V ALLOY AS A FUNCTION OF THE OXYNITRIDING TEMPERATURE AND GAS PRESSURE 750 oC 850 oC 950 oC PN2=105 Pa 10.9 13.5 11.5 PN2=1 Pa 7.2 17 16.2"],["oa:W2585028610","Ti-6Al-4V","Vickers microhardness",13.5,null,null,null,"GPa","","","","Vickers microhardness","",false,"","results_discussion","TABLE I VICKERS MICROHARDNESS (GPA) OF TI-6AL-4V ALLOY AS A FUNCTION OF THE OXYNITRIDING TEMPERATURE AND GAS PRESSURE 750 oC 850 oC 950 oC PN2=105 Pa 10.9 13.5 11.5 PN2=1 Pa 7.2 17 16.2"],["oa:W2585028610","Ti-6Al-4V","Vickers microhardness",11.5,null,null,null,"GPa","","","","Vickers microhardness","",false,"","results_discussion","TABLE I VICKERS MICROHARDNESS (GPA) OF TI-6AL-4V ALLOY AS A FUNCTION OF THE OXYNITRIDING TEMPERATURE AND GAS PRESSURE 750 oC 850 oC 950 oC PN2=105 Pa 10.9 13.5 11.5 PN2=1 Pa 7.2 17 16.2"],["oa:W2585028610","Ti-6Al-4V","Vickers microhardness",7.2,null,null,null,"GPa","","","","Vickers microhardness","",false,"","results_discussion","TABLE I VICKERS MICROHARDNESS (GPA) OF TI-6AL-4V ALLOY AS A FUNCTION OF THE OXYNITRIDING TEMPERATURE AND GAS PRESSURE 750 oC 850 oC 950 oC PN2=105 Pa 10.9 13.5 11.5 PN2=1 Pa 7.2 17 16.2"],["oa:W2585028610","Ti-6Al-4V","Vickers microhardness",17.0,null,null,null,"GPa","","","","Vickers microhardness","",false,"","results_discussion","TABLE I VICKERS MICROHARDNESS (GPA) OF TI-6AL-4V ALLOY AS A FUNCTION OF THE OXYNITRIDING TEMPERATURE AND GAS PRESSURE 750 oC 850 oC 950 oC PN2=105 Pa 10.9 13.5 11.5 PN2=1 Pa 7.2 17 16.2"],["oa:W2585028610","Ti-6Al-4V","Vickers microhardness",16.2,null,null,null,"GPa","","","","Vickers microhardness","",false,"","results_discussion","TABLE I VICKERS MICROHARDNESS (GPA) OF TI-6AL-4V ALLOY AS A FUNCTION OF THE OXYNITRIDING TEMPERATURE AND GAS PRESSURE 750 oC 850 oC 950 oC PN2=105 Pa 10.9 13.5 11.5 PN2=1 Pa 7.2 17 16.2"],["oa:W2585028610","Ti-6Al-4V","hardness",7.0,null,null,null,"GPa","","oxynitrided at 750 °C, 1 Pa N2","","","",false,"","results_discussion","The average hardness was 7 GPa and Young’s modulus was 145 GPa."],["oa:W2586530091","Ti-6Al-4V","micro-hardness",420.0,null,null,null,"","","","","","",false,"unit_missing","methods",""],["oa:W2586530091","Ti-6Al-4V","micro-hardness",420.0,null,null,null,"","","","beta-stabilized","","",false,"unit_missing","methods",""],["oa:W2586530091","Ti-6Al-4V","Vickers hardness",400.0,null,null,null,"","","fully martensitic","martensitic α'","","",false,"unit_missing","methods",""],["oa:W2586530091","Ti-6Al-4V","hardness",400.0,null,null,null,"","","tempered at ~700°C","bimodal","","",false,"unit_missing","methods",""],["oa:W2586530091","Ti-6Al-4V","Vickers hardness",360.0,null,null,null,"","","tempered at 650°C for 60–1050 min","bimodal","","",false,"unit_missing","methods",""],["oa:W2586530091","Ti-6Al-4V","HV",385.0,null,null,12.5,"HV","","tempered at 650°C","martensitic α'","","",false,"","methods",""],["oa:W2586530091","Ti-6Al-4V","HV",376.0,null,null,6.18,"HV","","tempered at 650°C for 60 mins","martensitic α'","","",false,"","methods",""],["oa:W2586530091","Ti-6Al-4V","HV",380.0,null,null,5.88,"HV","","tempered at 650°C for 150 mins","martensitic α'","","",false,"","methods",""],["oa:W2586530091","Ti-6Al-4V","HV",372.0,null,null,3.63,"HV","","tempered at 650°C for 270 mins","martensitic α'","","",false,"","methods",""],["oa:W2586530091","Ti-6Al-4V","HV",361.0,null,null,5.22,"HV","","tempered at 650°C for 1050 mins","martensitic α'","","",false,"","methods",""],["oa:W2586530091","Ti-6Al-4V","micro-hardness",440.0,400.0,480.0,null,"HV","900 °C","Jominy end quench","martensitic α'","","",false,"","methods",""],["oa:W2586530091","Ti-6Al-4V","Vickers hardness",14.9,null,null,null,"HV","","as-built EBM","","","",false,"out_of_range","methods",""],["oa:W2586530091","Ti-6Al-4V","hardness",350.0,null,null,null,"HV","","","martensitic α'","","",false,"","conclusions",""],["oa:W2586530091","Ti-6Al-4V","hardness",320.0,null,null,null,"HV","","","equiaxed α","","",false,"","conclusions",""],["oa:W2586530091","Ti-6Al-4V","hardness",140.0,null,null,null,"HV","","","lamellar","","",false,"","conclusions",""],["oa:W2586590993","Ti-6Al-4V","surface microhardness",436.0,null,null,null,"HV","","","","Vickers microhardness tester","",false,"","results_discussion","It can be seen that the surface microhardness of the MUSR-treated sample is increased to 436 HV from the initial 325 HV."],["oa:W2588376888","A2","hardness",0.0,null,null,null,"","","","","","",false,"unit_missing","methods","The hardness values of alloys A2 and A4 (measured at 10 kg load) are higher than those of A1 and A3."],["oa:W2588376888","A4","hardness",0.0,null,null,null,"","","","","","",false,"unit_missing","methods","The hardness values of alloys A2 and A4 (measured at 10 kg load) are higher than those of A1 and A3."],["oa:W2588376888","A1","hardness",0.0,null,null,null,"","","","","","",false,"unit_missing","methods","The hardness values of alloys A2 and A4 (measured at 10 kg load) are higher than those of A1 and A3."],["oa:W2588376888","A3","hardness",0.0,null,null,null,"","","","","","",false,"unit_missing","methods","The hardness values of alloys A2 and A4 (measured at 10 kg load) are higher than those of A1 and A3."],["oa:W2588376888","A1","Vickers hardness number (VHN) at 10 kg load",0.0,null,null,null,"","","","","","",false,"unit_missing","methods","Vickers hardness number (VHN) at 10 kg load A1"],["oa:W2588376888","Ti-5Al-5Mo-5V-3Cr","lattice constant, modulus and hardness values",0.0,null,null,null,"","","","","","",false,"unit_missing","conclusions","The lattice constant, modulus and hardness values of these alloys lie in lower (Ti-5Al-5Mo-5V-3Cr, Ti-5Al-5Mo-8.6V- 1.5Cr) and higher (Ti-5Al-3.5Mo-7.2V-3Cr, Ti-5Al-3.5Mo- 5V-3.94Cr) regimes."],["oa:W2588376888","Ti-8.6V-5Al-5Mo-1.5Cr","lattice constant, modulus and hardness values",0.0,null,null,null,"","","","","","",false,"unit_missing","conclusions","The lattice constant, modulus and hardness values of these alloys lie in lower (Ti-5Al-5Mo-5V-3Cr, Ti-5Al-5Mo-8.6V- 1.5Cr) and higher (Ti-5Al-3.5Mo-7.2V-3Cr, Ti-5Al-3.5Mo- 5V-3.94Cr) regimes."],["oa:W2588376888","Ti-7.2V-5Al-3.5Mo-3Cr","lattice constant, modulus and hardness values",0.0,null,null,null,"","","","","","",false,"unit_missing","conclusions","The lattice constant, modulus and hardness values of these alloys lie in lower (Ti-5Al-5Mo-5V-3Cr, Ti-5Al-5Mo-8.6V- 1.5Cr) and higher (Ti-5Al-3.5Mo-7.2V-3Cr, Ti-5Al-3.5Mo- 5V-3.94Cr) regimes."],["oa:W2588376888","Ti-5Al-5V-3.94Cr-3.5Mo","lattice constant, modulus and hardness values",0.0,null,null,null,"","","","","","",false,"unit_missing","conclusions","The lattice constant, modulus and hardness values of these alloys lie in lower (Ti-5Al-5Mo-5V-3Cr, Ti-5Al-5Mo-8.6V- 1.5Cr) and higher (Ti-5Al-3.5Mo-7.2V-3Cr, Ti-5Al-3.5Mo- 5V-3.94Cr) regimes."],["oa:W2588382523","Ti-6Al-4V","microhardness",24.0,24.0,24.0,null,"%","","","acicular","","",false,"unit_mismatch","abstract","The transition from equiaxed to acicular structures resulted in an increase of up to 24% in microhardness in comparison to the base material."],["oa:W2588382523","Ti-6Al-4V","microhardness",277.5,269.0,286.0,null,"HV","","as-built FricRiveting","","","",false,"","results_discussion","A decrease of 5% to 16% in microhardness (269–286 HV) in comparison to the base material (300–320 HV) was observed in Region 1."],["oa:W2588382523","Ti-6Al-4V","microhardness",328.5,320.0,337.0,null,"HV","","as-built FricRiveting","","","",false,"","results_discussion","In Zone 1, an increase in microhardness of 5% to 12% (320–337 HV) was observed in comparison to the base material (300–320 HV)."],["oa:W2588382523","Ti-6Al-4V","microhardness",354.0,337.0,371.0,null,"HV","","as-built FricRiveting","","","",false,"","results_discussion","Zone 2 is adjacent to MTMAZ1 (encompassing Region 3 and 4) with average hardness increases from 5% to 16% (337–371 HV) compared to MTMAZ1 and 5% to 24% compared to the base material."],["oa:W2588382523","Ti-6Al-4V","microhardness",84.0,null,null,null,"%","","","","","",false,"unit_mismatch","conclusions","Moreover, the occurrence of thermal phenomena such as β-Ti grain growth may explain the decrease of up to 16% in microhardness in this region in comparison to the base material."],["oa:W2588382523","Ti-6Al-4V","microhardness",124.0,null,null,null,"%","","","","","",false,"unit_mismatch","conclusions","Furthermore, the formation of this complex microstructure strongly affected the local mechanical properties, leading to an increase of up to 24% in the microhardness of the deformed rivet volume in comparison to the base material."],["oa:W2591487219","Ti-21S-6Al-4V","microhardness",59.0,null,null,null,"","","1500F","","microhardness","",false,"unit_missing","results_discussion",""],["oa:W2591487219","","hardness value",59.0,null,null,null,"","","","","microhardness","",false,"unit_missing","results_discussion",""],["oa:W2591487219","Beta21S","hardness value",59.0,null,null,null,"","","815°C (1500°F)","","microhardness","",false,"unit_missing","results_discussion",""],["oa:W2591487219","Ti-6Al-4V","hardness value",59.0,null,null,null,"","","815°C (1500°F)","","microhardness","",false,"unit_missing","results_discussion",""],["oa:W2597148296","Ti-5111","hardness",380.0,null,null,null,"HV","room temperature","above-transus FSP","","microhardness test","",false,"","methods",""],["oa:W2597148296","Ti-5111","Vicker’s hardness",295.0,250.0,340.0,null,"VHN","","","","","",false,"unit_mismatch","methods",""],["oa:W2597148296","Ti-5111","Vicker’s hardness",300.0,null,null,null,"VHN","","","","","",false,"unit_mismatch","methods",""],["oa:W2597148296","Ti-5111","Vicker’s microhardness",295.0,250.0,340.0,null,"VHN","","","","","",false,"unit_mismatch","conclusions",""],["oa:W2597148296","Ti-5111","Vicker’s microhardness",300.0,null,null,null,"VHN","","","","","",false,"unit_mismatch","conclusions",""],["oa:W2597148296","Ti-5Al-1Sn-1V-1Zr-0.8Mo","Rockwell hardness",150.0,null,null,null,"kg","","","","Rockwell hardness tester","",false,"unit_mismatch","methods",""],["oa:W2598999750","Ti-6Al-4V","microhardness",380.0,null,null,null,"HV","room temperature","as-built LMD","martensitic α'","Vickers hardness test","",false,"","conclusions","It can be concluded that the hardness increases as the scanning speed increases and by controlling only the scanning speed, the property of the laser deposited Ti6Al4V can easily be controlled."],["oa:W2600467405","Ti-6Al-4V","hardness",15.5,null,null,4.3,"GPa","","","","","",false,"","methods",""],["oa:W2600467405","Ti-6Al-4V","hardness",30.1,null,null,8.4,"GPa","","","","","",false,"","methods",""],["oa:W2600467405","TiB2","Hardness (GPa)",15.5,null,null,4.3,"GPa","","","","","",false,"","methods",""],["oa:W2600467405","TiB2-LHC","hardness",15.5,null,null,null,"GPa","","","","","",false,"","methods",""],["oa:W2600467405","TiB2-Company A","hardness",39.23,null,null,null,"GPa","","","","","",false,"","methods",""],["oa:W2600467405","TiB2-Company B","hardness",39.23,null,null,null,"GPa","","","","","",false,"","methods",""],["oa:W2600467405","PVD TiB2","hardness",26.97,null,null,null,"GPa","","","","","",false,"","methods",""],["oa:W2601962705","Ti-6Al-4V","hardness",3.5,null,null,null,"GPa","25 ± 3 °C","as-built EBM","","nanoindentation","",false,"","methods",""],["oa:W2601999328","Ti-6Al-4V","bulk hardness",400.0,400.0,400.0,null,"VHN","room temperature","as-built DMLM","","nanoindentation","",false,"unit_mismatch","discussion",""],["oa:W2601999328","Ti-6Al-4V","bulk hardness",450.0,450.0,450.0,null,"VHN","room temperature","as-built EBM","","nanoindentation","",false,"unit_mismatch","discussion",""],["oa:W2602210611","Ti-43Al-3Si","hardness",495.0,480.0,510.0,null,"HV","room temperature","directionally solidified","","microhardness test","",false,"","results_discussion","A hardened layer at the surface with a hardness of 480–510HV was observed, which is greater than that of the inner core of the specimen (approximately 450HV)."],["oa:W2602210611","Ti-43Al-3Si","hardness",450.0,450.0,450.0,null,"HV","room temperature","directionally solidified","","microhardness test","",false,"","results_discussion","A hardened layer at the surface with a hardness of 480–510HV was observed, which is greater than that of the inner core of the specimen (approximately 450HV)."],["oa:W2602415897","Ti-CP (Grade 2)","Vicker's hardness",199.37,null,null,null,"","room temperature","","","","0.0001/sec",false,"unit_missing","methods",""],["oa:W2602415897","Ti-CP (Grade 2)","Rc",24.2,null,null,null,"","room temperature","","","","0.0001/sec",false,"unit_missing","methods",""],["oa:W2602415897","Ti-CP (Grade 2)","Vickers hardness",261.2,null,null,null,"","room temperature","","","","0.0001/sec",false,"unit_missing","methods",""],["oa:W2602415897","Ti-CP (Grade 2)","Rc",24.6,null,null,null,"","room temperature","","","","0.0001/sec",false,"unit_missing","methods",""],["oa:W2602415897","CP-Ti Grade 2","microhardness",200.0,null,null,null,"kg/mm2","","fully annealed","","microhardness measurement","",false,"unit_mismatch","results_discussion",""],["oa:W2602415897","Ti-6Al-4V","Vickers hardness",334.68,null,null,null,"","room temperature","","","hardness test","",false,"unit_missing","methods",""],["oa:W2602415897","Ti-6Al-4V","Rc",26.75,null,null,null,"","room temperature","","","hardness test","",false,"unit_missing","methods",""],["oa:W2602415897","Ti-6Al-4V","Vickers hardness",287.8,null,null,null,"","room temperature","","","hardness test","",false,"unit_missing","methods",""],["oa:W2602415897","Ti-6Al-4V","Rc",28.2,null,null,null,"","room temperature","","","hardness test","",false,"unit_missing","methods",""],["oa:W2602415897","Ti-6Al-4V","Vickers hardness",291.0,null,null,null,"","room temperature","","","hardness test","",false,"unit_missing","methods",""],["oa:W2602415897","Ti-6Al-4V","Rc",28.6,null,null,null,"","room temperature","","","hardness test","",false,"unit_missing","methods",""],["oa:W2602415897","Ti-6Al-4V","Vicker's hardness",330.0,null,null,null,"kg/mm2","","fully annealed","","Vickers microhardness","",false,"unit_mismatch","results_discussion",""],["oa:W2604475524","b21S","Vickers micro-hardness",1085.0,null,null,null,"HV0.01","","","","Vickers micro-hardness","",false,"unit_mismatch","results",""],["oa:W2604475524","b21S","Vickers micro-hardness",955.0,null,null,null,"HV0.01","","","","Vickers micro-hardness","",false,"unit_mismatch","results",""],["oa:W2604475524","b21S","Vickers micro-hardness",325.0,null,null,null,"HV0.01","","","","Vickers micro-hardness","",false,"unit_mismatch","results",""],["oa:W2605193038","Ti-6Al-4V","hardness",1125.0,1042.74,1207.26,82.26,"HV","500 °C","nitrided","","","",false,"out_of_range","abstract",""],["oa:W2605193038","CP-Ti Grade 2","Dureza",200.0,100.0,300.0,null,"HV","","","","","",false,"","abstract",""],["oa:W2605193038","CP-Ti Grade 2","Dureza superficial/ HV (50g)",1023.5,1023.5,1023.5,45.4,"HV","","","","","",false,"out_of_range","abstract",""],["oa:W2605193038","CP-Ti Grade 2","Dureza superficial/ HV (50g)",977.4,977.4,977.4,36.8,"HV","","","","","",false,"out_of_range","abstract",""],["oa:W2605193038","CP-Ti Grade 2","Dureza superficial/ HV (50g)",1083.7,1083.7,1083.7,46.4,"HV","","","","","",false,"out_of_range","abstract",""],["oa:W2605193038","CP-Ti Grade 2","Dureza superficial/ HV (50g)",1158.6,1158.6,1158.6,52.6,"HV","","","","","",false,"out_of_range","abstract",""],["oa:W2605193038","CP-Ti Grade 2","Dureza superficial/ HV (50g)",1225.3,1225.3,1225.3,59.7,"HV","","","","","",false,"out_of_range","abstract",""],["oa:W2605193038","CP-Ti Grade 2","Microdureza (HV)",289.85,null,null,66.64,"HV","","as-received","","","",false,"","abstract",""],["oa:W2605193038","CP-Ti Grade 2","Microdureza (HV)",1125.14,null,null,82.26,"HV","","nitrided","","","",false,"out_of_range","abstract",""],["oa:W2605193038","CP-Ti Grade 2","dureza",289.85,null,null,66.64,"HV","","as-received","","","",false,"","abstract",""],["oa:W2605193038","CP-Ti Grade 2","dureza",1125.14,null,null,
