Repository: akhtar07/tisci-explorer

# TiSci Explorer

A read-only, static explorer for **TiSci**, an autonomous research agent for titanium alloys. TiSci reads the
titanium-alloy literature, builds a knowledge graph and a table of measured values, proposes hypotheses where the
graph has gaps, and tests them with DFT (MACE / VASP) and the ICME-lite multiscale chain.

**Live site:** https://akhtar07.github.io/tisci-explorer/

The site has seven sections:

| Section | What it shows |
|---|---|
| Overview | Corpus → graph → facts → hypotheses → verdicts, with the snapshot's counts |
| Worked example | One full loop for W in α-Ti: graph path, hypothesis, novelty check, DFT test, verdict, follow-up, DAMASK |

File: data/facts/hardness.json (part 25 of 60)
"results_discussion",""],["oa:W3004937559","Ti-6Al-4V","Micro hardness",403.9,null,null,null,"HV","","Annealing at 1000°C","","","",false,"","results_discussion",""],["oa:W3004937559","Ti-6Al-4V","Micro hardness",404.25,null,null,null,"HV","","Annealing at 1100°C","","","",false,"","results_discussion",""],["oa:W3004937559","Ti-6Al-4V","Micro hardness",434.55,null,null,null,"HV","","Solutionizing and aging at 400°C (4h)","basket wave like α phase","","",false,"","results_discussion",""],["oa:W3004937559","Ti-6Al-4V","Micro hardness",419.09,null,null,null,"HV","","Solutionizing and aging at 500°C (4h)","","","",false,"","results_discussion",""],["oa:W3004937559","Ti-6Al-4V","Micro hardness",405.35,null,null,null,"HV","","Solutionizing and aging at 650°C (4h)","","","",false,"","results_discussion",""],["oa:W3005894476","Ti-6Al-4V","microhardness measurements",99.91,null,null,0.05,"%","","","","optical microscopy","",false,"unit_mismatch","methods",""],["oa:W3005894476","Ti-6Al-4V","microhardness measurements",99.88,null,null,0.07,"%","","","","optical microscopy","",false,"unit_mismatch","methods",""],["oa:W3005894476","Ti-6Al-4V","microhardness measurements",99.9,null,null,0.04,"%","","","","optical microscopy","",false,"unit_mismatch","methods",""],["oa:W3005894476","Ti-6Al-4V","Vickers microhardness",397.0,null,null,11.0,"HV","","","","Vickers microhardness","",false,"","results",""],["oa:W3005894476","Ti-6Al-4V","Vickers microhardness",394.0,null,null,10.0,"HV","","","","Vickers microhardness","",false,"","results",""],["oa:W3006077864","Ti-4Al-2V","hardness",450.0,null,null,null,"HV","room temperature","","","microhardness test","",false,"","results_discussion","According to the microhardness test results, it can be concluded that with increasing the rotation rate and fixed transverse speed the hardness of the weld zone is increased; however, from the rotation rate of 710 [rpm] (sample 3) on this increase in hardness versus the hardness of the raw material is increased."],["oa:W3006193399","Ti-6Al-4V","microhardness",357.0,null,null,null,"HV","room temperature","annealed at 800 °C for 3 h","","microhardness tester","",false,"","results_discussion","With the annealing temperatures up to 800 °C, the microhardness progressively increased from 155 to 357 HV."],["oa:W3006717630","Ti-6Al-4V","Vickers hardness",3500.0,null,null,null,"MPa","","as-built","martensitic α'","","",false,"unit_mismatch","abstract",""],["oa:W3008252015","Ti-16Mo","hardness",403.0,null,null,null,"HV","room temperature","as-cast","equiaxed β, acicular α","","",false,"","results_discussion",""],["oa:W3008252015","Ti-20Mo","hardness",0.0,null,null,null,"","room temperature","as-cast","single β","","",false,"unit_missing","results_discussion",""],["oa:W3008252015","Ti-Mo (binary)","hardness",0.0,null,null,null,"","room temperature","as-cast","","","",false,"unit_missing","results_discussion",""],["oa:W3008252015","Ti-16Mo","hardness",403.0,null,null,null,"HV","","as-cast","","","",false,"","conclusions",""],["oa:W3009433399","M42","Top e inferior",42.0,null,null,null,"GPa","","top","","nanoindentation","",false,"","abstract","0 1 2 3 4 5 6 0 200 400 600 800 1000 1200 1400 1600 1800 2000 Dureza (GPa) Desplazamiento a la superﬁcie (nm) Nano-dureza (parte superior Top e inferior Bottom de M42) 42Top-hardness 42Bottom-hardness"],["oa:W3009433399","M42","Top e inferior",42.0,null,null,null,"GPa","","bottom","","nanoindentation","",false,"","abstract","0 1 2 3 4 5 6 0 200 400 600 800 1000 1200 1400 1600 1800 2000 Dureza (GPa) Desplazamiento a la superﬁcie (nm) Nano-dureza (parte superior Top e inferior Bottom de M42) 42Top-hardness 42Bottom-hardness"],["oa:W3009433399","M41","Top e inferior",41.0,null,null,null,"GPa","","top","","nanoindentation","",false,"","abstract","0 1 2 3 4 5 6 0 200 400 600 800 1000 1200 1400 1600 1800 2000 Dureza (GPa) Desplazamiento a la superﬁcie (nm) Nano-dureza (parte superior Top e inferior Bottom de M41) M41top-hardness M41bottom-hardness 0 0,5 1 1,5 2 2,5 3 3,5 4 4,5 5 0 200 400 600 800 1000 1200 1400 1600 1800 2000 Dureza (GPa) Desplazamiento a la superﬁcie (nm) Nano-dureza (parte superior Top e inferior Bottom de M40) M40top-hardness M40bottom-hardness"],["oa:W3009433399","M41","Top e inferior",41.0,null,null,null,"GPa","","bottom","","nanoindentation","",false,"","abstract","0 1 2 3 4 5 6 0 200 400 600 800 1000 1200 1400 1600 1800 2000 Dureza (GPa) Desplazamiento a la superﬁcie (nm) Nano-dureza (parte superior Top e inferior Bottom de M41) M41top-hardness M41bottom-hardness 0 0,5 1 1,5 2 2,5 3 3,5 4 4,5 5 0 200 400 600 800 1000 1200 1400 1600 1800 2000 Dureza (GPa) Desplazamiento a la superﬁcie (nm) Nano-dureza (parte superior Top e inferior Bottom de M40) M40top-hardness M40bottom-hardness"],["oa:W3009433399","M40","Top e inferior",40.0,null,null,null,"GPa","","top","","nanoindentation","",false,"","abstract","0 1 2 3 4 5 6 0 200 400 600 800 1000 1200 1400 1600 1800 2000 Dureza (GPa) Desplazamiento a la superﬁcie (nm) Nano-dureza (parte superior Top e inferior Bottom de M41) M41top-hardness M41bottom-hardness 0 0,5 1 1,5 2 2,5 3 3,5 4 4,5 5 0 200 400 600 800 1000 1200 1400 1600 1800 2000 Dureza (GPa) Desplazamiento a la superﬁcie (nm) Nano-dureza (parte superior Top e inferior Bottom de M40) M40top-hardness M40bottom-hardness"],["oa:W3009433399","M40","Top e inferior",40.0,null,null,null,"GPa","","bottom","","nanoindentation","",false,"","abstract","0 1 2 3 4 5 6 0 200 400 600 800 1000 1200 1400 1600 1800 2000 Dureza (GPa) Desplazamiento a la superﬁcie (nm) Nano-dureza (parte superior Top e inferior Bottom de M41) M41top-hardness M41bottom-hardness 0 0,5 1 1,5 2 2,5 3 3,5 4 4,5 5 0 200 400 600 800 1000 1200 1400 1600 1800 2000 Dureza (GPa) Desplazamiento a la superﬁcie (nm) Nano-dureza (parte superior Top e inferior Bottom de M40) M40top-hardness M40bottom-hardness"],["oa:W3009433399","M9","M9 y M12",9.0,null,null,null,"GPa","","","","nanoindentation","",false,"","abstract","0 1 2 3 4 5 6 0 200 400 600 800 1000 1200 1400 1600 1800 2000 Dureza (GPa) Desplazamiento a la superﬁcie (nm) Nano-dureza (M9 y M12) M9-hardness M12-hardness"],["oa:W3009433399","M12","M9 y M12",12.0,null,null,null,"GPa","","","","nanoindentation","",false,"","abstract","0 1 2 3 4 5 6 0 200 400 600 800 1000 1200 1400 1600 1800 2000 Dureza (GPa) Desplazamiento a la superﬁcie (nm) Nano-dureza (M9 y M12) M9-hardness M12-hardness"],["oa:W3010567095","Ti-6Al-4V","Hardness",36.0,null,null,null,"HRC","","","","","",false,"","table","895\t825\t10\t25\tHRC36"],["oa:W3011347737","Ti2 (Ti 6Al-4V)","Rockwell C hardness",28.6,null,null,null,"N","","","","","",false,"unit_mismatch","conclusions",""],["oa:W3011347737","Ti2 (Ti 6Al-4V)","Rockwell C hardness",25.3,null,null,null,"N","","","","","",false,"unit_mismatch","conclusions",""],["oa:W3011347737","Ti 1 (High-gard (TiAl))","Rockwell C hardness",31.0,null,null,null,"","","","","","",false,"unit_missing","conclusions",""],["oa:W3011347737","Nickel alloy (Inconel 718)","Rockwell C hardness",40.0,null,null,null,"","","","","","",false,"unit_missing","conclusions",""],["oa:W3011834519","IP Ti6Al4V","Microhardness (HV5 kg)",191.0,179.0,203.0,12.0,"HV5kg","","","","Oliver and Pharr method","",false,"unit_mismatch","results","Coating Porosity (%) Average pore diameter (µm) Microhardness (HV5 kg) Nanohardness (GPa) IP Ti6Al4V 0.3 ± 0.1 --- 191 ± 12 4.8 ± 0.4 SP Ti6Al4V 13.0 ± 2.0 25 174 ± 8 5.7 ± 0.3 Fig. 1: SEM images of (a) IP and (b) SP Ti6Al4V coating."],["oa:W3011834519","IP Ti6Al4V","Nanohardness (GPa)",4.8,4.4,5.2,0.4,"GPa","","","","Oliver and Pharr method","",false,"","results","Coating Porosity (%) Average pore diameter (µm) Microhardness (HV5 kg) Nanohardness (GPa) IP Ti6Al4V 0.3 ± 0.1 --- 191 ± 12 4.8 ± 0.4 SP Ti6Al4V 13.0 ± 2.0 25 174 ± 8 5.7 ± 0.3 Fig. 1: SEM images of (a) IP and (b) SP Ti6Al4V coating."],["oa:W3011834519","SP Ti6Al4V","Microhardness (HV5 kg)",174.0,166.0,182.0,8.0,"HV5kg","","","","Oliver and Pharr method","",false,"unit_mismatch","results","Coating Porosity (%) Average pore diameter (µm) Microhardness (HV5 kg) Nanohardness (GPa) IP Ti6Al4V 0.3 ± 0.1 --- 191 ± 12 4.8 ± 0.4 SP Ti6Al4V 13.0 ± 2.0 25 174 ± 8 5.7 ± 0.3 Fig. 1: SEM images of (a) IP and (b) SP Ti6Al4V coating."],["oa:W3011834519","SP Ti6Al4V","Nanohardness (GPa)",5.7,5.4,6.0,0.3,"GPa","","","","Oliver and Pharr method","",false,"","results","Coating Porosity (%) Average pore diameter (µm) Microhardness (HV5 kg) Nanohardness (GPa) IP Ti6Al4V 0.3 ± 0.1 --- 191 ± 12 4.8 ± 0.4 SP Ti6Al4V 13.0 ± 2.0 25 174 ± 8 5.7 ± 0.3 Fig. 1: SEM images of (a) IP and (b) SP Ti6Al4V coating."],["oa:W3012256682","SLM CIC","Dureté moyenne (HV)",316.0,null,null,9.4,"HV","","","","","",false,"","conclusions",""],["oa:W3012256682","EBM CIC","Dureté moyenne (HV)",315.5,null,null,9.2,"HV","","","","","",false,"","conclusions",""],["oa:W3012256682","HR","Dureté moyenne (HV)",316.4,null,null,7.4,"HV","","","","","",false,"","conclusions",""],["oa:W3013690192","Ti-6Al-4V","hardness",375.0,null,null,null,"HV","","","","","",false,"","results",""],["oa:W3013690192","Ti-6Al-4V","hardness",450.0,null,null,null,"HV","","as-welded","martensitic α'","","",false,"","discussion",""],["oa:W3013690192","Ti-6Al-4V","hardness",450.0,null,null,null,"HV","","as-welded","martensitic α'","","",false,"","discussion",""],["oa:W3013690192","Ti-6Al-4V","hardness",400.0,null,null,null,"HV","","PWHT 910°C","","","",false,"","discussion",""],["oa:W3013702738","Ti-6Al-4V","Measured hardness (HV100)",363.0,null,null,null,"HV100","","","","","",false,"unit_mismatch","conclusions",""],["oa:W3013702738","Ti-6Al-4V","33519 HV, while in sample #2 is 32615 HV",330.0,null,null,18.0,"HV","","","","Vickers microhardness","",false,"","conclusions",""],["oa:W3013746844","Ti-6Al-4V","microhardness",335.0,320.0,350.0,null,"HV","","","","Vickers hardness test","",false,"","results","The microhardness values in average 320 to 350 HV also revealed no obvious difference between HED and OED built zones."],["oa:W3013746844","Ti-6Al-4V","microhardness",397.5,375.0,420.0,null,"HV","","","","Vickers hardness test","",false,"","results","Nevertheless, a relatively high microhardness (from 375 to 420 HV) was observed in the LED built zone."],["oa:W3013746844","Ti-6Al-4V","microhardness",362.0,304.0,420.0,null,"HV","","as-built SEBAM","","","",false,"","discussion","Moreover, all the specimens showed the microhardness values between 304 to 420 HV."],["oa:W3013746844","Ti-6Al-4V","microhardness",340.0,null,null,null,"HV","","as-built SEBAM OED and HED","lamellar","","",false,"","discussion","However, no α′ phase was observed and only fine α+β lamella were observed both in the OED and HED built zones where the average microhardness of 340 HV was shown in ."],["oa:W3014269817","Ti-9Mo-6Nb","Vickers hardness",350.0,null,null,null,"HV","room temperature","as-cast","","Vickers micro-hardness testing","",false,"","methods","Vickers hardness measurements on the samples were carried out using a Vickers micro-hardness testing machine (Mitutoyo, Japan) with a 0.3N load for 12 s, and elastic modulus measurements were conducted using an ultrasonic method according to an ASTM-E494-95 stan dard [31, 32]."],["oa:W3014269817","Ti-9Mo-6Nb-4Mn","Vickers hardness",360.0,null,null,null,"HV","room temperature","as-cast","","Vickers micro-hardness testing","",false,"","methods","Vickers hardness measurements on the samples were carried out using a Vickers micro-hardness testing machine (Mitutoyo, Japan) with a 0.3N load for 12 s, and elastic modulus measurements were conducted using an ultrasonic method according to an ASTM-E494-95 stan dard [31, 32]."],["oa:W3014269817","Ti-9Mo-8Mn-6Nb","Vickers hardness",370.0,null,null,null,"HV","room temperature","as-cast","","Vickers micro-hardness testing","",false,"","methods","Vickers hardness measurements on the samples were carried out using a Vickers micro-hardness testing machine (Mitutoyo, Japan) with a 0.3N load for 12 s, and elastic modulus measurements were conducted using an ultrasonic method according to an ASTM-E494-95 stan dard [31, 32]."],["oa:W3014269817","Ti-12Mn-9Mo-6Nb","Vickers hardness",380.0,null,null,null,"HV","room temperature","as-cast","","Vickers micro-hardness testing","",false,"","methods","Vickers hardness measurements on the samples were carried out using a Vickers micro-hardness testing machine (Mitutoyo, Japan) with a 0.3N load for 12 s, and elastic modulus measurements were conducted using an ultrasonic method according to an ASTM-E494-95 stan dard [31, 32]."],["oa:W3014269817","Ti-9Mo-6Nb","Vickers microhardness",200.0,null,null,null,"HV","","as-cast","","","",false,"","discussion","Fig. 4 shows the average Vickers microhardness values of the as-cast Ti–9Mo–6Nb–(x)Mn alloys before and after homogenization, where after homogenization, the Vickers hardness value increased by up to 20 %."],["oa:W3014269817","Ti-9Mo-6Nb","Vickers microhardness",240.0,null,null,null,"HV","","homogenized","","","",false,"","discussion","Fig. 4 shows the average Vickers microhardness values of the as-cast Ti–9Mo–6Nb–(x)Mn alloys before and after homogenization, where after homogenization, the Vickers hardness value increased by up to 20 %."],["oa:W3014269817","Ti-9Mo-6Nb","hardness",400.0,null,null,null,"HV","","","","","",false,"","conclusions","After adding different Mn contents, it was found that the alloy with 4 %Mn had the greatest hardness and the lowest elastic modulus of 96 GP."],["oa:W3015404688","Ti-6Al-4V","硬度值",385.0,null,null,10.0,"","room temperature","","","microhardness test","",false,"unit_missing","abstract",""],["oa:W3015587041","","microhardness",315.0,null,null,3.41,"HV","","as-built SLM","","","",false,"","results_discussion","The mean microhardness proﬁles of the SLM and EBM build samples were 315 ± 3.41 HV and 348 ± 30.20 HV, respectively."],["oa:W3015587041","","microhardness",348.0,null,null,30.2,"HV","","as-built EBM","lamellar","","",false,"","results_discussion","The mean microhardness proﬁles of the SLM and EBM build samples were 315 ± 3.41 HV and 348 ± 30.20 HV, respectively."],["oa:W3015587041","","microhardness",348.0,null,null,30.2,"HV","","as-built EBM","lamellar","","",false,"","conclusions","Because of the lamella microstructure, the EBM build sample showed about 10% higher microhardness than the SLM build samples and it measured as 348 ± 30.20 HV."],["oa:W3015757214","Ti-6Al-4V","hardness",40.0,null,null,null,"HV","","as-built LMD","martensitic α'","","",false,"out_of_range","results_discussion","Indeed, the LMD material had the highest hardness value (40 HV)."],["oa:W3015757214","Ti-6Al-4V","hardness",40.0,null,null,null,"HV","","as-built LMD","martensitic α'","","",false,"out_of_range","results_discussion","The LMD sample, which is an α′ martensite material, showed to be 8% harder than the EBM material which was produced by EBM."],["oa:W3015757214","Ti-6Al-4V","hardness",36.8,null,null,null,"HV","","as-built EBM","","","",false,"out_of_range","results_discussion","The LMD sample, which is an α′ martensite material, showed to be 8% harder than the EBM material which was produced by EBM."],["oa:W3015757214","Ti-6Al-4V","Hardness",350.0,null,null,null,"HV","room temperature","Ref","","nanoindentation","",false,"","table","Hardness, HV\t350\t-"],["oa:W3015757214","LMD","Hardness (HRC)",41.0,null,null,null,"HRC","","","","","",false,"","table","LMD\t41"],["oa:W3015757214","LW","Hardness (HRC)",38.0,null,null,null,"HRC","","","","","",false,"","table","LW\t38"],["oa:W3015757214","EBM","Hardness (HRC)",38.0,null,null,null,"HRC","","","","","",false,"","table","EBM\t38"],["oa:W3015757214","Reference","Hardness (HRC)",36.0,null,null,null,"HRC","","","","","",false,"","table","Reference\t36"],["oa:W3016164063","PM Ti-5553","MH",492.4,null,null,null,"HV","room temperature","forged at 950 °C/~0.01 s-1","","nanoindentation","",false,"","abstract",""],["oa:W3016164063","Ti-5Al-5Mo-5V-3Cr","MH",492.4,null,null,null,"HV","","forged at 950 °C/~0.01 s-1","","","~0.01 s-1",false,"","conclusions",""],["oa:W3016767920","Ti-40Nb","Hardness (HV0.05)",228.0,228.0,228.0,19.0,"HV0.05","","c1","","microindentation","",false,"unit_mismatch","results",""],["oa:W3016767920","Ti-40Nb","Hardness (HV0.05)",243.0,243.0,243.0,40.0,"HV0.05","","c2","","microindentation","",false,"unit_mismatch","results",""],["oa:W3016767920","Ti-25Nb-5Fe","Hardness (HV0.05)",284.0,284.0,284.0,14.0,"HV0.05","","c1","","microindentation","",false,"unit_mismatch","results",""],["oa:W3016767920","Ti-25Nb-5Fe","Hardness (HV0.05)",310.0,310.0,310.0,15.0,"HV0.05","","c2","","microindentation","",false,"unit_mismatch","results",""],["oa:W3017668028","CP-Ti Grade 2","microhardness",207.0,null,null,null,"HV","","4Fast","","","",false,"","results_discussion",""],["oa:W3017668028","CP-Ti Grade 2","microhardness",161.0,null,null,null,"HV","","4Slow","","","",false,"","results_discussion",""],["oa:W3017668028","CP-Ti Grade 2","microhardness",189.0,null,null,null,"HV","","","","","",false,"","results_discussion",""],["oa:W3017668028","CP-Ti Grade 2","microhardness",206.0,null,null,null,"HV","","","","","",false,"","results_discussion",""],["oa:W3017668028","CP-Ti Grade 2","microhardness",22.0,null,null,null,"%","","","","","",false,"unit_mismatch","conclusions",""],["oa:W3017668028","CP-Ti Grade 2","microhardness",350.0,null,null,null,"HV","room temperature","","","nanoindentation","",false,"","methods",""],["oa:W3017668028","CP-Ti Grade 2","microhardness",92.0,null,null,null,"HV","","","","","",false,"","results",""],["oa:W3017668028","CP-Ti Grade 2","microhardness",120.0,null,null,null,"HV","","","","","",false,"","results",""],["oa:W3017668028","CP-Ti Grade 2","microhardness",142.0,null,null,null,"HV","","","","","",false,"","results",""],["oa:W3017668028","CP-Ti Grade 2","microhardness",243.0,null,null,null,"HV","","","","","",false,"","results",""],["oa:W3017668028","CP-Ti Grade 2","microhardness",241.0,null,null,null,"HV","","","","","",false,"","results",""],["oa:W3017668028","CP-Ti Grade 2","microhardness",37.0,null,null,null,"HV","","","","","",false,"out_of_range","results",""],["oa:W3020058821","Ti-6Al-4V","hardness",10.0,7.8,10.0,null,"GPa","","","","","",false,"","results_discussion","For hardness, we can see a rise from 7.8 GPa for specimen having 30 wt.% of Cu and at the sp2/sp3 ratio of 0.11, to 10 GPa for sample containing 37 wt.% of Cu and sp2/sp3 ratio of 0.23."],["oa:W3021254486","Al3NiTi2","nano-hardness",0.0,null,null,null,"","","","","","",false,"unit_missing","abstract","It has been found that Al3NiTi2 and AlNi2Ti have the highest nano-hardness and elastic recovery rates, while TiAl and GH3039 base metals have the lowest nano-hardness and elastic recovery rates."],["oa:W3021254486","AlNi2Ti","nano-hardness",0.0,null,null,null,"","","","","","",false,"unit_missing","abstract","It has been found that Al3NiTi2 and AlNi2Ti have the highest nano-hardness and elastic recovery rates, while TiAl and GH3039 base metals have the lowest nano-hardness and elastic recovery rates."],["oa:W3021254486","TiAl","nano-hardness",0.0,null,null,null,"","","","","","",false,"unit_missing","abstract","It has been found that Al3NiTi2 and AlNi2Ti have the highest nano-hardness and elastic recovery rates, while TiAl and GH3039 base metals have the lowest nano-hardness and elastic recovery rates."],["oa:W3021254486","GH3039","nano-hardness",0.0,null,null,null,"","","","","","",false,"unit_missing","abstract","It has been found that Al3NiTi2 and AlNi2Ti have the highest nano-hardness and elastic recovery rates, while TiAl and GH3039 base metals have the lowest nano-hardness and elastic recovery rates."],["oa:W3021254486","Al3NiTi2","nano-hardness",14.1,null,null,null,"GPa","","","","nanoindentation","",false,"","results_discussion","Al3NiTi2 and AlNi2Ti had the highest nano-hardness of 14.1 GPa and 10.5 GPa, respectively, while TiAl and GH3039 had the lowest nano-hardness of 7.2 GPa and 4.9 GPa, respectively."],["oa:W3021254486","AlNi2Ti","nano-hardness",10.5,null,null,null,"GPa","","","","nanoindentation","",false,"","results_discussion","Al3NiTi2 and AlNi2Ti had the highest nano-hardness of 14.1 GPa and 10.5 GPa, respectively, while TiAl and GH3039 had the lowest nano-hardness of 7.2 GPa and 4.9 GPa, respectively."],["oa:W3021254486","TiAl","nano-hardness",7.2,null,null,null,"GPa","","","","nanoindentation","",false,"","results_discussion","Al3NiTi2 and AlNi2Ti had the highest nano-hardness of 14.1 GPa and 10.5 GPa, respectively, while TiAl and GH3039 had the lowest nano-hardness of 7.2 GPa and 4.9 GPa, respectively."],["oa:W3021254486","GH3039","nano-hardness",4.9,null,null,null,"GPa","","","","nanoindentation","",false,"","results_discussion","Al3NiTi2 and AlNi2Ti had the highest nano-hardness of 14.1 GPa and 10.5 GPa, respectively, while TiAl and GH3039 had the lowest nano-hardness of 7.2 GPa and 4.9 GPa, respectively."],["oa:W3022672069","","microhardness",50.0,null,null,null,"g","","","","Vickers hardness tester","",false,"unit_mismatch","methods","The microhardness was measured with a Vickers hardness tester (CMM-20E, Changfang, Chengdu, China) with a load of 50 g and duration of 20 s."],["oa:W3022672069","","Micro Vickers Hardness Distrubution",238.0,null,null,null,"HV","","","","","",false,"","results_discussion","Micro Vickers Hardness Distrubution The average hardness along the depth from the surface to 400 μm is depicted in ."],["oa:W3022672069","","untreated TLM base material",238.0,null,null,null,"HV","","","","","",false,"","results_discussion","It is about 238 HV of the untreated TLM base material."],["oa:W3022672069","","UI-24000, UI-36000 and UI-48000",291.0,null,null,null,"HV","","","","","",false,"","results_discussion","The micro-hardness of UI-24000, UI-36000 and UI-48000 is 288 HV (about 21% improvement), 294 HV and 291 HV, respectively."],["oa:W3022672069","","UI-24000, UI-36000 and UI-48000",288.0,null,null,null,"HV","","","","","",false,"","results_discussion","The micro-hardness of UI-24000, UI-36000 and UI-48000 is 288 HV (about 21% improvement), 294 HV and 291 HV, respectively."],["oa:W3022672069","","UI-24000, UI-36000 and UI-48000",294.0,null,null,null,"HV","","","","","",false,"","results_discussion","The micro-hardness of UI-24000, UI-36000 and UI-48000 is 288 HV (about 21% improvement), 294 HV and 291 HV, respectively."],["oa:W3022672069","","hardness after surface impact",200.0,null,null,null,"µm","","","","","",false,"unit_mismatch","results_discussion","The hardness after surface impact rapidly decreases to 200 μm and then decreases gradually to the core."],["oa:W3023302576","Ti-35Nb-7Zr-5Ta","microhardness",198.7,null,null,null,"HV","","as-built SLM","","","",false,"","results_discussion",""],["oa:W3024326361","Ti6Al4V/HA","microhardness",300.39,null,null,null,"HV","","microwave sintered in Ar + H2 at 1050°C for 30 min","","","",false,"","results_discussion",""],["oa:W3024326361","","Vickers microhardness",300.39,null,null,null,"HV","","","","","",false,"","conclusions",""],["oa:W3024839984","AM Ti6Al4V","Rockwell superficial hardness HR15N",0.0,null,null,null,"","","as-built","","Rockwell superficial hardness tester","",false,"unit_missing","methods","In order to compare the work hardening effect of various peening methods with the as-built AM Ti6Al4V, the hardness was measured using a Rockwell superficial hardness tester and a 120 degree diamond conical indenter, with an initial load of 3 kgf (29 N) and an applied load of 15 kgf (147 N), which was the same in a previous study []."],["oa:W3025780119","Ti-6Al-4V","Vickers microhardness HVo.1",294.0,null,null,null,"HV","","bimodal","bimodal","Vickers microhardness tester","",false,"","methods","ME'TAL 2019 May 22nd -24th 2019,Brno,Czech Republic,EU Despitetheintermetallicphasespresence,themicrohardnessremainedconserved thesame aftersolution 294HVmeasuredforTi6Al4Vwith(a+β)bimodalmicrostructure."],["oa:W3025780119","","microhardness",0.0,null,null,null,"","","","","","",false,"unit_missing","conclusions","ME'TAL 2019 May 22nd -24th 2019,Brno, Czech Republic, EU Anyhow, the newly prepared alloys showed higher microhardness than it was found for conventionally used biocompatibleTi6Al4Valloy."],["oa:W3025826493","Ti-6Al-4V","Vickers microhardness",350.0,null,null,null,"HV","room temperature","cold sprayed","","Vickers microhardness","",false,"","abstract","30 Figure 24: Vickers microhardness measurements on Ti-6Al-4V cold spray coatings ................................."],["oa:W3025826493","Ti-6Al-4V","hardness",3.5,null,null,null,"GPa","room temperature","","","microhardness","",false,"","methods","Figure 36: Linearized Meyer's harnesses from an instrumented Vickers hardness tester (Ambriz et al. 2011) Cai et al. (2011) applied Nix and Gao methods to microhardness testing of Ti-6Al-4V using a Berkovich tip."],["oa:W3025826493","Ti-6Al-4V","Ho",5.49,null,null,0.05,"GPa","","cold spray coatings using SM powders","","nanoindentation","",false,"","methods","Table 8: Nanohardness of Ti-6Al-4V cold spray coatings compared with bulk Ti-6Al-4V plate (Munagala et al. 2018) Sample Ho, GPa h*, nm Ti6Al4V coatings deposited using SM powders 5.49 ± 0.05 13 ± 2 Ti6Al4V coatings deposited using IM powders 4.45 ± 0.01 39 ± 4 Bulk Ti6Al4V plate 4.17 ± 0.04 20 ± 4"],["oa:W3025826493","Ti-6Al-4V","Ho",4.45,null,null,0.01,"GPa","","cold spray coatings using IM powders","","nanoindentation","",false,"","methods","Table 8: Nanohardness of Ti-6Al-4V cold spray coatings compared with bulk Ti-6Al-4V plate (Munagala et al. 2018) Sample Ho, GPa h*, nm Ti6Al4V coatings deposited using SM powders 5.49 ± 0.05 13 ± 2 Ti6Al4V coatings deposited using IM powders 4.45 ± 0.01 39 ± 4 Bulk Ti6Al4V plate 4.17 ± 0.04 20 ± 4"],["oa:W3025826493","Ti-6Al-4V","Ho",4.17,null,null,0.04,"GPa","","bulk plate","","nanoindentation","",false,"","methods","Table 8: Nanohardness of Ti-6Al-4V cold spray coatings compared with bulk Ti-6Al-4V plate (Munagala et al. 2018) Sample Ho, GPa h*, nm Ti6Al4V coatings deposited using SM powders 5.49 ± 0.05 13 ± 2 Ti6Al4V coatings deposited using IM powders 4.45 ± 0.01 39 ± 4 Bulk Ti6Al4V plate 4.17 ± 0.04 20 ± 4"],["oa:W3025826493","Ti-6Al-4V","hardness",0.0,null,null,null,"","","","","nanoindentation","",false,"unit_missing","conclusions","A strong ISE was observed in both Ti64 and CP-Ti substrates so that hardness due to statistically stored dislocations, depth dependence of hardness, and the material length scale (see Table 24) were successfully measured."],["oa:W3025826493","CP-Ti Grade 2","hardness",0.0,null,null,null,"","","","","nanoindentation","",false,"unit_missing","conclusions","A strong ISE was observed in both Ti64 and CP-Ti substrates so that hardness due to statistically stored dislocations, depth dependence of hardness, and the material length scale (see Table 24) were successfully measured."],["oa:W3027320725","composite coating","hardness",680.0,null,null,null,"HV","","","","","",false,"","conclusions",""],["oa:W3029719191","A4","hardness",407.0,null,null,null,"VHN","1400 °C","WQ","","microhardness","",false,"unit_mismatch","discussion",""],["oa:W3029719191","A6","hardness",329.0,null,null,null,"VHN","1150 °C","FC","","microhardness","",false,"unit_mismatch","discussion",""],["oa:W3029719191","","hardness",715.0,null,null,null,"VHN","","","B2","microhardness","",false,"unit_mismatch","discussion",""],["oa:W3029719191","","hardness",378.0,null,null,null,"VHN","","","γ","microhardness","",false,"unit_mismatch","discussion",""],["oa:W3029719191","","hardness",549.0,null,null,null,"VHN","","","lamellar α2","microhardness","",false,"unit_mismatch","discussion",""],["oa:W3029719191","","hardness",511.0,null,null,null,"VHN","","","equiaxed α","microhardness","",false,"unit_mismatch","discussion",""],["oa:W3033169048","Ti-6Al-4V","Vickers Hardness",341.0,null,null,null,"HV","","","","","",false,"","methods","Tribology Contact Conditions Material Density (kg/m3) Vickers Hardness (Hv) Specimen Ti 6Al-4V ELI (Grade 23) 4500 341 Ball Al2O3 3987 2600 Abrasive Particles SiC 3100 2700 The electrolyte utilized was Ringer’s solution (concentration of 0.25 g·cm−3), and is a simulated biological ﬂuid [19]."],["oa:W3033169048","Al2O3","Vickers Hardness",2600.0,null,null,null,"HV","","","","","",false,"out_of_range","methods","Tribology Contact Conditions Material Density (kg/m3) Vickers Hardness (Hv) Specimen Ti 6Al-4V ELI (Grade 23) 4500 341 Ball Al2O3 3987 2600 Abrasive Particles SiC 3100 2700 The electrolyte utilized was Ringer’s solution (concentration of 0.25 g·cm−3), and is a simulated biological ﬂuid [19]."],["oa:W3033169048","SiC","Vickers Hardness",2700.0,null,null,null,"HV","","","","","",false,"out_of_range","methods","Tribology Contact Conditions Material Density (kg/m3) Vickers Hardness (Hv) Specimen Ti 6Al-4V ELI (Grade 23) 4500 341 Ball Al2O3 3987 2600 Abrasive Particles SiC 3100 2700 The electrolyte utilized was Ringer’s solution (concentration of 0.25 g·cm−3), and is a simulated biological ﬂuid [19]."],["oa:W3033995033","Ni-17Co-5Al-5Ti-15Cr-3W","Vickers microhardness",424.0,null,null,null,"HV","","homogenised at 1250°C, aged at 800°C for 1000h","","","",false,"","conclusions",""],["oa:W3033995033","Ni-27Co-5Al-5Ti-15Cr-3W","Vickers microhardness",436.0,null,null,null,"HV","","homogenised at 1250°C, aged at 800°C for 1000h","","","",false,"","conclusions",""],["oa:W3033995033","17Co-3W","Vickers microhardness",450.0,null,null,null,"kgf.mm-2","room temperature","aged at 800°C for 1000 hours","","","",false,"unit_mismatch","results_discussion",""],["oa:W3033995033","27Co-3W","Vickers microhardness",450.0,null,null,null,"kgf.mm-2","room temperature","aged at 800°C for 1000 hours","","","",false,"unit_mismatch","results_discussion",""],["oa:W3033995033","36Co-3W","Vickers microhardness",450.0,null,null,null,"kgf.mm-2","room temperature","aged at 800°C for 1000 hours","","","",false,"unit_mismatch","results_discussion",""],["oa:W3033995033","45Co-3W","Vickers microhardness",500.0,null,null,null,"kgf.mm-2","room temperature","aged at 800°C for 1000 hours","","","",false,"unit_mismatch","results_discussion",""],["oa:W3033995033","55Co-3W","Vickers microhardness",500.0,null,null,null,"kgf.mm-2","room temperature","aged at 800°C for 1000 hours","","","",false,"unit_mismatch","results_discussion",""],["oa:W3033995033","19Co","Vickers microhardness",425.0,null,null,null,"HV(kgf.mm-2)","","aged at 800°C for 1000 hours","","","",false,"unit_mismatch","conclusions",""],["oa:W3033995033","28Co","Vickers microhardness",425.0,null,null,null,"HV(kgf.mm-2)","","aged at 800°C for 1000 hours","","","",false,"unit_mismatch","conclusions",""],["oa:W3033995033","38Co","Vickers microhardness",425.0,null,null,null,"HV(kgf.mm-2)","","aged at 800°C for 1000 hours","","","",false,"unit_mismatch","conclusions",""],["oa:W3033995033","17Co-3W","Vickers microhardness",424.0,null,null,null,"HV","","aged at 800°C for 1000 hours","","","",false,"","conclusions",""],["oa:W3033995033","27Co-3W","Vickers microhardness",436.0,null,null,null,"HV","","aged at 800°C for 1000 hours","","","",false,"","conclusions",""],["oa:W3033995033","36Co-3W","Vickers microhardness",425.0,null,null,null,"HV","","aged at 800°C for 1000 hours","","","",false,"","conclusions",""],["oa:W3036334578","Ti-6Al-4V","Vickers hardness",508.0,null,null,null,"MPa","","","","","",false,"unit_mismatch","results_discussion","LVAM shows a rise in compressive stresses in feed direction from 240 MPa for conventional milling to 508 MPa with an amplitude Al of 12 μm."],["oa:W3036334578","Ti-6Al-4V","Vickers hardness",465.0,null,null,null,"MPa","","","","","",false,"unit_mismatch","results_discussion","In LTVAM, on the other hand, the compressive stresses in feed direction increase from 240 to 465 MPa at a vibration amplitude Al of 11.4 μm."],["oa:W3036334578","Ti-6Al-4V","Vickers hardness",359.0,null,null,null,"HV","","","","","",false,"","results_discussion","On the bottom surface, the hardness increases from HV 322 to HV 359 with rising amplitude because of the hardening effect of the tool–workpiece impacts."],["oa:W3036334578","Ti-6Al-4V","Vickers hardness",322.0,null,null,null,"HV","","","","","",false,"","results_discussion","On the side wall, the hardness decreases from HV 328 to HV 322 with rising amplitude."],["oa:W3036334578","Ti-6Al-4V","Vickers hardness",322.0,null,null,null,"HV","","","","","",false,"","results_discussion","The lower cutting forces with rising amplitude lead to a lower hardness (Fig. 14)."],["oa:W3036797379","Ti-15V-3Cr-3Sn-3Al","hardness enhancement",0.0,null,null,null,"","","consolidated","","","",false,"unit_missing","abstract","In addition, grain refinement, the increase in dislocation density and age hardening are suggested to response to the hardness enhancement in the consolidated Ti-15V-3Cr-3Al-3Sn samples."],["oa:W3036797379","Ti-15V-3Cr-3Sn-3Al","microhardness",435.0,null,null,null,"HV","","single-pass ECAP","","microhardness measurement","",false,"","results_discussion","In comparison with the as-received bulk material, the microhardness has a distinct improvement of ~83.7% after only singlepass ECAP."],["oa:W3036797379","Ti-15V-3Cr-3Sn-3Al","microhardness",435.0,null,null,null,"HV","","aged at ~426 °C","","microhardness measurement","",false,"","results_discussion","According to the experiments carried out in the previous study [44], the peak hardness (~435 Hv) was achieved at the aging temperature of ~426 °C, and the hardness decreased to ~396 Hv when Ti-15V-3Cr-"],["oa:W3036797379","Ti-15V-3Cr-3Sn-3Al","microhardness",396.0,null,null,null,"HV","","aged at ~482 °C","","microhardness measurement","",false,"","results_discussion","3Al-3Sn was aged at ~482 °C."],["oa:W3036797379","Ti-15V-3Cr-3Sn-3Al","hardness",403.0,null,null,null,"HV","","as-received","","","",false,"","results_discussion","The corresponding average hardness remained essentially unchanged: 403 HV, 401 HV and 407 HV for 1, 4 and 8 passes, respectively."],["oa:W3036797379","Ti-15V-3Cr-3Sn-3Al","hardness",401.0,null,null,null,"HV","","1 pass ECAP at 500 °C, 100 MPa","","","",false,"","results_discussion","The corresponding average hardness remained essentially unchanged: 403 HV, 401 HV and 407 HV for 1, 4 and 8 passes, respectively."],["oa:W3036797379","Ti-15V-3Cr-3Sn-3Al","hardness",407.0,null,null,null,"HV","","8 passes ECAP at 500 °C, 100 MPa","","","",false,"","results_discussion","The corresponding average hardness remained essentially unchanged: 403 HV, 401 HV and 407 HV for 1, 4 and 8 passes, respectively."],["oa:W3036797379","Ti-15V-3Cr-3Sn-3Al","hardness",407.0,null,null,null,"HV","","450 °C","","","",false,"","conclusions","The specimen pressed at 450 °C had the peak hardness value."],["oa:W3037744254","","hardness",513.0,null,null,38.0,"HV","","as-built SLM","","Micro Vickers test","",false,"","results","Micro Vickers tests on SLM Ti/Mo2C parts showed a hardness of 513 ± 38 HV (equal to 50 ± 3 HRC)."],["oa:W3037744254","CP-Ti Grade 2","hardness",220.0,null,null,19.0,"HV","","as-built SLM","","","",false,"","results","This is significantly higher than the hardness of SLM Cp-Ti (220 ± 19 HV), SLM Ti- 6Al-4 V (399 ± 5 HV18) as well as β-alloy SLM Ti–24Nb–4Zr–8Sn (227 ± 8 HV29) and Ti-6Al-4 V + 10Mo (338 ± 5 HV18), as summarised in Fig. 5."],["oa:W3037744254","Ti-6Al-4V","hardness",399.0,null,null,5.0,"HV18","","as-built SLM","","","",false,"unit_mismatch","results","This is significantly higher than the hardness of SLM Cp-Ti (220 ± 19 HV), SLM Ti- 6Al-4 V (399 ± 5 HV18) as well as β-alloy SLM Ti–24Nb–4Zr–8Sn (227 ± 8 HV29) and Ti-6Al-4 V + 10Mo (338 ± 5 HV18), as summarised in Fig. 5."],["oa:W3037744254","Ti-24Nb-4Zr-8Sn","hardness",227.0,null,null,8.0,"HV29","","as-built SLM","","","",false,"unit_mismatch","results","This is significantly higher than the hardness of SLM Cp-Ti (220 ± 19 HV), SLM Ti- 6Al-4 V (399 ± 5 HV18) as well as β-alloy SLM Ti–24Nb–4Zr–8Sn (227 ± 8 HV29) and Ti-6Al-4 V + 10Mo (338 ± 5 HV18), as summarised in Fig. 5."],["oa:W3037744254","Ti-10Mo-6Al-4V","hardness",338.0,null,null,5.0,"HV18","","as-built SLM","","","",false,"unit_mismatch","results","This is significantly higher than the hardness of SLM Cp-Ti (220 ± 19 HV), SLM Ti- 6Al-4 V (399 ± 5 HV18) as well as β-alloy SLM Ti–24Nb–4Zr–8Sn (227 ± 8 HV29) and Ti-6Al-4 V + 10Mo (338 ± 5 HV18), as summarised in Fig. 5."],["oa:W3037744254","","hardness",513.0,null,null,38.0,"HV","","as-built SLM","","","",false,"","discussion","This can more effectively suppress the deformation of titanium, drastically increasing the hardness of reinforced β-Ti to about 513 ± 38 HV, the stiffness to about 126 ± 7 GPa (even higher than fully martensitic α-Ti), and the compressive strength to about 1642 ± 77 MPa."],["oa:W3037744254","","hardness",513.0,null,null,null,"HV","","as-built SLM","","","",false,"","conclusions","As a result, the developed in situ TiC whisker reinforced β-Ti had a high hardness of 513 HV and the compressive strength of about 1642 MPa."],["oa:W3037744254","","hardness",3200.0,null,null,null,"HV","","","","","",false,"out_of_range","discussion","TiC is a high temperature ceramic with extremely high hardness (~ 3,200 HV) and elastic modulus (~ 448–451 GPa)44."],["oa:W3040066054","O–Ti2AlNb","hardness of brittle intermetallic phases like Ti2Al",0.0,null,null,null,"","","","","","",false,"unit_missing","results_discussion","It is observed from the aforementioned results that the hardness of brittle intermetallic phases like Ti2Al was the highest."],["oa:W3040066054","Ti-6Al-4V","microhardness",344.0,null,null,null,"HV","","","","","",false,"","conclusions","Comparing the microhardness of a typical Ti–6Al–4V alloy of 344 HV [], it was about 23% lower than the microhardness of the O–Ti2AlNb alloy."],["oa:W3040066054","O-Ti2AlNb","microhardness",423.12,null,null,null,"HV","","","","","",false,"","conclusions","Comparing the microhardness of a typical Ti–6Al–4V alloy of 344 HV [], it was about 23% lower than the microhardness of the O–Ti2AlNb alloy."],["oa:W3040066054","O-Ti2AlNb","hardness",423.12,null,null,null,"HV","","","","","",false,"","conclusions","The greater hardness of the O–Ti2AlNb alloy makes it more brittle than the Ti–6Al–4V alloy [] and this affects fatigue life."],["oa:W3040264275","Ti-6Al-4V-2Zr","nanohardness",14.9,null,null,null,"GPa","","","","AFM nanoindentation","",false,"","results_discussion","In five coatings, all data exhibits that most amazing hardness values are around 14.9 GPa."],["oa:W3040264275","Ti-6Al-4B-4V","nanohardness",12.5,null,null,null,"GPa","room temperature","","","nanoindentation","",false,"","results_discussion","The nanohardness was increased for higher B4C content as well as stable substrate temperature."],["oa:W3040264275","Ti-6Al-4B-4V","nanohardness",13.2,null,null,null,"GPa","room temperature","","","nanoindentation","",false,"","results_discussion","In addition, it is recorded that the nanohardness was increased with an increase in the percentage of B4C particles."],["oa:W3040264275","Ti-6Al-4B-4V","nanohardness",14.0,null,null,null,"GPa","room temperature","","","nanoindentation","",false,"","results_discussion","However, at higher B4C contents, nanohardness of the Ti-6Al-4V-xB4C thin layers increases, moreover it is clearly stated that nanohardness of the Ti-6Al-4V-xB4C coating increases with an increase in the amount of B4C reinforcement."],["oa:W3040264275","Ti-6Al-4B-4V","surface hardness",12.8,null,null,null,"GPa","room temperature","","","nanoindentation","",false,"","results_discussion","The reduction in grain size of the particles produced additional grain boundaries surface of the coating which increased the surface hardness of the coating reported by Musil (2012)."],["oa:W3040264275","","Nanohardness",8.3,null,null,null,"GPa","","","","","",false,"","conclusions","8.3 10.3 11.1 12.6 14.9 0 2 4 6 8 10 12 14 16 0 2 4 6 8 Nanohardness (GPa) B4C (wt %)"],
