Repository: akhtar07/tisci-explorer

# TiSci Explorer

A read-only, static explorer for **TiSci**, an autonomous research agent for titanium alloys. TiSci reads the
titanium-alloy literature, builds a knowledge graph and a table of measured values, proposes hypotheses where the
graph has gaps, and tests them with DFT (MACE / VASP) and the ICME-lite multiscale chain.

**Live site:** https://akhtar07.github.io/tisci-explorer/

The site has seven sections:

| Section | What it shows |
|---|---|
| Overview | Corpus → graph → facts → hypotheses → verdicts, with the snapshot's counts |
| Worked example | One full loop for W in α-Ti: graph path, hypothesis, novelty check, DFT test, verdict, follow-up, DAMASK |

File: data/facts/ultimate_tensile_strength.json (part 34 of 48)
plastic deformation",1561.0,null,null,null,"MPa","room temperature","","","compressive test","",false,"","results_discussion","A–E) Representative DSC data of Pd, Pt, Ti, Ti─Ga, and Ti─Sn, indicating their glass transition temperature (Tg), crystallization temperature (Tx), and supercooled liquid region (ΔT). curve featured a number of serrations, resulting from shear-band formation and “stick-slip” shear banding typically observed in BMGs.[40] The average yield stress of Pd samples was 1525 MPa and the maximum stress attained during plastic deformation was 1561 MPa (Figure 2B)."],["oa:W4385226995","Ti54","Ultimate tensile strength",979.0,null,null,null,"MPa","","","","tensile test","10-2 s-1",false,"","results",""],["oa:W4385226995","Ti575","Ultimate tensile strength",1237.0,null,null,null,"MPa","","","","tensile test","10-2 s-1",false,"","results",""],["oa:W4385226995","Ti64BM","Ultimate tensile strength",1042.0,null,null,null,"MPa","","","","tensile test","10-2 s-1",false,"","results",""],["oa:W4385226995","Ti64E","Ultimate tensile strength",938.0,null,null,null,"MPa","","","","tensile test","10-2 s-1",false,"","results",""],["oa:W4385269267","Ti-6Al-4V","tensile strength",0.0,null,null,null,"MPa","room temperature","as-fabricated","martensitic α'","tensile test","",false,"out_of_range","conclusions",""],["oa:W4385269267","AF-Ti-6Al-4V","tensile strength",0.0,null,null,null,"","","","","","",false,"unit_missing","results_discussion",""],["oa:W4385269267","400WQ","tensile strength",0.0,null,null,null,"MPa","","400°C heat-treated","β+α","","",false,"out_of_range","conclusions",""],["oa:W4385278865","Ti-6Al-4V","Rm",1309.0,null,null,null,"MPa","room temperature","","","tensile test","",true,"","conclusions",""],["oa:W4385278865","Welding","Rm",1309.0,null,null,null,"MPa","room temperature","","","tensile test","",false,"","results_discussion",""],["oa:W4385278865","SLM-HT-Z","Rm",1148.0,null,null,null,"MPa","room temperature","heat-treated SLM","","tensile test","",false,"","results_discussion",""],["oa:W4385278865","SLM-AD-Z","Rm",1302.0,null,null,null,"MPa","room temperature","as-deposited SLM","","tensile test","",false,"","results_discussion",""],["oa:W4385278865","Forging","Rm",1230.0,null,null,null,"MPa","room temperature","","","tensile test","",false,"","results_discussion",""],["oa:W4385278865","SLM-AD-XY","Rm",1224.0,null,null,null,"MPa","room temperature","as-deposited SLM","","tensile test","",false,"","results_discussion",""],["oa:W4385278865","SLM-HT-XY","Rm",1379.0,null,null,null,"MPa","room temperature","heat-treated SLM","","tensile test","",false,"","results_discussion",""],["oa:W4385278865","Ti-6Al-4V","Rm",0.0,null,null,null,"","","as-deposited SLM","","tensile test","",false,"unit_missing","results_discussion",""],["oa:W4385336819","pure Ti","ultimate tensile strength",260.0,null,null,null,"MPa","room temperature","","","tensile test","1 mm/min",false,"","results_discussion","The ultimate tensile strength of pure Ti was measured about 260 MPa and the elongation after fracture was measured as 71.5%."],["oa:W4385336819","Tie6Al alloy","ultimate tensile strength",684.0,null,null,null,"MPa","","","","","",false,"","results","The ultimate tensile strength (684 MPa) of Tie6Al alloy was much larger than that (260 MPa) of pure Ti."],["oa:W4385336819","Ti-6Al","tensile strength",684.0,null,null,null,"MPa","room temperature","","","tensile test","1 mm/min",false,"","results_discussion","<span id=\"page-2-0\"></span>tensile strength (684 MPa) but smaller elongation after fracture (19.5%) than those of pure Ti."],["oa:W4385336819","pure Ti","ultimate tensile strength",260.0,null,null,null,"MPa","","","","","",false,"","results","The ultimate tensile strength (684 MPa) of Tie6Al alloy was much larger than that (260 MPa) of pure Ti."],["oa:W4385352352","Ti6Al4V-HA","bending strength",81.6,81.6,81.6,6.4,"MPa","","sintered","","","",false,"out_of_range","results_discussion",""],["oa:W4385358757","TiN/Ti","compressive strength",1468.5,null,null,null,"MPa","room temperature","","core-shell","","",false,"","conclusions","The hardness of the Ti-N/Ti core-shell composite is 685.7 HV and the compressive strength is 1468.5 MPa."],["oa:W4385358757","","compressive strength",1468.5,null,null,null,"MPa","","","","","",false,"","abstract","The hardness of the Ti-N/Ti composite is 685.7 HV and the compressive strength is 1468.5 MPa."],["oa:W4385358757","TiN/Ti","compressive strength",1468.5,null,null,null,"MPa","room temperature","","","","",false,"","results_discussion","The high interfacial bonding strength and high densities result in composites with a good compressive strength of 1468.5 MPa."],["oa:W4385423351","Ti-6Al-4V","strength under static loading conditions",1000.0,null,null,null,"MPa","","","","","",false,"","discussion","Indeed, this material exhibits a relatively high strength under static loading conditions (~1 GPa)."],["oa:W4385423528","Ti-6Al-4V","Rm (MPa)",1014.0,1014.0,1014.0,null,"MPa","","","","","",false,"","table","Al\t6.25–6.31\tRm (MPa)E (GPa)\t1014120"],["oa:W4385498076","Ti-6Al-4V","Ultimate Tensile Strength [MPa]",1150.0,null,null,null,"MPa","","Duplex Annealed","","","",false,"","results","850 900 950 1000 1050 1100 1150 15 20 25 30 35 40 45 50 55 60 Reduction of Area [%] Ultimate Tensile Strength [MPa] Material Condition Duplex Annealed Stress Relieved Orientation 45° Horizontal Vertical Figure 5."],["oa:W4385498076","Ti-6Al-4V","Ultimate Tensile Strength [MPa]",950.0,null,null,null,"MPa","","Duplex Annealed","","","",false,"","results","850 900 950 1000 1050 1100 1150 15 20 25 30 35 40 45 50 55 60 Reduction of Area [%] Ultimate Tensile Strength [MPa] Material Condition Duplex Annealed Stress Relieved Orientation 45° Horizontal Vertical Figure 5."],["oa:W4385498076","Ti-6Al-4V","Yield Strength",800.0,null,null,null,"MPa","","Duplex Annealed","","","",false,"","results","Metals 2023, 13, 1390 10 of 21 ASTM F3001 Class A & SAE AMS4931 ASTM F3001 Class F ASTM F3001 Class A & SAE AMS4931 ASTM F3001 Class F 800 900 1000 1100 1200 800 900 1000 1100 Yield Strength [MPa] Ultimate Tensile Strength [MPa] Material Condition Duplex Annealed Stress Relieved Orientation 45° Horizontal Vertical Figure 3."],["oa:W4385498076","Ti-6Al-4V","Ultimate Tensile Strength [MPa]",1050.0,null,null,null,"MPa","","Duplex Annealed","","","",false,"","results","850 900 950 1000 1050 1100 1150 15 20 25 30 35 40 45 50 55 60 Reduction of Area [%] Ultimate Tensile Strength [MPa] Material Condition Duplex Annealed Stress Relieved Orientation 45° Horizontal Vertical Figure 5."],["oa:W4385498076","Ti-6Al-4V","Yield Strength",900.0,null,null,null,"MPa","","Stress Relieved","","","",false,"","results","Metals 2023, 13, 1390 10 of 21 ASTM F3001 Class A & SAE AMS4931 ASTM F3001 Class F ASTM F3001 Class A & SAE AMS4931 ASTM F3001 Class F 800 900 1000 1100 1200 800 900 1000 1100 Yield Strength [MPa] Ultimate Tensile Strength [MPa] Material Condition Duplex Annealed Stress Relieved Orientation 45° Horizontal Vertical Figure 3."],["oa:W4385498076","Ti-6Al-4V","Ultimate Tensile Strength [MPa]",1100.0,null,null,null,"MPa","","Stress Relieved","","","",false,"","results","850 900 950 1000 1050 1100 1150 15 20 25 30 35 40 45 50 55 60 Reduction of Area [%] Ultimate Tensile Strength [MPa] Material Condition Duplex Annealed Stress Relieved Orientation 45° Horizontal Vertical Figure 5."],["oa:W4385498076","Ti-6Al-4V","Yield Strength",1000.0,null,null,null,"MPa","","Stress Relieved","","","",false,"","results","Metals 2023, 13, 1390 10 of 21 ASTM F3001 Class A & SAE AMS4931 ASTM F3001 Class F ASTM F3001 Class A & SAE AMS4931 ASTM F3001 Class F 800 900 1000 1100 1200 800 900 1000 1100 Yield Strength [MPa] Ultimate Tensile Strength [MPa] Material Condition Duplex Annealed Stress Relieved Orientation 45° Horizontal Vertical Figure 3."],["oa:W4385498076","Ti-6Al-4V","Ultimate Tensile Strength",1100.0,null,null,null,"MPa","","Stress Relieved","","","",false,"","results","850 900 950 1000 1050 1100 1150 6 8 10 12 14 16 18 20 Elongation [%] Ultimate Tensile Strength [MPa] Material Condition Duplex Annealed Stress Relieved Orientation 45° Horizontal Vertical Figure 4."],["oa:W4385498076","Ti-6Al-4V","Yield Strength",1000.0,null,null,null,"MPa","","Duplex Annealed","","","",false,"","results","Metals 2023, 13, 1390 10 of 21 ASTM F3001 Class A & SAE AMS4931 ASTM F3001 Class F ASTM F3001 Class A & SAE AMS4931 ASTM F3001 Class F 800 900 1000 1100 1200 800 900 1000 1100 Yield Strength [MPa] Ultimate Tensile Strength [MPa] Material Condition Duplex Annealed Stress Relieved Orientation 45° Horizontal Vertical Figure 3."],["oa:W4385498076","Ti-6Al-4V","UTS",0.0,null,null,null,"","","SR","","","",false,"unit_missing","discussion","The mechanical properties of the Ti-6Al-4V ELI material in the SR condition conform to the UTS and YS requirements of both ASTM F3001 and AMS4931 but do not meet the requirements for elongation or RA."],["oa:W4385498076","Ti-6Al-4V","Yield Strength",800.0,null,null,null,"MPa","","Stress Relieved","","","",false,"","results","Metals 2023, 13, 1390 10 of 21 ASTM F3001 Class A & SAE AMS4931 ASTM F3001 Class F ASTM F3001 Class A & SAE AMS4931 ASTM F3001 Class F 800 900 1000 1100 1200 800 900 1000 1100 Yield Strength [MPa] Ultimate Tensile Strength [MPa] Material Condition Duplex Annealed Stress Relieved Orientation 45° Horizontal Vertical Figure 3."],["oa:W4385498076","Ti-6Al-4V","strength",0.0,null,null,null,"","","machined","","","",false,"unit_missing","discussion","Dareh Baghi et al. [73] reported signiﬁcant improvements in both strength and ductility due to improved surface ﬁnish by machining."],["oa:W4385498076","Ti-6Al-4V","tensile strength",0.0,null,null,null,"","","as-built","","","",false,"unit_missing","discussion","Specimens printed at a 45° angle to the build plate exhibited slightly higher tensile strength, and specimens printed horizontally resulted in the lowest tensile strength."],["oa:W4385498076","Ti-6Al-4V","Ultimate Tensile Strength",1150.0,null,null,null,"MPa","","Stress Relieved","","","",false,"","results","850 900 950 1000 1050 1100 1150 6 8 10 12 14 16 18 20 Elongation [%] Ultimate Tensile Strength [MPa] Material Condition Duplex Annealed Stress Relieved Orientation 45° Horizontal Vertical Figure 4."],["oa:W4385498076","Ti-6Al-4V","Ultimate Tensile Strength",1200.0,null,null,null,"MPa","","Stress Relieved","","","",false,"","results","850 900 950 1000 1050 1100 1150 6 8 10 12 14 16 18 20 Elongation [%] Ultimate Tensile Strength [MPa] Material Condition Duplex Annealed Stress Relieved Orientation 45° Horizontal Vertical Figure 4."],["oa:W4385498076","Ti-6Al-4V","Ultimate Tensile Strength [MPa]",850.0,null,null,null,"MPa","","Duplex Annealed","","","",false,"","results","850 900 950 1000 1050 1100 1150 15 20 25 30 35 40 45 50 55 60 Reduction of Area [%] Ultimate Tensile Strength [MPa] Material Condition Duplex Annealed Stress Relieved Orientation 45° Horizontal Vertical Figure 5."],["oa:W4385498076","Ti-6Al-4V","Ultimate Tensile Strength [MPa]",1000.0,null,null,null,"MPa","","Stress Relieved","","","",false,"","results","850 900 950 1000 1050 1100 1150 15 20 25 30 35 40 45 50 55 60 Reduction of Area [%] Ultimate Tensile Strength [MPa] Material Condition Duplex Annealed Stress Relieved Orientation 45° Horizontal Vertical Figure 5."],["oa:W4385498076","Ti-6Al-4V","tensile strength",0.0,null,null,null,"","","as-built","","","",false,"unit_missing","discussion","Specimens printed at a 45° angle to the build plate exhibited slightly higher tensile strength, and specimens printed horizontally resulted in the lowest tensile strength."],["oa:W4385498076","Ti-6Al-4V","Ultimate Tensile Strength [MPa]",900.0,null,null,null,"MPa","","Stress Relieved","","","",false,"","results","850 900 950 1000 1050 1100 1150 15 20 25 30 35 40 45 50 55 60 Reduction of Area [%] Ultimate Tensile Strength [MPa] Material Condition Duplex Annealed Stress Relieved Orientation 45° Horizontal Vertical Figure 5."],["oa:W4385498076","Ti-6Al-4V","Yield Strength",900.0,null,null,null,"MPa","","Duplex Annealed","","","",false,"","results","Metals 2023, 13, 1390 10 of 21 ASTM F3001 Class A & SAE AMS4931 ASTM F3001 Class F ASTM F3001 Class A & SAE AMS4931 ASTM F3001 Class F 800 900 1000 1100 1200 800 900 1000 1100 Yield Strength [MPa] Ultimate Tensile Strength [MPa] Material Condition Duplex Annealed Stress Relieved Orientation 45° Horizontal Vertical Figure 3."],["oa:W4385629161","Ti-6Al-4V","flow stress",1000.0,null,null,null,"MPa","100 °C to 500 °C","","","hot compression test","0.01 s-1 to 1.0 s-1",false,"","results_discussion",""],["oa:W4385660761","Ti-20Ta-10Mo","ultimate tensile strength",1200.0,1200.0,1200.0,null,"MPa","room temperature","hot swaged, annealed at 1050°C/1.5h, water quenched","β with minor proportion","tensile test","",false,"","results_discussion",""],["oa:W4385660761","CP-Ti Grade 2","ultimate tensile strength",331.0,331.0,331.0,null,"MPa","room temperature","","","tensile test","",false,"","results_discussion",""],["oa:W4385882539","Ti-6Al-4V","Tensile strength (Mpa)",950.0,null,null,null,"MPa","","","","","",false,"","results_discussion",""],["oa:W4386135127","Ti-5Si","UTS",1327.0,1006.0,1327.0,null,"MPa","","","","","",false,"","results","3.5 UTS measurement The results in Figure (13) demonstrated that due to the high hardness of the Ti-5Si alloy with HAP and SiC, it had the greatest value of UTS when coated with HAP + 25%SiC."],["oa:W4386135127","Ti-5Nb","UTS",850.0,850.0,850.0,null,"MPa","","","","","",false,"","results","Due to its lesser hardness, uncoated Ti- 5Nb has a lower UTS value than other types."],["oa:W4386284706","Ti-6Al-4V","Tensile Strength",905.0,null,null,null,"MPa","","","","","",false,"","table","4440\t110\t860\t905\t30\t7.995\t0.34"],["oa:W4386286461","Ti-6Al-4V","Tensile Strength",1050.0,900.0,1200.0,null,"MPa","","","","","",false,"","methods","Mechanical properties of Ti-6Al-4V [22] Elongation Hardness Tensile Strength Yield Strength Elastic Modulus Fracture Toughness [%] [HV] [MPa] [MPa] [GPa] [MPa.m1/2] 13-16 300-400 900-1200 800-1100 110-140 33-110 Figure 2."],["oa:W4386307369","Ti-6Al-4V","tensile strength",1081.0,null,null,null,"MPa","room temperature","as-built SLM","","tensile test","",false,"","results_discussion","For both the tensile strength (1031 MPa for the 100% w/o TiC sample and 1081 MPa for the 100% with TiC sample) and the 0.2% proof stress (970 MPa and 1011 MPa, respectively) values are about 4 pct higher in the 100% with TiC sample."],["oa:W4386307369","Ti-6Al-4V","ultimate tensile strength",1050.0,null,null,null,"MPa","room temperature","as-built SLM","","tensile test","0.45 mm/min",false,"","methods","Tensile tests were conducted at RT at a crosshead speed of 0.45 mm/min."],["oa:W4386307369","Ti-6Al-4V","tensile strength",1031.0,null,null,null,"MPa","room temperature","as-built SLM","","tensile test","",false,"","results_discussion","For both the tensile strength (1031 MPa for the 100% w/o TiC sample and 1081 MPa for the 100% with TiC sample) and the 0.2% proof stress (970 MPa and 1011 MPa, respectively) values are about 4 pct higher in the 100% with TiC sample."],["oa:W4386484198","Ti-6Al-4V","ultimate tensile strength",-15.0,null,null,null,"%","","","","","",false,"unit_mismatch","results","As previously described, the WAAM material exhibits about −15% lower yield and ultimate tensile strength, a −26% lower elongation, and it is apparent that these material conditions exhibit a slightly higher degree of scatter."],["oa:W4386484198","WAAM material","Tensile Strength",896.0,874.0,918.0,22.0,"MPa","room temperature","","","tensile test","",false,"","table","WAAM material\t111 ± 3\t838 ± 20\t896 ± 22\t11 ± 2"],["oa:W4386484198","Substrate","Tensile Strength",1054.0,1038.0,1070.0,16.0,"MPa","room temperature","","","tensile test","",false,"","table","Substrate\t119 ± 3\t1001 ± 14\t1054 ± 16\t15 ± 2"],["oa:W4386484198","Ti-6Al-4V","ultimate tensile strength",85.0,null,null,null,"%","","","","tensile test","",false,"unit_mismatch","conclusions","Specifically, the presence of defects in the WAAM material may act as stress concentrators and reduce its fatigue life compared to the substrate material. - The tensile test results showed that the WAAM material has about −15% lower ultimate tensile strength and a smaller elongation at fracture compared to the substrate material."],["oa:W4386512202","","UTS",0.0,null,null,null,"","","","","tensile test","",false,"unit_missing","methods","The 0.2% offset YS, UTS, and total elongation were obtained from the stress versus strain curves."],["oa:W4386512202","Ti-6Al-4V","UTS",1400.0,1400.0,1400.0,null,"MPa","room temperature","as-built L-PBF","","tensile test","",false,"","conclusions","Owing to the signiﬁcant solid solution strengthening and grain reﬁnement, a unique composite with a high UTS of 1.4 GPa and a high elongation of 8.1% was obtained; these values were higher than those of conventional Ti-based materials."],["oa:W4386512202","0.5 wt% Al2O3/Ti64","UTS",1634.0,null,null,5.0,"MPa","room temperature","as-built L-PBF using UFB water","","tensile test","",false,"","results_discussion","However, the 0.5 wt% Al2O3/Ti64 build using UFB water possessed a high UTS of 1634 ± 5 MPa and an acceptable total elongation of 3.7% ± 0.1%."],["oa:W4386512202","1 wt% ZrO2/Ti64","UTS",1397.0,null,null,3.0,"MPa","room temperature","as-built L-PBF","martensitic α'","tensile test","",false,"","results_discussion","Moreover, the YS, UTS, and total elongation of the 1 wt% ZrO2/Ti64 composite were measured as 1210 ± 16 MPa, 1397 ± 3 MPa, and 8.1% ± 0.7%, respectively, exhibiting a simultaneous enhancement of strength and ductility through nanoceramic incorporation."],["oa:W4386512202","Ti-6Al-4V","ultimate tensile strength",1312.0,null,null,9.0,"MPa","room temperature","as-built L-PBF","martensitic α'","tensile test","",false,"","results_discussion","The average yield strength (YS), ultimate tensile strength (UTS), and total elongation of the Ti64 alloy builds were determined to be 1167 ± 2 MPa, 1312 ± 9 MPa, and 6.4% ± 0.8%, respectively."],["oa:W4386514657","Specimen E","UTS",643.0,null,null,13.5,"N/mm2","","LPBF, as print 1 and 2","","","",false,"unit_mismatch","results","Specimen E YTS UTS A [GPa] [N/mm2] [N/mm2] [%] LPBF, as print 1 and 2 121 (3.5) 643 (13.5) 729 (5.9) 24.9 (0.1) 3 and 4 113 (5.2) 672 (1.4) 750 (6.5) 24.3 (2.5) 5 and 6 115 (5.7) 674 (1.6) 762 (4.9) 23.8 (—)a Rod material, recrystallized 1–4 102 (0.8) 494 (2.4) 606 (3.6) 17.9 (0.3)b aValue of the representative specimen only. bPossibly underestimated due to fracture location."],["oa:W4386514657","CP-Ti Grade 1","UTS",747.0,null,null,15.8,"N/mm2","room temperature","as-built LPBF","","tensile test","",false,"unit_mismatch","results","By averaging all six specimens, LPBF-printed CP titanium grade 1 exhibits YTS and UTS of approximately 663 and 747 N/mm2 with empirical standard deviations of approximately 16.8 and 15.8 N/mm2, respectively."],["oa:W4386514657","Specimen E","UTS",672.0,null,null,1.4,"N/mm2","","LPBF, as print 3 and 4","","","",false,"unit_mismatch","results","Specimen E YTS UTS A [GPa] [N/mm2] [N/mm2] [%] LPBF, as print 1 and 2 121 (3.5) 643 (13.5) 729 (5.9) 24.9 (0.1) 3 and 4 113 (5.2) 672 (1.4) 750 (6.5) 24.3 (2.5) 5 and 6 115 (5.7) 674 (1.6) 762 (4.9) 23.8 (—)a Rod material, recrystallized 1–4 102 (0.8) 494 (2.4) 606 (3.6) 17.9 (0.3)b aValue of the representative specimen only. bPossibly underestimated due to fracture location."],["oa:W4386514657","Specimen E","UTS",674.0,null,null,1.6,"N/mm2","","LPBF, as print 5 and 6","","","",false,"unit_mismatch","results","Specimen E YTS UTS A [GPa] [N/mm2] [N/mm2] [%] LPBF, as print 1 and 2 121 (3.5) 643 (13.5) 729 (5.9) 24.9 (0.1) 3 and 4 113 (5.2) 672 (1.4) 750 (6.5) 24.3 (2.5) 5 and 6 115 (5.7) 674 (1.6) 762 (4.9) 23.8 (—)a Rod material, recrystallized 1–4 102 (0.8) 494 (2.4) 606 (3.6) 17.9 (0.3)b aValue of the representative specimen only. bPossibly underestimated due to fracture location."],["oa:W4386514657","Rod material","UTS",494.0,null,null,2.4,"N/mm2","","recrystallized 1–4","","","",false,"unit_mismatch","results","Specimen E YTS UTS A [GPa] [N/mm2] [N/mm2] [%] LPBF, as print 1 and 2 121 (3.5) 643 (13.5) 729 (5.9) 24.9 (0.1) 3 and 4 113 (5.2) 672 (1.4) 750 (6.5) 24.3 (2.5) 5 and 6 115 (5.7) 674 (1.6) 762 (4.9) 23.8 (—)a Rod material, recrystallized 1–4 102 (0.8) 494 (2.4) 606 (3.6) 17.9 (0.3)b aValue of the representative specimen only. bPossibly underestimated due to fracture location."],["oa:W4387608988","VT6S","σв",0.042,0.011,0.073,null,"","","","","","",false,"unit_missing","methods",""],["oa:W4387608988","VT3-1","σв",0.068,0.068,0.068,null,"","","","","","",false,"unit_missing","methods",""],["oa:W4387608988","VT23","σв",0.025,0.025,0.025,null,"","","","","","",false,"unit_missing","methods",""],["oa:W4387999857","Ti-15Mo-5In","strength",590.0,null,null,null,"MPa","","","","","",false,"","results","J Mater Sci (2023) 58:15828–15844 strength (0.59 GPa) of the Ti–15Mo–5In is superior than that of human bone (0.35–0.39 GPa) [59], as well as that of biomedical Ti–Zr (0.47–0.50 GPa) [60] and Ti–In (~ 0.3 GPa) [24] alloys."],["oa:W4387999857","Ti-15Mo-5In","Ultimate flexural strength",595.0,null,null,99.0,"MPa","","","","fourpoint flexural","",false,"","results","The Ti3+ ion release was well below the concentrations that inhibit and do not stimulate Table 1 Average of mechanical properties obtained by fourpoint flexural, ATPC, and hardness tests in the Ti–15Mo–5In alloy Ultimate flexural strength (MPa) Flexural displacement to fracture (mm) Elastic modulus Microhardness (HV) 595 ± 99 0.18 ± 0.02 80 ± 14 405 ± 55 Table 2 Average metal ion release from the Ti–15Mo–5In alloy and corrosion rate after immersion in modified Ringer-Hartmann artificial saliva I"],["oa:W4387999857","Ti-15Mo-5In","flexural strength",590.0,null,null,null,"MPa","","","","","",false,"","conclusions","The hardness (3.9 GPa) and flexural strength (0.59 GPa) of the Ti–15Mo–5In alloy were higher than those reported for human bone."],["oa:W4388018340","Ti-6Al-4V","strength",1400.0,null,null,null,"MPa","room temperature","as-built SLM","acicular α′ martensite","tensile test","",false,"","abstract","The microstructure of the as-fabricated Ti-6Al-4V sample was composed of columnar prior β grains and acicular α′ martensite, which led to high strength (~1400 MPa) but low ductility (~5%) as well as significantly tensile anisotropy."],["oa:W4388018340","Ti-6Al-4V","strength",1200.0,1000.0,1200.0,null,"MPa","room temperature","HT700","lamellar α + β","tensile test","",false,"","abstract","The single heat treatment samples with lamellar α + β microstructure exhibited improved elongation to 6.8–13.1% with a sacrifice of strength of 100–200 MPa, while the tensile anisotropy was weakened."],["oa:W4388018340","Ti-6Al-4V","strength",1090.0,null,null,null,"MPa","room temperature","HLT","trimodal","tensile test","",false,"","abstract","A trimodal microstructure was achieved through multi-step high-to-low-temperature (HLT) heat treatment, resulting in an excellent combination of strength (~1090 MPa) and ductility (~17%), while the tensile anisotropy was almost eliminated."],["oa:W4388018340","Ti-6Al-4V","UTS",1393.0,1368.0,1418.0,null,"MPa","room temperature","AF","","tensile test","",false,"","results","AF samples showed the highest UTS (1368–1418 MPa) and YS (1265–1400 MPa), but a relatively low El of about ~5%."],["oa:W4388018340","Ti-6Al-4V","UTS",1090.5,1089.0,1092.0,null,"MPa","room temperature","HLT","","tensile test","",false,"","results","Although the HLT treatment led to a decrease in the UTS to 1089–1092 MPa, the presence of considerable equiaxed grains in the HLT samples resulted in a significant increase in elongation, which exceeded 15%."],["oa:W4388018340","Ti-6Al-4V","UTS",925.0,850.0,1000.0,null,"MPa","room temperature","conventional","","tensile test","",false,"","results","The conventional Ti-6Al-4V samples exhibited moderate strength (850–1000 MPa) and high elongation (12–18%), while SLM Ti-6Al-4V exhibited higher strength (1150–1350 MPa) and lower elongation (3–10%)."],["oa:W4388018340","Ti-6Al-4V","UTS",1250.0,1150.0,1350.0,null,"MPa","room temperature","SLM","","tensile test","",false,"","results","The conventional Ti-6Al-4V samples exhibited moderate strength (850–1000 MPa) and high elongation (12–18%), while SLM Ti-6Al-4V exhibited higher strength (1150–1350 MPa) and lower elongation (3–10%)."],["oa:W4388018340","Ti-6Al-4V","strength",1393.0,1368.0,1418.0,null,"MPa","","AF","high-density dislocations, nano-twins","","",false,"","conclusions","Due to the uneven microstructural features, high-density dislocations, and nano-twins, the AF sample exhibited high strength (1368–1418 MPa) but low ductility (3.3–7.4%), as well as significant mechanical anisotropy."],["oa:W4388018340","Ti-6Al-4V","UTS",1090.5,1089.0,1092.0,null,"MPa","","HLT","lamellae, short-rod, equiaxed grains","","",false,"","conclusions","Owing to the lamellae, short-rod, and equiaxed grains contributing to strengthening and toughening, the HLT sample exhibited optimal comprehensive mechanical performance with UTS of 1089–1092 MPa and El of 15.8–18.5%, which was superior to that of the conventional Ti-6Al-4V alloy."],["oa:W4388094480","Ti-6Al-7Nb","ultimately strength at 915-1020 MPa",967.5,915.0,1020.0,null,"MPa","","","","tensile test","",false,"","results_discussion","All thermally treated alloys exhibited the same behavior, yielding 770-890 MPa, ultimately strength at 915-1020 MPa, and 10-16% ductility."],["oa:W4388094480","Ti-6Al-7Nb","UTS",1019.0,null,null,null,"MPa","","annealed","","","",false,"","results_discussion","The annealed Ti-6Al-7Nb alloy showed the highest UTS of 1019 MPa and the lowest ductility of 10%."],["oa:W4388094480","Ti-6Al-7Nb","UTS",879.0,null,null,null,"MPa","","aged at 550 °C for 360 min","","","",false,"","results_discussion","In almost all aging treatments, aging at 550 \u0003C for 360 min improved the YS and UTS due to forming a small a phase (Fig. 6(i) and (j)), which results in high interfacial strengthening result (Ref 28)."],["oa:W4388094480","Ti-6Al-7Nb","UTS",932.0,932.0,932.0,null,"MPa","","900 °C, high cooling rate","","","",false,"","conclusions","At high treatment temperatures, i.e., 900 \u0003C, and with a high cooling rate, the volume of transformed b phases became larger, 38.8%, leading to high ductility, 16%, and low strength, UTS of 932 MPa."],["oa:W4388738687","Ti-6Al-4V","ultimate tensile strength",0.0,null,null,null,"","room temperature","as-built SLM","","tensile test","",false,"unit_missing","results_discussion","Figure 6 displays the quasi-static tensile test results for the ultimate tensile strength (UTS), yield strength and failure strain comparing the regular specimens with the overheated geometry"],["oa:W4388738687","Ti-6Al-4V","UTS",0.0,null,null,null,"","room temperature","","","tensile test","",false,"unit_missing","results_discussion","The overheated specimens show a slight increase in UTS and yield strength, however also an extreme reduction in failure strain of >70%."],["oa:W4388901425","Ti-6Al-4V","Tensile Strength Rm",895.0,null,null,null,"MPa","","","","","",false,"","table","Value\t4.52 g/cm3\tmin. 10%\tmin. 828 MPa\tmin. 895 MPa"],["oa:W4388912398","Ti-3Sn","ultimate tensile strength (UTS)",250.0,null,null,null,"MPa","","","","","",false,"","results_discussion",""],["oa:W4388912398","Ti-3Sn","ultimate tensile strength (UTS)",275.0,null,null,null,"MPa","","","","","",false,"","results_discussion",""],["oa:W4388912398","Ti-3Sn","ultimate tensile strength (UTS)",225.0,null,null,null,"MPa","","","","","",false,"","results_discussion",""],["oa:W4388912398","Ti-3Sn","UTS",100.0,null,null,null,"MPa","","","","","",false,"","results_discussion",""],["oa:W4388912398","Ti-3Sn","UTS",275.0,null,null,null,"MPa","","","","","",false,"","results_discussion",""],["oa:W4389050845","SLM Ti-6Al-4V-Zn","tensile strength",0.0,null,null,null,"","250 °C to 400 °C","as-built","","tensile test","",false,"unit_missing","results_discussion","displays the high-temperature tensile data of the AS material in the range of 250 °C to 400 °C."],["oa:W4389050845","SLM Ti-6Al-4V-Zn","tensile strength",0.0,null,null,null,"","","800-4-FC","","tensile test","",false,"unit_missing","results_discussion","Compared to the AS material, the 800-4-FC material exhibited less deterioration in tensile properties after erosion, although both materials experienced a decrease in tensile strength following the erosion process. displays the tensile fracture surfaces of the AS and 800-4-FC materials after erosion."],["oa:W4389085468","TB18","tensile strength",1365.0,null,null,3.0,"MPa","","aged at 510 °C after solid solution treatment at 870 °C","","","",false,"","abstract","For the TB18 samples aged at 510 °C and 540 °C, the tensile strength/yield strength/impact toughness values were 1365 ± 3 MPa/1260 ± 0.9 MPa/26.5 ± 1.2 J/cm2 and 1240 ± 0.9 MPa/1138 ± 0.8 MPa/36.2 ± 1.3 J/cm2, respectively."],["oa:W4389085468","TB18","tensile strength",1240.0,null,null,0.9,"MPa","","aged at 540 °C after solid solution treatment at 870 °C","","","",false,"","abstract","For the TB18 samples aged at 510 °C and 540 °C, the tensile strength/yield strength/impact toughness values were 1365 ± 3 MPa/1260 ± 0.9 MPa/26.5 ± 1.2 J/cm2 and 1240 ± 0.9 MPa/1138 ± 0.8 MPa/36.2 ± 1.3 J/cm2, respectively."],["oa:W4389085468","","ultimate tensile strength",1339.0,null,null,null,"MPa","room temperature","aged at 520 °C","","tensile test","",false,"","results_discussion","The samples treated with aging at 520 °C have a lower ultimate tensile strength and yield strength of 1339 MPa and 1235 MPa, respectively, but the elongation increases to 7.8%."],["oa:W4389085468","","ultimate tensile strength",1305.0,null,null,null,"MPa","room temperature","aged at 530 °C","","tensile test","",false,"","results_discussion","Compared with the samples treated with aging at 520 °C, the samples treated with aging at 530 °C have slightly lower ultimate tensile strength and yield strength of 1305 MPa and 1215 MPa, respectively, and the elongation also decreases to 7%."],["oa:W4389085468","","ultimate tensile strength",1240.0,null,null,null,"MPa","room temperature","aged at 540 °C","","tensile test","",false,"","results_discussion","The samples treated with aging at 540 °C have the lowest ultimate tensile strength and yield strength of 1240 MPa and 1138 MPa, respectively, but the highest elongation of 10.5%."],["oa:W4389287784","Al 6.37","Tensile strength (MPa)",1115.0,960.0,1270.0,null,"MPa","","","","","",false,"","methods",""],["oa:W4389381110","Ti-6Al-4V","Tensile strength",947.5,895.0,1000.0,null,"MPa","","","","","",false,"","table","4430\t18\t0.30–0.33\t895–1000\t825–910"],["oa:W4389392923","Ti-6Al-4V","Ultimate yield strength",1058.0,null,null,null,"MPa","","","","","",false,"","methods",""],["oa:W4389428406","Ti-Al-V-Mo-Zr","σb",1026.4,null,null,null,"MPa","","extruded","","","",false,"","results","The σb, σ0.2, EI, and impact toughness of the extruded Ti- Al-V-Mo-Zr alloy were measured to be 1026.4 MPa, 952.1 MPa, 12.8%, and 37 J/cm2, respectively."],["oa:W4389428406","Ti-Al-V-Mo-Zr","σb",874.3,null,null,null,"MPa","","","","","",false,"","results","For the S4 sample, the σb and σ0.2 decreased slightly to 874.3 and 746.1 MPa, respectively."],["oa:W4389737601","CP-Ti Grade 2","ultimate tensile strength",348.7,null,null,null,"MPa","room temperature","","","tensile test","",false,"","results","The yield strength (YS) and ultimate tensile strength (UTS) of pure titanium are 202.0 MPa and 348.7 MPa, respectively."],["oa:W4389737601","TiC/Ti composite","UTS",561.4,null,null,null,"MPa","room temperature","0.18 wt% C","","tensile test","",false,"","results","5 Vol.:(0123456789) Scientific Reports | (2023) 13:22206 | https://doi.org/10.1038/s41598-023-49783-x www.nature.com/scientificreports/ the C content increases to 1.27 wt% and 1.81 wt%, the UTS increases to 561.4 MPa and 575.4 MPa, showing improvements of 60.1% and 65.0% respectively, compared to pure titanium."],["oa:W4389737601","TiC/Ti composite","UTS",575.4,null,null,null,"MPa","room temperature","1.27 wt% C","","tensile test","",false,"","results","5 Vol.:(0123456789) Scientific Reports | (2023) 13:22206 | https://doi.org/10.1038/s41598-023-49783-x www.nature.com/scientificreports/ the C content increases to 1.27 wt% and 1.81 wt%, the UTS increases to 561.4 MPa and 575.4 MPa, showing improvements of 60.1% and 65.0% respectively, compared to pure titanium."],["oa:W4389737601","TiC/Ti composite","UTS",590.2,null,null,null,"MPa","room temperature","3.9 wt% C","multi-layered","tensile test","",false,"","results","When the C content rises to 3.9 wt%, the composites exhibit a multi-layered microstructure and the UTS of the composites reach 590.2 MPa."],["oa:W4389737601","TMC-1","UTS",561.4,null,null,null,"MPa","room temperature","","","tensile test","",false,"","conclusions","Both TMC-1 and TMC-2 composites achieve a good combination of strength and ductility, with UTS of 561.4 and 575.4 MPa, YS of 275 and 354 MPa, and EL of 8.8% and 6.4%, respectively."],["oa:W4389737601","TMC-2","UTS",575.4,null,null,null,"MPa","room temperature","","","tensile test","",false,"","conclusions","Both TMC-1 and TMC-2 composites achieve a good combination of strength and ductility, with UTS of 561.4 and 575.4 MPa, YS of 275 and 354 MPa, and EL of 8.8% and 6.4%, respectively."],["oa:W4389778367","Ti-6Al-2Mo-1.25Cr","ultimate tensile strength",1107.0,null,null,null,"MPa","room temperature","","","tensile test","",false,"","methods",""],["oa:W4389913724","AM Ti-6Al-4V","tensile strength",1059.0,null,null,null,"MPa","","","","","",false,"","methods","The Young’s modulus 𝐸, Poisson’s ratio ν, yield stress 𝑅𝑝0.2 and tensile strength of AM Ti-6Al-4V are 121 GPa, 0.308, 1012 MPa and 1059 MPa, respectively [33]."],["oa:W4389913724","Ti-6Al-4V","𝜎𝑚𝑎𝑥 𝑛𝑜𝑚",700.0,null,null,null,"MPa","","","","fracture-mechanics-based approach","",false,"","results_discussion","In (e) and (f), point 𝑃𝑠 and 𝑃𝑑 are the shallowest and deepest points of a defect to the free surface, respectively; (g) surface dominant defect in the form of inclusion in sample No29 (𝜎𝑚𝑎𝑥 𝑛𝑜𝑚= 700 MPa, 𝑅= −1, 𝑙𝑛= 0 μm and 𝑁𝑓= 38,150 cycles) and (h) internal dominant defect in the form of inclusion in sample No12 (𝜎𝑚𝑎𝑥 𝑛𝑜𝑚= 650 MPa, 𝑅= 0.1, 𝑙𝑛= 711 μm and 𝑁𝑓= 1,709,112 cycles)."],["oa:W4389913724","Ti-6Al-4V","𝜎𝑚𝑎𝑥 𝑛𝑜𝑚",650.0,null,null,null,"MPa","","","","fracture-mechanics-based approach","",false,"","results_discussion","In (e) and (f), point 𝑃𝑠 and 𝑃𝑑 are the shallowest and deepest points of a defect to the free surface, respectively; (g) surface dominant defect in the form of inclusion in sample No29 (𝜎𝑚𝑎𝑥 𝑛𝑜𝑚= 700 MPa, 𝑅= −1, 𝑙𝑛= 0 μm and 𝑁𝑓= 38,150 cycles) and (h) internal dominant defect in the form of inclusion in sample No12 (𝜎𝑚𝑎𝑥 𝑛𝑜𝑚= 650 MPa, 𝑅= 0.1, 𝑙𝑛= 711 μm and 𝑁𝑓= 1,709,112 cycles)."],["oa:W4390122182","Ti-6Al-4V","tensile strength",204.0,null,null,null,"MPa","","","","material testing machine","",false,"","abstract",""],["oa:W4390122182","Ti-6Al-4V","tensile strength",124.0,null,null,null,"MPa","","","","","",false,"","results_discussion",""],["oa:W4390122182","Ti-6Al-4V","tensile strength",204.0,null,null,null,"MPa","","","","","",false,"","results_discussion",""],["oa:W4390122182","Ti-6Al-4V","tensile strength",204.0,null,null,null,"MPa","","","","","",false,"","conclusions",""],["oa:W4390411415","","tensile strength",820.0,null,null,null,"MPa","","","","tensile test","",false,"","abstract","Moreover, the PM sample revealed a higher tensile strength of 820 MPa and similar Vickers hardness of 318 HV compared with the other samples at different locations, which were higher than those of rolling and extrusion molding."],["oa:W4390411415","","tensile strength",820.0,null,null,null,"MPa","","","","tensile test","",false,"","results_discussion","It could be observed that the tensile strength of the PM sample displayed a maximum value of 820 MPa compared with the PI and PO samples."],["oa:W4390411415","","tensile strength",820.0,null,null,null,"MPa","","","","tensile test","",false,"","results_discussion","It could be observed that the tensile strength of the vertical centrifugal casting reached 820 MPa, which was higher than that of rolling (815 MPa) and laser welding (800 MPa)."],["oa:W4390411415","","tensile strength",820.0,null,null,null,"MPa","","","disconnected lath α and uniformly β phases","tensile test","",false,"","conclusions","Moreover, the PM sample exhibited disconnected lath α and uniformly β phases. - (4)Compared with the other samples at different locations, the PM sample revealed a higher tensile strength of 820 MPa and a similar Vickers hardness of 320 HV."],["oa:W4390587248","Ti-6.5Al-3.5Mo-1.5Zr-0.3Si","tensile strength",1110.0,null,null,null,"MPa","","","","","",false,"","methods","The Young’s modulus and Poisson ratio are 122 GPa and 0.33, and the tensile strength and yield strength are 1110 MPa and 1000 MPa, respectively."],["oa:W4390650301","Ti-14Nb","UTS",770.0,760.0,780.0,10.0,"MPa","","","","","",false,"","results","Mechanical Properties of the Investigated Alloys—Yield Strength (YS) Measured in Compression (C) and Tension (T) Mode, Ultimate Tensile Strength (UTS) and Elongation Alloy YS (C) (MPa) YS (T) (MPa) UTS (MPa) Elongation (Pct) Ti–14Nb 860 ± 10 640 ± 20 770 ± 10 12 ± 3 Ti–20Nb 580 ± 40 540 ± 30 600 ± 30 15 ± 4 Ti–26Nb 630 ± 20 600 ± 20 620 ± 20 6 ± 2 712—VOLUME 55A, MARCH 2024 METALLURGICAL AND MATERIALS TRANSACTIONS A"],["oa:W4390650301","Ti-20Nb","UTS",600.0,570.0,630.0,30.0,"MPa","","","","","",false,"","results","Mechanical Properties of the Investigated Alloys—Yield Strength (YS) Measured in Compression (C) and Tension (T) Mode, Ultimate Tensile Strength (UTS) and Elongation Alloy YS (C) (MPa) YS (T) (MPa) UTS (MPa) Elongation (Pct) Ti–14Nb 860 ± 10 640 ± 20 770 ± 10 12 ± 3 Ti–20Nb 580 ± 40 540 ± 30 600 ± 30 15 ± 4 Ti–26Nb 630 ± 20 600 ± 20 620 ± 20 6 ± 2 712—VOLUME 55A, MARCH 2024 METALLURGICAL AND MATERIALS TRANSACTIONS A"],["oa:W4390650301","Ti-26Nb","UTS",620.0,600.0,640.0,20.0,"MPa","","","","","",false,"","results","Mechanical Properties of the Investigated Alloys—Yield Strength (YS) Measured in Compression (C) and Tension (T) Mode, Ultimate Tensile Strength (UTS) and Elongation Alloy YS (C) (MPa) YS (T) (MPa) UTS (MPa) Elongation (Pct) Ti–14Nb 860 ± 10 640 ± 20 770 ± 10 12 ± 3 Ti–20Nb 580 ± 40 540 ± 30 600 ± 30 15 ± 4 Ti–26Nb 630 ± 20 600 ± 20 620 ± 20 6 ± 2 712—VOLUME 55A, MARCH 2024 METALLURGICAL AND MATERIALS TRANSACTIONS A"],["oa:W4391024131","Ti-6Al-4V","tensile strength",8.54,null,null,null,"%","room temperature","","","tensile test","0.1 mm/min",false,"unit_mismatch","abstract","Optimal improvement in the elongation at break is achieved when the laser fluence is around 8 J/cm2, while the maximum increase in tensile strength occurs at approximately 10 J/cm2."],["oa:W4391024131","Ti-6Al-4V","tensile strength",8.54,null,null,null,"%","room temperature","","","tensile test","0.1 mm/min",false,"unit_mismatch","abstract","Using femtosecond laser surface irradiation, this study compares the maximum enhancement in the tensile strength of titanium alloy base materials, which is approximately 8.54%, and the maximum increase in elongation at break, which reaches 25.61%."],["oa:W4391024131","Ti-6Al-4V","tensile strength",10.0,null,null,null,"J/cm2","room temperature","","","tensile test","0.1 mm/min",false,"unit_mismatch","results","In this study, the laser scanning speed was set to 1000 mm/s, with the Fp varying from 2 to 16 J/cm2 in intervals of 2 J/cm2."],["oa:W4391024131","Ti-6Al-4V","tensile strength",10.0,null,null,null,"J/cm2","room temperature","","","tensile test","0.1 mm/min",false,"unit_mismatch","results","Furthermore, the Fp was set to 10 J/cm2, with the laser scanning speed ranging from 600
