Repository: akhtar07/tisci-explorer

# TiSci Explorer

A read-only, static explorer for **TiSci**, an autonomous research agent for titanium alloys. TiSci reads the
titanium-alloy literature, builds a knowledge graph and a table of measured values, proposes hypotheses where the
graph has gaps, and tests them with DFT (MACE / VASP) and the ICME-lite multiscale chain.

**Live site:** https://akhtar07.github.io/tisci-explorer/

The site has seven sections:

| Section | What it shows |
|---|---|
| Overview | Corpus → graph → facts → hypotheses → verdicts, with the snapshot's counts |
| Worked example | One full loop for W in α-Ti: graph path, hypothesis, novelty check, DFT test, verdict, follow-up, DAMASK |

File: data/facts/hardness.json (part 37 of 60)
361.0,323.0,399.0,null,"HV","","","","","",false,"","results_discussion","It varied within a limited range from 323 HV to 399 HV, all meeting the requirement for dental applications []."],["oa:W4295102473","Ti-6Al-4V","Vickers microhardness",380.5,null,null,null,"HV","","","","","",false,"","results_discussion","Some samples even showed a higher Vickers microhardness than Ti6Al4V (380.5 HV) []."],["oa:W4295102473","Ti-6Al-4V","Vickers microhardness",329.0,329.0,329.0,null,"HV","","","","","",false,"","results_discussion","In particular, the Vickers microhardness of C50 was a little higher than that of D50 (329 HV vs. 323 HV)."],["oa:W4295102473","Ti-6Al-4V","Vickers microhardness",326.0,323.0,329.0,null,"HV","","","","","",false,"","conclusions","After calcination of the deposition product, the adhesion strength and Vickers microhardness of the Ti6Al4V/SrFHA composite increased from 0.68 MPa and 323 HV to 2.41 MPa and 329 HV, respectively."],["oa:W4295250051","Ti-6Al-4V","hardness",53.0,null,null,null,"%","","","","","",false,"unit_mismatch","abstract",""],["oa:W4295250051","Ti-6Al-4V","hardness",87.0,null,null,null,"%","","","","","",false,"unit_mismatch","abstract",""],["oa:W4295250051","Ti-6Al-4V","surface hardness",67.0,null,null,null,"%","","","","","",false,"unit_mismatch","abstract",""],["oa:W4295250051","Ti-6Al-4V","surface hardness",405.0,null,null,null,"HV","","","","","",false,"","results_discussion",""],["oa:W4295250051","Ti-6Al-4V","surface hardness",497.0,null,null,null,"HV","","","","","",false,"","results_discussion",""],["oa:W4295250051","Ti-6Al-4V","surface hardness",352.4,null,null,null,"HV","","","","","",false,"","results_discussion",""],["oa:W4295250051","Ti-6Al-4V","hardness",0.0,null,null,null,"","","","","","",false,"unit_missing","results_discussion",""],["oa:W4296067085","VT5","base hardness",325.0,310.0,340.0,15.0,"kgf/mm2","","nitrided at 975±15°C, 58±2 Pa, 78% N₂ in N₂-Ar","","","",false,"unit_mismatch","abstract","Studies of samples of VT5 alloy after nitriding showed that the surface roughness Ra was in the range of 0.58-0.64, and the surface hardness HV5 was 525 ± 20 kgf/mm² at a base hardness of 325 ± 15 kgf/mm²."],["oa:W4296067085","VT5","hardness HV5",525.0,505.0,545.0,20.0,"kgf/mm2","","nitrided at 975±15°C, 58±2 Pa, 78% N₂ in N₂-Ar","","","",false,"unit_mismatch","abstract","Studies of samples of VT5 alloy after nitriding showed that the surface roughness Ra was in the range of 0.58-0.64, and the surface hardness HV5 was 525 ± 20 kgf/mm² at a base hardness of 325 ± 15 kgf/mm²."],["oa:W4296312276","Ti-6Al-4V","hardness",814.0,null,null,null,"MPa","","","","DFT calculation","",true,"unit_mismatch","results",""],["oa:W4296312276","Ti-7Zr-3W","hardness",1043.4,null,null,null,"MPa","","","","","",false,"unit_mismatch","results",""],["oa:W4296312276","","intrinsic hardness",11.0,null,null,null,"GPa","","","","AFLOW-ML prediction","",true,"","other",""],["oa:W4296312276","","intrinsic hardness",9.6,null,null,null,"GPa","","","","AFLOW-ML prediction","",true,"","other",""],["oa:W4296745183","Ti-6Al-7Nb","hardness",319.0,302.0,336.0,null,"HV","","sintered","","","",false,"","conclusions","The hardness increases with the sintering temperature and dwell time ranging from 206 HV to 272 HV in Ti and from 302 HV to 336 HV in the Ti-6Al-7Nb alloy."],["oa:W4296745183","Ti-6Al-7Nb","hardness",300.0,280.0,320.0,null,"HV","","sintered","","","",false,"","discussion","Figure 4 shows that the hardness increases linearly with the increase of the sintering temperature, and the hardness values are higher for longer dwell time at the maximum temperature."],["oa:W4296745183","Ti","hardness",239.0,206.0,272.0,null,"HV","","sintered","","","",false,"","conclusions","The hardness increases with the sintering temperature and dwell time ranging from 206 HV to 272 HV in Ti and from 302 HV to 336 HV in the Ti-6Al-7Nb alloy."],["oa:W4296745183","Ti","hardness",0.0,null,null,null,"","","wrought Ti grade 4","","","",false,"unit_missing","results","For Ti, in most of the cases, the hardness values obtained are slightly lower compared to that of wrought Ti grade 4 [34]."],["oa:W4296745183","","hardness",0.0,null,null,null,"","","","","","",false,"unit_missing","results","As for the relative density, the hardness of the materials studied (Figure 4) increases linearly with the sintering parameters, with higher hardness values for both higher temperatures and/or longer dwell times."],["oa:W4296745183","P/M Ti","hardness",253.0,253.0,253.0,null,"HV","","","","","",false,"","discussion","It is interesting to note that, even though of the presence of the residual porosity (3–4%), the P/M Ti samples reach similar hardness values to wrought Ti grade 4 (253 HV) due to the amount of interstitials dissolved in them."],["oa:W4296745183","Ti","Vickers hardness",0.0,null,null,null,"","","annealed","","","",false,"unit_missing","results","Only the samples sintered at 1300 ◦C or 1350 ◦C for 4 h have Vickers hardness values equivalent or higher with respect to wrought Ti grade 4 in the annealed state [34], which is due to the high amount of interstitials dissolved."],["oa:W4296745183","Ti-6Al-7Nb","hardness",0.0,null,null,null,"","","","","","",false,"unit_missing","results","For the Ti-6Al-7Nb alloy, the hardness values are comparable to literature [40,41]."],["oa:W4296745183","Ti-Nb (binary)","hardness",314.0,303.0,325.0,null,"HV","","spark-plasma-sintered","","","",false,"","discussion","For instance, Kalita et al. [22] achieved comparable hardness values (i.e., 303–325 HV) in spark-plasma-sintered binary Ti-Nb alloys."],["oa:W4296745183","Ti-6Al-7Nb","hardness",320.0,320.0,320.0,null,"HV","","sintered","","","",false,"","discussion","The hardness values obtained for the P/M Ti-6Al-7Nb alloy samples are in between the hardness speciﬁed for the IMI 367 alloy (290 HV) [40] and that found in the wrought alloy by Semlitsch et al. (350 HV) [41]."],["oa:W4296860560","CP-Ti Grade 2","microhardness",192.0,null,null,null,"HV","","condition 1He","","microhardness test","",false,"","results_discussion",""],["oa:W4296860560","CP-Ti Grade 2","Microhardness (HV)",190.0,null,null,null,"HV","","condition 1N2","","microhardness test","",false,"","results_discussion",""],["oa:W4296860560","CP-Ti Grade 2","average microhardness",141.0,null,null,null,"HV","","","","microhardness test","",false,"","results_discussion",""],["oa:W4296860560","CP-Ti Grade 2","microhardness values",206.0,194.0,218.0,null,"HV","","","","","",false,"","results_discussion",""],["oa:W4296860560","CP-Ti Grade 2","Microhardness",189.5,187.0,192.0,null,"HV","","","","","",false,"","results_discussion",""],["oa:W4296860560","CP-Ti Grade 2","Microhardness (HV)",192.0,null,null,null,"HV","","condition 1He","","microhardness test","",false,"","results_discussion",""],["oa:W4296860560","CP-Ti Grade 2","hardness of TiN ranges from 18 to 21 GPa (1835 to 2141 HV)",1988.0,1835.0,2141.0,null,"HV","","","","","",false,"out_of_range","results_discussion",""],["oa:W4296860560","CP-Ti Grade 2","microhardness",190.0,null,null,null,"HV","","condition 1N2","","microhardness test","",false,"","results_discussion",""],["oa:W4296860560","CP-Ti Grade 2","The highest value recorded was 218 HV",218.0,218.0,218.0,null,"HV","","3N2","","","",false,"","results_discussion",""],["oa:W4297670578","CP-Ti Grade 2","sertlik",3.714,null,null,null,"","","","","","",false,"unit_missing","abstract","AT13/HAP sonrasında taban malzemenin sertliğinin yaklaşık 3.714 kat arttığı ve ortalama yüzey pürüzlülüğü değeri ise 8-10μm olduğu rapor edilmiştir."],["oa:W4302951757","Ti","sertlik",286.0,null,null,null,"HV","","","","","",false,"","abstract","Sırasıyla Ti-16Nb ve Ti-26Nb alaşımlarının sertlik (430 HV, 327 HV) ve eğme mukavemeti (1403 MPa, 1168 MPa) değerleri, saf titanyumunkinden (286HV, 820MPa) yüksek ölçülmüştür."],["oa:W4302951757","Ti-26Nb","sertlik",327.0,null,null,null,"HV","","","","","",false,"","abstract","Sırasıyla Ti-16Nb ve Ti-26Nb alaşımlarının sertlik (430 HV, 327 HV) ve eğme mukavemeti (1403 MPa, 1168 MPa) değerleri, saf titanyumunkinden (286HV, 820MPa) yüksek ölçülmüştür."],["oa:W4302951757","Ti-16Nb","sertlik",430.0,null,null,null,"HV","","","","","",false,"","abstract","Sırasıyla Ti-16Nb ve Ti-26Nb alaşımlarının sertlik (430 HV, 327 HV) ve eğme mukavemeti (1403 MPa, 1168 MPa) değerleri, saf titanyumunkinden (286HV, 820MPa) yüksek ölçülmüştür."],["oa:W4303832693","Al","microhardness",10.0,null,null,null,"HV","","","","nanoindentation","",false,"out_of_range","methods","The microhardness of samples was measured by means of HMV equipment, applying a load of 0.3 kgf (HV0.3) and presenting a mean value of 10 values for each sample."],["oa:W4303832693","Ti","Hardness [HV0.3]",262.0,null,null,43.0,"HV","","Traditional","","","",false,"","table","Traditional\t262 ± 43\t7"],["oa:W4303832693","Ti","microhardness",10.0,null,null,null,"HV","","","","nanoindentation","",false,"out_of_range","methods","The microhardness of samples was measured by means of HMV equipment, applying a load of 0.3 kgf (HV0.3) and presenting a mean value of 10 values for each sample."],["oa:W4303832693","Cu","Hardness [HV0.3]",88.0,null,null,10.0,"HV","","Metal Knitting","","","",false,"","table","Cu\tMetal Knitting\t88 ± 10\t7"],["oa:W4303832693","316L stainless steel","microhardness",10.0,null,null,null,"HV","","","","nanoindentation","",false,"out_of_range","methods","The microhardness of samples was measured by means of HMV equipment, applying a load of 0.3 kgf (HV0.3) and presenting a mean value of 10 values for each sample."],["oa:W4303832693","Cu","Hardness [HV0.3]",109.0,null,null,12.0,"HV","","Traditional","","","",false,"","table","Traditional\t109 ± 12\t3"],["oa:W4303832693","Cu","microhardness",10.0,null,null,null,"HV","","","","nanoindentation","",false,"out_of_range","methods","The microhardness of samples was measured by means of HMV equipment, applying a load of 0.3 kgf (HV0.3) and presenting a mean value of 10 values for each sample."],["oa:W4303832693","Ti","Hardness [HV0.3]",199.0,null,null,22.0,"HV","","Metal Knitting","","","",false,"","table","Ti\tMetal Knitting\t199 ± 22\t10"],["oa:W4303832693","Ti-6Al-4V","microhardness",10.0,null,null,null,"HV","","","","nanoindentation","",false,"out_of_range","methods","The microhardness of samples was measured by means of HMV equipment, applying a load of 0.3 kgf (HV0.3) and presenting a mean value of 10 values for each sample."],["oa:W4303832693","316L","Hardness [HV0.3]",374.0,null,null,26.0,"HV","","Traditional","","","",false,"","table","Traditional\t374 ± 26\t4"],["oa:W4303832693","Al","Hardness [HV0.3]",49.0,null,null,8.0,"HV","","Traditional","","","",false,"out_of_range","table","Traditional\t49 ± 8\t3"],["oa:W4303832693","Al","Hardness [HV0.3]",50.0,null,null,3.0,"HV","","Metal Knitting","","","",false,"out_of_range","table","Al\tMetal Knitting\t50 ± 3\t21"],["oa:W4303832693","316L","Hardness [HV0.3]",246.0,null,null,33.0,"HV","","Metal Knitting","","","",false,"","table","316L\tMetal Knitting\t246 ± 33\t8"],["oa:W4303832944","VT1-0","Brinell hardness",14.7,13.1,16.3,null,"MPa","room temperature","","","Brinell hardness test","",false,"unit_mismatch","methods","Alloy VT1-0 has the following mechanical properties at room temperature: tensile strength (σb = 375 MPa), yield strength (σ0.2 = 295–410 MPa), relative elongation (δ5 = 20–30%), Brinell hardness (HB = 13.1–16.3 MPa), and Poisson’s ratio (υ = 0.32)."],["oa:W4306151935","Ti-6Al-4V","Vickers hardness",308.8,null,null,null,"HV","","aged for 2 h","","","",false,"","results_discussion","The sheet obtained after aging for 2 h had the largest Vickers hardness which was 308.8 HV."],["oa:W4306158205","","interface hardness",250.0,null,null,null,"HV","","800 nm, 740 °C","","","",false,"","results","When Al3Mg2 and Al12Mg17 are formed at the interlayer (800 nm, 740 °C), the interface hardness is higher, reaching an average of 250 HV."],["oa:W4306158205","","average hardness",45.0,null,null,null,"HV","","800 nm, 720 °C","","","",false,"out_of_range","results","When the interface product is α-Al(Mg) solid solution (800 nm, 720 °C), the average hardness of the interface is about 45 HV."],["oa:W4306158205","","interfacial hardness",170.0,null,null,null,"HV","","800 nm, 750 °C","","","",false,"","results","With the formation of Al12Mg17+δ-Mg eutectic structure (800 nm, 750 °C), the interfacial hardness decreases to about 170 HV."],["oa:W4306158205","TC4/AZ91D","microhardness",300.0,null,null,null,"HV","","400 nm HEA layer, poured at 720 °C","","","",false,"","results","When the thickness of the HEA layer is 400 nm, pouring at 720 °C, the phase at the interlayer is Al12Mg17, and the average microhardness is about 300 HV."],["oa:W4306158205","","interface hardness",145.0,50.0,240.0,null,"HV","","800 nm, 730 °C","","","",false,"","results","When Al3Mg2 and Al(Mg) solid solution are formed at the interface (800 nm, 730 °C), the interface hardness distributes in a range of 50-240 HV."],["oa:W4307273179","Ti-6Al-4V","Hardness (GPa)",4.01,null,null,null,"GPa","","","","","",false,"","table","Ti-6Al-4V\t4.01\t126\t910\t830\t0.34"],["oa:W4307759403","Nb50Ti/0.4 Wt% SWCNTs","hardness",1250.0,null,null,null,"HV","room temperature","","","Vickers indentation","",false,"out_of_range","methods",""],["oa:W4307759403","Nb50Ti","hardness",1200.0,null,null,null,"HV","room temperature","","","Vickers indentation","",false,"out_of_range","methods",""],["oa:W4307759403","Nb50Ti","hardness",2.4,null,null,null,"GPa","","FAST-SPS-FCT","","","",false,"","abstract",""],["oa:W4307759403","Nb50Ti/SWCNTs","hardness",2.75,null,null,null,"GPa","","FAST-SPS-FCT","","","",false,"","abstract",""],["oa:W4307759403","Nb50Ti/0.8 Wt% SWCNTs","hardness",1300.0,null,null,null,"HV","room temperature","","","Vickers indentation","",false,"out_of_range","methods",""],["oa:W4307759403","Nb50Ti","average hardness",0.0,null,null,null,"","","sintered at 1473 K","","","",false,"unit_missing","conclusions",""],["oa:W4308446757","Ti-6Al-4V","hardness",255.0,null,null,22.0,"HV","","as-built SLM","martensitic α'","","",false,"","results_discussion","The literature is not uniform without the heat treatment, samples from the same Ti64 powder manufactured with EOS M100 machine had the average hardness value of 255 ± 22 HV5."],["oa:W4308446757","Ti-6Al-4V","hardness",281.0,null,null,13.0,"HV","","annealed","","","",false,"","results_discussion","The measured average hardness value is 281 ± 13 HV5 in the case of cooling in the furnace and 289 ± 13 HV5 in case of cooling in open air."],["oa:W4308446757","Ti-6Al-4V","hardness",289.0,null,null,13.0,"HV","","as-built SLM, cooled in open air","","","",false,"","results_discussion","The measured average hardness value is 281 ± 13 HV5 in the case of cooling in the furnace and 289 ± 13 HV5 in case of cooling in open air."],["oa:W4308446757","Ti-6Al-4V","hardness",11.5,10.0,13.0,null,"%","","annealed","","","",false,"unit_mismatch","results_discussion","The measured hardness after the heat treatment is 10-13% higher than the as manufactured state."],["oa:W4308696503","","surface hardness",1000.0,null,null,150.0,"HV0.05","","oxidized to 900 °C","","","",false,"unit_mismatch","results_discussion","Specimen oxidized to 900 °C exhibited the maximum surface hardness, reaching 1000 ± 150 HV0.05."],["oa:W4308696503","","hardness",9.8,null,null,null,"GPa","","","","","",false,"","results_discussion","X-ray analysis of oxidized specimens indicated the formation of the rutile TiO2 phase, which has a hardness of 9.8 GPa, and other hard oxide phases with different compositions for different oxidation temperatures."],["oa:W4308696503","TC21","micro-hardness",364.0,null,null,15.0,"HV0.05","","","","","",false,"unit_mismatch","results_discussion","The TC21 alloy substrate has a micro-hardness of 364 ± 15 HV0.05."],["oa:W4308696503","TC21","hardness of raw specimens",364.0,null,null,15.0,"HV0.05","","raw","","","",false,"unit_mismatch","conclusions","The most excellent surface hardness observed for the oxidized layer at 900 °C (1000 ± 150 HV0.05) was threefold higher than the hardness of raw specimens (364 ± 15 HV0.05)."],["oa:W4308696503","","hardness",1092.0,null,null,null,"","","oxidized to 800 and 900 °C","","","",false,"unit_missing","results_discussion","Three times as hard as the raw surfaces were the oxidized specimens at 800 and 900 °C."],["oa:W4308696503","TC21","surface hardness",1000.0,null,null,150.0,"HV0.05","","oxidized at 900 °C","","","",false,"unit_mismatch","conclusions","The most excellent surface hardness observed for the oxidized layer at 900 °C (1000 ± 150 HV0.05) was threefold higher than the hardness of raw specimens (364 ± 15 HV0.05)."],["oa:W4308696503","","hardness",728.0,null,null,null,"","","oxidized to 600 and 700 °C","","","",false,"unit_missing","results_discussion","Oxidized surfaces heated to 600 and 700 °C demonstrated a hardness increase by two times that of raw surfaces."],["oa:W4308807370","Ti-6Al-4V","Vickers’ hardness",509.0,null,null,null,"","","","","","",false,"unit_missing","methods","They also reported the Vickers’ hardness for TIG and electron beam welding, respectively, 403 and 509, and stated that by correcting the microstructure of the weld metal, it is possible to make changes in mechanical properties [55]."],["oa:W4308807370","Ti-6Al-4V","hardness",0.0,null,null,null,"","","","","","",false,"unit_missing","methods","They reported increase in toughness, hardness and ductility in the weld area due to reduction in beta-phase grain size, reduction in heat input and inhibition of making the hard martensitic phase in the penetrative area [9]."],["oa:W4308807370","Ti-6Al-4V","Vickers’ hardness",403.0,null,null,null,"","","","","","",false,"unit_missing","methods","They also reported the Vickers’ hardness for TIG and electron beam welding, respectively, 403 and 509, and stated that by correcting the microstructure of the weld metal, it is possible to make changes in mechanical properties [55]."],["oa:W4308807370","Ti-6Al-4V","Vickers Hardness",334.0,null,null,null,"","","","","","",false,"unit_missing","methods","A few years later, welding under protective gas was used for the first time in aviation industry for Property Value Density g/cm3 4.43 Melting point (°C) 1604–1660 Elastic modulus GPa1113.8 Thermal conductivity W/m.K 6.7 Electrical resistance 0.000178 Ohm-centimeters Thermal expansion /K8.9*10–6 Tensile strength MPa 880 Compressive strength MPa 970 Vickers Hardness 334 Table 6."],["oa:W4309001208","CP-Ti Grade 2","Vickers microhardness",0.0,null,null,null,"","","","","Vickers hardness test","",false,"unit_missing","results_discussion","Moreover, the maximum hardness values obtained in this study were lower than those of common alloys such as Ti6Al4V (541 HV) and CoCrMo (155-601 HV) [] but higher than for cpTitanium []."],["oa:W4309001208","CoCrMo","Vickers microhardness",378.0,155.0,601.0,null,"HV","","","","Vickers hardness test","",false,"","results_discussion","Moreover, the maximum hardness values obtained in this study were lower than those of common alloys such as Ti6Al4V (541 HV) and CoCrMo (155-601 HV) [] but higher than for cpTitanium []."],["oa:W4309001208","Ti-6Al-4V","Vickers microhardness",541.0,null,null,null,"HV","","","","Vickers hardness test","",false,"","results_discussion","Moreover, the maximum hardness values obtained in this study were lower than those of common alloys such as Ti6Al4V (541 HV) and CoCrMo (155-601 HV) [] but higher than for cpTitanium []."],["oa:W4309001208","Ti-20Mo-7Zr-0.5Si","Vickers microhardness",0.0,null,null,null,"","","","","Vickers hardness test","",false,"unit_missing","results_discussion","Thus, the maximum values of the hard phase obtained during this test with respect to the Vickers microhardness occurred in the Ti20Mo7Zr0.5Si sample, while in the soft zone of Ti20Mo7Zr0.5Si, they are slightly higher."],["oa:W4309198641","CP-Ti Grade 2","hardness",5.3,null,null,null,"GPa","","as-received","","nanoindentation","",false,"","results_discussion","As a result of nitriding, the surface hardness of the samples went up from the incoming condition of 5.3 GPa to 8.7 GPa for the treated/nitrided condition of Ti Grade 2 manufactured by DMLS."],["oa:W4309198641","CP-Ti Grade 2","hardness",8.7,null,null,null,"GPa","","nitrided","","nanoindentation","",false,"","results_discussion","As a result of nitriding, the surface hardness of the samples went up from the incoming condition of 5.3 GPa to 8.7 GPa for the treated/nitrided condition of Ti Grade 2 manufactured by DMLS."],["oa:W4309198641","CP-Ti Grade 2","hardness",21.0,null,null,null,"GPa","","as-received","","nanoindentation","",false,"","results_discussion","DMLSproduced samples had a very similar hardness to samples of as-received condition (Table 3, Fig. 11)."],["oa:W4309211537","Ti 4522XD-CC","Hardness",400.0,null,null,20.0,"HV","","","","","",false,"","table","Ti 4522XD-CC\t400 ± 20"],["oa:W4309211537","Ti4522XD","Vickers hardness",350.0,null,null,null,"HV","room temperature","HIP","duplex","Vickers microhardness test","",false,"","methods","In addition, Vickers microhardness tests were also performed to determine hardness difference between samples with CC and HIP processes it was processed by means of micro-hardness instrument (Zwick Roell, Ulm, Germany) using 500 gf load and dwell time of 10 s for each point, and the data of the eight points per sample were analyzed by the hardness testing software ZHµHD."],["oa:W4309211537","Ti4522XD","Vickers hardness",380.0,null,null,null,"HV","room temperature","CC","lamellar","Vickers microhardness test","",false,"","methods","In addition, Vickers microhardness tests were also performed to determine hardness difference between samples with CC and HIP processes it was processed by means of micro-hardness instrument (Zwick Roell, Ulm, Germany) using 500 gf load and dwell time of 10 s for each point, and the data of the eight points per sample were analyzed by the hardness testing software ZHµHD."],["oa:W4309211537","Ti 4522XD-CC","Hardness (HV 0.5)",400.0,380.0,420.0,20.0,"HV","","","","","",false,"","results_discussion","Sample Hardness (HV 0.5) Ti 4522XD-CC 400 ± 20 Ti 4522XD-HIP 357 ± 18 3.3."],["oa:W4309211537","Ti 4522XD-HIP","Hardness",357.0,null,null,18.0,"HV","","","","","",false,"","table","Ti 4522XD-HIP\t357 ± 18"],["oa:W4309211537","Ti 4522XD-HIP","Hardness (HV 0.5)",357.0,339.0,375.0,18.0,"HV","","","","","",false,"","results_discussion","Sample Hardness (HV 0.5) Ti 4522XD-CC 400 ± 20 Ti 4522XD-HIP 357 ± 18 3.3."],["oa:W4309711339","Ti65-Zr18-Nb16-Mo1 (Ti65M)","Hardness (HV)",366.5,null,null,3.6,"HV","","","β","","",false,"","table","Hardness (HV)\t366.5 ± 3.6\t235.1 ± 1.4\t172.3 ± 4.4"],["oa:W4309711339","Ti-13Nb-7Sn-4Mo","Hardness (HV)",235.1,null,null,1.4,"HV","","","β","","",false,"","table","Hardness (HV)\t366.5 ± 3.6\t235.1 ± 1.4\t172.3 ± 4.4"],["oa:W4309711339","Commercially Pure Titanium (CP-Ti)","Hardness (HV)",172.3,null,null,4.4,"HV","","","α’","","",false,"","table","Hardness (HV)\t366.5 ± 3.6\t235.1 ± 1.4\t172.3 ± 4.4"],["oa:W4309728876","20Nb5Cu","hardness",370.0,350.0,390.0,null,"","","","","","",false,"unit_missing","discussion","The hardness of the 15Nb5Cu and 20Nb5Cu alloys was equivalent to that of cobalt–chromium alloys (350–390) []."],["oa:W4309728876","Ti-10Nb-7.5Cu","hardness",400.0,400.0,400.0,null,"","room temperature","","","micro Vickers hardness tester","",false,"unit_missing","results","The hardness values of the 10Nb7.5Cu, 10Nb10Cu, 20Nb5Cu, and 20Nb7.5Cu alloys were particularly high, exceeding 400."],["oa:W4309728876","15Nb5Cu","hardness",370.0,350.0,390.0,null,"","","","","","",false,"unit_missing","discussion","The hardness of the 15Nb5Cu and 20Nb5Cu alloys was equivalent to that of cobalt–chromium alloys (350–390) []."],["oa:W4309728876","5Nb5Cu","hardness",0.0,null,null,null,"","","α-single phase","","","",false,"unit_missing","discussion","Considering the α + Ti2Cu alloy phase, the hardness of the 5Nb5Cu alloy was greater than that of the 6Nb4Cu alloy in the α-single phase."],["oa:W4309728876","24Nb1Cu","hardness",0.0,null,null,null,"","","","","","",false,"unit_missing","discussion","On comparing the 18Nb2Cu, 15Nb5Cu, 24Nb1Cu, and 20Nb5Cu alloys with the same amount of added elements, the hardness of the two alloys with the most Cu content was found to be greater."],["oa:W4309728876","Ti-20Nb-7.5Cu","hardness",400.0,400.0,400.0,null,"","room temperature","","","micro Vickers hardness tester","",false,"unit_missing","results","The hardness values of the 10Nb7.5Cu, 10Nb10Cu, 20Nb5Cu, and 20Nb7.5Cu alloys were particularly high, exceeding 400."],["oa:W4309728876","6Nb4Cu","hardness",0.0,null,null,null,"","","α-single phase","","","",false,"unit_missing","discussion","Considering the α + Ti2Cu alloy phase, the hardness of the 5Nb5Cu alloy was greater than that of the 6Nb4Cu alloy in the α-single phase."],["oa:W4309728876","8Nb2Cu","hardness",250.5,237.0,264.0,null,"","","","","","",false,"unit_missing","discussion","The hardness of the 8Nb2Cu and 13Nb2Cu alloys was comparable to that of hardened type 4 dental gold casting alloys (237–264) [], and that of the 5Nb5Cu and 10Nb5Cu alloys was equal to or slightly lower than that of Ti-6Al-4V alloys (320–341) [,]."],["oa:W4309728876","10Nb5Cu","hardness",0.0,null,null,null,"","","","","","",false,"unit_missing","discussion","The hardness further increased when the amount of solid solution in α-Ti also increased (10Nb5Cu) or the amount of Ti2Cu increased (5Nb10C)."],["oa:W4309728876","Ti-20Nb-5Cu","hardness",400.0,400.0,400.0,null,"","room temperature","","","micro Vickers hardness tester","",false,"unit_missing","results","The hardness values of the 10Nb7.5Cu, 10Nb10Cu, 20Nb5Cu, and 20Nb7.5Cu alloys were particularly high, exceeding 400."],["oa:W4309728876","5Nb10C","hardness",0.0,null,null,null,"","","","","","",false,"unit_missing","discussion","The hardness further increased when the amount of solid solution in α-Ti also increased (10Nb5Cu) or the amount of Ti2Cu increased (5Nb10C)."],["oa:W4309728876","20Nb5Cu","hardness",0.0,null,null,null,"","","","","","",false,"unit_missing","discussion","On comparing the 18Nb2Cu, 15Nb5Cu, 24Nb1Cu, and 20Nb5Cu alloys with the same amount of added elements, the hardness of the two alloys with the most Cu content was found to be greater."],["oa:W4309728876","18Nb2Cu","hardness",0.0,null,null,null,"","","","","","",false,"unit_missing","discussion","On comparing the 18Nb2Cu, 15Nb5Cu, 24Nb1Cu, and 20Nb5Cu alloys with the same amount of added elements, the hardness of the two alloys with the most Cu content was found to be greater."],["oa:W4309728876","10Nb5Cu","hardness",330.5,320.0,341.0,null,"","","","","","",false,"unit_missing","discussion","The hardness of the 8Nb2Cu and 13Nb2Cu alloys was comparable to that of hardened type 4 dental gold casting alloys (237–264) [], and that of the 5Nb5Cu and 10Nb5Cu alloys was equal to or slightly lower than that of Ti-6Al-4V alloys (320–341) [,]."],["oa:W4309728876","5Nb5Cu","hardness",330.5,320.0,341.0,null,"","","","","","",false,"unit_missing","discussion","The hardness of the 8Nb2Cu and 13Nb2Cu alloys was comparable to that of hardened type 4 dental gold casting alloys (237–264) [], and that of the 5Nb5Cu and 10Nb5Cu alloys was equal to or slightly lower than that of Ti-6Al-4V alloys (320–341) [,]."],["oa:W4309728876","Ti2Cu","hardness",451.0,null,null,null,"","","","","","",false,"unit_missing","discussion","The hardness of Ti2Cu has been reported to be 451 []."],["oa:W4309728876","15Nb5Cu","hardness",0.0,null,null,null,"","","","","","",false,"unit_missing","discussion","On comparing the 18Nb2Cu, 15Nb5Cu, 24Nb1Cu, and 20Nb5Cu alloys with the same amount of added elements, the hardness of the two alloys with the most Cu content was found to be greater."],["oa:W4309728876","","hardness",0.0,null,null,null,"","","α + β + Ti2Cu three-phase coexistence","","","",false,"unit_missing","discussion","The hardness of the region with the three-phase coexistence of α + β + Ti2Cu, except for the 10Nb20Cu alloy, was remarkably high in this study."],["oa:W4309728876","Ti-10Cu-10Nb","hardness",400.0,400.0,400.0,null,"","room temperature","","","micro Vickers hardness tester","",false,"unit_missing","results","The hardness values of the 10Nb7.5Cu, 10Nb10Cu, 20Nb5Cu, and 20Nb7.5Cu alloys were particularly high, exceeding 400."],["oa:W4309728876","13Nb2Cu","hardness",250.5,237.0,264.0,null,"","","","","","",false,"unit_missing","discussion","The hardness of the 8Nb2Cu and 13Nb2Cu alloys was comparable to that of hardened type 4 dental gold casting alloys (237–264) [], and that of the 5Nb5Cu and 10Nb5Cu alloys was equal to or slightly lower than that of Ti-6Al-4V alloys (320–341) [,]."],["oa:W4309924704","Ni-Ti","Hardness",446.0,null,null,null,"HV","","as-cast","","","",false,"","results_discussion","Molinari et al. (Ref 38) proposed that titanium alloys have bad tribological properties due to two main reasons: (1) low plastic shearing resistance as well as low work-hardening, and (2) surface oxide provides just a limited amount of protection Fig. 8 Engineering stress–displacement curves of cast Ni-Ti and Ti-6Al-4V alloys Table 2 Compressive properties and hardness for as-cast Ni-Ti and Ti-6Al-4V alloys Alloy Yield compressive strength, MPa Ultimate compressive strength, MPa Reduction in hei"],["oa:W4309924704","Ni-Ti","hardness",446.0,null,null,null,"HV","","as-cast","","","",false,"","conclusions","Maximum hardness of 446 HV10 was reported for Ni-Ti alloy due to existing of Ti2Ni dendrites in the NiTi matrix."],["oa:W4309924704","Ni-Ti","hardness",446.0,null,null,null,"HV","","as-cast","","","",false,"","results_discussion","The highest hardness of 446 HV10 was reported for Ni-Ti alloy due to Ti2Ni dendrites existing in the Ni-Ti matrix."],["oa:W4309924704","Ti-6Al-4V","Hardness",404.0,null,null,null,"HV","","as-cast","","","",false,"","results_discussion","Molinari et al. (Ref 38) proposed that titanium alloys have bad tribological properties due to two main reasons: (1) low plastic shearing resistance as well as low work-hardening, and (2) surface oxide provides just a limited amount of protection Fig. 8 Engineering stress–displacement curves of cast Ni-Ti and Ti-6Al-4V alloys Table 2 Compressive properties and hardness for as-cast Ni-Ti and Ti-6Al-4V alloys Alloy Yield compressive strength, MPa Ultimate compressive strength, MPa Reduction in hei"],["oa:W4309924704","Ti-6Al-4V","hardness",404.0,null,null,null,"HV","","as-cast","","","",false,"","conclusions","Minimum hardness was recorded for Ti-6Al-4V alloy (404 HV10) due to the existence of coarse b-grains and inhomogeneity of a + b structure."],["oa:W4309924704","Ti-6Al-4V","hardness",404.0,null,null,null,"HV","","as-cast","coarse β-grains, inhomogeneous α + β","","",false,"","results_discussion","The lowest hardness (404 HV10) was recorded for Ti- 6Al-4V alloy because of the coarse b-grains as well as the presence of inhomogeneous a + b structure."],["oa:W4310396783","Ti-22Al-25Nb","microhardness",510.0,490.0,530.0,20.0,"HV","","as-built SLM","","","",false,"","results_discussion","The single-phase Ti2AlNb zone has a microhardness of around 510 ± 20 HV, which is similar to the values obtained for the single-material SLMed Ti2AlNb alloy []."],["oa:W4310396783","Ti-22Al-25Nb","microhardness",0.0,0.0,0.0,null,"","","as-built SLM, with platform preheating","β/B2 + Ti2AlNb","","",false,"unit_missing","results_discussion","When platform preheating was applied, the microhardness of the Ti2AlNb zone decreased significantly as its microstructure changed to the β/B2 + Ti2AlNb phases, which are characterized by lower microhardness compared to the single-phase Ti2AlNb microstructure."],["oa:W4311286044","Ti10Mo8Nb6Zr","hardness",0.0,null,null,null,"","","","","","",false,"unit_missing","conclusions","There was an increase in the hardness of CP Ti and similarity to that found in Ti6Al4V."],["oa:W4311286044","Ti10Mo8Nb6Zr","microhardness",185.0,null,null,null,"HV","","","","","",false,"","results_discussion","The microhardness of the Ti10Mo8Nb6Zr alloy was superior to that of the CP Ti (185 HV) and similar to that of the Ti6Al4V alloy []."],["oa:W4311286044","Ti10Mo8Nb6Zr","microhardness",490.5,null,null,null,"µN","","","","microdurometer","",false,"unit_mismatch","methods","The microhardness measurements were made on a microdurometer (6030 model, OMNIMET BUEHLER) with a Vickers diamond penetrator in the shape of a square-based pyramid with a 136° angle between planes, using a load of 50 g (490.5 μN) for 15 s."],["oa:W4311493228","Ti-6Al-4V","micro-hardness",18.55,7.6,29.5,null,"GPa","","","","","",false,"","results_discussion","Micro-Hardness The micro-hardness of the surface after grinding could fall into a broad range—from 7.6 to 29.5 GPa with numerous intermediate values."],["oa:W4311493228","VT1-0","micro-hardness",29.5,null,null,null,"GPa","","","","microhardness tester","",false,"","abstract","The grain size varies from hundreds of nanometers to tens of micrometers, and the micro-hardness of the treated surface reached the value of 29.5 GPa."],["oa:W4312082340","Ti-6Al-4V","hardness",500.0,null,null,null,"HV0.2kg","","","","nanoindentation","",false,"unit_mismatch","results_discussion","When compared to the surface coated with Ni- containing the 40 nm-Al2O3-250 nm TiO2 nanoparticles, the surface’s hardness ranged from 500 HV0.2 kg to 398 HV0.2 kg at a depth of 900 µm below the surface."],["oa:W4312082340","Ti-6Al-4V","hardness",398.0,null,null,null,"HV0.2kg","","","","nanoindentation","",false,"unit_mismatch","results_discussion","When compared to the surface coated with Ni- containing the 40 nm-Al2O3-250 nm TiO2 nanoparticles, the surface’s hardness ranged from 500 HV0.2 kg to 398 HV0.2 kg at a depth of 900 µm below the surface."],["oa:W4312082340","Ti-6Al-4V","hardness",405.0,null,null,null,"HV0.2kg","","","","nanoindentation","",false,"unit_mismatch","results_discussion","The surface coated with Ni- containing the 40 nm-Al2O3-30 nm TiO2 mixture of nanoparticles produced surface hardness ranging from 600 HV0.2 kg at the surface to 405 HV0.2 kg at a depth of 900 µm."],["oa:W4312082340","Ti-6Al-4V","hardness",0.0,null,null,null,"","","untreated","","","",false,"unit_missing","conclusions","In both cases, the hardness of the treated layer was substantially higher than the hardness of the untreated Ti-6Al-4V alloy."],["oa:W4312082340","Ti-6Al-4V","hardness",380.0,null,null,null,"VHN","","","","","",false,"unit_mismatch","results_discussion","The untreated basemetal appears to fluctuate at about 380 VHN, while higher hardness numbers are recorded for similar positions for the treated surfaces."],["oa:W4312082340","Ti-6Al-4V","hardness",600.0,null,null,null,"HV0.2kg","","","","nanoindentation","",false,"unit_mismatch","results_discussion","The surface coated with Ni- containing the 40 nm-Al2O3-30 nm TiO2 mixture of nanoparticles produced surface hardness ranging from 600 HV0.2 kg at the surface to 405 HV0.2 kg at a depth of 900 µm."],["oa:W4312082340","Ti-6Al-4V","ε",1.5,null,null,null,"","","","","","",false,"unit_missing","results_discussion","Taking the volume fraction of particles in the solution as 18.4 wt%, while σp = 300 MPa, K = 575 MPa, n = 0.4, and ε = 1.5 are estimated for pure titanium [1, 19, 20]."],["oa:W4312082340","Ti-6Al-4V","n",0.4,null,null,null,"","","","","","",false,"unit_missing","results_discussion","Taking the volume fraction of particles in the solution as 18.4 wt%, while σp = 300 MPa, K = 575 MPa, n = 0.4, and ε = 1.5 are estimated for pure titanium [1, 19, 20]."],["oa:W4312085106","Ti-12Mo","stiffness",1200.0,null,null,null,"GPa","","ST + 200°C/150s","","","",false,"","conclusions",""],["oa:W4312193801","Ti60","microhardness",350.0,null,null,null,"HV","room temperature","as-cast","","microhardness test","",false,"","methods","Microhardness tests were conducted on the HVS-1000 apparatus with a load of 10 kg for 15 s, where each sample was tested for five times at least."],["oa:W4312193801","Ti60","microhardness",320.0,null,null,null,"HV","","HIP 125 MPa/2h","","","",false,"","results_discussion","With increasing HIP temperature from 880 ºC to 960 ºC in which HIP pressure and time are constant (125 MPa/2 h), the microhardness decreases from 333 HV to 320 HV, as shown in Fig. 10(a)."],["oa:W4312193801","Ti60","microhardness",333.0,null,null,null,"HV","","HIP 125 MPa/2h","","","",false,"","results_discussion","With increasing HIP temperature from 880 ºC to 960 ºC in which HIP pressure and time are constant (125 MPa/2 h), the microhardness decreases from 333 HV to 320 HV, as shown in Fig. 10(a)."],["oa:W4312193801","Ti60","microhardness",326.0,null,null,null,"HV","","HIP 920°C/2h","","","",false,"","results_discussion","In addition, with increasing HIP pressure from 105 MPa to 125 MPa in which HIP temperature and time are constant (920 ºC/2 h), the microhardness is similar, about 326 HV, but increases to 334 HV with increasing HIP pressure to 145 MPa."],["oa:W4312193801","Ti60","microhardness",334.0,null,null,null,"HV","","HIP 920°C/2h","","","",false,"","results_discussion","In addition, with increasing HIP pressure from 105 MPa to 125 MPa in which HIP temperature and time are constant (920 ºC/2 h), the microhardness is similar, about 326 HV, but increases to 334 HV with increasing HIP pressure to 145 MPa."],["oa:W4312211384","Ti-6Al-4V","hardness",14.0,null,null,null,"GPa","","","","nanoindentation","",false,"","results_discussion","peaking at 14 GPa (resp."],["oa:W4312211384","Ti-6Al-4V","hardness",12.0,null,null,null,"GPa","","","","nanoindentation","",false,"","results_discussion","12 GPa) at the surface after a treatment at 800 °C (resp."],["oa:W4312211384","Ti-6Al-4V","hardness",10.0,5.0,15.0,null,"","500 °C–700 °C","","","nanoindentation","",false,"unit_missing","conclusions","At the lowest studied temperatures (500 °C–700 °C), the response of these two domains to a nanoindentation test presents a continuous evolution of the property gradient with a strong hardening of the surface."],["oa:W4312211384","Ti-6Al-4V","hardness",20.0,15.0,25.0,null,"","","","","nanoindentation","",false,"unit_missing","conclusions","The in-depth α-Ti(N) domain presents an increase of hardness with nitrogen insertion into the α-Ti structure, while much stronger changes are observed at the extreme surface, where a δ-TiN/ϵ-Ti2N composite is formed."],["oa:W4312211384","Ti-6Al-4V","hardness",12.0,10.0,14.0,null,"","800 °C","","","nanoindentation","",false,"unit_missing","conclusions","At 800 °C, the diffusion process becomes more efficient and leads to a plateau of medium hardness and a smooth mechanical properties gradient in the diffusion layer."],["oa:W4312274619","Ti-6Al-4V","Brinell hardness tester",300.0,null,null,null,"HV","","","","static conventional indentation","",false,"","methods","Five indentations were made on both materials using Brinell and hardness tester at a load range of 62.5 kgf to 250 kgf."],["oa:W4312274619","Ti-6Al-4V","Vickers micro hardness tester",300.0,null,null,null,"HV","","","","static conventional indentation","",false,"","methods","In the Vickers micro hardness test, a square base pyramid-shaped diamond indenter was used and five indentations were made on both the materials at a load range of 5 gmf to 2000 gmf."],["oa:W4312274619","Ti-6Al-4V","nanoindentation",3.5,null,null,null,"GPa","","","","nanoindentation","",false,"","methods","A series of ten nanoindentations were conducted at 120 mN load and to eliminate the effect of point-to-point variations in the experimental nano indentation hardness results and average values all ten nano indentations have been considered as representative values."],["oa:W4312274619","Ti-6Al-4V","depth-sensing instrumented indentation hardness",15.0,10.0,25.0,null,"%","","","","depth-sensing
